Repository: MaCFP/matl-db

# README File for IMT
IMT Mines Alès (Institut Mines-Télécom), Alès (France).

### Experimental Conditions: TGA
A Perkin Elmer TGA 8000 was used to conduct Thermogravimetric Analysis (TGA) experiments. 

* Heating Rates: 2, 5, 10, 20 K/min
* Temperature program
  - Initial Temperature: 303 K
  - Initial Isotherm: 120 s (hold at 303 K for 120 s)
  - Heating Ramp: from 303 to 383 K at 10 K/min
  - Second Isotherm: 600 s (hold at 383 K for 600 s)
  - Maximum Temperature: 1173 K
  - Final Isotherm: None
* Sample mass: 5 mg +/- 0.1 mg
* Sample geometry: Powdered
* Calibration type: Before each experiment, a baseline test was performed using an empty crucible. 
* Crucible
  - Type: alumina

File: Wood/Calibration_Data/IMT/IMT-Mines-Ales_Wood_TGA_N2_5K_R1.csv (part 3 of 5)
Time (s),Temperature (K),Weight (mg)
4503,757.57,0.971
4504,757.65,0.971
4505,757.73,0.971
4506,757.82,0.971
4507,757.90,0.971
4508,757.99,0.971
4509,758.07,0.970
4510,758.15,0.970
4511,758.23,0.970
4512,758.32,0.970
4513,758.40,0.970
4514,758.49,0.970
4515,758.57,0.970
4516,758.65,0.969
4517,758.73,0.969
4518,758.82,0.969
4519,758.90,0.969
4520,758.98,0.969
4521,759.07,0.969
4522,759.15,0.969
4523,759.24,0.969
4524,759.32,0.968
4525,759.40,0.968
4526,759.49,0.968
4527,759.57,0.968
4528,759.65,0.968
4529,759.74,0.968
4530,759.82,0.968
4531,759.90,0.968
4532,759.99,0.968
4533,760.07,0.967
4534,760.15,0.967
4535,760.24,0.967
4536,760.32,0.967
4537,760.40,0.967
4538,760.49,0.967
4539,760.57,0.967
4540,760.65,0.966
4541,760.73,0.966
4542,760.81,0.966
4543,760.90,0.966
4544,760.98,0.966
4545,761.06,0.966
4546,761.15,0.966
4547,761.23,0.965
4548,761.31,0.965
4549,761.40,0.965
4550,761.49,0.965
4551,761.57,0.965
4552,761.65,0.965
4553,761.73,0.965
4554,761.82,0.964
4555,761.91,0.964
4556,761.99,0.964
4557,762.07,0.964
4558,762.15,0.964
4559,762.24,0.964
4560,762.32,0.964
4561,762.41,0.963
4562,762.49,0.963
4563,762.56,0.963
4564,762.65,0.963
4565,762.74,0.963
4566,762.82,0.963
4567,762.90,0.963
4568,762.98,0.963
4569,763.07,0.962
4570,763.15,0.962
4571,763.23,0.962
4572,763.32,0.962
4573,763.40,0.962
4574,763.48,0.962
4575,763.57,0.962
4576,763.65,0.962
4577,763.73,0.962
4578,763.82,0.962
4579,763.90,0.961
4580,763.99,0.961
4581,764.07,0.961
4582,764.15,0.961
4583,764.23,0.961
4584,764.31,0.961
4585,764.41,0.961
4586,764.49,0.961
4587,764.57,0.961
4588,764.65,0.960
4589,764.73,0.960
4590,764.82,0.960
4591,764.91,0.960
4592,764.99,0.960
4593,765.07,0.960
4594,765.15,0.960
4595,765.23,0.960
4596,765.32,0.959
4597,765.40,0.959
4598,765.49,0.959
4599,765.57,0.959
4600,765.66,0.959
4601,765.74,0.959
4602,765.82,0.958
4603,765.90,0.958
4604,765.98,0.958
4605,766.07,0.958
4606,766.15,0.958
4607,766.23,0.958
4608,766.32,0.958
4609,766.40,0.958
4610,766.48,0.958
4611,766.57,0.957
4612,766.65,0.957
4613,766.74,0.957
4614,766.82,0.957
4615,766.90,0.957
4616,766.99,0.957
4617,767.07,0.957
4618,767.15,0.956
4619,767.23,0.956
4620,767.32,0.956
4621,767.41,0.956
4622,767.48,0.956
4623,767.56,0.956
4624,767.65,0.956
4625,767.74,0.956
4626,767.82,0.955
4627,767.90,0.955
4628,767.98,0.955
4629,768.06,0.955
4630,768.16,0.955
4631,768.24,0.955
4632,768.32,0.955
4633,768.40,0.955
4634,768.48,0.954
4635,768.57,0.954
4636,768.65,0.954
4637,768.74,0.954
4638,768.82,0.954
4639,768.90,0.954
4640,768.99,0.954
4641,769.07,0.954
4642,769.16,0.954
4643,769.24,0.953
4644,769.32,0.953
4645,769.40,0.953
4646,769.48,0.953
4647,769.57,0.953
4648,769.65,0.953
4649,769.74,0.953
4650,769.82,0.953
4651,769.90,0.952
4652,769.98,0.952
4653,770.07,0.952
4654,770.15,0.952
4655,770.24,0.952
4656,770.32,0.952
4657,770.40,0.952
4658,770.49,0.952
4659,770.57,0.951
4660,770.65,0.951
4661,770.73,0.951
4662,770.82,0.951
4663,770.90,0.951
4664,770.99,0.951
4665,771.07,0.951
4666,771.15,0.951
4667,771.24,0.951
4668,771.32,0.950
4669,771.40,0.950
4670,771.49,0.950
4671,771.57,0.950
4672,771.65,0.950
4673,771.74,0.950
4674,771.82,0.950
4675,771.90,0.950
4676,771.99,0.950
4677,772.07,0.949
4678,772.15,0.949
4679,772.23,0.949
4680,772.32,0.949
4681,772.40,0.949
4682,772.49,0.949
4683,772.57,0.949
4684,772.66,0.949
4685,772.73,0.949
4686,772.82,0.949
4687,772.90,0.949
4688,772.99,0.948
4689,773.07,0.948
4690,773.16,0.948
4691,773.24,0.948
4692,773.32,0.948
4693,773.41,0.948
4694,773.49,0.948
4695,773.57,0.948
4696,773.65,0.948
4697,773.73,0.947
4698,773.81,0.947
4699,773.90,0.947
4700,773.99,0.947
4701,774.07,0.947
4702,774.16,0.947
4703,774.23,0.947
4704,774.31,0.947
4705,774.40,0.947
4706,774.49,0.946
4707,774.57,0.946
4708,774.65,0.946
4709,774.73,0.946
4710,774.82,0.946
4711,774.90,0.946
4712,774.98,0.946
4713,775.07,0.946
4714,775.15,0.945
4715,775.23,0.945
4716,775.32,0.945
4717,775.40,0.945
4718,775.49,0.945
4719,775.57,0.945
4720,775.65,0.945
4721,775.74,0.945
4722,775.82,0.944
4723,775.90,0.944
4724,775.99,0.944
4725,776.07,0.944
4726,776.15,0.944
4727,776.24,0.944
4728,776.32,0.944
4729,776.40,0.944
4730,776.49,0.943
4731,776.58,0.943
4732,776.65,0.943
4733,776.73,0.943
4734,776.82,0.943
4735,776.91,0.943
4736,777.00,0.943
4737,777.07,0.943
4738,777.15,0.943
4739,777.24,0.942
4740,777.32,0.942
4741,777.40,0.942
4742,777.48,0.942
4743,777.57,0.942
4744,777.65,0.942
4745,777.74,0.942
4746,777.82,0.942
4747,777.90,0.942
4748,777.99,0.941
4749,778.07,0.941
4750,778.16,0.941
4751,778.24,0.941
4752,778.32,0.941
4753,778.40,0.941
4754,778.48,0.941
4755,778.57,0.941
4756,778.65,0.941
4757,778.73,0.940
4758,778.82,0.940
4759,778.90,0.940
4760,778.98,0.940
4761,779.07,0.940
4762,779.15,0.940
4763,779.23,0.940
4764,779.32,0.940
4765,779.40,0.940
4766,779.49,0.939
4767,779.57,0.939
4768,779.65,0.939
4769,779.73,0.939
4770,779.82,0.939
4771,779.90,0.939
4772,779.99,0.939
4773,780.07,0.939
4774,780.15,0.939
4775,780.23,0.939
4776,780.32,0.939
4777,780.41,0.939
4778,780.48,0.938
4779,780.56,0.938
4780,780.65,0.938
4781,780.74,0.938
4782,780.82,0.938
4783,780.90,0.938
4784,780.99,0.938
4785,781.07,0.938
4786,781.15,0.938
4787,781.24,0.938
4788,781.32,0.937
4789,781.40,0.937
4790,781.49,0.937
4791,781.57,0.937
4792,781.65,0.937
4793,781.74,0.937
4794,781.82,0.937
4795,781.90,0.936
4796,781.98,0.936
4797,782.07,0.936
4798,782.16,0.936
4799,782.23,0.936
4800,782.32,0.936
4801,782.40,0.936
4802,782.48,0.936
4803,782.57,0.936
4804,782.65,0.935
4805,782.74,0.935
4806,782.82,0.935
4807,782.90,0.935
4808,782.98,0.935
4809,783.07,0.935
4810,783.15,0.935
4811,783.23,0.935
4812,783.32,0.935
4813,783.40,0.935
4814,783.48,0.935
4815,783.57,0.934
4816,783.65,0.934
4817,783.73,0.934
4818,783.82,0.934
4819,783.90,0.934
4820,783.99,0.934
4821,784.07,0.934
4822,784.15,0.934
4823,784.24,0.934
4824,784.32,0.934
4825,784.40,0.933
4826,784.49,0.933
4827,784.57,0.933
4828,784.65,0.933
4829,784.74,0.933
4830,784.82,0.933
4831,784.90,0.933
4832,784.99,0.933
4833,785.07,0.933
4834,785.15,0.933
4835,785.23,0.932
4836,785.32,0.932
4837,785.40,0.932
4838,785.48,0.932
4839,785.56,0.932
4840,785.65,0.932
4841,785.74,0.932
4842,785.82,0.932
4843,785.90,0.932
4844,785.98,0.932
4845,786.07,0.932
4846,786.16,0.931
4847,786.24,0.931
4848,786.32,0.931
4849,786.40,0.931
4850,786.49,0.931
4851,786.57,0.931
4852,786.65,0.931
4853,786.73,0.931
4854,786.82,0.931
4855,786.90,0.930
4856,786.98,0.930
4857,787.07,0.930
4858,787.15,0.930
4859,787.23,0.930
4860,787.32,0.930
4861,787.41,0.930
4862,787.49,0.930
4863,787.57,0.929
4864,787.65,0.929
4865,787.73,0.929
4866,787.82,0.929
4867,787.90,0.929
4868,787.98,0.929
4869,788.07,0.929
4870,788.15,0.929
4871,788.24,0.929
4872,788.32,0.929
4873,788.41,0.929
4874,788.49,0.928
4875,788.57,0.928
4876,788.65,0.928
4877,788.74,0.928
4878,788.82,0.928
4879,788.90,0.928
4880,788.99,0.928
4881,789.07,0.928
4882,789.15,0.928
4883,789.23,0.927
4884,789.32,0.927
4885,789.40,0.927
4886,789.49,0.927
4887,789.57,0.927
4888,789.65,0.927
4889,789.73,0.927
4890,789.82,0.927
4891,789.91,0.927
4892,789.99,0.927
4893,790.07,0.927
4894,790.15,0.926
4895,790.23,0.926
4896,790.32,0.926
4897,790.40,0.926
4898,790.49,0.926
4899,790.57,0.926
4900,790.65,0.926
4901,790.73,0.926
4902,790.82,0.926
4903,790.91,0.926
4904,790.99,0.925
4905,791.07,0.925
4906,791.15,0.925
4907,791.23,0.925
4908,791.32,0.925
4909,791.40,0.925
4910,791.48,0.925
4911,791.57,0.925
4912,791.65,0.925
4913,791.74,0.924
4914,791.82,0.924
4915,791.90,0.924
4916,791.99,0.924
4917,792.07,0.924
4918,792.16,0.924
4919,792.24,0.924
4920,792.32,0.924
4921,792.40,0.924
4922,792.49,0.924
4923,792.57,0.923
4924,792.65,0.923
4925,792.74,0.923
4926,792.82,0.923
4927,792.90,0.923
4928,792.99,0.923
4929,793.07,0.923
4930,793.15,0.923
4931,793.23,0.923
4932,793.32,0.923
4933,793.41,0.923
4934,793.48,0.922
4935,793.56,0.922
4936,793.65,0.922
4937,793.74,0.922
4938,793.83,0.922
4939,793.90,0.922
4940,793.98,0.922
4941,794.07,0.922
4942,794.16,0.922
4943,794.24,0.922
4944,794.32,0.921
4945,794.40,0.921
4946,794.49,0.921
4947,794.58,0.921
4948,794.65,0.921
4949,794.74,0.921
4950,794.82,0.921
4951,794.90,0.921
4952,794.98,0.921
4953,795.07,0.921
4954,795.16,0.921
4955,795.24,0.921
4956,795.32,0.920
4957,795.40,0.920
4958,795.48,0.920
4959,795.57,0.920
4960,795.66,0.920
4961,795.74,0.920
4962,795.82,0.920
4963,795.90,0.920
4964,795.98,0.920
4965,796.06,0.920
4966,796.16,0.920
4967,796.24,0.920
4968,796.32,0.919
4969,796.40,0.919
4970,796.49,0.919
4971,796.57,0.919
4972,796.65,0.919
4973,796.74,0.919
4974,796.82,0.919
4975,796.90,0.919
4976,796.99,0.918
4977,797.07,0.918
4978,797.15,0.918
4979,797.24,0.918
4980,797.32,0.918
4981,797.40,0.918
4982,797.48,0.918
4983,797.57,0.918
4984,797.66,0.918
4985,797.74,0.917
4986,797.81,0.917
4987,797.90,0.917
4988,797.99,0.917
4989,798.07,0.917
4990,798.15,0.917
4991,798.24,0.917
4992,798.32,0.917
4993,798.40,0.917
4994,798.49,0.917
4995,798.57,0.917
4996,798.66,0.917
4997,798.74,0.916
4998,798.81,0.916
4999,798.90,0.916
5000,798.98,0.916
5001,799.07,0.916
5002,799.15,0.916
5003,799.24,0.916
5004,799.32,0.916
5005,799.40,0.916
5006,799.48,0.916
5007,799.57,0.916
5008,799.65,0.916
5009,799.74,0.916
5010,799.82,0.915
5011,799.90,0.915
5012,799.99,0.915
5013,800.07,0.915
5014,800.15,0.915
5015,800.24,0.915
5016,800.32,0.915
5017,800.40,0.915
5018,800.49,0.915
5019,800.57,0.915
5020,800.65,0.914
5021,800.74,0.914
5022,800.82,0.914
5023,800.90,0.914
5024,800.98,0.914
5025,801.07,0.914
5026,801.16,0.914
5027,801.23,0.914
5028,801.32,0.914
5029,801.41,0.914
5030,801.49,0.913
5031,801.57,0.913
5032,801.66,0.913
5033,801.74,0.913
5034,801.82,0.913
5035,801.90,0.913
5036,801.99,0.913
5037,802.07,0.913
5038,802.15,0.913
5039,802.23,0.913
5040,802.32,0.912
5041,802.41,0.912
5042,802.49,0.912
5043,802.57,0.912
5044,802.65,0.912
5045,802.74,0.912
5046,802.82,0.912
5047,802.91,0.912
5048,802.99,0.912
5049,803.07,0.912
5050,803.16,0.912
5051,803.24,0.911
5052,803.32,0.911
5053,803.40,0.911
5054,803.48,0.911
5055,803.57,0.911
5056,803.65,0.911
5057,803.73,0.911
5058,803.82,0.911
5059,803.90,0.911
5060,803.98,0.911
5061,804.07,0.910
5062,804.15,0.910
5063,804.23,0.910
5064,804.32,0.910
5065,804.40,0.910
5066,804.49,0.910
5067,804.57,0.910
5068,804.65,0.910
5069,804.74,0.910
5070,804.82,0.910
5071,804.90,0.910
5072,804.99,0.910
5073,805.08,0.909
5074,805.16,0.909
5075,805.23,0.909
5076,805.32,0.909
5077,805.41,0.909
5078,805.48,0.909
5079,805.57,0.909
5080,805.65,0.909
5081,805.74,0.909
5082,805.82,0.909
5083,805.90,0.909
5084,805.98,0.909
5085,806.07,0.908
5086,806.15,0.908
5087,806.24,0.908
5088,806.32,0.908
5089,806.41,0.908
5090,806.49,0.908
5091,806.57,0.908
5092,806.65,0.908
5093,806.74,0.908
5094,806.83,0.907
5095,806.90,0.907
5096,806.98,0.907
5097,807.07,0.907
5098,807.15,0.907
5099,807.23,0.907
5100,807.32,0.907
5101,807.40,0.907
5102,807.49,0.907
5103,807.57,0.907
5104,807.65,0.907
5105,807.74,0.907
5106,807.82,0.906
5107,807.90,0.906
5108,807.99,0.906
5109,808.07,0.906
5110,808.15,0.906
5111,808.23,0.906
5112,808.32,0.906
5113,808.41,0.906
5114,808.48,0.906
5115,808.57,0.906
5116,808.66,0.906
5117,808.74,0.905
5118,808.82,0.905
5119,808.91,0.905
5120,808.99,0.905
5121,809.07,0.905
5122,809.15,0.905
5123,809.24,0.905
5124,809.32,0.905
5125,809.40,0.905
5126,809.49,0.905
5127,809.57,0.904
5128,809.65,0.904
5129,809.74,0.904
5130,809.82,0.904
5131,809.90,0.904
5132,809.99,0.904
5133,810.07,0.904
5134,810.15,0.904
5135,810.24,0.904
5136,810.32,0.904
5137,810.41,0.904
5138,810.49,0.903
5139,810.57,0.903
5140,810.66,0.903
5141,810.74,0.903
5142,810.82,0.903
5143,810.91,0.903
5144,810.99,0.903
5145,811.08,0.903
5146,811.15,0.903
5147,811.23,0.903
5148,811.31,0.903
5149,811.40,0.903
5150,811.48,0.902
5151,811.56,0.902
5152,811.65,0.902
5153,811.74,0.902
5154,811.82,0.902
5155,811.90,0.902
5156,811.98,0.902
5157,812.07,0.902
5158,812.15,0.902
5159,812.23,0.902
5160,812.32,0.902
5161,812.41,0.902
5162,812.49,0.901
5163,812.56,0.901
5164,812.65,0.901
5165,812.74,0.901
5166,812.83,0.901
5167,812.90,0.901
5168,812.98,0.901
5169,813.07,0.901
5170,813.16,0.901
5171,813.24,0.901
5172,813.31,0.900
5173,813.40,0.900
5174,813.49,0.900
5175,813.57,0.900
5176,813.65,0.900
5177,813.74,0.900
5178,813.82,0.900
5179,813.90,0.900
5180,813.99,0.900
5181,814.07,0.900
5182,814.15,0.900
5183,814.24,0.900
5184,814.32,0.900
5185,814.41,0.899
5186,814.49,0.899
5187,814.57,0.899
5188,814.65,0.899
5189,814.74,0.899
5190,814.82,0.899
5191,814.91,0.899
5192,814.99,0.899
5193,815.07,0.899
5194,815.16,0.899
5195,815.23,0.899
5196,815.32,0.898
5197,815.40,0.898
5198,815.49,0.898
5199,815.57,0.898
5200,815.65,0.898
5201,815.74,0.898
5202,815.81,0.898
5203,815.90,0.898
5204,815.99,0.898
5205,816.07,0.898
5206,816.15,0.898
5207,816.24,0.897
5208,816.32,0.897
5209,816.40,0.897
5210,816.48,0.897
5211,816.57,0.897
5212,816.66,0.897
5213,816.74,0.897
5214,816.82,0.897
5215,816.90,0.897
5216,816.99,0.897
5217,817.07,0.897
5218,817.15,0.896
5219,817.24,0.896
5220,817.32,0.896
5221,817.40,0.896
5222,817.49,0.896
5223,817.57,0.896
5224,817.66,0.896
5225,817.74,0.896
5226,817.82,0.896
5227,817.91,0.896
5228,817.99,0.896
5229,818.07,0.896
5230,818.15,0.896
5231,818.24,0.895
5232,818.32,0.895
5233,818.40,0.895
5234,818.49,0.895
5235,818.57,0.895
5236,818.66,0.895
5237,818.74,0.895
5238,818.82,0.895
5239,818.91,0.895
5240,818.99,0.895
5241,819.07,0.895
5242,819.15,0.895
5243,819.23,0.894
5244,819.32,0.894
5245,819.40,0.894
5246,819.48,0.894
5247,819.57,0.894
5248,819.65,0.894
5249,819.74,0.894
5250,819.82,0.894
5251,819.90,0.894
5252,819.99,0.894
5253,820.07,0.894
5254,820.15,0.894
5255,820.24,0.893
5256,820.32,0.893
5257,820.40,0.893
5258,820.49,0.893
5259,820.57,0.893
5260,820.65,0.893
5261,820.74,0.893
5262,820.83,0.893
5263,820.90,0.893
5264,820.98,0.893
5265,821.07,0.893
5266,821.16,0.893
5267,821.24,0.893
5268,821.32,0.892
5269,821.40,0.892
5270,821.49,0.892
5271,821.57,0.892
5272,821.66,0.892
5273,821.74,0.892
5274,821.81,0.892
5275,821.90,0.892
5276,821.99,0.892
5277,822.07,0.892
5278,822.16,0.892
5279,822.23,0.891
5280,822.32,0.891
5281,822.41,0.891
5282,822.49,0.891
5283,822.57,0.891
5284,822.65,0.891
5285,822.74,0.891
5286,822.82,0.891
5287,822.90,0.891
5288,822.98,0.891
5289,823.07,0.891
5290,823.15,0.890
5291,823.24,0.890
5292,823.32,0.890
5293,823.40,0.890
5294,823.48,0.890
5295,823.57,0.890
5296,823.66,0.890
5297,823.74,0.890
5298,823.82,0.890
5299,823.90,0.890
5300,823.99,0.890
5301,824.07,0.890
5302,824.15,0.889
5303,824.23,0.889
5304,824.32,0.889
5305,824.40,0.889
5306,824.48,0.889
5307,824.57,0.889
5308,824.65,0.889
5309,824.74,0.889
5310,824.82,0.889
5311,824.90,0.889
5312,824.99,0.889
5313,825.07,0.888
5314,825.16,0.888
5315,825.24,0.888
5316,825.32,0.888
5317,825.41,0.888
5318,825.49,0.888
5319,825.57,0.888
5320,825.65,0.888
5321,825.74,0.888
5322,825.82,0.888
5323,825.91,0.888
5324,825.98,0.888
5325,826.07,0.888
5326,826.15,0.888
5327,826.24,0.887
5328,826.32,0.887
5329,826.40,0.887
5330,826.49,0.887
5331,826.57,0.887
5332,826.66,0.887
5333,826.74,0.887
5334,826.82,0.887
5335,826.90,0.887
5336,826.98,0.887
5337,827.07,0.887
5338,827.15,0.887
5339,827.24,0.886
5340,827.32,0.886
5341,827.40,0.886
5342,827.49,0.886
5343,827.58,0.886
5344,827.66,0.886
5345,827.74,0.886
5346,827.81,0.886
5347,827.90,0.886
5348,827.99,0.886
5349,828.07,0.886
5350,828.16,0.885
5351,828.23,0.885
5352,828.32,0.885
5353,828.41,0.885
5354,828.49,0.885
5355,828.57,0.885
5356,828.65,0.885
5357,828.74,0.885
5358,828.82,0.885
5359,828.91,0.885
5360,828.99,0.885
5361,829.06,0.885
5362,829.15,0.884
5363,829.24,0.884
5364,829.32,0.884
5365,829.40,0.884
5366,829.48,0.884
5367,829.57,0.884
5368,829.66,0.884
5369,829.74,0.884
5370,829.82,0.884
5371,829.91,0.884
5372,829.99,0.884
5373,830.07,0.884
5374,830.16,0.884
5375,830.24,0.884
5376,830.32,0.883
5377,830.41,0.883
5378,830.48,0.883
5379,830.56,0.883
5380,830.65,0.883
5381,830.74,0.883
5382,830.83,0.883
5383,830.91,0.883
5384,830.99,0.883
5385,831.07,0.883
5386,831.15,0.883
5387,831.24,0.883
5388,831.32,0.883
5389,831.40,0.882
5390,831.48,0.882
5391,831.57,0.882
5392,831.66,0.882
5393,831.74,0.882
5394,831.82,0.882
5395,831.90,0.882
5396,831.99,0.882
5397,832.07,0.882
5398,832.15,0.882
5399,832.24,0.882
5400,832.33,0.881
5401,832.40,0.881
5402,832.48,0.881
5403,832.57,0.881
5404,832.66,0.881
5405,832.74,0.881
5406,832.82,0.881
5407,832.91,0.881
5408,832.99,0.881
5409,833.07,0.881
5410,833.16,0.881
5411,833.24,0.880
5412,833.32,0.880
5413,833.40,0.880
5414,833.49,0.880
5415,833.57,0.880
5416,833.65,0.880
5417,833.73,0.880
5418,833.82,0.880
5419,833.91,0.880
5420,833.99,0.880
5421,834.07,0.880
5422,834.16,0.880
5423,834.24,0.880
5424,834.32,0.879
5425,834.41,0.879
5426,834.49,0.879
5427,834.57,0.879
5428,834.65,0.879
5429,834.74,0.879
5430,834.82,0.879
5431,834.90,0.879
5432,834.99,0.879
5433,835.07,0.879
5434,835.15,0.879
5435,835.24,0.879
5436,835.32,0.878
5437,835.40,0.878
5438,835.49,0.878
5439,835.57,0.878
5440,835.65,0.878
5441,835.73,0.878
5442,835.82,0.878
5443,835.90,0.878
5444,835.99,0.878
5445,836.07,0.878
5446,836.15,0.878
5447,836.24,0.878
5448,836.33,0.878
5449,836.40,0.877
5450,836.48,0.877
5451,836.57,0.877
5452,836.66,0.877
5453,836.74,0.877
5454,836.82,0.877
5455,836.90,0.877
5456,836.99,0.877
5457,837.08,0.877
5458,837.15,0.877
5459,837.24,0.877
5460,837.32,0.877
5461,837.40,0.877
5462,837.49,0.876
5463,837.57,0.876
5464,837.66,0.876
5465,837.74,0.876
5466,837.82,0.876
5467,837.91,0.876
5468,837.99,0.876
5469,838.07,0.876
5470,838.15,0.876
5471,838.24,0.876
5472,838.32,0.876
5473,838.40,0.876
5474,838.49,0.875
5475,838.57,0.875
5476,838.65,0.875
5477,838.73,0.875
5478,838.82,0.875
5479,838.90,0.875
5480,838.98,0.875
5481,839.07,0.875
5482,839.16,0.875
5483,839.23,0.875
5484,839.32,0.875
5485,839.41,0.875
5486,839.49,0.875
5487,839.57,0.874
5488,839.66,0.874
5489,839.74,0.874
5490,839.82,0.874
5491,839.90,0.874
5492,839.99,0.874
5493,840.07,0.874
5494,840.16,0.874
5495,840.24,0.874
5496,840.32,0.874
5497,840.41,0.874
5498,840.49,0.874
5499,840.57,0.873
5500,840.66,0.873
5501,840.74,0.873
5502,840.82,0.873
5503,840.91,0.873
5504,840.99,0.873
5505,841.07,0.873
5506,841.15,0.873
5507,841.24,0.873
5508,841.32,0.873
5509,841.41,0.873
5510,841.49,0.872
5511,841.57,0.872
5512,841.65,0.872
5513,841.74,0.872
5514,841.83,0.872
5515,841.90,0.872
5516,841.99,0.872
5517,842.07,0.872
5518,842.16,0.872
5519,842.24,0.872
5520,842.32,0.872
5521,842.40,0.872
5522,842.48,0.872
5523,842.57,0.872
5524,842.66,0.871
5525,842.74,0.871
5526,842.82,0.871
5527,842.90,0.871
5528,842.99,0.871
5529,843.07,0.871
5530,843.15,0.871
5531,843.23,0.871
5532,843.32,0.871
5533,843.41,0.871
5534,843.48,0.871
5535,843.56,0.871
5536,843.65,0.871
5537,843.74,0.870
5538,843.82,0.870
5539,843.90,0.870
5540,843.99,0.870
5541,844.07,0.870
5542,844.15,0.870
5543,844.24,0.870
5544,844.32,0.870
5545,844.41,0.870
5546,844.49,0.870
5547,844.57,0.870
5548,844.66,0.870
5549,844.74,0.870
5550,844.82,0.870
5551,844.91,0.869
5552,844.99,0.869
5553,845.07,0.869
5554,845.15,0.869
5555,845.24,0.869
5556,845.32,0.869
5557,845.41,0.869
5558,845.49,0.869
5559,845.57,0.869
5560,845.65,0.869
5561,845.74,0.869
5562,845.82,0.869
5563,845.90,0.869
5564,845.98,0.869
5565,846.07,0.869
5566,846.16,0.868
5567,846.24,0.868
5568,846.32,0.868
5569,846.40,0.868
5570,846.49,0.868
5571,846.58,0.868
5572,846.66,0.868
5573,846.73,0.868
5574,846.82,0.868
5575,846.91,0.868
5576,847.00,0.868
5577,847.07,0.868
5578,847.15,0.868
5579,847.24,0.867
5580,847.33,0.867
5581,847.41,0.867
5582,847.48,0.867
5583,847.57,0.867
5584,847.66,0.867
5585,847.74,0.867
5586,847.82,0.867
5587,847.90,0.867
5588,847.99,0.867
5589,848.07,0.867
5590,848.15,0.867
5591,848.24,0.866
5592,848.32,0.866
5593,848.40,0.866
5594,848.48,0.866
5595,848.57,0.866
5596,848.66,0.866
5597,848.74,0.866
5598,848.82,0.866
5599,848.91,0.866
5600,848.99,0.866
5601,849.07,0.866
5602,849.15,0.866
5603,849.24,0.866
5604,849.32,0.865
5605,849.40,0.865
5606,849.48,0.865
5607,849.57,0.865
5608,849.66,0.865
5609,849.74,0.865
5610,849.82,0.865
5611,849.90,0.865
5612,849.99,0.865
5613,850.07,0.865
5614,850.16,0.865
5615,850.24,0.865
5616,850.32,0.865
5617,850.41,0.864
5618,850.49,0.864
5619,850.57,0.864
5620,850.65,0.864
5621,850.74,0.864
5622,850.82,0.864
5623,850.90,0.864
5624,850.99,0.864
5625,851.07,0.864
5626,851.15,0.864
5627,851.24,0.864
5628,851.32,0.864
5629,851.40,0.863
5630,851.49,0.863
5631,851.57,0.863
5632,851.66,0.863
5633,851.73,0.863
5634,851.82,0.863
5635,851.91,0.863
5636,851.99,0.863
5637,852.07,0.863
5638,852.16,0.863
5639,852.24,0.863
5640,852.32,0.863
5641,852.40,0.863
5642,852.48,0.862
5643,852.57,0.862
5644,852.66,0.862
5645,852.74,0.862
5646,852.83,0.862
5647,852.90,0.862
5648,852.98,0.862
5649,853.07,0.862
5650,853.16,0.862
5651,853.24,0.862
5652,853.32,0.862
5653,853.40,0.862
5654,853.49,0.862
5655,853.57,0.862
5656,853.65,0.862
5657,853.74,0.861
5658,853.82,0.861
5659,853.90,0.861
5660,853.99,0.861
5661,854.07,0.861
5662,854.15,0.861
5663,854.24,0.861
5664,854.32,0.861
5665,854.40,0.861
5666,854.49,0.861
5667,854.58,0.861
5668,854.66,0.861
5669,854.74,0.861
5670,854.82,0.861
5671,854.91,0.860
5672,854.98,0.860
5673,855.07,0.860
5674,855.16,0.860
5675,855.24,0.860
5676,855.32,0.860
5677,855.40,0.860
5678,855.49,0.860
5679,855.58,0.860
5680,855.65,0.860
5681,855.74,0.860
5682,855.82,0.860
5683,855.91,0.859
5684,855.99,0.859
5685,856.07,0.859
5686,856.15,0.859
5687,856.23,0.859
5688,856.32,0.859
5689,856.41,0.859
5690,856.49,0.859
5691,856.57,0.859
5692,856.66,0.859
5693,856.74,0.859
5694,856.82,0.859
5695,856.91,0.858
5696,856.99,0.858
5697,857.07,0.858
5698,857.15,0.858
5699,857.24,0.858
5700,857.32,0.858
5701,857.40,0.858
5702,857.49,0.858
5703,857.57,0.858
5704,857.66,0.858
5705,857.74,0.858
5706,857.82,0.858
5707,857.91,0.858
5708,857.99,0.858
5709,858.07,0.857
5710,858.16,0.857
5711,858.25,0.857
5712,858.32,0.857
5713,858.40,0.857
5714,858.49,0.857
5715,858.57,0.857
5716,858.65,0.857
5717,858.73,0.857
5718,858.82,0.857
5719,858.91,0.857
5720,858.99,0.857
5721,859.07,0.857
5722,859.16,0.857
5723,859.24,0.856
5724,859.32,0.856
5725,859.40,0.856
5726,859.49,0.856
5727,859.57,0.856
5728,859.66,0.856
5729,859.74,0.856
5730,859.83,0.856
5731,859.91,0.856
5732,859.99,0.856
5733,860.07,0.856
5734,860.15,0.856
5735,860.24,0.856
5736,860.32,0.856
5737,860.40,0.856
5738,860.48,0.855
5739,860.57,0.855
5740,860.65,0.855
5741,860.74,0.855
5742,860.82,0.855
5743,860.90,0.855
5744,860.99,0.855
5745,861.07,0.855
5746,861.15,0.855
5747,861.24,0.855
5748,861.32,0.855
5749,861.40,0.855
5750,861.49,0.855
5751,861.57,0.854
5752,861.65,0.854
5753,861.74,0.854
5754,861.82,0.854
5755,861.90,0.854
5756,861.99,0.854
5757,862.08,0.854
5758,862.16,0.854
5759,862.24,0.854
5760,862.32,0.854
5761,862.41,0.854
5762,862.49,0.854
5763,862.57,0.854
5764,862.66,0.853
5765,862.74,0.853
5766,862.82,0.853
5767,862.90,0.853
5768,862.99,0.853
5769,863.07,0.853
5770,863.16,0.853
5771,863.24,0.853
5772,863.32,0.853
5773,863.40,0.853
5774,863.48,0.853
5775,863.57,0.853
5776,863.65,0.853
5777,863.74,0.853
5778,863.82,0.853
5779,863.90,0.852
5780,863.99,0.852
5781,864.07,0.852
5782,864.15,0.852
5783,864.24,0.852
5784,864.32,0.852
5785,864.40,0.852
5786,864.49,0.852
5787,864.58,0.852
5788,864.65,0.852
5789,864.74,0.852
5790,864.83,0.852
5791,864.91,0.852
5792,864.99,0.852
5793,865.08,0.851
5794,865.16,0.851
5795,865.24,0.851
5796,865.32,0.851
5797,865.41,0.851
5798,865.49,0.851
5799,865.57,0.851
5800,865.65,0.851
5801,865.74,0.851
5802,865.83,0.851
5803,865.91,0.851
5804,865.98,0.851
5805,866.07,0.851
5806,866.16,0.850
5807,866.24,0.850
5808,866.32,0.850
5809,866.41,0.850
5810,866.49,0.850
5811,866.58,0.850
5812,866.66,0.850
5813,866.74,0.850
5814,866.82,0.850
5815,866.91,0.850
5816,866.99,0.850
5817,867.07,0.850
5818,867.15,0.850
5819,867.24,0.849
5820,867.32,0.849
5821,867.40,0.849
5822,867.49,0.849
5823,867.57,0.849
5824,867.66,0.849
5825,867.74,0.849
5826,867.82,0.849
5827,867.91,0.849
5828,867.99,0.849
5829,868.08,0.849
5830,868.15,0.849
5831,868.24,0.849
5832,868.32,0.849
5833,868.40,0.849
5834,868.49,0.848
5835,868.58,0.848
5836,868.66,0.848
5837,868.73,0.848
5838,868.82,0.848
5839,868.91,0.848
5840,868.99,0.848
5841,869.07,0.848
5842,869.16,0.848
5843,869.24,0.848
5844,869.32,0.848
5845,869.40,0.848
5846,869.49,0.848
5847,869.57,0.848
5848,869.65,0.847
5849,869.74,0.847
5850,869.83,0.847
5851,869.91,0.847
5852,869.99,0.847
5853,870.07,0.847
5854,870.15,0.847
5855,870.23,0.847
5856,870.32,0.847
5857,870.41,0.847
5858,870.49,0.847
5859,870.57,0.847
5860,870.66,0.847
5861,870.74,0.847
5862,870.82,0.847
5863,870.91,0.846
5864,870.99,0.846
5865,871.07,0.846
5866,871.16,0.846
5867,871.25,0.846
5868,871.32,0.846
5869,871.40,0.846
5870,871.48,0.846
5871,871.57,0.846
5872,871.66,0.846
5873,871.74,0.846
5874,871.81,0.846
5875,871.90,0.846
5876,871.99,0.845
5877,872.07,0.845
5878,872.15,0.845
5879,872.23,0.845
5880,872.32,0.845
5881,872.41,0.845
5882,872.49,0.845
5883,872.57,0.845
5884,872.66,0.845
5885,872.74,0.845
5886,872.82,0.845
5887,872.91,0.845
5888,872.99,0.845
5889,873.07,0.844
5890,873.16,0.844
5891,873.24,0.844
5892,873.32,0.844
5893,873.41,0.844
5894,873.49,0.844
5895,873.57,0.844
5896,873.66,0.844
5897,873.74,0.844
5898,873.82,0.844
5899,873.91,0.844
5900,873.99,0.844
5901,874.07,0.844
5902,874.15,0.844
5903,874.24,0.844
5904,874.32,0.844
5905,874.41,0.843
5906,874.49,0.843
5907,874.57,0.843
5908,874.66,0.843
5909,874.74,0.843
5910,874.82,0.843
5911,874.90,0.843
5912,874.99,0.843
5913,875.07,0.843
5914,875.16,0.843
5915,875.24,0.843
5916,875.33,0.843
5917,875.41,0.843
5918,875.49,0.843
5919,875.57,0.842
5920,875.65,0.842
5921,875.74,0.842
5922,875.82,0.842
5923,875.90,0.842
5924,876.00,0.842
5925,876.07,0.842
5926,876.15,0.842
5927,876.24,0.842
5928,876.33,0.842
5929,876.40,0.842
5930,876.49,0.842
5931,876.57,0.842
5932,876.66,0.842
5933,876.74,0.842
5934,876.82,0.841
5935,876.90,0.841
5936,876.99,0.841
5937,877.08,0.841
5938,877.16,0.841
5939,877.24,0.841
5940,877.32,0.841
5941,877.40,0.841
5942,877.49,0.841
5943,877.57,0.841
5944,877.65,0.841
5945,877.74,0.841
5946,877.82,0.841
5947,877.91,0.841
5948,877.98,0.841
5949,878.07,0.840
5950,878.16,0.840
5951,878.24,0.840
5952,878.32,0.840
5953,878.41,0.840
5954,878.49,0.840
5955,878.57,0.840
5956,878.66,0.840
5957,878.74,0.840
5958,878.82,0.840
5959,878.91,0.840
5960,878.99,0.840
5961,879.07,0.840
5962,879.15,0.839
5963,879.24,0.839
5964,879.32,0.839
5965,879.40,0.839
5966,879.49,0.839
5967,879.57,0.839
5968,879.66,0.839
5969,879.74,0.839
5970,879.82,0.839
5971,879.91,0.839
5972,879.99,0.839
5973,880.07,0.839
5974,880.16,0.839
5975,880.24,0.839
5976,880.32,0.838
5977,880.41,0.838
5978,880.49,0.838
5979,880.57,0.838
5980,880.66,0.838
5981,880.74,0.838
5982,880.82,0.838
5983,880.91,0.838
5984,880.99,0.838
5985,881.07,0.838
5986,881.15,0.838
5987,881.24,0.838
5988,881.32,0.838
5989,881.40,0.838
5990,881.49,0.838
5991,881.57,0.837
5992,881.66,0.837
5993,881.74,0.837
5994,881.82,0.837
5995,881.91,0.837
5996,881.99,0.837
5997,882.07,0.837
5998,882.16,0.837
5999,882.24,0.837
6000,882.32,0.837
6001,882.40,0.837
6002,882.49,0.837
6003,882.58,0.837
6004,882.65,0.837
6005,882.74,0.836
6006,882.82,0.836
6007,882.91,0.836
6008,882.99,0.836
6009,883.07,0.836
6010,883.16,0.836
6011,883.24,0.836
6012,883.32,0.836
6013,883.40,0.836
6014,883.49,0.836
6015,883.58,0.836
6016,883.66,0.836
6017,883.74,0.836
6018,883.82,0.836
6019,883.90,0.836
6020,883.98,0.835
6021,884.07,0.835
6022,884.15,0.835
6023,884.24,0.835
6024,884.32,0.835
6025,884.41,0.835
6026,884.49,0.835
6027,884.57,0.835
6028,884.66,0.835
6029,884.74,0.835
6030,884.82,0.835
6031,884.91,0.835
6032,884.99,0.835
6033,885.08,0.835
6034,885.15,0.835
6035,885.24,0.835
6036,885.33,0.834
6037,885.41,0.834
6038,885.49,0.834
6039,885.58,0.834
6040,885.66,0.834
6041,885.74,0.834
6042,885.82,0.834
6043,885.91,0.834
6044,885.99,0.834
6045,886.07,0.834
6046,886.16,0.834
6047,886.24,0.834
6048,886.32,0.834
6049,886.40,0.834
6050,886.49,0.834
6051,886.58,0.833
6052,886.65,0.833
6053,886.74,0.833
6054,886.83,0.833
6055,886.91,0.833
6056,886.99,0.833
6057,887.07,0.833
6058,887.16,0.833
6059,887.24,0.833
6060,887.32,0.833
6061,887.41,0.833
6062,887.49,0.833
6063,887.57,0.833
6064,887.65,0.833
6065,887.74,0.833
6066,887.82,0.832
6067,887.90,0.832
6068,887.99,0.832
6069,888.08,0.832
6070,888.15,0.832
6071,888.24,0.832
6072,888.32,0.832
6073,888.41,0.832
6074,888.49,0.832
6075,888.57,0.832
6076,888.65,0.832
6077,888.74,0.832
6078,888.82,0.832
6079,888.91,0.832
6080,888.99,0.831
6081,889.07,0.831
6082,889.16,0.831
6083,889.24,0.831
6084,889.33,0.831
6085,889.41,0.831
6086,889.49,0.831
6087,889.57,0.831
6088,889.66,0.831
6089,889.75,0.831
6090,889.82,0.831
6091,889.90,0.831
6092,889.99,0.831
6093,890.08,0.831
6094,890.16,0.831
6095,890.25,0.830
6096,890.32,0.830
6097,890.40,0.830
6098,890.49,0.830
6099,890.58,0.830
6100,890.66,0.830
6101,890.74,0.830
6102,890.82,0.830
6103,890.91,0.830
6104,890.99,0.830
6105,891.07,0.830
6106,891.16,0.830
6107,891.24,0.830
6108,891.32,0.830
6109,891.40,0.830
6110,891.49,0.829
6111,891.57,0.829
6112,891.66,0.829
6113,891.74,0.829
6114,891.82,0.829
6115,891.90,0.829
6116,891.99,0.829
6117,892.07,0.829
6118,892.16,0.829
6119,892.24,0.829
6120,892.32,0.829
6121,892.41,0.829
6122,892.49,0.829
6123,892.57,0.829
6124,892.66,0.829
6125,892.74,0.829
6126,892.83,0.828
6127,892.91,0.828
6128,892.99,0.828
6129,893.07,0.828
6130,893.16,0.828
6131,893.24,0.828
6132,893.33,0.828
6133,893.41,0.828
6134,893.49,0.828
6135,893.58,0.828
6136,893.66,0.828
6137,893.74,0.828
6138,893.82,0.828
6139,893.90,0.828
6140,893.99,0.828
6141,894.07,0.828
6142,894.16,0.827
6143,894.24,0.827
6144,894.32,0.827
6145,894.40,0.827
6146,894.49,0.827
6147,894.58,0.827
6148,894.66,0.827
6149,894.73,0.827
6150,894.82,0.827
6151,894.91,0.827
6152,894.99,0.827
6153,895.07,0.827
6154,895.16,0.827
6155,895.24,0.827
6156,895.32,0.827
6157,895.41,0.826
6158,895.49,0.826
6159,895.57,0.826
6160,895.66,0.826
6161,895.75,0.826
6162,895.82,0.826
6163,895.90,0.826
6164,895.99,0.826
6165,896.08,0.826
6166,896.16,0.826
6167,896.24,0.826
6168,896.33,0.826
6169,896.40,0.826
6170,896.48,0.826
6171,896.57,0.826
6172,896.66,0.825
6173,896.75,0.825
6174,896.82,0.825
6175,896.90,0.825
6176,896.98,0.825
6177,897.07,0.825
6178,897.16,0.825
6179,897.25,0.825
6180,897.33,0.825
6181,897.41,0.825
6182,897.49,0.825
6183,897.57,0.825
6184,897.66,0.825
6185,897.74,0.825
6186,897.82,0.825
6187,897.91,0.825
6188,897.99,0.825
6189,898.07,0.824
6190,898.16,0.824
6191,898.24,0.824
6192,898.33,0.824
6193,898.41,0.824
6194,898.49,0.824
6195,898.58,0.824
6196,898.66,0.824
6197,898.74,0.824
6198,898.83,0.824
6199,898.90,0.824
6200,898.99,0.824
6201,899.08,0.824
6202,899.16,0.824
6203,899.24,0.824
6204,899.33,0.824
6205,899.41,0.824
6206,899.49,0.823
6207,899.58,0.823
6208,899.66,0.823
6209,899.74,0.823
6210,899.83,0.823
6211,899.91,0.823
6212,899.99,0.823
6213,900.07,0.823
6214,900.16,0.823
6215,900.24,0.823
6216,900.32,0.823
6217,900.41,0.823
6218,900.49,0.823
6219,900.58,0.823
6220,900.66,0.823
6221,900.74,0.822
6222,900.82,0.822
6223,900.91,0.822
6224,900.99,0.822
6225,901.07,0.822
6226,901.15,0.822
6227,901.24,0.822
6228,901.33,0.822
6229,901.41,0.822
6230,901.49,0.822
6231,901.57,0.822
6232,901.66,0.822
6233,901.74,0.822
6234,901.82,0.822
6235,901.91,0.822
6236,901.99,0.821
6237,902.07,0.821
6238,902.16,0.821
6239,902.24,0.821
6240,902.32,0.821
6241,902.41,0.821
6242,902.49,0.821
6243,902.58,0.821
6244,902.66,0.821
6245,902.74,0.821
6246,902.82,0.821
6247,902.91,0.821
6248,902.99,0.821
6249,903.08,0.821
6250,903.16,0.821
6251,903.24,0.821
6252,903.32,0.820
6253,903.40,0.820
6254,903.49,0.820
6255,903.57,0.820
6256,903.65,0.820
6257,903.74,0.820
6258,903.82,0.820
6259,903.90,0.820
6260,903.99,0.820
6261,904.08,0.820
6262,904.16,0.820
6263,904.24,0.820
6264,904.33,0.820
6265,904.41,0.820
6266,904.49,0.820
6267,904.58,0.819
6268,904.65,0.819
6269,904.74,0.819
6270,904.82,0.819
6271,904.91,0.819
6272,904.99,0.819
6273,905.07,0.819
6274,905.16,0.819
6275,905.24,0.819
6276,905.32,0.819
6277,905.41,0.819
6278,905.49,0.819
6279,905.57,0.819
6280,905.66,0.819
6281,905.74,0.819
6282,905.82,0.819
6283,905.91,0.819
6284,905.99,0.818
6285,906.07,0.818
6286,906.15,0.818
6287,906.24,0.818
6288,906.33,0.818
6289,906.41,0.818
6290,906.49,0.818
6291,906.57,0.818
6292,906.66,0.818
6293,906.75,0.818
6294,906.83,0.818
6295,906.91,0.818
6296,906.99,0.818
6297,907.07,0.818
6298,907.15,0.818
6299,907.24,0.818
6300,907.32,0.817
6301,907.41,0.817
6302,907.49,0.817
6303,907.57,0.817
6304,907.66,0.817
6305,907.74,0.817
6306,907.83,0.817
6307,907.91,0.817
6308,907.99,0.817
6309,908.08,0.817
6310,908.16,0.817
6311,908.24,0.817
6312,908.32,0.817
6313,908.40,0.817
6314,908.50,0.817
6315,908.57,0.817
6316,908.65,0.816
6317,908.74,0.816
6318,908.83,0.816
6319,908.91,0.816
6320,908.99,0.816
6321,909.08,0.816
6322,909.16,0.816
6323,909.24,0.816
6324,909.32,0.816
6325,909.41,0.816
6326,909.49,0.816
6327,909.58,0.816
6328,909.66,0.816
6329,909.74,0.816
6330,909.82,0.816
6331,909.91,0.816
6332,909.99,0.816
6333,910.07,0.816
6334,910.15,0.815
6335,910.24,0.815
6336,910.33,0.815
6337,910.41,0.815
6338,910.49,0.815
6339,910.57,0.815
6340,910.66,0.815
6341,910.75,0.815
6342,910.83,0.815
6343,910.90,0.815
6344,910.99,0.815
6345,911.08,0.815
6346,911.16,0.815
6347,911.24,0.815
6348,911.33,0.815
6349,911.41,0.815
6350,911.49,0.815
6351,911.58,0.814
6352,911.66,0.814
6353,911.74,0.814
6354,911.82,0.814
6355,911.91,0.814
6356,912.00,0.814
6357,912.07,0.814
6358,912.15,0.814
6359,912.24,0.814
6360,912.33,0.814
6361,912.41,0.814
6362,912.49,0.814
6363,912.58,0.814
6364,912.66,0.814
6365,912.74,0.814
6366,912.83,0.814
6367,912.91,0.813
6368,912.99,0.813
6369,913.07,0.813
6370,913.16,0.813
6371,913.24,0.813
6372,913.32,0.813
6373,913.40,0.813
6374,913.49,0.813
6375,913.57,0.813
6376,913.65,0.813
6377,913.74,0.813
6378,913.82,0.813
6379,913.91,0.813
6380,913.99,0.813
6381,914.07,0.813
6382,914.16,0.813
6383,914.24,0.813
6384,914.33,0.813
6385,914.41,0.812
6386,914.49,0.812
6387,914.57,0.812
6388,914.66,0.812
6389,914.74,0.812
6390,914.82,0.812
6391,914.91,0.812
6392,914.99,0.812
6393,915.07,0.812
6394,915.15,0.812
6395,915.24,0.812
6396,915.33,0.812
6397,915.41,0.812
6398,915.49,0.812
6399,915.58,0.812
6400,915.66,0.812
6401,915.74,0.812
6402,915.83,0.811
6403,915.91,0.811
6404,915.99,0.811
6405,916.07,0.811
6406,916.16,0.811
6407,916.25,0.811
6408,916.33,0.811
6409,916.40,0.811
6410,916.48,0.811
6411,916.58,0.811
6412,916.66,0.811
6413,916.74,0.811
6414,916.82,0.811
6415,916.90,0.811
6416,916.99,0.811
6417,917.08,0.811
6418,917.16,0.810
6419,917.24,0.810
6420,917.32,0.810
6421,917.41,0.810
6422,917.49,0.810
6423,917.57,0.810
6424,917.66,0.810
6425,917.74,0.810
6426,917.82,0.810
6427,917.91,0.810
6428,917.99,0.810
6429,918.07,0.810
6430,918.16,0.810
6431,918.24,0.810
6432,918.32,0.810
6433,918.41,0.810
6434,918.49,0.810
6435,918.58,0.810
6436,918.66,0.810
6437,918.74,0.809
6438,918.83,0.809
6439,918.91,0.809
6440,918.99,0.809
6441,919.07,0.809
6442,919.15,0.809
6443,919.24,0.809
6444,919.32,0.809
6445,919.41,0.809
6446,919.50,0.809
6447,919.58,0.809
6448,919.66,0.809
6449,919.74,0.809
6450,919.82,0.809
6451,919.91,0.809
6452,919.99,0.809
6453,920.07,0.809
6454,920.16,0.808
6455,920.24,0.808
6456,920.32,0.808
6457,920.41,0.808
6458,920.49,0.808
6459,920.57,0.808
6460,920.66,0.808
6461,920.74,0.808
6462,920.83,0.808
6463,920.91,0.808
6464,920.99,0.808
6465,921.08,0.808
6466,921.16,0.808
6467,921.24,0.808
6468,921.33,0.808
6469,921.41,0.808
6470,921.49,0.808
6471,921.58,0.808
6472,921.66,0.807
6473,921.74,0.807
6474,921.82,0.807
6475,921.90,0.807
6476,921.99,0.807
6477,922.08,0.807
6478,922.16,0.807
6479,922.25,0.807
6480,922.33,0.807
6481,922.41,0.807
6482,922.48,0.807
6483,922.57,0.807
6484,922.66,0.807
6485,922.74,0.807
6486,922.82,0.807
6487,922.91,0.807
6488,922.99,0.807
6489,923.07,0.807
6490,923.15,0.807
6491,923.24,0.806
6492,923.33,0.806
6493,923.41,0.806
6494,923.49,0.806
6495,923.58,0.806
6496,923.66,0.806
6497,923.74,0.806
6498,923.82,0.806
6499,923.91,0.806
6500,923.99,0.806
6501,924.07,0.806
6502,924.16,0.806
6503,924.24,0.806
6504,924.32,0.806
6505,924.41,0.806
6506,924.49,0.806
6507,924.57,0.806
6508,924.66,0.806
6509,924.74,0.806
6510,924.83,0.806
6511,924.91,0.805
6512,924.99,0.805
6513,925.07,0.805
6514,925.16,0.805
6515,925.24,0.805
6516,925.32,0.805
6517,925.40,0.805
6518,925.49,0.805
6519,925.57,0.805
6520,925.65,0.805
6521,925.74,0.805
6522,925.82,0.805
6523,925.90,0.805
6524,925.99,0.805
6525,926.07,0.805
6526,926.16,0.805
6527,926.24,0.804
6528,926.32,0.804
6529,926.41,0.804
6530,926.50,0.804
6531,926.58,0.804
6532,926.65,0.804
6533,926.74,0.804
6534,926.83,0.804
6535,926.91,0.804
6536,926.99,0.804
6537,927.07,0.804
6538,927.16,0.804
6539,927.24,0.804
6540,927.32,0.804
6541,927.41,0.804
6542,927.50,0.804
6543,927.57,0.804
6544,927.65,0.804
6545,927.74,0.803
6546,927.83,0.803
6547,927.91,0.803
6548,927.99,0.803
6549,928.08,0.803
6550,928.16,0.803
6551,928.25,0.803
6552,928.33,0.803
6553,928.41,0.803
6554,928.49,0.803
6555,928.57,0.803
6556,928.65,0.803
6557,928.74,0.803
6558,928.82,0.803
6559,928.91,0.803
6560,928.99,0.803
6561,929.07,0.803
6562,929.16,0.803
6563,929.24,0.803
6564,929.32,0.803
6565,929.41,0.803
6566,929.49,0.802
6567,929.58,0.802
6568,929.66,0.802
6569,929.74,0.802
6570,929.83,0.802
6571,929.91,0.802
6572,929.99,0.802
6573,930.07,0.802
6574,930.16,0.802
6575,930.24,0.802
6576,930.33,0.802
6577,930.41,0.802
6578,930.49,0.802
6579,930.58,0.802
6580,930.66,0.802
6581,930.74,0.802
6582,930.82,0.802
6583,930.91,0.802
6584,930.99,0.801
6585,931.08,0.801
6586,931.16,0.801
6587,931.24,0.801
6588,931.32,0.801
6589,931.41,0.801
6590,931.49,0.801
6591,931.57,0.801
6592,931.66,0.801
6593,931.74,0.801
6594,931.83,0.801
6595,931.91,0.801
6596,931.99,0.801
6597,932.08,0.801
6598,932.15,0.801
6599,932.24,0.801
6600,932.32,0.801
6601,932.41,0.801
6602,932.49,0.800
6603,932.57,0.800
6604,932.66,0.800
6605,932.74,0.800
6606,932.82,0.800
6607,932.91,0.800
6608,932.99,0.800
6609,933.07,0.800
6610,933.15,0.800
6611,933.25,0.800
6612,933.33,0.800
6613,933.41,0.800
6614,933.49,0.800
6615,933.58,0.800
6616,933.66,0.800
6617,933.74,0.800
6618,933.83,0.800
6619,933.91,0.800
6620,934.00,0.800
6621,934.07,0.800
6622,934.16,0.799
6623,934.24,0.799
6624,934.32,0.799
6625,934.41,0.799
6626,934.49,0.799
6627,934.57,0.799
6628,934.66,0.799
6629,934.74,0.799
6630,934.83,0.799
6631,934.90,0.799
6632,935.00,0.799
6633,935.08,0.799
6634,935.16,0.799
6635,935.24,0.799
6636,935.33,0.799
6637,935.41,0.799
6638,935.49,0.799
6639,935.58,0.799
6640,935.66,0.798
6641,935.74,0.798
6642,935.83,0.798
6643,935.91,0.798
6644,935.99,0.798
6645,936.08,0.798
6646,936.16,0.798
6647,936.24,0.798
6648,936.33,0.798
6649,936.41,0.798
6650,936.49,0.798
6651,936.58,0.798
6652,936.66,0.798
6653,936.74,0.798
6654,936.82,0.798
6655,936.91,0.798
6656,937.00,0.798
6657,937.08,0.798
6658,937.16,0.798
6659,937.24,0.798
6660,937.32,0.798
6661,937.40,0.797
6662,937.49,0.797
6663,937.58,0.797
6664,937.66,0.797
6665,937.74,0.797
6666,937.82,0.797
6667,937.91,0.797
6668,937.99,0.797
6669,938.07,0.797
6670,938.15,0.797
6671,938.24,0.797
6672,938.33,0.797
6673,938.40,0.797
6674,938.50,0.797
6675,938.57,0.797
6676,938.66,0.797
6677,938.74,0.797
6678,938.82,0.797
6679,938.91,0.797
6680,938.99,0.797
6681,939.07,0.796
6682,939.16,0.796
6683,939.24,0.796
6684,939.32,0.796
6685,939.41,0.796
6686,939.50,0.796
6687,939.58,0.796
6688,939.66,0.796
6689,939.74,0.796
6690,939.83,0.796
6691,939.90,0.796
6692,939.99,0.796
6693,940.07,0.796
6694,940.16,0.796
6695,940.24,0.796
6696,940.33,0.796
6697,940.41,0.796
6698,940.49,0.796
6699,940.57,0.795
6700,940.65,0.795
6701,940.74,0.795
6702,940.82,0.795
6703,940.91,0.795
6704,940.99,0.795
6705,941.07,0.795
6706,941.16,0.795
6707,941.24,0.795
6708,941.32,0.795
6709,941.41,0.795
6710,941.50,0.795
6711,941.57,0.795
6712,941.66,0.795
6713,941.74,0.795
6714,941.83,0.795
6715,941.91,0.795
6716,941.99,0.795
6717,942.08,0.795
6718,942.16,0.794
6719,942.24,0.794
6720,942.33,0.794
6721,942.40,0.794
6722,942.49,0.794
6723,942.57,0.794
6724,942.66,0.794
