Repository: MaCFP/matl-db

# README File for IMT
IMT Mines Alès (Institut Mines-Télécom), Alès (France).

### Experimental Conditions: TGA
A Perkin Elmer TGA 8000 was used to conduct Thermogravimetric Analysis (TGA) experiments. 

* Heating Rates: 2, 5, 10, 20 K/min
* Temperature program
  - Initial Temperature: 303 K
  - Initial Isotherm: 120 s (hold at 303 K for 120 s)
  - Heating Ramp: from 303 to 383 K at 10 K/min
  - Second Isotherm: 600 s (hold at 383 K for 600 s)
  - Maximum Temperature: 1173 K
  - Final Isotherm: None
* Sample mass: 5 mg +/- 0.1 mg
* Sample geometry: Powdered
* Calibration type: Before each experiment, a baseline test was performed using an empty crucible. 
* Crucible
  - Type: alumina

File: Wood/Calibration_Data/IMT/IMT-Mines-Ales_Wood_TGA_O2-20_2K_R1.csv (part 3 of 12)
Time (s),Temperature (K),Weight (mg)
4503,532.79,4.395
4504,532.83,4.395
4505,532.86,4.394
4506,532.89,4.394
4507,532.92,4.393
4508,532.96,4.393
4509,532.99,4.392
4510,533.03,4.392
4511,533.06,4.391
4512,533.09,4.391
4513,533.13,4.390
4514,533.16,4.390
4515,533.19,4.389
4516,533.23,4.389
4517,533.26,4.388
4518,533.29,4.388
4519,533.32,4.388
4520,533.36,4.387
4521,533.40,4.387
4522,533.43,4.386
4523,533.46,4.386
4524,533.49,4.385
4525,533.52,4.385
4526,533.56,4.384
4527,533.60,4.384
4528,533.63,4.383
4529,533.66,4.383
4530,533.69,4.382
4531,533.73,4.382
4532,533.76,4.381
4533,533.79,4.381
4534,533.83,4.380
4535,533.87,4.380
4536,533.90,4.379
4537,533.92,4.379
4538,533.96,4.378
4539,533.99,4.378
4540,534.02,4.377
4541,534.06,4.377
4542,534.09,4.376
4543,534.13,4.376
4544,534.16,4.375
4545,534.19,4.375
4546,534.23,4.374
4547,534.26,4.374
4548,534.30,4.373
4549,534.33,4.373
4550,534.36,4.372
4551,534.39,4.372
4552,534.42,4.371
4553,534.46,4.371
4554,534.50,4.370
4555,534.53,4.370
4556,534.56,4.369
4557,534.59,4.369
4558,534.62,4.368
4559,534.66,4.368
4560,534.69,4.367
4561,534.73,4.367
4562,534.76,4.366
4563,534.79,4.366
4564,534.83,4.365
4565,534.86,4.365
4566,534.90,4.364
4567,534.93,4.364
4568,534.96,4.363
4569,534.98,4.363
4570,535.02,4.362
4571,535.06,4.362
4572,535.10,4.361
4573,535.14,4.361
4574,535.16,4.360
4575,535.19,4.360
4576,535.23,4.359
4577,535.26,4.359
4578,535.29,4.358
4579,535.33,4.358
4580,535.36,4.357
4581,535.40,4.357
4582,535.43,4.356
4583,535.46,4.356
4584,535.49,4.355
4585,535.53,4.355
4586,535.56,4.354
4587,535.60,4.354
4588,535.63,4.353
4589,535.66,4.353
4590,535.69,4.352
4591,535.72,4.352
4592,535.76,4.351
4593,535.80,4.351
4594,535.83,4.350
4595,535.86,4.350
4596,535.90,4.349
4597,535.93,4.349
4598,535.96,4.348
4599,535.99,4.348
4600,536.03,4.347
4601,536.06,4.347
4602,536.09,4.346
4603,536.13,4.346
4604,536.16,4.345
4605,536.19,4.344
4606,536.23,4.344
4607,536.27,4.343
4608,536.30,4.343
4609,536.33,4.342
4610,536.36,4.342
4611,536.39,4.341
4612,536.43,4.341
4613,536.46,4.340
4614,536.50,4.340
4615,536.53,4.339
4616,536.56,4.339
4617,536.59,4.338
4618,536.63,4.338
4619,536.66,4.337
4620,536.69,4.337
4621,536.72,4.336
4622,536.76,4.336
4623,536.79,4.335
4624,536.83,4.335
4625,536.86,4.334
4626,536.89,4.334
4627,536.93,4.333
4628,536.96,4.333
4629,536.99,4.332
4630,537.03,4.332
4631,537.06,4.331
4632,537.09,4.330
4633,537.12,4.330
4634,537.16,4.329
4635,537.20,4.329
4636,537.24,4.328
4637,537.27,4.328
4638,537.29,4.327
4639,537.32,4.327
4640,537.36,4.326
4641,537.40,4.326
4642,537.44,4.325
4643,537.46,4.325
4644,537.49,4.324
4645,537.53,4.324
4646,537.56,4.323
4647,537.60,4.323
4648,537.63,4.322
4649,537.67,4.321
4650,537.69,4.320
4651,537.73,4.319
4652,537.76,4.319
4653,537.80,4.318
4654,537.83,4.318
4655,537.86,4.317
4656,537.89,4.317
4657,537.92,4.317
4658,537.96,4.316
4659,538.00,4.316
4660,538.03,4.315
4661,538.06,4.315
4662,538.10,4.314
4663,538.13,4.314
4664,538.16,4.313
4665,538.20,4.313
4666,538.23,4.312
4667,538.26,4.312
4668,538.30,4.311
4669,538.33,4.311
4670,538.36,4.310
4671,538.40,4.310
4672,538.43,4.309
4673,538.46,4.308
4674,538.49,4.308
4675,538.53,4.307
4676,538.56,4.307
4677,538.60,4.306
4678,538.63,4.306
4679,538.67,4.305
4680,538.70,4.305
4681,538.72,4.304
4682,538.76,4.303
4683,538.79,4.303
4684,538.83,4.302
4685,538.87,4.302
4686,538.90,4.301
4687,538.93,4.301
4688,538.96,4.300
4689,539.00,4.300
4690,539.03,4.299
4691,539.06,4.299
4692,539.09,4.298
4693,539.13,4.297
4694,539.16,4.297
4695,539.20,4.296
4696,539.23,4.296
4697,539.26,4.295
4698,539.30,4.295
4699,539.33,4.294
4700,539.37,4.294
4701,539.40,4.293
4702,539.43,4.293
4703,539.47,4.292
4704,539.50,4.291
4705,539.53,4.291
4706,539.57,4.290
4707,539.60,4.290
4708,539.64,4.289
4709,539.66,4.289
4710,539.69,4.288
4711,539.73,4.288
4712,539.76,4.287
4713,539.80,4.286
4714,539.83,4.286
4715,539.87,4.285
4716,539.90,4.285
4717,539.93,4.284
4718,539.97,4.284
4719,540.00,4.283
4720,540.03,4.282
4721,540.07,4.282
4722,540.09,4.281
4723,540.12,4.281
4724,540.16,4.280
4725,540.20,4.280
4726,540.23,4.279
4727,540.27,4.279
4728,540.30,4.278
4729,540.34,4.277
4730,540.37,4.277
4731,540.40,4.276
4732,540.43,4.276
4733,540.46,4.275
4734,540.50,4.275
4735,540.53,4.274
4736,540.57,4.273
4737,540.59,4.273
4738,540.63,4.272
4739,540.67,4.272
4740,540.70,4.271
4741,540.74,4.271
4742,540.76,4.270
4743,540.79,4.270
4744,540.83,4.269
4745,540.86,4.268
4746,540.90,4.268
4747,540.93,4.267
4748,540.97,4.267
4749,541.00,4.266
4750,541.03,4.266
4751,541.06,4.265
4752,541.10,4.264
4753,541.13,4.264
4754,541.17,4.263
4755,541.20,4.263
4756,541.24,4.262
4757,541.27,4.262
4758,541.29,4.261
4759,541.33,4.260
4760,541.37,4.260
4761,541.40,4.259
4762,541.44,4.259
4763,541.47,4.258
4764,541.50,4.257
4765,541.53,4.257
4766,541.57,4.256
4767,541.61,4.256
4768,541.64,4.255
4769,541.67,4.255
4770,541.69,4.254
4771,541.73,4.253
4772,541.77,4.253
4773,541.80,4.252
4774,541.84,4.252
4775,541.87,4.251
4776,541.90,4.251
4777,541.93,4.250
4778,541.97,4.249
4779,542.00,4.249
4780,542.03,4.248
4781,542.07,4.248
4782,542.10,4.247
4783,542.13,4.246
4784,542.16,4.246
4785,542.19,4.245
4786,542.23,4.245
4787,542.27,4.244
4788,542.30,4.244
4789,542.33,4.243
4790,542.37,4.242
4791,542.40,4.242
4792,542.42,4.241
4793,542.46,4.241
4794,542.51,4.240
4795,542.54,4.239
4796,542.57,4.239
4797,542.60,4.238
4798,542.63,4.238
4799,542.67,4.237
4800,542.70,4.236
4801,542.74,4.236
4802,542.77,4.235
4803,542.80,4.235
4804,542.83,4.234
4805,542.86,4.233
4806,542.90,4.233
4807,542.93,4.232
4808,542.98,4.232
4809,543.00,4.231
4810,543.03,4.230
4811,543.06,4.230
4812,543.10,4.229
4813,543.13,4.229
4814,543.17,4.228
4815,543.20,4.227
4816,543.23,4.227
4817,543.27,4.226
4818,543.30,4.226
4819,543.33,4.225
4820,543.37,4.224
4821,543.40,4.224
4822,543.43,4.223
4823,543.47,4.222
4824,543.50,4.222
4825,543.54,4.221
4826,543.57,4.221
4827,543.60,4.220
4828,543.64,4.219
4829,543.67,4.219
4830,543.70,4.218
4831,543.73,4.218
4832,543.77,4.217
4833,543.80,4.216
4834,543.84,4.216
4835,543.87,4.215
4836,543.89,4.215
4837,543.93,4.214
4838,543.97,4.213
4839,544.01,4.213
4840,544.04,4.212
4841,544.07,4.212
4842,544.10,4.211
4843,544.13,4.210
4844,544.17,4.210
4845,544.21,4.209
4846,544.24,4.208
4847,544.27,4.208
4848,544.30,4.207
4849,544.33,4.207
4850,544.37,4.206
4851,544.40,4.205
4852,544.44,4.205
4853,544.47,4.204
4854,544.50,4.204
4855,544.54,4.203
4856,544.57,4.202
4857,544.60,4.202
4858,544.63,4.201
4859,544.66,4.200
4860,544.70,4.200
4861,544.73,4.199
4862,544.77,4.199
4863,544.80,4.198
4864,544.83,4.197
4865,544.87,4.197
4866,544.90,4.196
4867,544.93,4.196
4868,544.97,4.195
4869,545.00,4.194
4870,545.04,4.194
4871,545.06,4.193
4872,545.10,4.192
4873,545.13,4.192
4874,545.17,4.191
4875,545.20,4.191
4876,545.24,4.190
4877,545.27,4.189
4878,545.30,4.189
4879,545.33,4.188
4880,545.37,4.187
4881,545.40,4.187
4882,545.44,4.186
4883,545.47,4.185
4884,545.50,4.185
4885,545.53,4.184
4886,545.57,4.184
4887,545.60,4.183
4888,545.63,4.182
4889,545.67,4.182
4890,545.70,4.181
4891,545.74,4.180
4892,545.77,4.180
4893,545.81,4.179
4894,545.84,4.178
4895,545.86,4.178
4896,545.89,4.177
4897,545.93,4.176
4898,545.97,4.176
4899,546.00,4.175
4900,546.04,4.175
4901,546.08,4.174
4902,546.11,4.173
4903,546.14,4.173
4904,546.17,4.172
4905,546.20,4.171
4906,546.24,4.171
4907,546.27,4.170
4908,546.31,4.169
4909,546.34,4.169
4910,546.36,4.168
4911,546.40,4.167
4912,546.43,4.167
4913,546.47,4.166
4914,546.51,4.165
4915,546.54,4.165
4916,546.56,4.164
4917,546.60,4.163
4918,546.64,4.163
4919,546.67,4.162
4920,546.70,4.161
4921,546.74,4.160
4922,546.77,4.160
4923,546.80,4.159
4924,546.83,4.159
4925,546.87,4.158
4926,546.90,4.157
4927,546.93,4.157
4928,546.97,4.156
4929,547.00,4.155
4930,547.04,4.155
4931,547.07,4.154
4932,547.10,4.153
4933,547.13,4.153
4934,547.17,4.152
4935,547.20,4.151
4936,547.24,4.151
4937,547.27,4.150
4938,547.30,4.149
4939,547.33,4.148
4940,547.36,4.147
4941,547.40,4.146
4942,547.44,4.145
4943,547.48,4.145
4944,547.51,4.144
4945,547.53,4.143
4946,547.57,4.142
4947,547.60,4.142
4948,547.64,4.141
4949,547.67,4.141
4950,547.71,4.140
4951,547.74,4.140
4952,547.77,4.139
4953,547.80,4.139
4954,547.84,4.138
4955,547.88,4.138
4956,547.91,4.137
4957,547.94,4.137
4958,547.97,4.136
4959,548.00,4.135
4960,548.03,4.135
4961,548.07,4.134
4962,548.11,4.133
4963,548.14,4.133
4964,548.17,4.132
4965,548.20,4.131
4966,548.24,4.131
4967,548.27,4.130
4968,548.31,4.129
4969,548.34,4.129
4970,548.37,4.128
4971,548.40,4.127
4972,548.43,4.127
4973,548.47,4.126
4974,548.50,4.125
4975,548.54,4.125
4976,548.57,4.124
4977,548.60,4.123
4978,548.64,4.123
4979,548.67,4.122
4980,548.70,4.121
4981,548.74,4.121
4982,548.77,4.120
4983,548.80,4.119
4984,548.84,4.119
4985,548.87,4.118
4986,548.91,4.117
4987,548.94,4.117
4988,548.98,4.116
4989,549.00,4.115
4990,549.03,4.114
4991,549.07,4.114
4992,549.11,4.113
4993,549.14,4.112
4994,549.17,4.112
4995,549.20,4.111
4996,549.23,4.110
4997,549.27,4.109
4998,549.30,4.109
4999,549.34,4.108
5000,549.37,4.107
5001,549.41,4.107
5002,549.44,4.106
5003,549.47,4.105
5004,549.50,4.105
5005,549.54,4.104
5006,549.57,4.103
5007,549.60,4.102
5008,549.63,4.102
5009,549.67,4.101
5010,549.71,4.100
5011,549.74,4.100
5012,549.77,4.099
5013,549.81,4.098
5014,549.85,4.097
5015,549.87,4.097
5016,549.90,4.096
5017,549.94,4.095
5018,549.97,4.095
5019,550.01,4.094
5020,550.05,4.093
5021,550.07,4.093
5022,550.11,4.092
5023,550.13,4.091
5024,550.17,4.090
5025,550.21,4.090
5026,550.24,4.089
5027,550.28,4.088
5028,550.31,4.088
5029,550.34,4.087
5030,550.37,4.086
5031,550.41,4.085
5032,550.44,4.085
5033,550.47,4.084
5034,550.50,4.083
5035,550.54,4.083
5036,550.57,4.082
5037,550.61,4.081
5038,550.64,4.080
5039,550.67,4.080
5040,550.70,4.079
5041,550.74,4.078
5042,550.77,4.078
5043,550.81,4.077
5044,550.84,4.076
5045,550.87,4.075
5046,550.90,4.075
5047,550.94,4.074
5048,550.97,4.073
5049,551.00,4.072
5050,551.04,4.072
5051,551.08,4.071
5052,551.11,4.070
5053,551.14,4.070
5054,551.17,4.069
5055,551.20,4.068
5056,551.24,4.067
5057,551.28,4.067
5058,551.31,4.066
5059,551.34,4.065
5060,551.37,4.064
5061,551.40,4.064
5062,551.44,4.063
5063,551.48,4.062
5064,551.50,4.061
5065,551.54,4.061
5066,551.58,4.060
5067,551.61,4.059
5068,551.64,4.058
5069,551.67,4.058
5070,551.70,4.057
5071,551.74,4.056
5072,551.77,4.055
5073,551.81,4.055
5074,551.84,4.054
5075,551.87,4.053
5076,551.91,4.052
5077,551.94,4.052
5078,551.97,4.051
5079,552.00,4.050
5080,552.04,4.049
5081,552.08,4.049
5082,552.11,4.048
5083,552.14,4.047
5084,552.17,4.047
5085,552.21,4.046
5086,552.24,4.045
5087,552.28,4.044
5088,552.31,4.043
5089,552.34,4.043
5090,552.37,4.042
5091,552.41,4.041
5092,552.45,4.040
5093,552.48,4.040
5094,552.51,4.039
5095,552.54,4.038
5096,552.57,4.037
5097,552.60,4.037
5098,552.64,4.036
5099,552.67,4.035
5100,552.71,4.034
5101,552.74,4.034
5102,552.77,4.033
5103,552.81,4.032
5104,552.84,4.031
5105,552.88,4.031
5106,552.91,4.030
5107,552.94,4.029
5108,552.98,4.028
5109,553.01,4.028
5110,553.04,4.027
5111,553.07,4.026
5112,553.10,4.025
5113,553.13,4.024
5114,553.18,4.024
5115,553.22,4.023
5116,553.25,4.022
5117,553.28,4.021
5118,553.31,4.021
5119,553.33,4.020
5120,553.37,4.019
5121,553.41,4.018
5122,553.45,4.018
5123,553.47,4.017
5124,553.51,4.016
5125,553.54,4.015
5126,553.57,4.014
5127,553.61,4.014
5128,553.64,4.013
5129,553.68,4.012
5130,553.71,4.011
5131,553.74,4.010
5132,553.77,4.010
5133,553.80,4.009
5134,553.84,4.008
5135,553.88,4.007
5136,553.91,4.007
5137,553.94,4.006
5138,553.97,4.005
5139,554.00,4.004
5140,554.03,4.003
5141,554.07,4.003
5142,554.11,4.002
5143,554.14,4.001
5144,554.17,4.000
5145,554.21,3.999
5146,554.24,3.999
5147,554.28,3.998
5148,554.31,3.997
5149,554.34,3.996
5150,554.37,3.995
5151,554.41,3.995
5152,554.44,3.994
5153,554.48,3.993
5154,554.51,3.992
5155,554.54,3.992
5156,554.58,3.991
5157,554.61,3.990
5158,554.64,3.989
5159,554.67,3.988
5160,554.71,3.988
5161,554.74,3.987
5162,554.77,3.986
5163,554.81,3.985
5164,554.84,3.984
5165,554.87,3.984
5166,554.91,3.983
5167,554.94,3.982
5168,554.98,3.981
5169,555.02,3.980
5170,555.05,3.980
5171,555.07,3.979
5172,555.10,3.978
5173,555.14,3.977
5174,555.18,3.976
5175,555.21,3.975
5176,555.24,3.975
5177,555.27,3.974
5178,555.31,3.973
5179,555.34,3.972
5180,555.38,3.971
5181,555.41,3.970
5182,555.44,3.969
5183,555.48,3.968
5184,555.52,3.967
5185,555.55,3.966
5186,555.58,3.965
5187,555.61,3.964
5188,555.64,3.963
5189,555.67,3.962
5190,555.71,3.961
5191,555.75,3.960
5192,555.78,3.960
5193,555.81,3.959
5194,555.84,3.958
5195,555.87,3.957
5196,555.91,3.957
5197,555.94,3.956
5198,555.98,3.956
5199,556.01,3.955
5200,556.04,3.954
5201,556.07,3.953
5202,556.11,3.953
5203,556.15,3.952
5204,556.18,3.951
5205,556.21,3.950
5206,556.24,3.950
5207,556.27,3.949
5208,556.31,3.948
5209,556.35,3.947
5210,556.38,3.946
5211,556.41,3.945
5212,556.44,3.945
5213,556.48,3.944
5214,556.51,3.943
5215,556.54,3.942
5216,556.58,3.941
5217,556.61,3.940
5218,556.65,3.939
5219,556.68,3.939
5220,556.70,3.938
5221,556.74,3.937
5222,556.78,3.936
5223,556.81,3.935
5224,556.84,3.935
5225,556.88,3.934
5226,556.91,3.933
5227,556.94,3.932
5228,556.98,3.931
5229,557.01,3.930
5230,557.04,3.930
5231,557.07,3.929
5232,557.11,3.928
5233,557.15,3.927
5234,557.18,3.926
5235,557.21,3.925
5236,557.24,3.924
5237,557.28,3.924
5238,557.31,3.923
5239,557.35,3.922
5240,557.38,3.921
5241,557.41,3.920
5242,557.44,3.919
5243,557.48,3.918
5244,557.51,3.918
5245,557.54,3.917
5246,557.58,3.916
5247,557.61,3.915
5248,557.65,3.914
5249,557.68,3.913
5250,557.71,3.912
5251,557.74,3.911
5252,557.78,3.910
5253,557.81,3.909
5254,557.85,3.909
5255,557.88,3.908
5256,557.91,3.907
5257,557.94,3.906
5258,557.98,3.905
5259,558.01,3.903
5260,558.04,3.902
5261,558.08,3.901
5262,558.11,3.900
5263,558.14,3.900
5264,558.18,3.899
5265,558.21,3.898
5266,558.25,3.898
5267,558.28,3.897
5268,558.31,3.896
5269,558.34,3.895
5270,558.38,3.894
5271,558.41,3.894
5272,558.45,3.893
5273,558.48,3.892
5274,558.51,3.891
5275,558.54,3.890
5276,558.58,3.889
5277,558.61,3.888
5278,558.64,3.887
5279,558.67,3.886
5280,558.71,3.886
5281,558.75,3.885
5282,558.79,3.884
5283,558.81,3.883
5284,558.84,3.882
5285,558.87,3.881
5286,558.91,3.880
5287,558.95,3.879
5288,558.99,3.878
5289,559.02,3.878
5290,559.05,3.877
5291,559.07,3.876
5292,559.11,3.875
5293,559.14,3.874
5294,559.19,3.873
5295,559.22,3.872
5296,559.25,3.871
5297,559.27,3.870
5298,559.30,3.869
5299,559.34,3.868
5300,559.38,3.867
5301,559.42,3.867
5302,559.45,3.865
5303,559.48,3.864
5304,559.51,3.863
5305,559.54,3.862
5306,559.58,3.861
5307,559.61,3.860
5308,559.65,3.859
5309,559.68,3.858
5310,559.71,3.857
5311,559.74,3.856
5312,559.78,3.855
5313,559.81,3.854
5314,559.84,3.853
5315,559.88,3.852
5316,559.91,3.851
5317,559.95,3.850
5318,559.98,3.849
5319,560.02,3.848
5320,560.05,3.847
5321,560.08,3.846
5322,560.11,3.845
5323,560.14,3.844
5324,560.18,3.843
5325,560.21,3.842
5326,560.24,3.841
5327,560.28,3.841
5328,560.32,3.840
5329,560.35,3.839
5330,560.38,3.838
5331,560.41,3.837
5332,560.45,3.836
5333,560.48,3.835
5334,560.51,3.834
5335,560.55,3.833
5336,560.58,3.832
5337,560.61,3.832
5338,560.64,3.831
5339,560.68,3.830
5340,560.72,3.830
5341,560.75,3.829
5342,560.78,3.828
5343,560.81,3.827
5344,560.85,3.826
5345,560.88,3.826
5346,560.92,3.825
5347,560.96,3.824
5348,560.98,3.823
5349,561.01,3.822
5350,561.04,3.820
5351,561.08,3.819
5352,561.11,3.818
5353,561.15,3.816
5354,561.18,3.815
5355,561.21,3.814
5356,561.24,3.813
5357,561.28,3.812
5358,561.32,3.812
5359,561.35,3.811
5360,561.38,3.810
5361,561.41,3.809
5362,561.45,3.809
5363,561.48,3.808
5364,561.52,3.807
5365,561.55,3.806
5366,561.58,3.805
5367,561.61,3.804
5368,561.65,3.803
5369,561.69,3.801
5370,561.72,3.800
5371,561.75,3.799
5372,561.78,3.798
5373,561.81,3.797
5374,561.84,3.796
5375,561.88,3.795
5376,561.91,3.794
5377,561.94,3.792
5378,561.98,3.792
5379,562.02,3.791
5380,562.05,3.790
5381,562.08,3.788
5382,562.12,3.788
5383,562.15,3.787
5384,562.18,3.786
5385,562.21,3.785
5386,562.25,3.784
5387,562.28,3.783
5388,562.31,3.782
5389,562.34,3.781
5390,562.38,3.780
5391,562.41,3.779
5392,562.46,3.778
5393,562.48,3.777
5394,562.51,3.776
5395,562.55,3.775
5396,562.58,3.774
5397,562.62,3.773
5398,562.65,3.772
5399,562.68,3.771
5400,562.71,3.770
5401,562.75,3.769
5402,562.78,3.768
5403,562.82,3.767
5404,562.85,3.765
5405,562.88,3.764
5406,562.91,3.763
5407,562.95,3.762
5408,562.98,3.761
5409,563.01,3.760
5410,563.05,3.759
5411,563.08,3.758
5412,563.11,3.757
5413,563.15,3.756
5414,563.18,3.755
5415,563.21,3.754
5416,563.25,3.753
5417,563.29,3.752
5418,563.32,3.751
5419,563.35,3.750
5420,563.38,3.749
5421,563.42,3.748
5422,563.45,3.747
5423,563.49,3.747
5424,563.51,3.746
5425,563.55,3.745
5426,563.58,3.744
5427,563.62,3.743
5428,563.65,3.742
5429,563.69,3.742
5430,563.72,3.741
5431,563.75,3.740
5432,563.79,3.739
5433,563.82,3.738
5434,563.85,3.737
5435,563.88,3.736
5436,563.92,3.735
5437,563.95,3.734
5438,563.98,3.733
5439,564.01,3.732
5440,564.05,3.731
5441,564.08,3.729
5442,564.12,3.728
5443,564.15,3.727
5444,564.19,3.726
5445,564.22,3.725
5446,564.25,3.724
5447,564.28,3.723
5448,564.32,3.722
5449,564.35,3.721
5450,564.39,3.720
5451,564.42,3.719
5452,564.45,3.718
5453,564.48,3.717
5454,564.51,3.716
5455,564.55,3.714
5456,564.58,3.713
5457,564.62,3.712
5458,564.65,3.711
5459,564.68,3.710
5460,564.72,3.709
5461,564.75,3.708
5462,564.78,3.707
5463,564.81,3.706
5464,564.85,3.705
5465,564.89,3.704
5466,564.92,3.703
5467,564.95,3.702
5468,564.99,3.701
5469,565.01,3.700
5470,565.04,3.698
5471,565.08,3.697
5472,565.12,3.696
5473,565.16,3.695
5474,565.19,3.694
5475,565.22,3.693
5476,565.25,3.692
5477,565.28,3.691
5478,565.31,3.690
5479,565.35,3.688
5480,565.39,3.687
5481,565.42,3.686
5482,565.45,3.685
5483,565.49,3.684
5484,565.51,3.683
5485,565.55,3.682
5486,565.58,3.681
5487,565.62,3.680
5488,565.65,3.678
5489,565.68,3.677
5490,565.72,3.676
5491,565.75,3.675
5492,565.79,3.674
5493,565.82,3.673
5494,565.85,3.672
5495,565.88,3.671
5496,565.91,3.670
5497,565.95,3.669
5498,565.98,3.668
5499,566.02,3.666
5500,566.06,3.665
5501,566.08,3.664
5502,566.12,3.663
5503,566.15,3.662
5504,566.18,3.661
5505,566.22,3.660
5506,566.25,3.659
5507,566.28,3.657
5508,566.31,3.656
5509,566.35,3.655
5510,566.38,3.654
5511,566.42,3.652
5512,566.46,3.651
5513,566.49,3.650
5514,566.51,3.648
5515,566.55,3.647
5516,566.58,3.646
5517,566.62,3.645
5518,566.65,3.643
5519,566.68,3.642
5520,566.72,3.641
5521,566.75,3.640
5522,566.79,3.639
5523,566.82,3.638
5524,566.85,3.637
5525,566.89,3.636
5526,566.92,3.635
5527,566.95,3.634
5528,566.98,3.633
5529,567.02,3.632
5530,567.05,3.631
5531,567.09,3.630
5532,567.12,3.629
5533,567.15,3.628
5534,567.18,3.627
5535,567.21,3.626
5536,567.25,3.624
5537,567.28,3.623
5538,567.32,3.622
5539,567.35,3.621
5540,567.39,3.620
5541,567.42,3.618
5542,567.44,3.617
5543,567.48,3.616
5544,567.51,3.615
5545,567.55,3.614
5546,567.59,3.613
5547,567.62,3.611
5548,567.65,3.610
5549,567.68,3.609
5550,567.72,3.608
5551,567.76,3.607
5552,567.79,3.606
5553,567.82,3.605
5554,567.85,3.603
5555,567.89,3.602
5556,567.92,3.601
5557,567.95,3.600
5558,567.98,3.599
5559,568.02,3.597
5560,568.06,3.596
5561,568.09,3.595
5562,568.12,3.594
5563,568.15,3.593
5564,568.18,3.592
5565,568.22,3.591
5566,568.26,3.589
5567,568.29,3.588
5568,568.32,3.587
5569,568.35,3.586
5570,568.38,3.585
5571,568.42,3.583
5572,568.46,3.582
5573,568.49,3.581
5574,568.52,3.580
5575,568.55,3.579
5576,568.58,3.577
5577,568.62,3.576
5578,568.65,3.575
5579,568.69,3.574
5580,568.72,3.573
5581,568.75,3.571
5582,568.79,3.570
5583,568.82,3.569
5584,568.85,3.568
5585,568.88,3.566
5586,568.92,3.565
5587,568.95,3.564
5588,568.99,3.562
5589,569.02,3.561
5590,569.06,3.560
5591,569.09,3.558
5592,569.12,3.556
5593,569.15,3.555
5594,569.18,3.554
5595,569.22,3.553
5596,569.25,3.552
5597,569.28,3.551
5598,569.32,3.550
5599,569.35,3.549
5600,569.39,3.548
5601,569.42,3.546
5602,569.45,3.545
5603,569.49,3.544
5604,569.52,3.543
5605,569.56,3.542
5606,569.59,3.540
5607,569.62,3.539
5608,569.65,3.538
5609,569.69,3.537
5610,569.72,3.535
5611,569.75,3.534
5612,569.79,3.532
5613,569.82,3.531
5614,569.85,3.530
5615,569.88,3.528
5616,569.92,3.527
5617,569.95,3.525
5618,569.99,3.524
5619,570.02,3.523
5620,570.05,3.522
5621,570.09,3.521
5622,570.12,3.519
5623,570.15,3.518
5624,570.18,3.517
5625,570.22,3.516
5626,570.25,3.515
5627,570.29,3.513
5628,570.33,3.512
5629,570.36,3.511
5630,570.39,3.509
5631,570.42,3.508
5632,570.45,3.506
5633,570.49,3.505
5634,570.52,3.504
5635,570.55,3.502
5636,570.59,3.501
5637,570.62,3.500
5638,570.65,3.498
5639,570.69,3.497
5640,570.72,3.496
5641,570.75,3.495
5642,570.79,3.494
5643,570.82,3.493
5644,570.85,3.491
5645,570.89,3.490
5646,570.92,3.489
5647,570.96,3.487
5648,570.99,3.486
5649,571.01,3.485
5650,571.06,3.483
5651,571.10,3.482
5652,571.13,3.481
5653,571.16,3.479
5654,571.19,3.478
5655,571.21,3.477
5656,571.25,3.475
5657,571.29,3.474
5658,571.32,3.473
5659,571.36,3.472
5660,571.39,3.471
5661,571.42,3.469
5662,571.45,3.468
5663,571.50,3.467
5664,571.53,3.466
5665,571.56,3.464
5666,571.59,3.463
5667,571.62,3.462
5668,571.66,3.461
5669,571.69,3.459
5670,571.72,3.458
5671,571.75,3.457
5672,571.79,3.455
5673,571.83,3.454
5674,571.86,3.453
5675,571.89,3.452
5676,571.92,3.450
5677,571.95,3.449
5678,571.99,3.448
5679,572.02,3.446
5680,572.06,3.445
5681,572.09,3.444
5682,572.12,3.442
5683,572.16,3.441
5684,572.19,3.439
5685,572.22,3.438
5686,572.26,3.437
5687,572.28,3.435
5688,572.32,3.434
5689,572.35,3.433
5690,572.39,3.431
5691,572.42,3.430
5692,572.46,3.428
5693,572.49,3.427
5694,572.52,3.426
5695,572.55,3.424
5696,572.59,3.423
5697,572.62,3.422
5698,572.66,3.420
5699,572.69,3.419
5700,572.73,3.417
5701,572.75,3.416
5702,572.79,3.415
5703,572.82,3.413
5704,572.86,3.412
5705,572.89,3.411
5706,572.92,3.409
5707,572.96,3.408
5708,572.99,3.406
5709,573.02,3.405
5710,573.06,3.403
5711,573.09,3.402
5712,573.13,3.400
5713,573.16,3.399
5714,573.19,3.397
5715,573.22,3.396
5716,573.25,3.395
5717,573.29,3.393
5718,573.32,3.392
5719,573.36,3.391
5720,573.39,3.389
5721,573.42,3.388
5722,573.45,3.387
5723,573.49,3.385
5724,573.52,3.384
5725,573.56,3.383
5726,573.59,3.381
5727,573.62,3.380
5728,573.65,3.378
5729,573.69,3.377
5730,573.73,3.376
5731,573.77,3.374
5732,573.79,3.373
5733,573.82,3.371
5734,573.86,3.370
5735,573.89,3.368
5736,573.93,3.367
5737,573.96,3.365
5738,573.99,3.364
5739,574.02,3.363
5740,574.05,3.361
5741,574.09,3.360
5742,574.12,3.358
5743,574.15,3.357
5744,574.19,3.356
5745,574.22,3.354
5746,574.26,3.353
5747,574.29,3.351
5748,574.33,3.350
5749,574.36,3.348
5750,574.39,3.347
5751,574.42,3.346
5752,574.45,3.344
5753,574.49,3.343
5754,574.53,3.341
5755,574.56,3.340
5756,574.59,3.338
5757,574.62,3.337
5758,574.65,3.335
5759,574.69,3.333
5760,574.73,3.332
5761,574.76,3.330
5762,574.79,3.329
5763,574.82,3.327
5764,574.86,3.326
5765,574.89,3.324
5766,574.93,3.323
5767,574.96,3.321
5768,574.99,3.320
5769,575.02,3.318
5770,575.06,3.317
5771,575.09,3.315
5772,575.12,3.314
5773,575.16,3.312
5774,575.19,3.311
5775,575.23,3.310
5776,575.26,3.308
5777,575.29,3.307
5778,575.32,3.305
5779,575.36,3.304
5780,575.39,3.302
5781,575.42,3.301
5782,575.46,3.299
5783,575.49,3.298
5784,575.53,3.296
5785,575.56,3.295
5786,575.59,3.293
5787,575.62,3.292
5788,575.65,3.290
5789,575.69,3.289
5790,575.72,3.287
5791,575.76,3.286
5792,575.79,3.284
5793,575.83,3.282
5794,575.86,3.281
5795,575.89,3.279
5796,575.93,3.278
5797,575.96,3.276
5798,575.99,3.275
5799,576.02,3.273
5800,576.06,3.271
5801,576.09,3.270
5802,576.13,3.268
5803,576.16,3.267
5804,576.19,3.265
5805,576.22,3.263
5806,576.26,3.262
5807,576.29,3.260
5808,576.33,3.259
5809,576.36,3.257
5810,576.39,3.256
5811,576.43,3.254
5812,576.46,3.253
5813,576.49,3.251
5814,576.53,3.249
5815,576.56,3.248
5816,576.59,3.246
5817,576.62,3.245
5818,576.65,3.243
5819,576.70,3.242
5820,576.73,3.240
5821,576.76,3.238
5822,576.79,3.237
5823,576.82,3.235
5824,576.86,3.234
5825,576.89,3.232
5826,576.93,3.230
5827,576.96,3.228
5828,576.99,3.227
5829,577.03,3.225
5830,577.06,3.223
5831,577.09,3.221
5832,577.12,3.219
5833,577.16,3.218
5834,577.20,3.216
5835,577.23,3.214
5836,577.26,3.213
5837,577.29,3.211
5838,577.32,3.209
5839,577.36,3.208
5840,577.39,3.206
5841,577.43,3.204
5842,577.46,3.203
5843,577.48,3.201
5844,577.52,3.200
5845,577.56,3.198
5846,577.60,3.197
5847,577.64,3.195
5848,577.66,3.194
5849,577.69,3.192
5850,577.72,3.190
5851,577.76,3.189
5852,577.80,3.187
5853,577.83,3.185
5854,577.86,3.183
5855,577.89,3.182
5856,577.92,3.180
5857,577.96,3.178
5858,577.99,3.177
5859,578.03,3.175
5860,578.06,3.173
5861,578.09,3.172
5862,578.12,3.170
5863,578.16,3.169
5864,578.20,3.167
5865,578.23,3.165
5866,578.25,3.163
5867,578.29,3.162
5868,578.32,3.160
5869,578.37,3.158
5870,578.39,3.157
5871,578.42,3.155
5872,578.46,3.153
5873,578.49,3.152
5874,578.53,3.150
5875,578.56,3.148
5876,578.59,3.146
5877,578.63,3.145
5878,578.66,3.143
5879,578.70,3.141
5880,578.73,3.140
5881,578.76,3.138
5882,578.79,3.136
5883,578.83,3.134
5884,578.86,3.133
5885,578.89,3.131
5886,578.92,3.129
5887,578.96,3.127
5888,578.99,3.126
5889,579.03,3.124
5890,579.06,3.122
5891,579.09,3.120
5892,579.13,3.118
5893,579.16,3.117
5894,579.20,3.115
5895,579.23,3.113
5896,579.27,3.111
5897,579.29,3.109
5898,579.32,3.107
5899,579.36,3.106
5900,579.40,3.104
5901,579.43,3.102
5902,579.46,3.100
5903,579.49,3.098
5904,579.53,3.097
5905,579.56,3.095
5906,579.59,3.093
5907,579.63,3.091
5908,579.66,3.089
5909,579.70,3.087
5910,579.73,3.086
5911,579.76,3.084
5912,579.79,3.082
5913,579.82,3.080
5914,579.86,3.078
5915,579.89,3.076
5916,579.93,3.074
5917,579.96,3.073
5918,580.00,3.071
5919,580.03,3.069
5920,580.07,3.067
5921,580.09,3.065
5922,580.13,3.063
5923,580.16,3.061
5924,580.19,3.059
5925,580.23,3.057
5926,580.26,3.055
5927,580.30,3.053
5928,580.33,3.051
5929,580.36,3.049
5930,580.39,3.047
5931,580.43,3.045
5932,580.46,3.043
5933,580.49,3.041
5934,580.53,3.040
5935,580.56,3.038
5936,580.60,3.036
5937,580.63,3.034
5938,580.66,3.032
5939,580.70,3.030
5940,580.74,3.028
5941,580.77,3.026
5942,580.80,3.024
5943,580.83,3.022
5944,580.85,3.020
5945,580.90,3.018
5946,580.93,3.016
5947,580.97,3.014
5948,581.00,3.012
5949,581.03,3.010
5950,581.06,3.008
5951,581.10,3.006
5952,581.13,3.004
5953,581.16,3.002
5954,581.19,3.000
5955,581.23,2.998
5956,581.26,2.996
5957,581.30,2.994
5958,581.33,2.992
5959,581.36,2.990
5960,581.39,2.988
5961,581.43,2.986
5962,581.47,2.984
5963,581.50,2.982
5964,581.53,2.980
5965,581.56,2.978
5966,581.59,2.976
5967,581.64,2.974
5968,581.66,2.972
5969,581.69,2.969
5970,581.73,2.967
5971,581.76,2.965
5972,581.79,2.963
5973,581.83,2.961
5974,581.86,2.959
5975,581.89,2.957
5976,581.93,2.955
5977,581.97,2.953
5978,582.00,2.951
5979,582.03,2.949
5980,582.06,2.947
5981,582.09,2.945
5982,582.13,2.942
5983,582.16,2.940
5984,582.20,2.938
5985,582.23,2.936
5986,582.26,2.934
5987,582.29,2.932
5988,582.33,2.930
5989,582.37,2.928
5990,582.40,2.926
5991,582.43,2.923
5992,582.46,2.921
5993,582.50,2.919
5994,582.54,2.917
5995,582.56,2.915
5996,582.59,2.913
5997,582.63,2.911
5998,582.67,2.908
5999,582.70,2.906
6000,582.73,2.904
6001,582.76,2.902
6002,582.80,2.900
6003,582.83,2.898
6004,582.87,2.895
6005,582.90,2.893
6006,582.93,2.891
6007,582.96,2.889
6008,583.00,2.887
6009,583.02,2.885
6010,583.06,2.882
6011,583.10,2.880
6012,583.13,2.878
6013,583.17,2.876
6014,583.19,2.874
6015,583.23,2.872
6016,583.26,2.869
6017,583.30,2.867
6018,583.33,2.865
6019,583.36,2.863
6020,583.40,2.860
6021,583.43,2.858
6022,583.46,2.856
6023,583.50,2.854
6024,583.53,2.851
6025,583.57,2.849
6026,583.60,2.847
6027,583.63,2.845
6028,583.66,2.842
6029,583.70,2.840
6030,583.74,2.838
6031,583.76,2.835
6032,583.80,2.833
6033,583.83,2.831
6034,583.87,2.828
6035,583.90,2.826
6036,583.93,2.824
6037,583.96,2.821
6038,584.00,2.819
6039,584.03,2.816
6040,584.07,2.814
6041,584.10,2.812
6042,584.13,2.809
6043,584.16,2.807
6044,584.20,2.805
6045,584.23,2.802
6046,584.26,2.800
6047,584.30,2.797
6048,584.33,2.795
6049,584.36,2.793
6050,584.40,2.790
6051,584.43,2.788
6052,584.46,2.786
6053,584.49,2.783
6054,584.52,2.781
6055,584.56,2.778
6056,584.60,2.776
6057,584.64,2.774
6058,584.67,2.771
6059,584.70,2.769
6060,584.73,2.766
6061,584.76,2.764
6062,584.80,2.761
6063,584.83,2.759
6064,584.87,2.757
6065,584.90,2.754
6066,584.93,2.752
6067,584.97,2.749
6068,584.99,2.747
6069,585.03,2.744
6070,585.06,2.742
6071,585.09,2.740
6072,585.13,2.737
6073,585.17,2.735
6074,585.20,2.732
6075,585.24,2.730
6076,585.26,2.727
6077,585.30,2.724
6078,585.33,2.722
6079,585.37,2.719
6080,585.40,2.717
6081,585.43,2.714
6082,585.47,2.712
6083,585.50,2.709
6084,585.53,2.707
6085,585.57,2.704
6086,585.59,2.702
6087,585.63,2.699
6088,585.67,2.697
6089,585.70,2.694
6090,585.73,2.692
6091,585.77,2.689
6092,585.81,2.687
6093,585.83,2.684
6094,585.86,2.682
6095,585.90,2.679
6096,585.94,2.677
6097,585.96,2.674
6098,586.00,2.672
6099,586.03,2.669
6100,586.06,2.667
6101,586.10,2.664
6102,586.13,2.662
6103,586.17,2.659
6104,586.20,2.656
6105,586.23,2.654
6106,586.26,2.651
6107,586.30,2.649
6108,586.34,2.646
6109,586.37,2.643
6110,586.40,2.641
6111,586.43,2.638
6112,586.47,2.636
6113,586.50,2.633
6114,586.54,2.631
6115,586.57,2.628
6116,586.60,2.625
6117,586.63,2.623
6118,586.66,2.620
6119,586.70,2.618
6120,586.73,2.615
6121,586.77,2.612
6122,586.81,2.610
6123,586.84,2.607
6124,586.87,2.605
6125,586.90,2.602
6126,586.93,2.599
6127,586.97,2.597
6128,587.00,2.594
6129,587.03,2.592
6130,587.06,2.589
6131,587.11,2.586
6132,587.14,2.584
6133,587.17,2.581
6134,587.20,2.579
6135,587.23,2.576
6136,587.27,2.573
6137,587.30,2.571
6138,587.33,2.568
6139,587.36,2.566
6140,587.40,2.563
6141,587.43,2.560
6142,587.47,2.558
6143,587.50,2.555
6144,587.53,2.552
6145,587.57,2.550
6146,587.60,2.547
6147,587.63,2.545
6148,587.66,2.542
6149,587.70,2.539
6150,587.73,2.537
6151,587.77,2.534
6152,587.80,2.531
6153,587.83,2.529
6154,587.87,2.526
6155,587.91,2.523
6156,587.93,2.521
6157,587.96,2.518
6158,588.00,2.515
6159,588.03,2.513
6160,588.07,2.510
6161,588.11,2.508
6162,588.14,2.505
6163,588.17,2.502
6164,588.20,2.500
6165,588.23,2.497
6166,588.26,2.494
6167,588.30,2.492
6168,588.34,2.489
6169,588.37,2.486
6170,588.40,2.484
6171,588.44,2.481
6172,588.47,2.479
6173,588.50,2.476
6174,588.53,2.473
6175,588.57,2.471
6176,588.60,2.468
6177,588.64,2.466
6178,588.67,2.463
6179,588.70,2.460
6180,588.73,2.458
6181,588.76,2.455
6182,588.80,2.452
6183,588.84,2.450
6184,588.87,2.447
6185,588.90,2.445
6186,588.93,2.442
6187,588.96,2.439
6188,589.00,2.437
6189,589.04,2.434
6190,589.07,2.431
6191,589.10,2.429
6192,589.14,2.426
6193,589.17,2.424
6194,589.20,2.421
6195,589.23,2.418
6196,589.27,2.416
6197,589.31,2.413
6198,589.34,2.411
6199,589.37,2.408
6200,589.40,2.405
6201,589.43,2.403
6202,589.47,2.400
6203,589.50,2.398
6204,589.53,2.395
6205,589.57,2.392
6206,589.60,2.390
6207,589.63,2.387
6208,589.66,2.385
6209,589.70,2.382
6210,589.74,2.380
6211,589.77,2.377
6212,589.80,2.374
6213,589.84,2.372
6214,589.87,2.369
6215,589.90,2.367
6216,589.94,2.364
6217,589.97,2.362
6218,590.00,2.359
6219,590.03,2.357
6220,590.07,2.354
6221,590.10,2.352
6222,590.14,2.349
6223,590.17,2.347
6224,590.20,2.344
6225,590.24,2.342
6226,590.27,2.339
6227,590.30,2.337
6228,590.33,2.334
6229,590.37,2.332
6230,590.40,2.329
6231,590.43,2.327
6232,590.47,2.324
6233,590.50,2.322
6234,590.54,2.319
6235,590.57,2.317
6236,590.60,2.314
6237,590.64,2.312
6238,590.67,2.310
6239,590.70,2.307
6240,590.74,2.305
6241,590.77,2.302
6242,590.81,2.300
6243,590.84,2.297
6244,590.87,2.295
6245,590.90,2.293
6246,590.94,2.290
6247,590.98,2.288
6248,591.01,2.285
6249,591.04,2.283
6250,591.07,2.281
6251,591.10,2.278
6252,591.13,2.276
6253,591.17,2.273
6254,591.21,2.271
6255,591.24,2.269
6256,591.27,2.266
6257,591.30,2.264
6258,591.34,2.262
6259,591.37,2.259
6260,591.40,2.257
6261,591.44,2.255
6262,591.47,2.252
6263,591.50,2.250
6264,591.53,2.248
6265,591.57,2.245
6266,591.60,2.243
6267,591.64,2.241
6268,591.67,2.238
6269,591.71,2.236
6270,591.74,2.234
6271,591.77,2.231
6272,591.80,2.229
6273,591.83,2.227
6274,591.87,2.225
6275,591.91,2.222
6276,591.94,2.220
6277,591.97,2.218
6278,592.00,2.216
6279,592.03,2.213
6280,592.07,2.211
6281,592.11,2.209
6282,592.14,2.207
6283,592.17,2.204
6284,592.20,2.202
6285,592.23,2.200
6286,592.27,2.198
6287,592.31,2.196
6288,592.34,2.194
6289,592.37,2.191
6290,592.40,2.189
6291,592.43,2.187
6292,592.47,2.185
6293,592.51,2.183
6294,592.55,2.181
6295,592.58,2.179
6296,592.60,2.177
6297,592.63,2.174
6298,592.67,2.172
6299,592.71,2.170
6300,592.74,2.168
6301,592.78,2.166
6302,592.80,2.164
6303,592.83,2.162
6304,592.86,2.159
6305,592.90,2.157
6306,592.94,2.155
6307,592.97,2.153
6308,593.01,2.151
6309,593.04,2.149
6310,593.07,2.147
6311,593.11,2.145
6312,593.14,2.143
6313,593.17,2.141
6314,593.21,2.139
6315,593.24,2.137
6316,593.27,2.135
6317,593.31,2.133
6318,593.34,2.131
6319,593.37,2.129
6320,593.40,2.127
6321,593.43,2.125
6322,593.47,2.123
6323,593.51,2.121
6324,593.54,2.119
6325,593.57,2.117
6326,593.61,2.115
6327,593.64,2.112
6328,593.67,2.111
6329,593.71,2.109
6330,593.74,2.107
6331,593.77,2.105
6332,593.80,2.103
6333,593.84,2.101
6334,593.87,2.099
6335,593.90,2.097
6336,593.93,2.095
6337,593.97,2.094
6338,594.00,2.092
6339,594.04,2.090
6340,594.08,2.088
6341,594.11,2.086
6342,594.13,2.084
6343,594.17,2.082
6344,594.20,2.080
6345,594.24,2.079
6346,594.27,2.077
6347,594.31,2.075
6348,594.34,2.073
6349,594.37,2.072
6350,594.41,2.070
6351,594.44,2.068
6352,594.47,2.067
6353,594.50,2.065
6354,594.54,2.063
6355,594.57,2.062
6356,594.60,2.060
6357,594.64,2.058
6358,594.67,2.057
6359,594.71,2.055
6360,594.74,2.053
6361,594.77,2.052
6362,594.81,2.050
6363,594.84,2.048
6364,594.88,2.046
6365,594.90,2.045
6366,594.94,2.043
6367,594.97,2.041
6368,595.01,2.040
6369,595.04,2.038
6370,595.07,2.036
6371,595.11,2.035
6372,595.14,2.033
6373,595.17,2.031
6374,595.21,2.030
6375,595.24,2.028
6376,595.27,2.026
6377,595.31,2.025
6378,595.34,2.023
6379,595.37,2.021
6380,595.41,2.020
6381,595.44,2.018
6382,595.47,2.017
6383,595.50,2.015
6384,595.54,2.014
6385,595.58,2.012
6386,595.61,2.010
6387,595.64,2.009
6388,595.67,2.007
6389,595.71,2.006
6390,595.74,2.004
6391,595.78,2.003
6392,595.81,2.001
6393,595.84,2.000
6394,595.87,1.998
6395,595.90,1.997
6396,595.94,1.995
6397,595.98,1.994
6398,596.01,1.992
6399,596.04,1.991
6400,596.07,1.989
6401,596.11,1.988
6402,596.14,1.986
6403,596.17,1.985
6404,596.20,1.983
6405,596.24,1.982
6406,596.27,1.981
6407,596.31,1.979
6408,596.34,1.978
6409,596.37,1.976
6410,596.41,1.975
6411,596.45,1.973
6412,596.48,1.972
6413,596.50,1.971
6414,596.54,1.969
6415,596.57,1.968
6416,596.61,1.966
6417,596.65,1.965
6418,596.67,1.964
6419,596.70,1.962
6420,596.74,1.961
6421,596.77,1.960
6422,596.82,1.958
6423,596.84,1.957
6424,596.87,1.955
6425,596.90,1.954
6426,596.94,1.953
6427,596.98,1.951
6428,597.01,1.950
6429,597.04,1.949
6430,597.07,1.947
6431,597.11,1.946
6432,597.14,1.945
6433,597.18,1.943
6434,597.21,1.942
6435,597.24,1.941
6436,597.28,1.939
6437,597.31,1.938
6438,597.35,1.937
6439,597.37,1.936
6440,597.40,1.934
6441,597.43,1.933
6442,597.47,1.932
6443,597.51,1.931
6444,597.55,1.929
6445,597.58,1.928
6446,597.61,1.927
6447,597.64,1.926
6448,597.68,1.924
6449,597.71,1.923
6450,597.74,1.922
6451,597.78,1.921
6452,597.81,1.920
6453,597.84,1.918
6454,597.87,1.917
6455,597.90,1.916
6456,597.94,1.915
6457,597.98,1.913
6458,598.01,1.912
6459,598.04,1.911
6460,598.07,1.910
6461,598.11,1.909
6462,598.15,1.907
6463,598.18,1.906
6464,598.21,1.905
6465,598.23,1.904
6466,598.27,1.903
6467,598.31,1.901
6468,598.34,1.900
6469,598.38,1.899
6470,598.41,1.898
6471,598.44,1.897
6472,598.47,1.896
6473,598.50,1.895
6474,598.54,1.894
6475,598.58,1.892
6476,598.61,1.891
6477,598.64,1.890
6478,598.67,1.889
6479,598.71,1.888
6480,598.74,1.887
6481,598.77,1.886
6482,598.81,1.885
6483,598.84,1.883
6484,598.88,1.882
6485,598.91,1.881
6486,598.94,1.880
6487,598.98,1.879
6488,599.01,1.878
6489,599.04,1.877
6490,599.07,1.876
6491,599.11,1.875
6492,599.14,1.874
6493,599.18,1.873
6494,599.21,1.872
6495,599.24,1.870
6496,599.27,1.869
6497,599.31,1.868
6498,599.34,1.867
6499,599.38,1.866
6500,599.41,1.865
6501,599.45,1.864
6502,599.48,1.863
6503,599.50,1.862
6504,599.54,1.861
6505,599.58,1.860
6506,599.61,1.859
6507,599.65,1.858
6508,599.68,1.857
6509,599.71,1.856
6510,599.74,1.855
6511,599.77,1.854
6512,599.81,1.853
6513,599.84,1.852
6514,599.88,1.851
6515,599.91,1.850
6516,599.94,1.849
6517,599.97,1.848
6518,600.01,1.847
6519,600.04,1.846
6520,600.07,1.845
6521,600.11,1.844
6522,600.15,1.843
6523,600.18,1.842
6524,600.21,1.841
6525,600.24,1.840
6526,600.28,1.839
6527,600.31,1.838
6528,600.34,1.837
6529,600.37,1.836
6530,600.41,1.835
6531,600.44,1.834
6532,600.48,1.833
6533,600.51,1.832
6534,600.54,1.831
6535,600.58,1.830
6536,600.61,1.829
6537,600.64,1.828
6538,600.68,1.827
6539,600.71,1.827
6540,600.74,1.826
6541,600.78,1.825
6542,600.81,1.824
6543,600.84,1.823
6544,600.87,1.822
6545,600.91,1.821
6546,600.95,1.820
6547,600.98,1.819
6548,601.01,1.818
6549,601.04,1.817
6550,601.08,1.817
6551,601.11,1.816
6552,601.14,1.815
6553,601.18,1.814
6554,601.22,1.813
6555,601.24,1.812
6556,601.27,1.811
6557,601.31,1.810
6558,601.35,1.809
6559,601.38,1.809
6560,601.41,1.808
6561,601.44,1.807
6562,601.48,1.806
6563,601.51,1.805
6564,601.55,1.804
6565,601.58,1.803
6566,601.60,1.802
6567,601.64,1.802
6568,601.68,1.801
6569,601.71,1.800
6570,601.75,1.799
6571,601.78,1.798
6572,601.81,1.797
6573,601.84,1.796
6574,601.88,1.796
6575,601.92,1.795
6576,601.95,1.794
6577,601.98,1.793
6578,602.01,1.792
6579,602.04,1.791
6580,602.08,1.790
6581,602.11,1.790
6582,602.14,1.789
6583,602.18,1.788
6584,602.22,1.787
6585,602.25,1.786
6586,602.28,1.785
6587,602.31,1.785
6588,602.34,1.784
6589,602.38,1.783
6590,602.42,1.782
6591,602.45,1.781
6592,602.48,1.780
6593,602.51,1.780
6594,602.54,1.779
6595,602.58,1.778
6596,602.62,1.777
6597,602.65,1.776
6598,602.67,1.775
6599,602.71,1.775
6600,602.74,1.774
6601,602.78,1.773
6602,602.82,1.772
6603,602.85,1.771
6604,602.88,1.771
6605,602.91,1.770
6606,602.94,1.769
6607,602.98,1.768
6608,603.02,1.767
6609,603.05,1.767
6610,603.08,1.766
6611,603.11,1.765
6612,603.14,1.764
6613,603.18,1.763
6614,603.21,1.763
6615,603.25,1.762
6616,603.28,1.761
6617,603.31,1.760
6618,603.34,1.760
6619,603.38,1.759
6620,603.42,1.758
6621,603.45,1.757
6622,603.48,1.757
6623,603.51,1.756
6624,603.54,1.755
6625,603.58,1.754
6626,603.61,1.753
6627,603.65,1.753
6628,603.68,1.752
6629,603.71,1.751
6630,603.74,1.750
6631,603.77,1.750
6632,603.82,1.749
6633,603.85,1.748
6634,603.88,1.747
6635,603.91,1.747
6636,603.94,1.746
6637,603.98,1.745
6638,604.02,1.744
6639,604.05,1.743
6640,604.09,1.743
6641,604.11,1.742
6642,604.15,1.741
6643,604.18,1.740
6644,604.21,1.740
6645,604.25,1.739
6646,604.29,1.738
6647,604.31,1.738
6648,604.35,1.737
6649,604.38,1.736
6650,604.42,1.735
6651,604.45,1.735
6652,604.49,1.734
6653,604.51,1.733
6654,604.54,1.732
6655,604.57,1.732
6656,604.61,1.731
6657,604.65,1.730
6658,604.68,1.730
6659,604.71,1.729
6660,604.74,1.728
6661,604.77,1.727
6662,604.81,1.727
6663,604.85,1.726
6664,604.89,1.725
6665,604.91,1.725
6666,604.95,1.724
6667,604.97,1.723
6668,605.01,1.722
6669,605.05,1.722
6670,605.08,1.721
6671,605.11,1.720
6672,605.14,1.720
6673,605.18,1.719
6674,605.21,1.718
6675,605.24,1.717
6676,605.28,1.717
6677,605.31,1.716
6678,605.34,1.715
6679,605.38,1.715
6680,605.42,1.714
6681,605.45,1.713
6682,605.48,1.713
6683,605.51,1.712
6684,605.54,1.711
6685,605.58,1.710
6686,605.62,1.710
6687,605.65,1.709
6688,605.69,1.708
6689,605.71,1.708
6690,605.74,1.707
6691,605.77,1.706
6692,605.81,1.706
6693,605.85,1.705
6694,605.89,1.704
6695,605.92,1.704
6696,605.94,1.703
6697,605.98,1.702
6698,606.02,1.702
6699,606.06,1.701
6700,606.08,1.700
6701,606.11,1.700
6702,606.14,1.699
6703,606.19,1.698
6704,606.22,1.698
6705,606.25,1.697
6706,606.28,1.696
6707,606.31,1.696
6708,606.35,1.695
6709,606.39,1.694
6710,606.42,1.694
6711,606.45,1.693
6712,606.48,1.692
6713,606.51,1.692
6714,606.55,1.691
6715,606.58,1.690
6716,606.62,1.690
6717,606.65,1.689
6718,606.68,1.688
6719,606.71,1.688
6720,606.75,1.687
6721,606.78,1.686
6722,606.82,1.686
6723,606.85,1.685
6724,606.88,1.684
