Repository: MaCFP/matl-db

# README File for IMT
IMT Mines Alès (Institut Mines-Télécom), Alès (France).

### Experimental Conditions: TGA
A Perkin Elmer TGA 8000 was used to conduct Thermogravimetric Analysis (TGA) experiments. 

* Heating Rates: 2, 5, 10, 20 K/min
* Temperature program
  - Initial Temperature: 303 K
  - Initial Isotherm: 120 s (hold at 303 K for 120 s)
  - Heating Ramp: from 303 to 383 K at 10 K/min
  - Second Isotherm: 600 s (hold at 383 K for 600 s)
  - Maximum Temperature: 1173 K
  - Final Isotherm: None
* Sample mass: 5 mg +/- 0.1 mg
* Sample geometry: Powdered
* Calibration type: Before each experiment, a baseline test was performed using an empty crucible. 
* Crucible
  - Type: alumina

File: Wood/Calibration_Data/IMT/IMT-Mines-Ales_Wood_TGA_O2-20_5K_R1.csv (part 3 of 5)
Time (s),Temperature (K),Weight (mg)
4503,757.60,0.069
4504,757.68,0.068
4505,757.77,0.067
4506,757.85,0.067
4507,757.93,0.066
4508,758.02,0.065
4509,758.10,0.065
4510,758.19,0.064
4511,758.26,0.063
4512,758.34,0.063
4513,758.43,0.062
4514,758.52,0.062
4515,758.60,0.061
4516,758.68,0.060
4517,758.77,0.059
4518,758.85,0.059
4519,758.94,0.058
4520,759.02,0.057
4521,759.10,0.056
4522,759.19,0.055
4523,759.27,0.055
4524,759.35,0.054
4525,759.43,0.054
4526,759.51,0.053
4527,759.60,0.052
4528,759.69,0.052
4529,759.77,0.051
4530,759.85,0.051
4531,759.93,0.050
4532,760.02,0.050
4533,760.10,0.049
4534,760.19,0.049
4535,760.26,0.048
4536,760.35,0.048
4537,760.43,0.047
4538,760.52,0.047
4539,760.60,0.046
4540,760.68,0.046
4541,760.77,0.046
4542,760.85,0.045
4543,760.93,0.045
4544,761.02,0.044
4545,761.10,0.044
4546,761.19,0.044
4547,761.27,0.044
4548,761.35,0.043
4549,761.44,0.043
4550,761.51,0.043
4551,761.60,0.043
4552,761.69,0.042
4553,761.77,0.042
4554,761.85,0.042
4555,761.93,0.041
4556,762.02,0.041
4557,762.10,0.041
4558,762.18,0.040
4559,762.27,0.040
4560,762.35,0.040
4561,762.43,0.039
4562,762.52,0.039
4563,762.60,0.039
4564,762.68,0.039
4565,762.77,0.038
4566,762.85,0.038
4567,762.93,0.038
4568,763.02,0.037
4569,763.10,0.037
4570,763.19,0.037
4571,763.26,0.037
4572,763.35,0.036
4573,763.43,0.036
4574,763.52,0.036
4575,763.60,0.036
4576,763.68,0.035
4577,763.77,0.035
4578,763.85,0.035
4579,763.93,0.035
4580,764.01,0.035
4581,764.10,0.034
4582,764.19,0.034
4583,764.27,0.034
4584,764.35,0.034
4585,764.43,0.034
4586,764.52,0.033
4587,764.60,0.033
4588,764.68,0.033
4589,764.77,0.033
4590,764.85,0.033
4591,764.93,0.033
4592,765.01,0.032
4593,765.11,0.032
4594,765.18,0.032
4595,765.27,0.032
4596,765.35,0.032
4597,765.44,0.032
4598,765.52,0.032
4599,765.60,0.032
4600,765.68,0.031
4601,765.77,0.031
4602,765.85,0.031
4603,765.94,0.031
4604,766.02,0.031
4605,766.09,0.031
4606,766.18,0.031
4607,766.27,0.031
4608,766.36,0.031
4609,766.43,0.030
4610,766.51,0.030
4611,766.60,0.030
4612,766.69,0.030
4613,766.77,0.030
4614,766.85,0.030
4615,766.93,0.030
4616,767.02,0.030
4617,767.10,0.030
4618,767.19,0.030
4619,767.27,0.030
4620,767.35,0.030
4621,767.44,0.029
4622,767.52,0.029
4623,767.60,0.029
4624,767.68,0.029
4625,767.77,0.029
4626,767.85,0.029
4627,767.94,0.029
4628,768.02,0.029
4629,768.10,0.029
4630,768.18,0.029
4631,768.27,0.029
4632,768.35,0.029
4633,768.44,0.029
4634,768.52,0.029
4635,768.60,0.029
4636,768.68,0.029
4637,768.76,0.029
4638,768.85,0.029
4639,768.94,0.029
4640,769.02,0.029
4641,769.10,0.029
4642,769.18,0.029
4643,769.27,0.029
4644,769.35,0.029
4645,769.43,0.029
4646,769.52,0.029
4647,769.60,0.029
4648,769.68,0.029
4649,769.77,0.029
4650,769.85,0.028
4651,769.93,0.028
4652,770.02,0.028
4653,770.10,0.028
4654,770.18,0.028
4655,770.27,0.028
4656,770.35,0.028
4657,770.43,0.028
4658,770.51,0.028
4659,770.60,0.028
4660,770.69,0.028
4661,770.76,0.028
4662,770.85,0.028
4663,770.94,0.028
4664,771.01,0.028
4665,771.10,0.028
4666,771.19,0.028
4667,771.27,0.028
4668,771.34,0.028
4669,771.43,0.028
4670,771.52,0.028
4671,771.61,0.028
4672,771.69,0.028
4673,771.77,0.028
4674,771.84,0.028
4675,771.93,0.028
4676,772.02,0.028
4677,772.11,0.028
4678,772.19,0.028
4679,772.27,0.028
4680,772.35,0.028
4681,772.44,0.028
4682,772.52,0.028
4683,772.60,0.028
4684,772.69,0.028
4685,772.77,0.028
4686,772.85,0.028
4687,772.93,0.028
4688,773.01,0.028
4689,773.10,0.028
4690,773.18,0.028
4691,773.27,0.028
4692,773.35,0.028
4693,773.43,0.028
4694,773.51,0.028
4695,773.60,0.028
4696,773.68,0.028
4697,773.76,0.028
4698,773.85,0.028
4699,773.94,0.028
4700,774.02,0.028
4701,774.10,0.028
4702,774.19,0.028
4703,774.27,0.028
4704,774.35,0.028
4705,774.44,0.028
4706,774.52,0.028
4707,774.60,0.028
4708,774.68,0.028
4709,774.77,0.028
4710,774.86,0.028
4711,774.94,0.028
4712,775.02,0.028
4713,775.10,0.028
4714,775.19,0.028
4715,775.27,0.028
4716,775.35,0.028
4717,775.43,0.028
4718,775.52,0.028
4719,775.60,0.028
4720,775.69,0.028
4721,775.76,0.028
4722,775.85,0.028
4723,775.94,0.028
4724,776.02,0.028
4725,776.10,0.028
4726,776.18,0.028
4727,776.27,0.028
4728,776.35,0.027
4729,776.44,0.027
4730,776.52,0.027
4731,776.60,0.027
4732,776.69,0.027
4733,776.77,0.027
4734,776.85,0.027
4735,776.93,0.027
4736,777.01,0.027
4737,777.10,0.027
4738,777.18,0.027
4739,777.27,0.027
4740,777.35,0.027
4741,777.43,0.027
4742,777.52,0.027
4743,777.60,0.027
4744,777.69,0.027
4745,777.77,0.027
4746,777.85,0.027
4747,777.93,0.027
4748,778.02,0.027
4749,778.10,0.027
4750,778.19,0.027
4751,778.27,0.027
4752,778.35,0.027
4753,778.43,0.027
4754,778.51,0.027
4755,778.60,0.027
4756,778.69,0.027
4757,778.76,0.027
4758,778.85,0.027
4759,778.93,0.027
4760,779.02,0.027
4761,779.10,0.027
4762,779.19,0.027
4763,779.27,0.027
4764,779.35,0.027
4765,779.44,0.027
4766,779.52,0.027
4767,779.60,0.027
4768,779.68,0.027
4769,779.77,0.027
4770,779.86,0.027
4771,779.94,0.027
4772,780.02,0.027
4773,780.10,0.027
4774,780.18,0.027
4775,780.27,0.027
4776,780.35,0.027
4777,780.44,0.027
4778,780.52,0.027
4779,780.60,0.027
4780,780.68,0.027
4781,780.77,0.027
4782,780.86,0.027
4783,780.94,0.027
4784,781.02,0.027
4785,781.09,0.027
4786,781.18,0.027
4787,781.27,0.027
4788,781.35,0.027
4789,781.43,0.027
4790,781.52,0.027
4791,781.60,0.027
4792,781.68,0.027
4793,781.76,0.027
4794,781.85,0.027
4795,781.94,0.027
4796,782.01,0.027
4797,782.10,0.027
4798,782.18,0.027
4799,782.26,0.027
4800,782.35,0.027
4801,782.44,0.027
4802,782.52,0.027
4803,782.60,0.027
4804,782.69,0.027
4805,782.77,0.027
4806,782.85,0.027
4807,782.94,0.027
4808,783.02,0.027
4809,783.10,0.027
4810,783.18,0.027
4811,783.27,0.027
4812,783.35,0.027
4813,783.43,0.027
4814,783.52,0.027
4815,783.60,0.027
4816,783.68,0.027
4817,783.76,0.027
4818,783.85,0.027
4819,783.94,0.027
4820,784.02,0.027
4821,784.10,0.027
4822,784.19,0.027
4823,784.27,0.027
4824,784.35,0.027
4825,784.44,0.027
4826,784.52,0.027
4827,784.60,0.027
4828,784.69,0.027
4829,784.77,0.027
4830,784.85,0.027
4831,784.94,0.027
4832,785.02,0.027
4833,785.10,0.027
4834,785.18,0.027
4835,785.26,0.027
4836,785.35,0.027
4837,785.43,0.027
4838,785.51,0.027
4839,785.60,0.027
4840,785.68,0.027
4841,785.77,0.027
4842,785.85,0.026
4843,785.94,0.026
4844,786.02,0.026
4845,786.10,0.026
4846,786.18,0.026
4847,786.27,0.026
4848,786.35,0.026
4849,786.43,0.026
4850,786.51,0.026
4851,786.60,0.026
4852,786.69,0.026
4853,786.77,0.026
4854,786.85,0.026
4855,786.94,0.026
4856,787.02,0.026
4857,787.10,0.026
4858,787.19,0.026
4859,787.27,0.026
4860,787.35,0.026
4861,787.43,0.026
4862,787.52,0.026
4863,787.60,0.026
4864,787.69,0.026
4865,787.77,0.026
4866,787.85,0.026
4867,787.93,0.026
4868,788.02,0.026
4869,788.10,0.026
4870,788.18,0.026
4871,788.27,0.026
4872,788.35,0.026
4873,788.43,0.026
4874,788.52,0.026
4875,788.60,0.026
4876,788.69,0.026
4877,788.77,0.026
4878,788.85,0.026
4879,788.93,0.026
4880,789.02,0.026
4881,789.10,0.026
4882,789.18,0.026
4883,789.27,0.026
4884,789.35,0.026
4885,789.43,0.026
4886,789.51,0.026
4887,789.60,0.026
4888,789.68,0.026
4889,789.77,0.026
4890,789.85,0.026
4891,789.93,0.026
4892,790.02,0.026
4893,790.10,0.026
4894,790.18,0.026
4895,790.27,0.026
4896,790.35,0.026
4897,790.43,0.026
4898,790.52,0.026
4899,790.60,0.026
4900,790.68,0.026
4901,790.77,0.026
4902,790.85,0.026
4903,790.94,0.026
4904,791.02,0.026
4905,791.10,0.026
4906,791.18,0.026
4907,791.27,0.026
4908,791.36,0.026
4909,791.43,0.026
4910,791.51,0.026
4911,791.60,0.026
4912,791.69,0.026
4913,791.77,0.026
4914,791.85,0.026
4915,791.93,0.026
4916,792.02,0.026
4917,792.11,0.026
4918,792.18,0.026
4919,792.27,0.026
4920,792.35,0.026
4921,792.43,0.026
4922,792.52,0.026
4923,792.60,0.026
4924,792.68,0.026
4925,792.77,0.026
4926,792.86,0.026
4927,792.93,0.026
4928,793.02,0.026
4929,793.10,0.026
4930,793.18,0.026
4931,793.27,0.026
4932,793.35,0.026
4933,793.43,0.026
4934,793.52,0.026
4935,793.60,0.026
4936,793.68,0.026
4937,793.76,0.026
4938,793.85,0.026
4939,793.94,0.026
4940,794.02,0.026
4941,794.10,0.026
4942,794.18,0.026
4943,794.26,0.026
4944,794.35,0.026
4945,794.43,0.026
4946,794.52,0.026
4947,794.61,0.026
4948,794.68,0.026
4949,794.76,0.026
4950,794.85,0.026
4951,794.94,0.026
4952,795.02,0.026
4953,795.10,0.026
4954,795.18,0.026
4955,795.27,0.026
4956,795.36,0.026
4957,795.44,0.026
4958,795.52,0.026
4959,795.60,0.026
4960,795.68,0.026
4961,795.77,0.026
4962,795.85,0.026
4963,795.94,0.026
4964,796.02,0.026
4965,796.10,0.026
4966,796.18,0.026
4967,796.27,0.026
4968,796.35,0.026
4969,796.43,0.026
4970,796.52,0.026
4971,796.60,0.025
4972,796.69,0.025
4973,796.77,0.025
4974,796.85,0.025
4975,796.94,0.025
4976,797.02,0.025
4977,797.10,0.025
4978,797.18,0.025
4979,797.26,0.025
4980,797.35,0.025
4981,797.44,0.025
4982,797.52,0.025
4983,797.60,0.025
4984,797.68,0.025
4985,797.77,0.025
4986,797.85,0.025
4987,797.94,0.025
4988,798.02,0.025
4989,798.11,0.025
4990,798.19,0.025
4991,798.27,0.025
4992,798.35,0.025
4993,798.43,0.025
4994,798.52,0.025
4995,798.60,0.025
4996,798.68,0.025
4997,798.77,0.025
4998,798.85,0.025
4999,798.93,0.025
5000,799.02,0.025
5001,799.10,0.025
5002,799.18,0.025
5003,799.27,0.025
5004,799.35,0.025
5005,799.43,0.025
5006,799.52,0.025
5007,799.61,0.025
5008,799.69,0.025
5009,799.76,0.025
5010,799.85,0.025
5011,799.94,0.025
5012,800.02,0.025
5013,800.10,0.025
5014,800.18,0.025
5015,800.27,0.025
5016,800.35,0.025
5017,800.43,0.025
5018,800.52,0.025
5019,800.60,0.025
5020,800.69,0.025
5021,800.77,0.025
5022,800.85,0.025
5023,800.93,0.025
5024,801.01,0.025
5025,801.10,0.025
5026,801.19,0.025
5027,801.27,0.025
5028,801.35,0.025
5029,801.44,0.025
5030,801.52,0.025
5031,801.60,0.025
5032,801.68,0.025
5033,801.77,0.025
5034,801.85,0.025
5035,801.93,0.025
5036,802.01,0.025
5037,802.10,0.025
5038,802.19,0.025
5039,802.26,0.025
5040,802.35,0.025
5041,802.44,0.025
5042,802.52,0.025
5043,802.60,0.025
5044,802.69,0.025
5045,802.77,0.025
5046,802.85,0.025
5047,802.94,0.025
5048,803.02,0.025
5049,803.10,0.025
5050,803.19,0.025
5051,803.27,0.025
5052,803.35,0.025
5053,803.44,0.025
5054,803.52,0.025
5055,803.60,0.025
5056,803.69,0.025
5057,803.77,0.025
5058,803.85,0.025
5059,803.94,0.025
5060,804.02,0.025
5061,804.10,0.025
5062,804.19,0.025
5063,804.27,0.025
5064,804.35,0.025
5065,804.44,0.025
5066,804.52,0.025
5067,804.60,0.025
5068,804.68,0.025
5069,804.77,0.025
5070,804.85,0.025
5071,804.94,0.025
5072,805.02,0.025
5073,805.10,0.025
5074,805.18,0.025
5075,805.27,0.025
5076,805.35,0.025
5077,805.43,0.025
5078,805.51,0.025
5079,805.60,0.025
5080,805.69,0.025
5081,805.77,0.025
5082,805.86,0.025
5083,805.94,0.025
5084,806.01,0.025
5085,806.10,0.025
5086,806.18,0.025
5087,806.27,0.025
5088,806.35,0.025
5089,806.43,0.025
5090,806.52,0.025
5091,806.61,0.025
5092,806.68,0.025
5093,806.76,0.025
5094,806.86,0.025
5095,806.94,0.025
5096,807.02,0.025
5097,807.10,0.025
5098,807.18,0.025
5099,807.27,0.025
5100,807.35,0.025
5101,807.43,0.025
5102,807.52,0.025
5103,807.61,0.025
5104,807.68,0.025
5105,807.77,0.025
5106,807.86,0.025
5107,807.94,0.025
5108,808.02,0.025
5109,808.11,0.025
5110,808.18,0.025
5111,808.26,0.025
5112,808.35,0.025
5113,808.44,0.025
5114,808.52,0.025
5115,808.60,0.025
5116,808.68,0.025
5117,808.77,0.025
5118,808.86,0.025
5119,808.93,0.025
5120,809.01,0.025
5121,809.10,0.025
5122,809.18,0.025
5123,809.27,0.025
5124,809.35,0.025
5125,809.44,0.025
5126,809.52,0.025
5127,809.60,0.025
5128,809.68,0.025
5129,809.77,0.025
5130,809.85,0.025
5131,809.93,0.025
5132,810.02,0.025
5133,810.10,0.025
5134,810.19,0.025
5135,810.27,0.025
5136,810.35,0.025
5137,810.43,0.025
5138,810.52,0.025
5139,810.60,0.025
5140,810.68,0.025
5141,810.77,0.025
5142,810.85,0.025
5143,810.94,0.025
5144,811.02,0.025
5145,811.10,0.025
5146,811.19,0.025
5147,811.27,0.025
5148,811.35,0.025
5149,811.43,0.025
5150,811.52,0.025
5151,811.61,0.025
5152,811.68,0.025
5153,811.77,0.025
5154,811.86,0.025
5155,811.94,0.025
5156,812.02,0.025
5157,812.10,0.025
5158,812.19,0.025
5159,812.27,0.025
5160,812.35,0.025
5161,812.44,0.025
5162,812.52,0.025
5163,812.60,0.025
5164,812.68,0.025
5165,812.77,0.025
5166,812.86,0.025
5167,812.94,0.025
5168,813.02,0.025
5169,813.10,0.025
5170,813.18,0.025
5171,813.27,0.025
5172,813.35,0.025
5173,813.43,0.025
5174,813.51,0.025
5175,813.60,0.025
5176,813.69,0.025
5177,813.77,0.025
5178,813.85,0.025
5179,813.93,0.025
5180,814.02,0.025
5181,814.10,0.025
5182,814.18,0.025
5183,814.27,0.025
5184,814.36,0.025
5185,814.43,0.025
5186,814.52,0.025
5187,814.61,0.025
5188,814.68,0.025
5189,814.77,0.025
5190,814.86,0.025
5191,814.93,0.025
5192,815.02,0.025
5193,815.11,0.025
5194,815.18,0.025
5195,815.27,0.025
5196,815.36,0.025
5197,815.44,0.025
5198,815.52,0.025
5199,815.60,0.025
5200,815.69,0.025
5201,815.77,0.025
5202,815.85,0.025
5203,815.94,0.025
5204,816.02,0.025
5205,816.10,0.025
5206,816.18,0.025
5207,816.26,0.025
5208,816.35,0.025
5209,816.44,0.025
5210,816.52,0.025
5211,816.60,0.025
5212,816.68,0.025
5213,816.77,0.025
5214,816.86,0.025
5215,816.93,0.025
5216,817.01,0.025
5217,817.10,0.025
5218,817.19,0.025
5219,817.27,0.025
5220,817.35,0.025
5221,817.43,0.025
5222,817.52,0.025
5223,817.60,0.025
5224,817.68,0.025
5225,817.77,0.025
5226,817.85,0.025
5227,817.94,0.025
5228,818.02,0.025
5229,818.10,0.025
5230,818.19,0.025
5231,818.27,0.025
5232,818.35,0.025
5233,818.44,0.025
5234,818.52,0.025
5235,818.60,0.025
5236,818.69,0.025
5237,818.77,0.025
5238,818.85,0.025
5239,818.94,0.025
5240,819.02,0.025
5241,819.10,0.025
5242,819.19,0.025
5243,819.27,0.025
5244,819.35,0.025
5245,819.44,0.025
5246,819.52,0.025
5247,819.60,0.025
5248,819.69,0.025
5249,819.77,0.025
5250,819.85,0.025
5251,819.94,0.025
5252,820.02,0.025
5253,820.10,0.025
5254,820.19,0.025
5255,820.27,0.025
5256,820.35,0.025
5257,820.44,0.025
5258,820.52,0.025
5259,820.60,0.025
5260,820.68,0.025
5261,820.77,0.025
5262,820.85,0.025
5263,820.93,0.025
5264,821.02,0.025
5265,821.10,0.025
5266,821.18,0.025
5267,821.27,0.025
5268,821.35,0.025
5269,821.44,0.025
5270,821.52,0.025
5271,821.60,0.025
5272,821.69,0.025
5273,821.77,0.025
5274,821.85,0.025
5275,821.93,0.025
5276,822.02,0.025
5277,822.10,0.025
5278,822.18,0.025
5279,822.27,0.025
5280,822.35,0.025
5281,822.44,0.025
5282,822.52,0.025
5283,822.60,0.025
5284,822.68,0.025
5285,822.77,0.025
5286,822.86,0.025
5287,822.93,0.025
5288,823.02,0.025
5289,823.10,0.025
5290,823.18,0.025
5291,823.27,0.025
5292,823.36,0.025
5293,823.44,0.025
5294,823.52,0.025
5295,823.61,0.025
5296,823.69,0.025
5297,823.77,0.025
5298,823.85,0.025
5299,823.94,0.025
5300,824.02,0.025
5301,824.10,0.025
5302,824.19,0.025
5303,824.27,0.025
5304,824.36,0.025
5305,824.44,0.025
5306,824.52,0.025
5307,824.60,0.025
5308,824.69,0.025
5309,824.77,0.025
5310,824.85,0.025
5311,824.94,0.025
5312,825.02,0.025
5313,825.10,0.025
5314,825.18,0.025
5315,825.27,0.025
5316,825.36,0.025
5317,825.44,0.025
5318,825.51,0.025
5319,825.61,0.025
5320,825.69,0.025
5321,825.77,0.025
5322,825.85,0.025
5323,825.93,0.025
5324,826.02,0.025
5325,826.11,0.025
5326,826.19,0.025
5327,826.27,0.025
5328,826.35,0.025
5329,826.44,0.025
5330,826.52,0.025
5331,826.60,0.025
5332,826.68,0.025
5333,826.77,0.025
5334,826.85,0.025
5335,826.94,0.025
5336,827.02,0.025
5337,827.10,0.025
5338,827.19,0.025
5339,827.27,0.025
5340,827.35,0.025
5341,827.44,0.025
5342,827.52,0.025
5343,827.60,0.025
5344,827.69,0.025
5345,827.77,0.025
5346,827.85,0.025
5347,827.94,0.025
5348,828.02,0.025
5349,828.11,0.025
5350,828.18,0.025
5351,828.27,0.025
5352,828.35,0.025
5353,828.44,0.025
5354,828.52,0.025
5355,828.60,0.025
5356,828.68,0.025
5357,828.77,0.025
5358,828.85,0.025
5359,828.94,0.025
5360,829.03,0.025
5361,829.10,0.025
5362,829.19,0.025
5363,829.26,0.025
5364,829.35,0.025
5365,829.44,0.025
5366,829.52,0.025
5367,829.60,0.025
5368,829.69,0.025
5369,829.77,0.025
5370,829.85,0.025
5371,829.94,0.025
5372,830.02,0.025
5373,830.10,0.025
5374,830.19,0.025
5375,830.27,0.025
5376,830.35,0.025
5377,830.44,0.025
5378,830.52,0.025
5379,830.60,0.025
5380,830.69,0.025
5381,830.77,0.025
5382,830.85,0.025
5383,830.94,0.025
5384,831.02,0.025
5385,831.10,0.025
5386,831.19,0.025
5387,831.27,0.025
5388,831.36,0.025
5389,831.43,0.025
5390,831.52,0.025
5391,831.60,0.025
5392,831.69,0.025
5393,831.77,0.025
5394,831.85,0.025
5395,831.94,0.025
5396,832.02,0.025
5397,832.11,0.025
5398,832.18,0.025
5399,832.26,0.025
5400,832.35,0.025
5401,832.43,0.025
5402,832.52,0.025
5403,832.60,0.025
5404,832.68,0.025
5405,832.76,0.025
5406,832.85,0.025
5407,832.93,0.025
5408,833.02,0.025
5409,833.10,0.025
5410,833.18,0.025
5411,833.27,0.025
5412,833.35,0.025
5413,833.44,0.025
5414,833.52,0.025
5415,833.60,0.025
5416,833.69,0.025
5417,833.77,0.025
5418,833.86,0.025
5419,833.93,0.025
5420,834.02,0.025
5421,834.11,0.025
5422,834.19,0.025
5423,834.27,0.025
5424,834.36,0.025
5425,834.44,0.025
5426,834.52,0.025
5427,834.60,0.025
5428,834.69,0.025
5429,834.77,0.025
5430,834.85,0.025
5431,834.94,0.025
5432,835.02,0.025
5433,835.10,0.025
5434,835.19,0.025
5435,835.27,0.025
5436,835.35,0.025
5437,835.43,0.025
5438,835.52,0.025
5439,835.61,0.025
5440,835.69,0.025
5441,835.77,0.025
5442,835.85,0.025
5443,835.94,0.025
5444,836.02,0.025
5445,836.11,0.025
5446,836.19,0.025
5447,836.26,0.025
5448,836.35,0.025
5449,836.44,0.025
5450,836.52,0.025
5451,836.60,0.025
5452,836.68,0.025
5453,836.77,0.025
5454,836.86,0.025
5455,836.94,0.025
5456,837.02,0.025
5457,837.10,0.025
5458,837.19,0.025
5459,837.27,0.025
5460,837.35,0.025
5461,837.43,0.025
5462,837.52,0.025
5463,837.61,0.025
5464,837.69,0.025
5465,837.77,0.025
5466,837.85,0.025
5467,837.94,0.025
5468,838.02,0.025
5469,838.10,0.025
5470,838.19,0.025
5471,838.28,0.025
5472,838.35,0.025
5473,838.43,0.025
5474,838.52,0.025
5475,838.60,0.025
5476,838.69,0.025
5477,838.77,0.025
5478,838.85,0.025
5479,838.93,0.025
5480,839.02,0.025
5481,839.10,0.025
5482,839.19,0.025
5483,839.27,0.025
5484,839.35,0.025
5485,839.43,0.025
5486,839.52,0.025
5487,839.61,0.025
5488,839.69,0.025
5489,839.77,0.025
5490,839.85,0.025
5491,839.93,0.025
5492,840.02,0.025
5493,840.11,0.025
5494,840.19,0.025
5495,840.27,0.025
5496,840.35,0.025
5497,840.43,0.025
5498,840.52,0.025
5499,840.61,0.025
5500,840.69,0.025
5501,840.77,0.025
5502,840.85,0.025
5503,840.94,0.025
5504,841.02,0.025
5505,841.10,0.025
5506,841.18,0.025
5507,841.27,0.025
5508,841.35,0.025
5509,841.44,0.025
5510,841.52,0.025
5511,841.60,0.025
5512,841.68,0.025
5513,841.77,0.025
5514,841.85,0.025
5515,841.93,0.025
5516,842.02,0.025
5517,842.11,0.025
5518,842.19,0.025
5519,842.27,0.025
5520,842.36,0.025
5521,842.44,0.025
5522,842.52,0.025
5523,842.61,0.025
5524,842.69,0.025
5525,842.77,0.025
5526,842.85,0.025
5527,842.94,0.025
5528,843.02,0.025
5529,843.11,0.025
5530,843.19,0.025
5531,843.27,0.025
5532,843.35,0.025
5533,843.43,0.025
5534,843.52,0.025
5535,843.60,0.025
5536,843.69,0.025
5537,843.77,0.025
5538,843.86,0.025
5539,843.94,0.025
5540,844.02,0.025
5541,844.10,0.025
5542,844.18,0.025
5543,844.27,0.025
5544,844.35,0.025
5545,844.44,0.025
5546,844.52,0.025
5547,844.60,0.025
5548,844.68,0.025
5549,844.77,0.025
5550,844.86,0.025
5551,844.95,0.025
5552,845.02,0.025
5553,845.10,0.025
5554,845.19,0.025
5555,845.27,0.025
5556,845.35,0.025
5557,845.43,0.025
5558,845.52,0.025
5559,845.61,0.025
5560,845.69,0.025
5561,845.77,0.025
5562,845.85,0.025
5563,845.94,0.025
5564,846.02,0.025
5565,846.10,0.025
5566,846.19,0.025
5567,846.27,0.025
5568,846.35,0.025
5569,846.44,0.025
5570,846.52,0.025
5571,846.60,0.025
5572,846.69,0.025
5573,846.77,0.025
5574,846.85,0.025
5575,846.94,0.025
5576,847.02,0.025
5577,847.11,0.025
5578,847.19,0.025
5579,847.27,0.025
5580,847.35,0.025
5581,847.44,0.025
5582,847.52,0.025
5583,847.60,0.025
5584,847.69,0.025
5585,847.76,0.025
5586,847.85,0.025
5587,847.93,0.025
5588,848.02,0.025
5589,848.10,0.025
5590,848.18,0.025
5591,848.27,0.025
5592,848.36,0.025
5593,848.43,0.025
5594,848.52,0.025
5595,848.61,0.025
5596,848.68,0.025
5597,848.77,0.025
5598,848.86,0.025
5599,848.94,0.025
5600,849.02,0.025
5601,849.11,0.025
5602,849.19,0.025
5603,849.27,0.025
5604,849.36,0.025
5605,849.44,0.025
5606,849.52,0.025
5607,849.61,0.025
5608,849.69,0.025
5609,849.77,0.025
5610,849.86,0.025
5611,849.94,0.025
5612,850.02,0.025
5613,850.11,0.025
5614,850.19,0.025
5615,850.27,0.025
5616,850.36,0.025
5617,850.44,0.025
5618,850.53,0.025
5619,850.60,0.025
5620,850.68,0.025
5621,850.77,0.025
5622,850.85,0.025
5623,850.94,0.025
5624,851.02,0.025
5625,851.10,0.025
5626,851.18,0.025
5627,851.27,0.025
5628,851.36,0.025
5629,851.43,0.025
5630,851.52,0.025
5631,851.61,0.025
5632,851.69,0.025
5633,851.77,0.025
5634,851.85,0.025
5635,851.94,0.025
5636,852.02,0.025
5637,852.10,0.025
5638,852.19,0.025
5639,852.27,0.025
5640,852.35,0.025
5641,852.44,0.025
5642,852.52,0.025
5643,852.60,0.025
5644,852.69,0.025
5645,852.77,0.025
5646,852.86,0.025
5647,852.94,0.025
5648,853.02,0.025
5649,853.10,0.025
5650,853.19,0.025
5651,853.27,0.025
5652,853.36,0.025
5653,853.44,0.025
5654,853.53,0.025
5655,853.60,0.025
5656,853.68,0.025
5657,853.77,0.025
5658,853.86,0.025
5659,853.94,0.025
5660,854.02,0.025
5661,854.10,0.025
5662,854.18,0.025
5663,854.27,0.025
5664,854.35,0.025
5665,854.44,0.025
5666,854.52,0.025
5667,854.60,0.025
5668,854.68,0.025
5669,854.77,0.025
5670,854.85,0.025
5671,854.93,0.025
5672,855.02,0.025
5673,855.10,0.025
5674,855.19,0.025
5675,855.28,0.025
5676,855.36,0.025
5677,855.43,0.025
5678,855.52,0.025
5679,855.60,0.025
5680,855.69,0.025
5681,855.77,0.025
5682,855.86,0.024
5683,855.94,0.024
5684,856.02,0.024
5685,856.11,0.024
5686,856.19,0.024
5687,856.27,0.024
5688,856.36,0.024
5689,856.44,0.024
5690,856.52,0.024
5691,856.61,0.024
5692,856.69,0.024
5693,856.77,0.024
5694,856.85,0.024
5695,856.94,0.024
5696,857.02,0.024
5697,857.11,0.024
5698,857.19,0.024
5699,857.27,0.024
5700,857.35,0.024
5701,857.44,0.024
5702,857.52,0.024
5703,857.61,0.024
5704,857.69,0.024
5705,857.77,0.024
5706,857.85,0.024
5707,857.93,0.024
5708,858.02,0.024
5709,858.10,0.024
5710,858.19,0.024
5711,858.27,0.024
5712,858.36,0.024
5713,858.44,0.024
5714,858.52,0.024
5715,858.60,0.024
5716,858.69,0.024
5717,858.77,0.024
5718,858.85,0.024
5719,858.94,0.024
5720,859.02,0.024
5721,859.10,0.024
5722,859.19,0.024
5723,859.27,0.024
5724,859.36,0.024
5725,859.44,0.024
5726,859.52,0.024
5727,859.61,0.024
5728,859.69,0.024
5729,859.77,0.024
5730,859.85,0.024
5731,859.94,0.024
5732,860.02,0.024
5733,860.10,0.024
5734,860.19,0.024
5735,860.27,0.024
5736,860.36,0.024
5737,860.44,0.024
5738,860.52,0.024
5739,860.61,0.024
5740,860.68,0.024
5741,860.76,0.024
5742,860.85,0.024
5743,860.94,0.024
5744,861.03,0.024
5745,861.10,0.024
5746,861.19,0.024
5747,861.27,0.024
5748,861.36,0.024
5749,861.44,0.024
5750,861.52,0.024
5751,861.60,0.024
5752,861.69,0.024
5753,861.77,0.024
5754,861.85,0.024
5755,861.93,0.024
5756,862.01,0.024
5757,862.11,0.024
5758,862.19,0.024
5759,862.27,0.024
5760,862.36,0.024
5761,862.43,0.024
5762,862.52,0.024
5763,862.61,0.024
5764,862.68,0.024
5765,862.77,0.024
5766,862.85,0.024
5767,862.94,0.024
5768,863.02,0.024
5769,863.11,0.024
5770,863.19,0.024
5771,863.27,0.024
5772,863.36,0.024
5773,863.44,0.024
5774,863.52,0.024
5775,863.61,0.024
5776,863.69,0.024
5777,863.77,0.024
5778,863.85,0.024
5779,863.94,0.024
5780,864.02,0.024
5781,864.10,0.024
5782,864.19,0.024
5783,864.28,0.024
5784,864.36,0.024
5785,864.44,0.024
5786,864.52,0.024
5787,864.61,0.024
5788,864.69,0.024
5789,864.77,0.024
5790,864.85,0.024
5791,864.94,0.024
5792,865.02,0.024
5793,865.11,0.024
5794,865.19,0.024
5795,865.27,0.024
5796,865.35,0.024
5797,865.43,0.024
5798,865.52,0.024
5799,865.61,0.024
5800,865.69,0.024
5801,865.77,0.024
5802,865.85,0.024
5803,865.94,0.024
5804,866.03,0.024
5805,866.10,0.024
5806,866.18,0.024
5807,866.27,0.024
5808,866.35,0.024
5809,866.43,0.024
5810,866.52,0.024
5811,866.60,0.024
5812,866.69,0.024
5813,866.77,0.024
5814,866.85,0.024
5815,866.94,0.024
5816,867.02,0.024
5817,867.10,0.024
5818,867.19,0.024
5819,867.27,0.024
5820,867.35,0.024
5821,867.44,0.024
5822,867.52,0.024
5823,867.60,0.024
5824,867.69,0.024
5825,867.77,0.024
5826,867.85,0.024
5827,867.94,0.024
5828,868.03,0.024
5829,868.10,0.024
5830,868.19,0.024
5831,868.27,0.024
5832,868.35,0.024
5833,868.44,0.024
5834,868.53,0.024
5835,868.61,0.024
5836,868.69,0.024
5837,868.77,0.024
5838,868.85,0.024
5839,868.93,0.024
5840,869.02,0.024
5841,869.10,0.024
5842,869.19,0.024
5843,869.27,0.024
5844,869.35,0.024
5845,869.44,0.024
5846,869.52,0.024
5847,869.60,0.024
5848,869.69,0.024
5849,869.77,0.024
5850,869.85,0.024
5851,869.94,0.024
5852,870.02,0.024
5853,870.10,0.024
5854,870.19,0.024
5855,870.27,0.024
5856,870.36,0.024
5857,870.44,0.024
5858,870.52,0.024
5859,870.60,0.024
5860,870.69,0.024
5861,870.77,0.024
5862,870.86,0.024
5863,870.94,0.024
5864,871.02,0.024
5865,871.10,0.024
5866,871.19,0.024
5867,871.28,0.024
5868,871.35,0.024
5869,871.44,0.024
5870,871.52,0.024
5871,871.61,0.024
5872,871.69,0.024
5873,871.77,0.024
5874,871.86,0.024
5875,871.94,0.024
5876,872.02,0.024
5877,872.11,0.024
5878,872.19,0.024
5879,872.27,0.024
5880,872.35,0.024
5881,872.44,0.024
5882,872.52,0.024
5883,872.60,0.024
5884,872.68,0.024
5885,872.77,0.024
5886,872.85,0.024
5887,872.93,0.024
5888,873.02,0.024
5889,873.10,0.024
5890,873.19,0.024
5891,873.27,0.024
5892,873.36,0.024
5893,873.44,0.024
5894,873.52,0.024
5895,873.60,0.024
5896,873.69,0.024
5897,873.77,0.024
5898,873.86,0.024
5899,873.94,0.024
5900,874.02,0.024
5901,874.11,0.024
5902,874.19,0.024
5903,874.27,0.024
5904,874.36,0.024
5905,874.44,0.024
5906,874.52,0.024
5907,874.61,0.024
5908,874.69,0.024
5909,874.77,0.024
5910,874.85,0.024
5911,874.93,0.024
5912,875.02,0.024
5913,875.11,0.024
5914,875.19,0.024
5915,875.27,0.024
5916,875.36,0.024
5917,875.44,0.024
5918,875.52,0.024
5919,875.60,0.024
5920,875.68,0.024
5921,875.77,0.024
5922,875.86,0.024
5923,875.94,0.024
5924,876.02,0.024
5925,876.10,0.024
5926,876.18,0.024
5927,876.27,0.024
5928,876.36,0.024
5929,876.44,0.024
5930,876.52,0.024
5931,876.60,0.024
5932,876.69,0.024
5933,876.77,0.024
5934,876.85,0.024
5935,876.94,0.024
5936,877.03,0.024
5937,877.10,0.024
5938,877.19,0.024
5939,877.27,0.024
5940,877.35,0.024
5941,877.44,0.024
5942,877.53,0.024
5943,877.60,0.024
5944,877.69,0.024
5945,877.78,0.024
5946,877.85,0.024
5947,877.94,0.024
5948,878.02,0.024
5949,878.11,0.024
5950,878.19,0.024
5951,878.27,0.024
5952,878.35,0.024
5953,878.44,0.024
5954,878.52,0.024
5955,878.61,0.024
5956,878.69,0.024
5957,878.78,0.024
5958,878.86,0.024
5959,878.94,0.024
5960,879.02,0.024
5961,879.10,0.024
5962,879.19,0.024
5963,879.27,0.024
5964,879.35,0.024
5965,879.44,0.024
5966,879.52,0.024
5967,879.60,0.024
5968,879.69,0.024
5969,879.77,0.024
5970,879.85,0.024
5971,879.94,0.024
5972,880.03,0.024
5973,880.10,0.024
5974,880.18,0.024
5975,880.27,0.024
5976,880.36,0.024
5977,880.44,0.024
5978,880.52,0.024
5979,880.61,0.024
5980,880.69,0.024
5981,880.77,0.024
5982,880.86,0.024
5983,880.94,0.024
5984,881.02,0.024
5985,881.11,0.024
5986,881.19,0.024
5987,881.27,0.024
5988,881.35,0.024
5989,881.44,0.024
5990,881.53,0.024
5991,881.61,0.024
5992,881.68,0.024
5993,881.77,0.024
5994,881.86,0.024
5995,881.95,0.024
5996,882.02,0.024
5997,882.10,0.024
5998,882.18,0.024
5999,882.27,0.024
6000,882.35,0.024
6001,882.44,0.024
6002,882.52,0.024
6003,882.61,0.024
6004,882.69,0.024
6005,882.77,0.024
6006,882.86,0.024
6007,882.94,0.024
6008,883.02,0.024
6009,883.10,0.024
6010,883.19,0.024
6011,883.27,0.024
6012,883.35,0.024
6013,883.44,0.024
6014,883.52,0.024
6015,883.61,0.024
6016,883.69,0.024
6017,883.77,0.024
6018,883.86,0.024
6019,883.94,0.024
6020,884.02,0.024
6021,884.11,0.024
6022,884.19,0.024
6023,884.27,0.024
6024,884.36,0.024
6025,884.44,0.024
6026,884.52,0.024
6027,884.61,0.024
6028,884.69,0.024
6029,884.78,0.024
6030,884.86,0.024
6031,884.94,0.024
6032,885.02,0.024
6033,885.11,0.024
6034,885.19,0.024
6035,885.28,0.024
6036,885.36,0.024
6037,885.44,0.024
6038,885.52,0.024
6039,885.60,0.024
6040,885.68,0.024
6041,885.77,0.024
6042,885.85,0.024
6043,885.93,0.024
6044,886.02,0.024
6045,886.11,0.024
6046,886.19,0.024
6047,886.27,0.024
6048,886.36,0.024
6049,886.44,0.024
6050,886.52,0.024
6051,886.60,0.024
6052,886.68,0.024
6053,886.77,0.024
6054,886.86,0.024
6055,886.94,0.024
6056,887.03,0.024
6057,887.10,0.024
6058,887.19,0.024
6059,887.28,0.024
6060,887.35,0.024
6061,887.44,0.024
6062,887.52,0.024
6063,887.60,0.024
6064,887.69,0.024
6065,887.78,0.024
6066,887.86,0.024
6067,887.93,0.024
6068,888.02,0.024
6069,888.11,0.024
6070,888.20,0.024
6071,888.27,0.024
6072,888.35,0.024
6073,888.44,0.024
6074,888.52,0.024
6075,888.61,0.024
6076,888.69,0.024
6077,888.78,0.024
6078,888.86,0.024
6079,888.94,0.024
6080,889.02,0.024
6081,889.10,0.024
6082,889.18,0.024
6083,889.27,0.024
6084,889.36,0.024
6085,889.44,0.024
6086,889.52,0.024
6087,889.60,0.024
6088,889.69,0.024
6089,889.77,0.024
6090,889.85,0.024
6091,889.94,0.024
6092,890.02,0.024
6093,890.11,0.024
6094,890.19,0.024
6095,890.27,0.024
6096,890.36,0.024
6097,890.44,0.024
6098,890.53,0.024
6099,890.61,0.024
6100,890.68,0.024
6101,890.77,0.024
6102,890.86,0.024
6103,890.94,0.024
6104,891.02,0.024
6105,891.10,0.024
6106,891.19,0.024
6107,891.28,0.024
6108,891.35,0.024
6109,891.44,0.024
6110,891.53,0.024
6111,891.61,0.024
6112,891.69,0.024
6113,891.77,0.024
6114,891.85,0.024
6115,891.94,0.024
6116,892.02,0.024
6117,892.11,0.024
6118,892.19,0.024
6119,892.27,0.024
6120,892.35,0.024
6121,892.44,0.024
6122,892.52,0.024
6123,892.60,0.024
6124,892.69,0.024
6125,892.77,0.024
6126,892.86,0.024
6127,892.94,0.024
6128,893.02,0.024
6129,893.11,0.024
6130,893.19,0.024
6131,893.27,0.024
6132,893.36,0.024
6133,893.44,0.024
6134,893.52,0.024
6135,893.61,0.024
6136,893.69,0.024
6137,893.77,0.024
6138,893.86,0.024
6139,893.94,0.024
6140,894.02,0.024
6141,894.10,0.024
6142,894.19,0.024
6143,894.27,0.024
6144,894.35,0.024
6145,894.44,0.024
6146,894.53,0.024
6147,894.61,0.024
6148,894.69,0.024
6149,894.77,0.024
6150,894.86,0.024
6151,894.94,0.024
6152,895.02,0.024
6153,895.11,0.024
6154,895.19,0.024
6155,895.27,0.024
6156,895.35,0.024
6157,895.44,0.024
6158,895.52,0.024
6159,895.61,0.024
6160,895.69,0.024
6161,895.77,0.024
6162,895.85,0.024
6163,895.94,0.024
6164,896.03,0.024
6165,896.11,0.024
6166,896.18,0.024
6167,896.27,0.024
6168,896.36,0.024
6169,896.44,0.024
6170,896.52,0.024
6171,896.61,0.024
6172,896.69,0.024
6173,896.77,0.024
6174,896.86,0.024
6175,896.94,0.024
6176,897.02,0.024
6177,897.10,0.024
6178,897.19,0.024
6179,897.27,0.024
6180,897.35,0.024
6181,897.44,0.024
6182,897.52,0.024
6183,897.60,0.024
6184,897.69,0.024
6185,897.77,0.024
6186,897.86,0.024
6187,897.94,0.024
6188,898.03,0.024
6189,898.11,0.024
6190,898.19,0.024
6191,898.27,0.024
6192,898.36,0.024
6193,898.44,0.024
6194,898.52,0.024
6195,898.61,0.024
6196,898.68,0.024
6197,898.77,0.024
6198,898.86,0.024
6199,898.94,0.024
6200,899.02,0.024
6201,899.10,0.024
6202,899.19,0.024
6203,899.27,0.024
6204,899.35,0.024
6205,899.44,0.024
6206,899.52,0.024
6207,899.61,0.024
6208,899.69,0.024
6209,899.77,0.024
6210,899.86,0.024
6211,899.94,0.024
6212,900.02,0.024
6213,900.11,0.024
6214,900.19,0.024
6215,900.28,0.024
6216,900.36,0.024
6217,900.44,0.024
6218,900.52,0.024
6219,900.61,0.024
6220,900.69,0.024
6221,900.78,0.024
6222,900.86,0.024
6223,900.94,0.024
6224,901.02,0.024
6225,901.11,0.024
6226,901.19,0.024
6227,901.27,0.024
6228,901.36,0.024
6229,901.44,0.024
6230,901.52,0.024
6231,901.60,0.024
6232,901.68,0.024
6233,901.77,0.024
6234,901.85,0.024
6235,901.94,0.024
6236,902.03,0.024
6237,902.11,0.024
6238,902.18,0.024
6239,902.27,0.024
6240,902.36,0.024
6241,902.43,0.024
6242,902.53,0.024
6243,902.61,0.024
6244,902.69,0.024
6245,902.77,0.024
6246,902.86,0.024
6247,902.94,0.024
6248,903.02,0.024
6249,903.11,0.024
6250,903.19,0.024
6251,903.27,0.024
6252,903.36,0.024
6253,903.44,0.024
6254,903.52,0.024
6255,903.61,0.024
6256,903.69,0.024
6257,903.77,0.024
6258,903.86,0.024
6259,903.94,0.024
6260,904.02,0.023
6261,904.11,0.023
6262,904.19,0.023
6263,904.27,0.023
6264,904.36,0.023
6265,904.44,0.023
6266,904.52,0.023
6267,904.61,0.023
6268,904.69,0.023
6269,904.78,0.023
6270,904.86,0.023
6271,904.94,0.023
6272,905.02,0.023
6273,905.10,0.023
6274,905.18,0.023
6275,905.27,0.023
6276,905.36,0.023
6277,905.44,0.023
6278,905.52,0.023
6279,905.60,0.023
6280,905.69,0.023
6281,905.77,0.023
6282,905.86,0.023
6283,905.94,0.023
6284,906.02,0.023
6285,906.10,0.023
6286,906.19,0.023
6287,906.27,0.023
6288,906.36,0.023
6289,906.44,0.023
6290,906.52,0.023
6291,906.60,0.023
6292,906.69,0.023
6293,906.77,0.023
6294,906.86,0.023
6295,906.94,0.023
6296,907.02,0.023
6297,907.11,0.023
6298,907.19,0.023
6299,907.28,0.023
6300,907.36,0.023
6301,907.44,0.023
6302,907.52,0.023
6303,907.61,0.023
6304,907.69,0.023
6305,907.77,0.023
6306,907.86,0.023
6307,907.94,0.023
6308,908.02,0.023
6309,908.10,0.023
6310,908.19,0.023
6311,908.27,0.023
6312,908.35,0.023
6313,908.44,0.023
6314,908.52,0.023
6315,908.61,0.023
6316,908.69,0.023
6317,908.77,0.024
6318,908.85,0.024
6319,908.94,0.024
6320,909.02,0.024
6321,909.10,0.024
6322,909.19,0.024
6323,909.27,0.024
6324,909.35,0.024
6325,909.44,0.024
6326,909.53,0.024
6327,909.60,0.024
6328,909.69,0.024
6329,909.78,0.024
6330,909.86,0.024
6331,909.94,0.024
6332,910.02,0.024
6333,910.11,0.024
6334,910.19,0.024
6335,910.27,0.024
6336,910.36,0.024
6337,910.44,0.024
6338,910.52,0.024
6339,910.61,0.024
6340,910.69,0.024
6341,910.77,0.024
6342,910.86,0.024
6343,910.94,0.024
6344,911.02,0.024
6345,911.11,0.024
6346,911.19,0.024
6347,911.28,0.024
6348,911.36,0.024
6349,911.44,0.024
6350,911.52,0.024
6351,911.61,0.024
6352,911.69,0.024
6353,911.77,0.024
6354,911.86,0.024
6355,911.94,0.024
6356,912.02,0.024
6357,912.11,0.024
6358,912.19,0.024
6359,912.27,0.024
6360,912.35,0.024
6361,912.44,0.024
6362,912.52,0.024
6363,912.60,0.024
6364,912.70,0.024
6365,912.77,0.024
6366,912.85,0.024
6367,912.94,0.024
6368,913.03,0.024
6369,913.11,0.024
6370,913.19,0.024
6371,913.28,0.024
6372,913.36,0.024
6373,913.44,0.024
6374,913.52,0.024
6375,913.61,0.024
6376,913.69,0.024
6377,913.77,0.024
6378,913.85,0.024
6379,913.94,0.024
6380,914.02,0.024
6381,914.10,0.024
6382,914.18,0.024
6383,914.28,0.024
6384,914.36,0.024
6385,914.44,0.024
6386,914.52,0.024
6387,914.60,0.024
6388,914.69,0.024
6389,914.77,0.024
6390,914.85,0.024
6391,914.94,0.024
6392,915.02,0.024
6393,915.11,0.024
6394,915.19,0.024
6395,915.27,0.024
6396,915.36,0.024
6397,915.44,0.024
6398,915.53,0.024
6399,915.61,0.024
6400,915.69,0.024
6401,915.78,0.024
6402,915.86,0.024
6403,915.94,0.024
6404,916.02,0.024
6405,916.11,0.024
6406,916.19,0.024
6407,916.27,0.024
6408,916.36,0.024
6409,916.44,0.024
6410,916.53,0.024
6411,916.61,0.024
6412,916.68,0.024
6413,916.77,0.024
6414,916.85,0.024
6415,916.94,0.024
6416,917.03,0.024
6417,917.11,0.024
6418,917.19,0.024
6419,917.27,0.024
6420,917.35,0.024
6421,917.44,0.024
6422,917.53,0.024
6423,917.61,0.024
6424,917.69,0.024
6425,917.77,0.024
6426,917.86,0.024
6427,917.94,0.024
6428,918.02,0.024
6429,918.11,0.024
6430,918.19,0.024
6431,918.27,0.024
6432,918.36,0.024
6433,918.44,0.024
6434,918.52,0.024
6435,918.61,0.024
6436,918.69,0.024
6437,918.77,0.024
6438,918.86,0.024
6439,918.94,0.024
6440,919.03,0.024
6441,919.11,0.024
6442,919.19,0.024
6443,919.28,0.024
6444,919.36,0.024
6445,919.44,0.024
6446,919.52,0.024
6447,919.61,0.024
6448,919.69,0.024
6449,919.77,0.024
6450,919.85,0.024
6451,919.94,0.024
6452,920.02,0.024
6453,920.10,0.024
6454,920.19,0.024
6455,920.27,0.024
6456,920.35,0.024
6457,920.44,0.024
6458,920.52,0.024
6459,920.61,0.024
6460,920.69,0.024
6461,920.77,0.024
6462,920.86,0.024
6463,920.94,0.024
6464,921.02,0.024
6465,921.11,0.024
6466,921.19,0.024
6467,921.27,0.024
6468,921.36,0.024
6469,921.44,0.024
6470,921.53,0.024
6471,921.61,0.024
6472,921.69,0.024
6473,921.78,0.024
6474,921.86,0.024
6475,921.94,0.024
6476,922.02,0.024
6477,922.11,0.024
6478,922.19,0.024
6479,922.28,0.024
6480,922.36,0.024
6481,922.44,0.024
6482,922.53,0.024
6483,922.61,0.024
6484,922.69,0.024
6485,922.77,0.024
6486,922.86,0.024
6487,922.94,0.024
6488,923.03,0.024
6489,923.11,0.024
6490,923.19,0.024
6491,923.28,0.024
6492,923.36,0.024
6493,923.44,0.024
6494,923.52,0.024
6495,923.60,0.024
6496,923.69,0.024
6497,923.77,0.024
6498,923.85,0.024
6499,923.94,0.024
6500,924.02,0.024
6501,924.10,0.024
6502,924.19,0.024
6503,924.27,0.024
6504,924.36,0.024
6505,924.44,0.024
6506,924.52,0.024
6507,924.61,0.024
6508,924.69,0.024
6509,924.78,0.024
6510,924.86,0.024
6511,924.94,0.024
6512,925.02,0.024
6513,925.11,0.024
6514,925.19,0.024
6515,925.27,0.024
6516,925.36,0.024
6517,925.44,0.024
6518,925.53,0.024
6519,925.61,0.024
6520,925.69,0.024
6521,925.77,0.024
6522,925.86,0.024
6523,925.94,0.024
6524,926.02,0.024
6525,926.10,0.024
6526,926.19,0.024
6527,926.27,0.024
6528,926.35,0.024
6529,926.44,0.024
6530,926.52,0.024
6531,926.60,0.024
6532,926.69,0.024
6533,926.77,0.024
6534,926.85,0.024
6535,926.94,0.024
6536,927.02,0.024
6537,927.11,0.024
6538,927.19,0.024
6539,927.27,0.024
6540,927.36,0.024
6541,927.44,0.024
6542,927.52,0.024
6543,927.61,0.024
6544,927.69,0.024
6545,927.77,0.024
6546,927.86,0.024
6547,927.94,0.024
6548,928.02,0.024
6549,928.11,0.024
6550,928.19,0.024
6551,928.28,0.024
6552,928.36,0.024
6553,928.44,0.024
6554,928.52,0.024
6555,928.61,0.024
6556,928.69,0.024
6557,928.77,0.024
6558,928.85,0.024
6559,928.94,0.024
6560,929.02,0.024
6561,929.10,0.024
6562,929.19,0.024
6563,929.27,0.024
6564,929.36,0.024
6565,929.44,0.024
6566,929.53,0.024
6567,929.60,0.024
6568,929.69,0.024
6569,929.77,0.024
6570,929.86,0.024
6571,929.94,0.024
6572,930.02,0.024
6573,930.10,0.024
6574,930.19,0.024
6575,930.27,0.024
6576,930.36,0.024
6577,930.45,0.024
6578,930.52,0.024
6579,930.60,0.024
6580,930.69,0.024
6581,930.77,0.024
6582,930.85,0.024
6583,930.94,0.024
6584,931.03,0.024
6585,931.11,0.024
6586,931.19,0.024
6587,931.28,0.024
6588,931.36,0.024
6589,931.43,0.024
6590,931.52,0.024
6591,931.61,0.024
6592,931.70,0.024
6593,931.78,0.024
6594,931.86,0.024
6595,931.94,0.024
6596,932.02,0.024
6597,932.11,0.024
6598,932.19,0.024
6599,932.27,0.024
6600,932.35,0.024
6601,932.43,0.024
6602,932.52,0.024
6603,932.61,0.024
6604,932.69,0.024
6605,932.77,0.024
6606,932.85,0.024
6607,932.94,0.024
6608,933.02,0.024
6609,933.11,0.024
6610,933.19,0.024
6611,933.28,0.024
6612,933.36,0.024
6613,933.44,0.024
6614,933.53,0.024
6615,933.61,0.024
6616,933.69,0.024
6617,933.77,0.024
6618,933.86,0.024
6619,933.94,0.024
6620,934.03,0.024
6621,934.11,0.024
6622,934.19,0.024
6623,934.27,0.024
6624,934.36,0.024
6625,934.44,0.024
6626,934.53,0.024
6627,934.61,0.024
6628,934.69,0.024
6629,934.77,0.024
6630,934.86,0.024
6631,934.94,0.024
6632,935.03,0.024
6633,935.11,0.024
6634,935.19,0.024
6635,935.27,0.024
6636,935.35,0.024
6637,935.43,0.024
6638,935.52,0.024
6639,935.60,0.024
6640,935.69,0.024
6641,935.77,0.024
6642,935.86,0.024
6643,935.94,0.024
6644,936.02,0.024
6645,936.11,0.024
6646,936.19,0.024
6647,936.28,0.024
6648,936.35,0.024
6649,936.44,0.024
6650,936.53,0.024
6651,936.61,0.024
6652,936.69,0.024
6653,936.78,0.024
6654,936.86,0.024
6655,936.94,0.024
6656,937.03,0.024
6657,937.11,0.024
6658,937.19,0.024
6659,937.28,0.024
6660,937.36,0.024
6661,937.44,0.024
6662,937.53,0.024
6663,937.61,0.024
6664,937.69,0.024
6665,937.77,0.024
6666,937.86,0.024
6667,937.94,0.024
6668,938.02,0.024
6669,938.11,0.024
6670,938.19,0.024
6671,938.27,0.024
6672,938.35,0.024
6673,938.44,0.024
6674,938.52,0.024
6675,938.60,0.024
6676,938.69,0.024
6677,938.77,0.024
6678,938.85,0.024
6679,938.94,0.024
6680,939.02,0.024
6681,939.11,0.024
6682,939.19,0.024
6683,939.27,0.024
6684,939.36,0.024
6685,939.44,0.024
6686,939.52,0.024
6687,939.61,0.024
6688,939.69,0.024
6689,939.78,0.024
6690,939.86,0.024
6691,939.94,0.024
6692,940.03,0.024
6693,940.11,0.024
6694,940.19,0.024
6695,940.28,0.024
6696,940.36,0.024
6697,940.44,0.024
6698,940.53,0.024
6699,940.61,0.024
6700,940.69,0.024
6701,940.77,0.024
6702,940.86,0.024
6703,940.94,0.024
6704,941.02,0.024
6705,941.10,0.024
6706,941.19,0.024
6707,941.27,0.024
6708,941.35,0.024
6709,941.43,0.024
6710,941.53,0.024
6711,941.61,0.024
6712,941.69,0.024
6713,941.77,0.024
6714,941.85,0.024
6715,941.94,0.024
6716,942.02,0.024
6717,942.11,0.024
6718,942.19,0.024
6719,942.28,0.024
6720,942.35,0.024
6721,942.44,0.024
6722,942.53,0.024
6723,942.61,0.024
6724,942.69,0.024
