Repository: MaCFP/matl-db

# README File for IMT
IMT Mines Alès (Institut Mines-Télécom), Alès (France).

### Experimental Conditions: TGA
A Perkin Elmer TGA 8000 was used to conduct Thermogravimetric Analysis (TGA) experiments. 

* Heating Rates: 2, 5, 10, 20 K/min
* Temperature program
  - Initial Temperature: 303 K
  - Initial Isotherm: 120 s (hold at 303 K for 120 s)
  - Heating Ramp: from 303 to 383 K at 10 K/min
  - Second Isotherm: 600 s (hold at 383 K for 600 s)
  - Maximum Temperature: 1173 K
  - Final Isotherm: None
* Sample mass: 5 mg +/- 0.1 mg
* Sample geometry: Powdered
* Calibration type: Before each experiment, a baseline test was performed using an empty crucible. 
* Crucible
  - Type: alumina

File: Wood/Calibration_Data/IMT/IMT-Mines-Ales_TGA_N2_2K_R1.csv (part 4 of 11)
Time (s),Sample Temperature (K),Weight (mg)
6725,606.91,2.796
6726,606.95,2.795
6727,606.98,2.794
6728,607.00,2.792
6729,607.04,2.791
6730,607.08,2.790
6731,607.12,2.788
6732,607.15,2.787
6733,607.18,2.785
6734,607.21,2.784
6735,607.24,2.783
6736,607.28,2.781
6737,607.31,2.780
6738,607.35,2.779
6739,607.38,2.778
6740,607.41,2.777
6741,607.44,2.775
6742,607.48,2.774
6743,607.51,2.773
6744,607.55,2.772
6745,607.58,2.771
6746,607.61,2.770
6747,607.64,2.769
6748,607.67,2.768
6749,607.71,2.767
6750,607.74,2.766
6751,607.78,2.765
6752,607.81,2.764
6753,607.84,2.762
6754,607.88,2.761
6755,607.92,2.760
6756,607.95,2.759
6757,607.98,2.758
6758,608.01,2.756
6759,608.04,2.755
6760,608.07,2.754
6761,608.11,2.752
6762,608.15,2.751
6763,608.18,2.750
6764,608.21,2.749
6765,608.25,2.748
6766,608.28,2.747
6767,608.32,2.745
6768,608.35,2.744
6769,608.38,2.743
6770,608.41,2.742
6771,608.45,2.741
6772,608.48,2.740
6773,608.51,2.739
6774,608.54,2.737
6775,608.58,2.736
6776,608.61,2.735
6777,608.64,2.734
6778,608.67,2.732
6779,608.71,2.731
6780,608.74,2.730
6781,608.78,2.728
6782,608.81,2.727
6783,608.84,2.725
6784,608.88,2.724
6785,608.91,2.723
6786,608.94,2.721
6787,608.98,2.720
6788,609.02,2.719
6789,609.05,2.717
6790,609.08,2.716
6791,609.11,2.715
6792,609.14,2.714
6793,609.18,2.713
6794,609.21,2.712
6795,609.25,2.711
6796,609.28,2.709
6797,609.31,2.708
6798,609.35,2.707
6799,609.38,2.705
6800,609.41,2.704
6801,609.44,2.703
6802,609.48,2.702
6803,609.51,2.700
6804,609.54,2.699
6805,609.58,2.698
6806,609.62,2.697
6807,609.64,2.695
6808,609.68,2.694
6809,609.72,2.693
6810,609.75,2.692
6811,609.78,2.691
6812,609.81,2.690
6813,609.84,2.689
6814,609.88,2.688
6815,609.92,2.687
6816,609.95,2.685
6817,609.98,2.684
6818,610.01,2.683
6819,610.05,2.682
6820,610.09,2.680
6821,610.11,2.679
6822,610.14,2.677
6823,610.18,2.676
6824,610.22,2.675
6825,610.25,2.674
6826,610.28,2.672
6827,610.31,2.671
6828,610.35,2.670
6829,610.38,2.669
6830,610.41,2.667
6831,610.44,2.666
6832,610.48,2.665
6833,610.52,2.664
6834,610.55,2.663
6835,610.58,2.661
6836,610.61,2.660
6837,610.64,2.659
6838,610.68,2.658
6839,610.72,2.657
6840,610.75,2.656
6841,610.78,2.655
6842,610.81,2.654
6843,610.85,2.652
6844,610.88,2.651
6845,610.92,2.650
6846,610.95,2.649
6847,610.98,2.647
6848,611.01,2.646
6849,611.05,2.644
6850,611.08,2.643
6851,611.12,2.642
6852,611.15,2.640
6853,611.18,2.639
6854,611.22,2.638
6855,611.25,2.637
6856,611.28,2.635
6857,611.31,2.634
6858,611.34,2.633
6859,611.38,2.632
6860,611.42,2.630
6861,611.45,2.629
6862,611.48,2.628
6863,611.51,2.627
6864,611.54,2.625
6865,611.58,2.624
6866,611.62,2.623
6867,611.65,2.622
6868,611.68,2.620
6869,611.71,2.619
6870,611.75,2.618
6871,611.78,2.617
6872,611.82,2.615
6873,611.85,2.614
6874,611.88,2.613
6875,611.91,2.612
6876,611.94,2.610
6877,611.98,2.609
6878,612.02,2.608
6879,612.05,2.607
6880,612.08,2.605
6881,612.11,2.604
6882,612.15,2.603
6883,612.18,2.602
6884,612.22,2.600
6885,612.25,2.599
6886,612.28,2.598
6887,612.31,2.597
6888,612.35,2.595
6889,612.38,2.594
6890,612.42,2.593
6891,612.45,2.592
6892,612.48,2.590
6893,612.51,2.589
6894,612.55,2.588
6895,612.58,2.587
6896,612.61,2.585
6897,612.65,2.584
6898,612.69,2.583
6899,612.72,2.582
6900,612.75,2.580
6901,612.78,2.579
6902,612.81,2.578
6903,612.84,2.576
6904,612.88,2.575
6905,612.92,2.574
6906,612.95,2.573
6907,612.98,2.571
6908,613.02,2.570
6909,613.05,2.569
6910,613.08,2.568
6911,613.11,2.566
6912,613.15,2.565
6913,613.18,2.564
6914,613.22,2.563
6915,613.25,2.561
6916,613.29,2.560
6917,613.31,2.559
6918,613.35,2.558
6919,613.38,2.557
6920,613.42,2.556
6921,613.45,2.555
6922,613.49,2.554
6923,613.52,2.553
6924,613.55,2.552
6925,613.58,2.550
6926,613.62,2.549
6927,613.64,2.548
6928,613.68,2.547
6929,613.71,2.546
6930,613.75,2.544
6931,613.78,2.543
6932,613.82,2.542
6933,613.85,2.540
6934,613.88,2.539
6935,613.92,2.538
6936,613.95,2.536
6937,613.98,2.535
6938,614.02,2.534
6939,614.05,2.532
6940,614.08,2.531
6941,614.11,2.530
6942,614.15,2.528
6943,614.18,2.527
6944,614.21,2.526
6945,614.25,2.524
6946,614.28,2.523
6947,614.32,2.522
6948,614.35,2.520
6949,614.38,2.519
6950,614.42,2.517
6951,614.45,2.516
6952,614.48,2.515
6953,614.52,2.513
6954,614.55,2.512
6955,614.58,2.511
6956,614.62,2.510
6957,614.65,2.508
6958,614.68,2.507
6959,614.72,2.506
6960,614.75,2.505
6961,614.78,2.504
6962,614.81,2.503
6963,614.85,2.502
6964,614.89,2.500
6965,614.92,2.499
6966,614.95,2.498
6967,614.98,2.497
6968,615.02,2.495
6969,615.05,2.494
6970,615.09,2.493
6971,615.12,2.492
6972,615.15,2.490
6973,615.18,2.489
6974,615.22,2.488
6975,615.25,2.486
6976,615.28,2.485
6977,615.32,2.484
6978,615.35,2.483
6979,615.38,2.481
6980,615.41,2.480
6981,615.45,2.479
6982,615.49,2.477
6983,615.52,2.476
6984,615.55,2.475
6985,615.58,2.474
6986,615.62,2.472
6987,615.65,2.471
6988,615.69,2.470
6989,615.72,2.468
6990,615.75,2.467
6991,615.78,2.466
6992,615.82,2.465
6993,615.86,2.463
6994,615.88,2.462
6995,615.92,2.461
6996,615.95,2.459
6997,615.98,2.458
6998,616.02,2.457
6999,616.05,2.456
7000,616.08,2.454
7001,616.12,2.453
7002,616.15,2.452
7003,616.19,2.451
7004,616.22,2.449
7005,616.25,2.448
7006,616.28,2.447
7007,616.32,2.445
7008,616.36,2.444
7009,616.38,2.443
7010,616.42,2.441
7011,616.45,2.440
7012,616.49,2.439
7013,616.52,2.437
7014,616.55,2.436
7015,616.59,2.435
7016,616.62,2.434
7017,616.66,2.432
7018,616.68,2.431
7019,616.71,2.430
7020,616.75,2.428
7021,616.79,2.427
7022,616.82,2.426
7023,616.85,2.424
7024,616.88,2.423
7025,616.91,2.422
7026,616.95,2.420
7027,616.99,2.419
7028,617.02,2.418
7029,617.05,2.416
7030,617.08,2.415
7031,617.11,2.414
7032,617.15,2.412
7033,617.19,2.411
7034,617.22,2.410
7035,617.25,2.409
7036,617.28,2.407
7037,617.31,2.406
7038,617.35,2.405
7039,617.38,2.403
7040,617.42,2.402
7041,617.46,2.401
7042,617.48,2.399
7043,617.51,2.398
7044,617.54,2.397
7045,617.59,2.395
7046,617.62,2.394
7047,617.66,2.393
7048,617.68,2.391
7049,617.72,2.390
7050,617.75,2.389
7051,617.79,2.387
7052,617.82,2.386
7053,617.86,2.385
7054,617.89,2.383
7055,617.92,2.382
7056,617.95,2.381
7057,617.98,2.380
7058,618.01,2.378
7059,618.05,2.377
7060,618.09,2.376
7061,618.12,2.374
7062,618.15,2.373
7063,618.18,2.372
7064,618.21,2.370
7065,618.26,2.369
7066,618.29,2.368
7067,618.32,2.366
7068,618.36,2.365
7069,618.39,2.364
7070,618.42,2.362
7071,618.45,2.361
7072,618.49,2.360
7073,618.52,2.358
7074,618.56,2.357
7075,618.59,2.356
7076,618.62,2.354
7077,618.65,2.353
7078,618.69,2.352
7079,618.72,2.350
7080,618.75,2.349
7081,618.78,2.347
7082,618.82,2.346
7083,618.85,2.345
7084,618.89,2.343
7085,618.92,2.342
7086,618.95,2.341
7087,618.98,2.339
7088,619.02,2.338
7089,619.06,2.337
7090,619.09,2.335
7091,619.12,2.334
7092,619.15,2.333
7093,619.18,2.331
7094,619.22,2.330
7095,619.25,2.329
7096,619.29,2.327
7097,619.32,2.326
7098,619.35,2.325
7099,619.39,2.324
7100,619.42,2.322
7101,619.45,2.321
7102,619.49,2.319
7103,619.52,2.318
7104,619.55,2.317
7105,619.59,2.315
7106,619.62,2.314
7107,619.66,2.313
7108,619.69,2.311
7109,619.73,2.310
7110,619.75,2.309
7111,619.78,2.307
7112,619.82,2.306
7113,619.85,2.304
7114,619.89,2.303
7115,619.92,2.302
7116,619.96,2.300
7117,619.99,2.299
7118,620.02,2.298
7119,620.05,2.296
7120,620.08,2.295
7121,620.12,2.294
7122,620.16,2.292
7123,620.19,2.291
7124,620.22,2.290
7125,620.25,2.288
7126,620.29,2.287
7127,620.32,2.286
7128,620.35,2.284
7129,620.39,2.283
7130,620.42,2.281
7131,620.46,2.280
7132,620.49,2.278
7133,620.52,2.277
7134,620.55,2.276
7135,620.59,2.274
7136,620.62,2.273
7137,620.66,2.271
7138,620.69,2.270
7139,620.72,2.269
7140,620.75,2.267
7141,620.79,2.266
7142,620.83,2.265
7143,620.86,2.263
7144,620.89,2.262
7145,620.91,2.261
7146,620.95,2.259
7147,620.99,2.258
7148,621.02,2.257
7149,621.06,2.255
7150,621.09,2.254
7151,621.12,2.253
7152,621.16,2.251
7153,621.19,2.250
7154,621.22,2.249
7155,621.25,2.247
7156,621.29,2.246
7157,621.32,2.244
7158,621.36,2.243
7159,621.39,2.241
7160,621.43,2.240
7161,621.46,2.238
7162,621.49,2.237
7163,621.52,2.236
7164,621.55,2.234
7165,621.59,2.233
7166,621.62,2.232
7167,621.66,2.231
7168,621.69,2.229
7169,621.72,2.228
7170,621.76,2.227
7171,621.79,2.225
7172,621.82,2.224
7173,621.85,2.223
7174,621.89,2.221
7175,621.92,2.220
7176,621.96,2.218
7177,621.99,2.217
7178,622.02,2.216
7179,622.05,2.214
7180,622.09,2.213
7181,622.12,2.211
7182,622.15,2.210
7183,622.19,2.209
7184,622.23,2.207
7185,622.25,2.206
7186,622.28,2.204
7187,622.31,2.203
7188,622.35,2.201
7189,622.39,2.200
7190,622.42,2.198
7191,622.46,2.196
7192,622.49,2.195
7193,622.53,2.194
7194,622.55,2.192
7195,622.59,2.191
7196,622.62,2.189
7197,622.66,2.188
7198,622.69,2.186
7199,622.72,2.185
7200,622.76,2.184
7201,622.78,2.182
7202,622.82,2.181
7203,622.86,2.180
7204,622.90,2.178
7205,622.93,2.177
7206,622.95,2.175
7207,622.98,2.174
7208,623.02,2.173
7209,623.05,2.171
7210,623.09,2.170
7211,623.12,2.168
7212,623.15,2.167
7213,623.19,2.166
7214,623.22,2.164
7215,623.26,2.163
7216,623.29,2.161
7217,623.32,2.160
7218,623.36,2.159
7219,623.39,2.157
7220,623.42,2.156
7221,623.45,2.155
7222,623.49,2.153
7223,623.52,2.152
7224,623.56,2.150
7225,623.59,2.149
7226,623.62,2.148
7227,623.66,2.146
7228,623.69,2.145
7229,623.72,2.143
7230,623.75,2.142
7231,623.79,2.141
7232,623.83,2.139
7233,623.86,2.138
7234,623.89,2.136
7235,623.93,2.135
7236,623.95,2.134
7237,623.99,2.132
7238,624.02,2.131
7239,624.05,2.130
7240,624.09,2.129
7241,624.13,2.128
7242,624.16,2.126
7243,624.19,2.125
7244,624.23,2.124
7245,624.26,2.122
7246,624.29,2.121
7247,624.33,2.119
7248,624.36,2.118
7249,624.40,2.117
7250,624.43,2.115
7251,624.46,2.114
7252,624.49,2.112
7253,624.52,2.111
7254,624.56,2.110
7255,624.59,2.108
7256,624.62,2.107
7257,624.66,2.105
7258,624.69,2.103
7259,624.73,2.102
7260,624.76,2.100
7261,624.79,2.099
7262,624.82,2.097
7263,624.86,2.096
7264,624.90,2.094
7265,624.93,2.093
7266,624.95,2.092
7267,624.99,2.090
7268,625.03,2.089
7269,625.06,2.087
7270,625.09,2.086
7271,625.12,2.084
7272,625.16,2.083
7273,625.19,2.082
7274,625.22,2.080
7275,625.26,2.079
7276,625.29,2.077
7277,625.32,2.076
7278,625.36,2.075
7279,625.39,2.073
7280,625.42,2.072
7281,625.45,2.070
7282,625.49,2.069
7283,625.53,2.068
7284,625.56,2.066
7285,625.59,2.065
7286,625.62,2.063
7287,625.66,2.062
7288,625.70,2.060
7289,625.73,2.059
7290,625.75,2.058
7291,625.79,2.056
7292,625.82,2.055
7293,625.86,2.053
7294,625.89,2.052
7295,625.92,2.051
7296,625.96,2.049
7297,625.99,2.048
7298,626.03,2.046
7299,626.06,2.045
7300,626.09,2.043
7301,626.13,2.042
7302,626.16,2.041
7303,626.19,2.039
7304,626.23,2.038
7305,626.26,2.036
7306,626.29,2.035
7307,626.33,2.034
7308,626.36,2.032
7309,626.39,2.031
7310,626.43,2.029
7311,626.46,2.028
7312,626.49,2.026
7313,626.53,2.025
7314,626.56,2.024
7315,626.59,2.022
7316,626.62,2.021
7317,626.66,2.019
7318,626.69,2.018
7319,626.73,2.017
7320,626.76,2.015
7321,626.79,2.014
7322,626.82,2.012
7323,626.86,2.011
7324,626.90,2.009
7325,626.93,2.008
7326,626.96,2.007
7327,626.99,2.005
7328,627.02,2.004
7329,627.06,2.002
7330,627.09,2.001
7331,627.13,1.999
7332,627.16,1.998
7333,627.20,1.997
7334,627.23,1.995
7335,627.26,1.994
7336,627.29,1.992
7337,627.33,1.991
7338,627.36,1.989
7339,627.39,1.988
7340,627.43,1.987
7341,627.46,1.985
7342,627.49,1.984
7343,627.53,1.982
7344,627.56,1.981
7345,627.59,1.979
7346,627.63,1.978
7347,627.66,1.977
7348,627.69,1.975
7349,627.73,1.974
7350,627.76,1.972
7351,627.79,1.971
7352,627.83,1.969
7353,627.86,1.968
7354,627.89,1.967
7355,627.93,1.965
7356,627.96,1.964
7357,627.99,1.962
7358,628.02,1.961
7359,628.06,1.960
7360,628.09,1.958
7361,628.13,1.957
7362,628.16,1.955
7363,628.19,1.954
7364,628.23,1.952
7365,628.26,1.951
7366,628.29,1.949
7367,628.33,1.948
7368,628.36,1.947
7369,628.39,1.945
7370,628.43,1.944
7371,628.46,1.942
7372,628.49,1.941
7373,628.52,1.939
7374,628.56,1.938
7375,628.60,1.937
7376,628.63,1.935
7377,628.66,1.934
7378,628.69,1.932
7379,628.73,1.931
7380,628.76,1.929
7381,628.79,1.928
7382,628.83,1.927
7383,628.86,1.925
7384,628.89,1.924
7385,628.92,1.922
7386,628.95,1.921
7387,629.00,1.920
7388,629.04,1.918
7389,629.06,1.917
7390,629.09,1.915
7391,629.12,1.914
7392,629.16,1.912
7393,629.20,1.911
7394,629.23,1.910
7395,629.26,1.908
7396,629.29,1.907
7397,629.33,1.905
7398,629.36,1.904
7399,629.39,1.902
7400,629.43,1.901
7401,629.46,1.900
7402,629.49,1.898
7403,629.53,1.897
7404,629.56,1.895
7405,629.59,1.894
7406,629.63,1.893
7407,629.66,1.892
7408,629.70,1.890
7409,629.73,1.889
7410,629.77,1.888
7411,629.79,1.886
7412,629.82,1.885
7413,629.86,1.884
7414,629.90,1.882
7415,629.92,1.881
7416,629.96,1.879
7417,630.00,1.878
7418,630.03,1.877
7419,630.06,1.875
7420,630.09,1.874
7421,630.13,1.872
7422,630.16,1.871
7423,630.19,1.869
7424,630.22,1.868
7425,630.26,1.866
7426,630.29,1.865
7427,630.33,1.863
7428,630.37,1.862
7429,630.40,1.860
7430,630.43,1.859
7431,630.46,1.857
7432,630.50,1.856
7433,630.53,1.854
7434,630.56,1.853
7435,630.59,1.851
7436,630.62,1.850
7437,630.66,1.848
7438,630.70,1.847
7439,630.73,1.846
7440,630.76,1.844
7441,630.79,1.843
7442,630.83,1.842
7443,630.87,1.840
7444,630.90,1.839
7445,630.92,1.838
7446,630.96,1.836
7447,630.99,1.835
7448,631.03,1.833
7449,631.06,1.832
7450,631.10,1.830
7451,631.12,1.829
7452,631.16,1.827
7453,631.19,1.826
7454,631.23,1.824
7455,631.27,1.823
7456,631.30,1.822
7457,631.33,1.820
7458,631.36,1.819
7459,631.39,1.817
7460,631.43,1.816
7461,631.47,1.815
7462,631.50,1.814
7463,631.53,1.812
7464,631.56,1.811
7465,631.59,1.810
7466,631.63,1.808
7467,631.66,1.807
7468,631.70,1.805
7469,631.73,1.804
7470,631.76,1.802
7471,631.79,1.801
7472,631.83,1.799
7473,631.87,1.798
7474,631.90,1.796
7475,631.93,1.795
7476,631.96,1.793
7477,632.00,1.792
7478,632.03,1.791
7479,632.06,1.789
7480,632.09,1.788
7481,632.13,1.786
7482,632.17,1.785
7483,632.20,1.783
7484,632.23,1.782
7485,632.26,1.781
7486,632.29,1.779
7487,632.33,1.778
7488,632.36,1.777
7489,632.40,1.775
7490,632.43,1.774
7491,632.46,1.772
7492,632.49,1.771
7493,632.52,1.770
7494,632.56,1.768
7495,632.59,1.767
7496,632.63,1.765
7497,632.66,1.764
7498,632.69,1.763
7499,632.73,1.761
7500,632.76,1.760
7501,632.80,1.758
7502,632.83,1.757
7503,632.87,1.756
7504,632.90,1.754
7505,632.94,1.753
7506,632.96,1.752
7507,632.99,1.750
7508,633.02,1.749
7509,633.06,1.747
7510,633.10,1.746
7511,633.13,1.745
7512,633.17,1.743
7513,633.20,1.742
7514,633.23,1.741
7515,633.26,1.739
7516,633.30,1.738
7517,633.33,1.736
7518,633.36,1.735
7519,633.40,1.734
7520,633.43,1.732
7521,633.46,1.731
7522,633.50,1.730
7523,633.53,1.728
7524,633.56,1.727
7525,633.59,1.725
7526,633.63,1.724
7527,633.66,1.723
7528,633.70,1.721
7529,633.73,1.720
7530,633.77,1.719
7531,633.80,1.717
7532,633.82,1.716
7533,633.86,1.715
7534,633.90,1.713
7535,633.93,1.712
7536,633.96,1.710
7537,633.99,1.709
7538,634.03,1.708
7539,634.06,1.706
7540,634.10,1.705
7541,634.13,1.704
7542,634.16,1.702
7543,634.20,1.701
7544,634.24,1.700
7545,634.27,1.698
7546,634.30,1.697
7547,634.33,1.696
7548,634.36,1.694
7549,634.39,1.693
7550,634.43,1.692
7551,634.47,1.690
7552,634.50,1.689
7553,634.53,1.688
7554,634.56,1.686
7555,634.60,1.685
7556,634.64,1.684
7557,634.66,1.682
7558,634.69,1.681
7559,634.73,1.680
7560,634.77,1.678
7561,634.80,1.677
7562,634.83,1.676
7563,634.86,1.674
7564,634.90,1.673
7565,634.93,1.672
7566,634.97,1.670
7567,635.00,1.669
7568,635.04,1.668
7569,635.06,1.666
7570,635.09,1.665
7571,635.13,1.664
7572,635.17,1.662
7573,635.20,1.661
7574,635.23,1.660
7575,635.26,1.659
7576,635.29,1.657
7577,635.33,1.656
7578,635.37,1.655
7579,635.40,1.653
7580,635.43,1.652
7581,635.47,1.651
7582,635.50,1.649
7583,635.53,1.648
7584,635.56,1.647
7585,635.60,1.645
7586,635.63,1.644
7587,635.67,1.643
7588,635.70,1.642
7589,635.73,1.640
7590,635.76,1.639
7591,635.80,1.638
7592,635.84,1.636
7593,635.86,1.635
7594,635.89,1.634
7595,635.93,1.633
7596,635.96,1.631
7597,636.00,1.630
7598,636.04,1.629
7599,636.07,1.627
7600,636.10,1.626
7601,636.13,1.625
7602,636.17,1.624
7603,636.20,1.622
7604,636.23,1.621
7605,636.26,1.620
7606,636.30,1.619
7607,636.34,1.617
7608,636.37,1.616
7609,636.39,1.615
7610,636.43,1.614
7611,636.47,1.612
7612,636.50,1.611
7613,636.53,1.610
7614,636.57,1.609
7615,636.60,1.607
7616,636.63,1.606
7617,636.66,1.605
7618,636.70,1.604
7619,636.73,1.602
7620,636.77,1.601
7621,636.80,1.600
7622,636.83,1.599
7623,636.87,1.597
7624,636.90,1.596
7625,636.93,1.595
7626,636.96,1.594
7627,637.00,1.592
7628,637.03,1.591
7629,637.07,1.590
7630,637.11,1.589
7631,637.13,1.587
7632,637.17,1.586
7633,637.20,1.585
7634,637.24,1.584
7635,637.27,1.583
7636,637.30,1.581
7637,637.33,1.580
7638,637.36,1.579
7639,637.40,1.578
7640,637.43,1.577
7641,637.47,1.575
7642,637.50,1.574
7643,637.54,1.573
7644,637.57,1.572
7645,637.60,1.570
7646,637.64,1.569
7647,637.67,1.568
7648,637.70,1.567
7649,637.73,1.566
7650,637.76,1.565
7651,637.80,1.563
7652,637.83,1.562
7653,637.87,1.561
7654,637.90,1.560
7655,637.94,1.559
7656,637.97,1.557
7657,638.00,1.556
7658,638.03,1.555
7659,638.06,1.554
7660,638.10,1.553
7661,638.13,1.552
7662,638.17,1.550
7663,638.20,1.549
7664,638.23,1.548
7665,638.26,1.547
7666,638.30,1.546
7667,638.33,1.545
7668,638.37,1.543
7669,638.41,1.542
7670,638.43,1.541
7671,638.47,1.540
7672,638.50,1.539
7673,638.53,1.538
7674,638.56,1.537
7675,638.61,1.535
7676,638.64,1.534
7677,638.68,1.533
7678,638.70,1.532
7679,638.73,1.531
7680,638.76,1.530
7681,638.80,1.529
7682,638.83,1.527
7683,638.87,1.526
7684,638.90,1.525
7685,638.93,1.524
7686,638.97,1.523
7687,639.00,1.522
7688,639.03,1.521
7689,639.06,1.520
7690,639.10,1.518
7691,639.14,1.517
7692,639.17,1.516
7693,639.20,1.515
7694,639.23,1.514
7695,639.27,1.513
7696,639.30,1.512
7697,639.34,1.511
7698,639.37,1.510
7699,639.40,1.509
7700,639.43,1.507
7701,639.47,1.506
7702,639.50,1.505
7703,639.53,1.504
7704,639.57,1.503
7705,639.60,1.502
7706,639.64,1.501
7707,639.67,1.500
7708,639.70,1.499
7709,639.74,1.498
7710,639.77,1.497
7711,639.81,1.496
7712,639.83,1.495
7713,639.86,1.493
7714,639.90,1.492
7715,639.94,1.491
7716,639.97,1.490
7717,640.00,1.489
7718,640.03,1.488
7719,640.07,1.487
7720,640.10,1.486
7721,640.13,1.485
7722,640.17,1.484
7723,640.20,1.483
7724,640.24,1.482
7725,640.27,1.481
7726,640.30,1.480
7727,640.34,1.479
7728,640.37,1.478
7729,640.40,1.477
7730,640.43,1.476
7731,640.47,1.475
7732,640.51,1.474
7733,640.54,1.473
7734,640.57,1.472
7735,640.60,1.471
7736,640.64,1.470
7737,640.67,1.469
7738,640.71,1.468
7739,640.74,1.467
7740,640.77,1.466
7741,640.80,1.465
7742,640.84,1.464
7743,640.87,1.463
7744,640.90,1.462
7745,640.94,1.461
7746,640.97,1.460
7747,641.00,1.459
7748,641.04,1.458
7749,641.07,1.457
7750,641.10,1.456
7751,641.14,1.455
7752,641.17,1.454
7753,641.21,1.453
7754,641.24,1.452
7755,641.27,1.451
7756,641.30,1.450
7757,641.33,1.449
7758,641.37,1.448
7759,641.41,1.447
7760,641.44,1.446
7761,641.47,1.445
7762,641.50,1.444
7763,641.53,1.443
7764,641.57,1.442
7765,641.61,1.441
7766,641.64,1.440
7767,641.67,1.439
7768,641.71,1.439
7769,641.74,1.438
7770,641.77,1.437
7771,641.80,1.436
7772,641.84,1.435
7773,641.88,1.434
7774,641.91,1.433
7775,641.94,1.432
7776,641.96,1.431
7777,642.00,1.430
7778,642.04,1.429
7779,642.07,1.428
7780,642.11,1.428
7781,642.14,1.427
7782,642.17,1.426
7783,642.20,1.425
7784,642.24,1.424
7785,642.27,1.423
7786,642.30,1.422
7787,642.34,1.421
7788,642.37,1.420
7789,642.41,1.419
7790,642.44,1.419
7791,642.47,1.418
7792,642.51,1.417
7793,642.54,1.416
7794,642.57,1.415
7795,642.61,1.414
7796,642.64,1.413
7797,642.67,1.413
7798,642.70,1.412
7799,642.73,1.411
7800,642.77,1.410
7801,642.80,1.409
7802,642.84,1.408
7803,642.87,1.407
7804,642.90,1.407
7805,642.93,1.406
7806,642.97,1.405
7807,643.01,1.404
7808,643.04,1.403
7809,643.07,1.402
7810,643.10,1.402
7811,643.14,1.401
7812,643.17,1.400
7813,643.20,1.399
7814,643.24,1.398
7815,643.27,1.397
7816,643.30,1.397
7817,643.34,1.396
7818,643.37,1.395
7819,643.41,1.394
7820,643.44,1.393
7821,643.47,1.393
7822,643.51,1.392
7823,643.54,1.391
7824,643.57,1.390
7825,643.61,1.389
7826,643.64,1.389
7827,643.67,1.388
7828,643.70,1.387
7829,643.74,1.386
7830,643.78,1.385
7831,643.81,1.385
7832,643.84,1.384
7833,643.87,1.383
7834,643.91,1.382
7835,643.94,1.382
7836,643.97,1.381
7837,644.01,1.380
7838,644.04,1.379
7839,644.07,1.379
7840,644.11,1.378
7841,644.14,1.377
7842,644.17,1.377
7843,644.20,1.377
7844,644.24,1.376
7845,644.28,1.375
7846,644.31,1.375
7847,644.34,1.374
7848,644.37,1.373
7849,644.41,1.373
7850,644.44,1.372
7851,644.48,1.371
7852,644.51,1.371
7853,644.54,1.370
7854,644.56,1.369
7855,644.60,1.368
7856,644.64,1.368
7857,644.68,1.367
7858,644.71,1.366
7859,644.74,1.365
7860,644.77,1.365
7861,644.81,1.364
7862,644.84,1.363
7863,644.88,1.362
7864,644.90,1.361
7865,644.94,1.360
7866,644.97,1.359
7867,645.01,1.358
7868,645.04,1.358
7869,645.07,1.357
7870,645.11,1.356
7871,645.14,1.355
7872,645.17,1.355
7873,645.20,1.354
7874,645.24,1.353
7875,645.27,1.353
7876,645.31,1.352
7877,645.34,1.351
7878,645.37,1.351
7879,645.41,1.350
7880,645.45,1.349
7881,645.47,1.349
7882,645.50,1.348
7883,645.54,1.347
7884,645.57,1.347
7885,645.61,1.346
7886,645.64,1.345
7887,645.67,1.345
7888,645.70,1.344
7889,645.74,1.344
7890,645.78,1.343
7891,645.81,1.342
7892,645.84,1.342
7893,645.87,1.341
7894,645.91,1.340
7895,645.94,1.340
7896,645.98,1.340
7897,646.01,1.339
7898,646.04,1.339
7899,646.07,1.338
7900,646.11,1.338
7901,646.15,1.337
7902,646.18,1.337
7903,646.21,1.336
7904,646.24,1.336
7905,646.27,1.335
7906,646.31,1.335
7907,646.34,1.334
7908,646.38,1.334
7909,646.41,1.333
7910,646.44,1.332
7911,646.48,1.332
7912,646.51,1.331
7913,646.54,1.331
7914,646.58,1.330
7915,646.61,1.329
7916,646.64,1.329
7917,646.67,1.328
7918,646.71,1.328
7919,646.74,1.327
7920,646.77,1.327
7921,646.81,1.326
7922,646.84,1.325
7923,646.88,1.325
7924,646.91,1.324
7925,646.94,1.324
7926,646.97,1.323
7927,647.01,1.323
7928,647.04,1.322
7929,647.07,1.322
7930,647.11,1.321
7931,647.14,1.320
7932,647.18,1.320
7933,647.20,1.319
7934,647.24,1.319
7935,647.28,1.318
7936,647.31,1.318
7937,647.34,1.317
7938,647.37,1.317
7939,647.40,1.316
7940,647.44,1.316
7941,647.47,1.315
7942,647.51,1.315
7943,647.54,1.314
7944,647.58,1.314
7945,647.61,1.313
7946,647.64,1.313
7947,647.68,1.312
7948,647.71,1.311
7949,647.74,1.311
7950,647.78,1.310
7951,647.80,1.310
7952,647.84,1.310
7953,647.88,1.309
7954,647.91,1.309
7955,647.94,1.308
7956,647.97,1.308
7957,648.01,1.307
7958,648.04,1.307
7959,648.08,1.306
7960,648.11,1.306
7961,648.14,1.305
7962,648.17,1.305
7963,648.20,1.304
7964,648.24,1.304
7965,648.28,1.303
7966,648.31,1.303
7967,648.34,1.302
7968,648.37,1.302
7969,648.41,1.301
7970,648.44,1.301
7971,648.48,1.300
7972,648.51,1.300
7973,648.54,1.299
7974,648.57,1.299
7975,648.61,1.299
7976,648.64,1.298
7977,648.68,1.298
7978,648.71,1.297
7979,648.74,1.297
7980,648.78,1.296
7981,648.81,1.296
7982,648.84,1.295
7983,648.87,1.295
7984,648.90,1.295
7985,648.94,1.294
7986,648.98,1.294
7987,649.01,1.293
7988,649.04,1.293
7989,649.07,1.292
7990,649.11,1.292
7991,649.15,1.292
7992,649.18,1.291
7993,649.21,1.291
7994,649.25,1.290
7995,649.28,1.290
7996,649.31,1.289
7997,649.34,1.289
7998,649.38,1.289
7999,649.41,1.288
8000,649.45,1.288
8001,649.47,1.287
8002,649.51,1.287
8003,649.55,1.287
8004,649.58,1.286
8005,649.61,1.286
8006,649.64,1.285
8007,649.67,1.285
8008,649.71,1.285
8009,649.75,1.284
8010,649.78,1.284
8011,649.81,1.284
8012,649.84,1.283
8013,649.87,1.283
8014,649.91,1.282
8015,649.95,1.282
8016,649.98,1.282
8017,650.01,1.281
8018,650.04,1.281
8019,650.07,1.281
8020,650.11,1.280
8021,650.15,1.280
8022,650.17,1.279
8023,650.21,1.279
8024,650.24,1.279
8025,650.28,1.278
8026,650.31,1.278
8027,650.35,1.278
8028,650.38,1.277
8029,650.41,1.277
8030,650.44,1.277
8031,650.48,1.276
8032,650.51,1.276
8033,650.53,1.276
8034,650.57,1.275
8035,650.61,1.275
8036,650.65,1.275
8037,650.68,1.274
8038,650.71,1.274
8039,650.74,1.273
8040,650.78,1.273
8041,650.81,1.273
8042,650.85,1.272
8043,650.88,1.272
8044,650.91,1.272
8045,650.94,1.271
8046,650.98,1.271
8047,651.01,1.271
8048,651.05,1.271
8049,651.08,1.270
8050,651.11,1.270
8051,651.14,1.270
8052,651.18,1.269
8053,651.21,1.269
8054,651.25,1.269
8055,651.27,1.268
8056,651.31,1.268
8057,651.34,1.268
8058,651.37,1.267
8059,651.42,1.267
8060,651.45,1.267
8061,651.48,1.266
8062,651.51,1.266
8063,651.54,1.266
8064,651.58,1.266
8065,651.61,1.265
8066,651.65,1.265
8067,651.68,1.265
8068,651.71,1.264
8069,651.75,1.264
8070,651.78,1.264
8071,651.81,1.263
8072,651.84,1.263
8073,651.88,1.263
8074,651.91,1.263
8075,651.94,1.262
8076,651.98,1.262
8077,652.01,1.262
8078,652.04,1.261
8079,652.08,1.261
8080,652.11,1.261
8081,652.14,1.261
8082,652.18,1.260
8083,652.21,1.260
8084,652.24,1.260
8085,652.28,1.260
8086,652.31,1.259
8087,652.34,1.259
8088,652.38,1.259
8089,652.42,1.258
8090,652.45,1.258
8091,652.48,1.258
8092,652.51,1.258
8093,652.54,1.257
8094,652.58,1.257
8095,652.61,1.257
8096,652.64,1.257
8097,652.68,1.256
8098,652.71,1.256
8099,652.74,1.256
8100,652.78,1.256
8101,652.82,1.255
8102,652.85,1.255
8103,652.88,1.255
8104,652.91,1.255
8105,652.94,1.254
8106,652.98,1.254
8107,653.01,1.254
8108,653.04,1.254
8109,653.08,1.253
8110,653.12,1.253
8111,653.14,1.253
8112,653.18,1.253
8113,653.21,1.252
8114,653.25,1.252
8115,653.28,1.252
8116,653.31,1.252
8117,653.35,1.251
8118,653.38,1.251
8119,653.42,1.251
8120,653.44,1.251
8121,653.47,1.250
8122,653.51,1.250
8123,653.55,1.250
8124,653.59,1.250
8125,653.61,1.250
8126,653.64,1.249
8127,653.67,1.249
8128,653.72,1.249
8129,653.75,1.249
8130,653.78,1.248
8131,653.81,1.248
8132,653.84,1.248
8133,653.88,1.248
8134,653.91,1.248
8135,653.94,1.247
8136,653.98,1.247
8137,654.01,1.247
8138,654.05,1.247
8139,654.08,1.246
8140,654.11,1.246
8141,654.15,1.246
8142,654.18,1.246
8143,654.21,1.246
8144,654.24,1.245
8145,654.28,1.245
8146,654.31,1.245
8147,654.35,1.245
8148,654.38,1.245
8149,654.41,1.244
8150,654.44,1.244
8151,654.49,1.244
8152,654.51,1.244
8153,654.54,1.244
8154,654.57,1.243
8155,654.61,1.243
8156,654.65,1.243
8157,654.68,1.243
8158,654.71,1.243
8159,654.75,1.242
8160,654.78,1.242
8161,654.81,1.242
8162,654.85,1.242
8163,654.88,1.242
8164,654.92,1.241
8165,654.95,1.241
8166,654.98,1.241
8167,655.01,1.241
8168,655.05,1.241
8169,655.08,1.240
8170,655.12,1.240
8171,655.15,1.240
8172,655.18,1.240
8173,655.21,1.240
8174,655.25,1.239
8175,655.28,1.239
8176,655.31,1.239
8177,655.35,1.239
8178,655.38,1.239
8179,655.41,1.239
8180,655.45,1.238
8181,655.48,1.238
8182,655.52,1.238
8183,655.55,1.238
8184,655.58,1.238
8185,655.61,1.237
8186,655.65,1.237
8187,655.68,1.237
8188,655.72,1.237
8189,655.75,1.237
8190,655.78,1.236
8191,655.82,1.236
8192,655.84,1.236
8193,655.88,1.236
8194,655.91,1.236
8195,655.94,1.236
8196,655.99,1.235
8197,656.02,1.235
8198,656.05,1.235
8199,656.08,1.235
8200,656.11,1.235
8201,656.14,1.235
8202,656.18,1.234
8203,656.21,1.234
8204,656.25,1.234
8205,656.29,1.234
8206,656.32,1.234
8207,656.35,1.234
8208,656.38,1.233
8209,656.42,1.233
8210,656.45,1.233
8211,656.48,1.233
8212,656.51,1.233
8213,656.55,1.233
8214,656.59,1.232
8215,656.62,1.232
8216,656.65,1.232
8217,656.68,1.232
8218,656.72,1.232
8219,656.75,1.232
8220,656.78,1.231
8221,656.82,1.231
8222,656.85,1.231
8223,656.88,1.231
8224,656.91,1.231
8225,656.94,1.231
8226,656.98,1.230
8227,657.01,1.230
8228,657.04,1.230
8229,657.08,1.230
8230,657.12,1.230
8231,657.15,1.230
8232,657.19,1.229
8233,657.22,1.229
8234,657.25,1.229
8235,657.28,1.229
8236,657.32,1.229
8237,657.35,1.229
8238,657.38,1.229
8239,657.41,1.228
8240,657.45,1.228
8241,657.48,1.228
8242,657.52,1.228
8243,657.55,1.228
8244,657.58,1.228
8245,657.61,1.227
8246,657.65,1.227
8247,657.68,1.227
8248,657.71,1.227
8249,657.75,1.227
8250,657.78,1.227
8251,657.81,1.227
8252,657.85,1.226
8253,657.88,1.226
8254,657.91,1.226
8255,657.95,1.226
8256,657.98,1.226
8257,658.02,1.226
8258,658.05,1.225
8259,658.08,1.225
8260,658.11,1.225
8261,658.15,1.225
8262,658.18,1.225
8263,658.22,1.225
8264,658.25,1.225
8265,658.28,1.224
8266,658.31,1.224
8267,658.35,1.224
8268,658.38,1.224
8269,658.42,1.224
8270,658.46,1.224
8271,658.49,1.224
8272,658.51,1.223
8273,658.55,1.223
8274,658.58,1.223
8275,658.62,1.223
8276,658.65,1.223
8277,658.68,1.223
8278,658.72,1.223
8279,658.75,1.222
8280,658.78,1.222
8281,658.82,1.222
8282,658.85,1.222
8283,658.89,1.222
8284,658.92,1.222
8285,658.95,1.222
8286,658.98,1.221
8287,659.02,1.221
8288,659.05,1.221
8289,659.08,1.221
8290,659.12,1.221
8291,659.15,1.221
8292,659.18,1.221
8293,659.21,1.220
8294,659.25,1.220
8295,659.29,1.220
8296,659.32,1.220
8297,659.35,1.220
8298,659.38,1.220
8299,659.42,1.220
8300,659.45,1.220
8301,659.48,1.219
8302,659.51,1.219
8303,659.55,1.219
8304,659.59,1.219
8305,659.62,1.219
8306,659.65,1.219
8307,659.69,1.219
8308,659.72,1.218
8309,659.75,1.218
8310,659.78,1.218
8311,659.82,1.218
8312,659.85,1.218
8313,659.88,1.218
8314,659.92,1.218
8315,659.95,1.217
8316,659.98,1.217
8317,660.02,1.217
8318,660.05,1.217
8319,660.08,1.217
8320,660.12,1.217
8321,660.15,1.217
8322,660.18,1.217
8323,660.22,1.216
8324,660.25,1.216
8325,660.28,1.216
8326,660.32,1.216
8327,660.35,1.216
8328,660.39,1.216
8329,660.42,1.216
8330,660.45,1.216
8331,660.48,1.215
8332,660.51,1.215
8333,660.55,1.215
8334,660.59,1.215
8335,660.62,1.215
8336,660.65,1.215
8337,660.68,1.215
8338,660.72,1.214
8339,660.76,1.214
8340,660.79,1.214
8341,660.82,1.214
8342,660.85,1.214
8343,660.88,1.214
8344,660.92,1.214
8345,660.95,1.214
8346,660.98,1.213
8347,661.02,1.213
8348,661.05,1.213
8349,661.09,1.213
8350,661.12,1.213
8351,661.15,1.213
8352,661.18,1.213
8353,661.22,1.213
8354,661.25,1.212
8355,661.29,1.212
8356,661.32,1.212
8357,661.35,1.212
8358,661.39,1.212
8359,661.42,1.212
8360,661.45,1.212
8361,661.48,1.212
8362,661.51,1.211
8363,661.55,1.211
8364,661.59,1.211
8365,661.62,1.211
8366,661.66,1.211
8367,661.69,1.211
8368,661.72,1.211
8369,661.75,1.210
8370,661.79,1.210
8371,661.82,1.210
8372,661.85,1.210
8373,661.89,1.210
8374,661.92,1.210
8375,661.95,1.210
8376,661.98,1.210
8377,662.01,1.209
8378,662.05,1.209
8379,662.09,1.209
8380,662.12,1.209
8381,662.15,1.209
8382,662.18,1.209
8383,662.21,1.209
8384,662.25,1.209
8385,662.29,1.209
8386,662.32,1.208
8387,662.36,1.208
8388,662.39,1.208
8389,662.41,1.208
8390,662.45,1.208
8391,662.48,1.208
8392,662.52,1.208
8393,662.56,1.208
8394,662.59,1.207
8395,662.62,1.207
8396,662.65,1.207
8397,662.69,1.207
8398,662.72,1.207
8399,662.76,1.207
8400,662.79,1.207
8401,662.82,1.207
8402,662.85,1.206
8403,662.88,1.206
8404,662.92,1.206
8405,662.96,1.206
8406,662.98,1.206
8407,663.02,1.206
8408,663.05,1.206
8409,663.09,1.206
8410,663.12,1.205
8411,663.15,1.205
8412,663.18,1.205
8413,663.21,1.205
8414,663.26,1.205
8415,663.29,1.205
8416,663.32,1.205
8417,663.35,1.205
8418,663.39,1.204
8419,663.42,1.204
8420,663.45,1.204
8421,663.48,1.204
8422,663.52,1.204
8423,663.56,1.204
8424,663.59,1.204
8425,663.62,1.204
8426,663.65,1.203
8427,663.69,1.203
8428,663.72,1.203
8429,663.75,1.203
8430,663.79,1.203
8431,663.82,1.203
8432,663.85,1.203
8433,663.88,1.203
8434,663.92,1.203
8435,663.95,1.202
8436,663.99,1.202
8437,664.02,1.202
8438,664.05,1.202
8439,664.09,1.202
8440,664.12,1.202
8441,664.15,1.202
8442,664.18,1.202
8443,664.23,1.201
8444,664.26,1.201
8445,664.29,1.201
8446,664.32,1.201
8447,664.35,1.201
8448,664.39,1.201
8449,664.42,1.201
8450,664.46,1.201
8451,664.49,1.201
8452,664.52,1.200
8453,664.55,1.200
8454,664.59,1.200
8455,664.62,1.200
8456,664.65,1.200
8457,664.69,1.200
8458,664.72,1.200
8459,664.76,1.200
8460,664.79,1.199
8461,664.82,1.199
8462,664.85,1.199
8463,664.89,1.199
8464,664.93,1.199
8465,664.96,1.199
8466,664.99,1.199
8467,665.02,1.199
8468,665.06,1.199
8469,665.09,1.198
8470,665.12,1.198
8471,665.15,1.198
8472,665.19,1.198
8473,665.22,1.198
8474,665.26,1.198
8475,665.29,1.198
8476,665.32,1.198
8477,665.36,1.198
8478,665.39,1.197
8479,665.42,1.197
8480,665.45,1.197
8481,665.49,1.197
8482,665.52,1.197
8483,665.56,1.197
8484,665.59,1.197
8485,665.62,1.197
8486,665.66,1.197
8487,665.69,1.196
8488,665.72,1.196
8489,665.75,1.196
8490,665.79,1.196
8491,665.82,1.196
8492,665.86,1.196
8493,665.89,1.196
8494,665.92,1.196
8495,665.95,1.196
8496,665.99,1.195
8497,666.02,1.195
8498,666.06,1.195
8499,666.09,1.195
8500,666.12,1.195
8501,666.15,1.195
8502,666.19,1.195
8503,666.22,1.195
8504,666.26,1.195
8505,666.29,1.194
8506,666.33,1.194
8507,666.36,1.194
8508,666.39,1.194
8509,666.42,1.194
8510,666.45,1.194
8511,666.49,1.194
8512,666.53,1.194
8513,666.56,1.194
8514,666.59,1.193
8515,666.62,1.193
8516,666.65,1.193
8517,666.68,1.193
8518,666.72,1.193
8519,666.76,1.193
8520,666.79,1.193
8521,666.83,1.193
8522,666.86,1.193
8523,666.89,1.192
8524,666.92,1.192
8525,666.95,1.192
8526,666.98,1.192
8527,667.02,1.192
8528,667.06,1.192
8529,667.09,1.192
8530,667.13,1.192
8531,667.16,1.192
8532,667.19,1.191
8533,667.22,1.191
8534,667.25,1.191
8535,667.29,1.191
8536,667.32,1.191
8537,667.36,1.191
8538,667.39,1.191
8539,667.42,1.191
8540,667.45,1.191
8541,667.49,1.190
8542,667.52,1.190
8543,667.56,1.190
8544,667.59,1.190
8545,667.63,1.190
8546,667.66,1.190
8547,667.69,1.190
8548,667.72,1.190
8549,667.76,1.189
8550,667.79,1.189
8551,667.82,1.189
8552,667.85,1.189
8553,667.89,1.189
8554,667.93,1.189
8555,667.96,1.189
8556,667.99,1.189
8557,668.02,1.189
8558,668.06,1.188
8559,668.09,1.188
8560,668.13,1.188
8561,668.16,1.188
8562,668.19,1.188
8563,668.22,1.188
8564,668.25,1.188
8565,668.30,1.188
8566,668.33,1.188
8567,668.35,1.188
8568,668.39,1.187
8569,668.42,1.187
8570,668.46,1.187
8571,668.49,1.187
8572,668.52,1.187
8573,668.55,1.187
8574,668.59,1.187
8575,668.63,1.187
8576,668.66,1.187
8577,668.69,1.186
8578,668.72,1.186
8579,668.75,1.186
8580,668.80,1.186
8581,668.82,1.186
8582,668.86,1.186
8583,668.89,1.186
8584,668.92,1.186
8585,668.96,1.186
8586,668.99,1.185
8587,669.03,1.185
8588,669.06,1.185
8589,669.09,1.185
8590,669.12,1.185
8591,669.16,1.185
8592,669.19,1.185
8593,669.22,1.185
8594,669.25,1.185
8595,669.29,1.184
8596,669.33,1.184
8597,669.36,1.184
8598,669.39,1.184
8599,669.42,1.184
8600,669.46,1.184
8601,669.49,1.184
8602,669.52,1.184
8603,669.56,1.184
8604,669.59,1.184
8605,669.62,1.183
8606,669.66,1.183
8607,669.69,1.183
8608,669.73,1.183
8609,669.76,1.183
8610,669.79,1.183
8611,669.82,1.183
8612,669.86,1.183
8613,669.89,1.183
8614,669.92,1.182
8615,669.96,1.182
8616,670.00,1.182
8617,670.03,1.182
8618,670.06,1.182
8619,670.09,1.182
8620,670.12,1.182
8621,670.16,1.182
8622,670.19,1.182
8623,670.23,1.181
8624,670.26,1.181
8625,670.29,1.181
8626,670.32,1.181
8627,670.36,1.181
8628,670.40,1.181
8629,670.43,1.181
8630,670.46,1.181
8631,670.49,1.181
8632,670.53,1.180
8633,670.56,1.180
8634,670.60,1.180
8635,670.63,1.180
8636,670.65,1.180
8637,670.69,1.180
8638,670.73,1.180
8639,670.76,1.180
8640,670.79,1.180
8641,670.82,1.180
8642,670.86,1.179
8643,670.89,1.179
8644,670.93,1.179
8645,670.96,1.179
8646,670.99,1.179
8647,671.03,1.179
8648,671.06,1.179
8649,671.09,1.179
8650,671.12,1.179
8651,671.16,1.178
8652,671.19,1.178
8653,671.23,1.178
8654,671.26,1.178
8655,671.30,1.178
8656,671.33,1.178
8657,671.36,1.178
8658,671.39,1.178
8659,671.42,1.178
8660,671.45,1.177
8661,671.49,1.177
8662,671.52,1.177
8663,671.56,1.177
8664,671.59,1.177
8665,671.63,1.177
8666,671.66,1.177
8667,671.69,1.177
8668,671.73,1.177
8669,671.75,1.177
8670,671.79,1.176
8671,671.83,1.176
8672,671.86,1.176
8673,671.90,1.176
8674,671.93,1.176
8675,671.96,1.176
8676,671.99,1.176
8677,672.02,1.176
8678,672.06,1.176
8679,672.09,1.175
8680,672.13,1.175
8681,672.16,1.175
8682,672.19,1.175
8683,672.22,1.175
8684,672.26,1.175
8685,672.30,1.175
8686,672.33,1.175
8687,672.36,1.175
8688,672.39,1.175
8689,672.43,1.174
8690,672.46,1.174
8691,672.49,1.174
8692,672.52,1.174
8693,672.56,1.174
8694,672.60,1.174
8695,672.63,1.174
8696,672.66,1.174
8697,672.69,1.174
8698,672.73,1.174
8699,672.76,1.173
8700,672.80,1.173
8701,672.83,1.173
8702,672.86,1.173
8703,672.90,1.173
8704,672.93,1.173
8705,672.96,1.173
8706,672.99,1.173
8707,673.03,1.173
8708,673.06,1.173
8709,673.09,1.172
8710,673.13,1.172
8711,673.16,1.172
8712,673.19,1.172
8713,673.23,1.172
8714,673.27,1.172
8715,673.30,1.172
8716,673.32,1.172
8717,673.36,1.172
8718,673.40,1.171
8719,673.43,1.171
8720,673.46,1.171
8721,673.50,1.171
8722,673.54,1.171
8723,673.56,1.171
8724,673.59,1.171
8725,673.63,1.171
8726,673.66,1.171
8727,673.70,1.171
8728,673.73,1.170
8729,673.76,1.170
8730,673.79,1.170
8731,673.83,1.170
8732,673.87,1.170
8733,673.90,1.170
8734,673.93,1.170
8735,673.96,1.170
8736,673.99,1.170
8737,674.03,1.170
8738,674.06,1.169
8739,674.09,1.169
8740,674.12,1.169
8741,674.16,1.169
8742,674.20,1.169
8743,674.23,1.169
8744,674.26,1.169
8745,674.29,1.169
8746,674.33,1.169
8747,674.36,1.169
8748,674.40,1.168
8749,674.42,1.168
8750,674.46,1.168
8751,674.50,1.168
8752,674.53,1.168
8753,674.56,1.168
8754,674.59,1.168
8755,674.63,1.168
8756,674.67,1.168
8757,674.70,1.168
8758,674.73,1.167
8759,674.76,1.167
8760,674.80,1.167
8761,674.83,1.167
8762,674.86,1.167
8763,674.90,1.167
8764,674.93,1.167
8765,674.96,1.167
8766,674.99,1.167
8767,675.03,1.167
8768,675.07,1.166
8769,675.10,1.166
8770,675.13,1.166
8771,675.16,1.166
8772,675.19,1.166
8773,675.23,1.166
8774,675.27,1.166
8775,675.30,1.166
8776,675.32,1.166
8777,675.36,1.166
8778,675.39,1.165
8779,675.43,1.165
8780,675.47,1.165
8781,675.50,1.165
8782,675.53,1.165
8783,675.56,1.165
8784,675.60,1.165
8785,675.63,1.165
8786,675.66,1.165
8787,675.70,1.165
8788,675.73,1.164
8789,675.76,1.164
8790,675.80,1.164
8791,675.83,1.164
8792,675.87,1.164
8793,675.90,1.164
8794,675.93,1.164
8795,675.97,1.164
8796,676.00,1.164
8797,676.03,1.164
8798,676.07,1.163
8799,676.10,1.163
8800,676.13,1.163
8801,676.16,1.163
8802,676.19,1.163
8803,676.23,1.163
8804,676.26,1.163
8805,676.29,1.163
8806,676.32,1.163
8807,676.36,1.163
8808,676.39,1.162
8809,676.43,1.162
8810,676.46,1.162
8811,676.49,1.162
8812,676.53,1.162
8813,676.56,1.162
8814,676.60,1.162
8815,676.63,1.162
8816,676.66,1.162
8817,676.69,1.161
8818,676.73,1.161
8819,676.76,1.161
8820,676.80,1.161
8821,676.84,1.161
8822,676.87,1.161
8823,676.89,1.161
8824,676.93,1.161
8825,676.97,1.161
8826,677.00,1.161
8827,677.03,1.161
8828,677.06,1.160
8829,677.09,1.160
8830,677.13,1.160
8831,677.16,1.160
8832,677.20,1.160
8833,677.23,1.160
8834,677.26,1.160
8835,677.30,1.160
8836,677.33,1.160
8837,677.37,1.160
8838,677.40,1.159
8839,677.43,1.159
8840,677.46,1.159
8841,677.50,1.159
8842,677.53,1.159
8843,677.56,1.159
8844,677.59,1.159
8845,677.63,1.159
8846,677.66,1.159
8847,677.70,1.159
8848,677.73,1.158
8849,677.77,1.158
8850,677.80,1.158
8851,677.83,1.158
8852,677.86,1.158
8853,677.90,1.158
8854,677.94,1.158
8855,677.97,1.158
8856,677.99,1.158
8857,678.03,1.158
8858,678.07,1.157
8859,678.10,1.157
8860,678.13,1.157
8861,678.16,1.157
8862,678.20,1.157
8863,678.24,1.157
8864,678.27,1.157
8865,678.30,1.157
8866,678.33,1.157
8867,678.36,1.157
8868,678.40,1.156
8869,678.43,1.156
8870,678.47,1.156
8871,678.50,1.156
8872,678.53,1.156
8873,678.57,1.156
8874,678.60,1.156
8875,678.63,1.156
8876,678.66,1.156
8877,678.70,1.156
8878,678.74,1.156
8879,678.77,1.155
8880,678.80,1.155
8881,678.84,1.155
8882,678.87,1.155
8883,678.90,1.155
8884,678.93,1.155
8885,678.97,1.155
8886,679.00,1.155
8887,679.03,1.155
8888,679.07,1.155
8889,679.10,1.154
8890,679.13,1.154
8891,679.16,1.154
8892,679.20,1.154
8893,679.23,1.154
8894,679.26,1.154
8895,679.30,1.154
8896,679.33,1.154
8897,679.37,1.154
8898,679.40,1.154
8899,679.43,1.154
8900,679.46,1.153
8901,679.50,1.153
8902,679.54,1.153
8903,679.57,1.153
8904,679.60,1.153
8905,679.64,1.153
8906,679.67,1.153
8907,679.70,1.153
8908,679.73,1.153
8909,679.76,1.153
8910,679.80,1.152
8911,679.83,1.152
8912,679.87,1.152
8913,679.90,1.152
8914,679.93,1.152
8915,679.97,1.152
8916,680.00,1.152
8917,680.03,1.152
8918,680.07,1.152
8919,680.10,1.152
8920,680.13,1.152
8921,680.16,1.151
8922,680.20,1.151
8923,680.23,1.151
8924,680.27,1.151
8925,680.30,1.151
8926,680.33,1.151
8927,680.37,1.151
8928,680.40,1.151
8929,680.43,1.151
8930,680.46,1.151
8931,680.50,1.150
8932,680.53,1.150
8933,680.57,1.150
8934,680.60,1.150
8935,680.63,1.150
8936,680.67,1.150
8937,680.70,1.150
8938,680.73,1.150
8939,680.77,1.150
8940,680.80,1.150
8941,680.83,1.149
8942,680.86,1.149
8943,680.89,1.149
8944,680.93,1.149
8945,680.96,1.149
8946,681.00,1.149
