Repository: MaCFP/matl-db

# README File for IMT
IMT Mines Alès (Institut Mines-Télécom), Alès (France).

### Experimental Conditions: TGA
A Perkin Elmer TGA 8000 was used to conduct Thermogravimetric Analysis (TGA) experiments. 

* Heating Rates: 2, 5, 10, 20 K/min
* Temperature program
  - Initial Temperature: 303 K
  - Initial Isotherm: 120 s (hold at 303 K for 120 s)
  - Heating Ramp: from 303 to 383 K at 10 K/min
  - Second Isotherm: 600 s (hold at 383 K for 600 s)
  - Maximum Temperature: 1173 K
  - Final Isotherm: None
* Sample mass: 5 mg +/- 0.1 mg
* Sample geometry: Powdered
* Calibration type: Before each experiment, a baseline test was performed using an empty crucible. 
* Crucible
  - Type: alumina

File: Wood/Calibration_Data/IMT/IMT-Mines-Ales_TGA_N2_2K_R1.csv (part 5 of 11)
Time (s),Sample Temperature (K),Weight (mg)
8947,681.04,1.149
8948,681.07,1.149
8949,681.10,1.149
8950,681.13,1.149
8951,681.16,1.149
8952,681.20,1.148
8953,681.24,1.148
8954,681.27,1.148
8955,681.30,1.148
8956,681.33,1.148
8957,681.36,1.148
8958,681.40,1.148
8959,681.43,1.148
8960,681.47,1.148
8961,681.50,1.148
8962,681.53,1.147
8963,681.57,1.147
8964,681.60,1.147
8965,681.63,1.147
8966,681.67,1.147
8967,681.70,1.147
8968,681.73,1.147
8969,681.76,1.147
8970,681.80,1.147
8971,681.84,1.147
8972,681.87,1.147
8973,681.90,1.146
8974,681.93,1.146
8975,681.97,1.146
8976,682.00,1.146
8977,682.04,1.146
8978,682.07,1.146
8979,682.10,1.146
8980,682.13,1.146
8981,682.17,1.146
8982,682.20,1.146
8983,682.23,1.145
8984,682.27,1.145
8985,682.31,1.145
8986,682.34,1.145
8987,682.36,1.145
8988,682.40,1.145
8989,682.44,1.145
8990,682.47,1.145
8991,682.50,1.145
8992,682.53,1.145
8993,682.57,1.144
8994,682.60,1.144
8995,682.64,1.144
8996,682.67,1.144
8997,682.70,1.144
8998,682.74,1.144
8999,682.77,1.144
9000,682.80,1.144
9001,682.83,1.144
9002,682.87,1.144
9003,682.91,1.144
9004,682.94,1.143
9005,682.97,1.143
9006,683.00,1.143
9007,683.04,1.143
9008,683.08,1.143
9009,683.11,1.143
9010,683.13,1.143
9011,683.17,1.143
9012,683.20,1.143
9013,683.24,1.143
9014,683.27,1.142
9015,683.30,1.142
9016,683.34,1.142
9017,683.37,1.142
9018,683.41,1.142
9019,683.43,1.142
9020,683.47,1.142
9021,683.51,1.142
9022,683.54,1.142
9023,683.56,1.142
9024,683.60,1.142
9025,683.64,1.141
9026,683.67,1.141
9027,683.71,1.141
9028,683.73,1.141
9029,683.76,1.141
9030,683.80,1.141
9031,683.84,1.141
9032,683.87,1.141
9033,683.90,1.141
9034,683.93,1.141
9035,683.97,1.140
9036,684.01,1.140
9037,684.03,1.140
9038,684.07,1.140
9039,684.10,1.140
9040,684.14,1.140
9041,684.17,1.140
9042,684.21,1.140
9043,684.24,1.140
9044,684.27,1.140
9045,684.30,1.140
9046,684.34,1.139
9047,684.37,1.139
9048,684.40,1.139
9049,684.43,1.139
9050,684.47,1.139
9051,684.51,1.139
9052,684.54,1.139
9053,684.57,1.139
9054,684.60,1.139
9055,684.64,1.139
9056,684.67,1.139
9057,684.71,1.138
9058,684.73,1.138
9059,684.76,1.138
9060,684.80,1.138
9061,684.84,1.138
9062,684.88,1.138
9063,684.91,1.138
9064,684.94,1.138
9065,684.97,1.138
9066,685.00,1.138
9067,685.04,1.138
9068,685.07,1.137
9069,685.11,1.137
9070,685.14,1.137
9071,685.17,1.137
9072,685.20,1.137
9073,685.24,1.137
9074,685.27,1.137
9075,685.30,1.137
9076,685.34,1.137
9077,685.38,1.137
9078,685.40,1.136
9079,685.43,1.136
9080,685.47,1.136
9081,685.50,1.136
9082,685.53,1.136
9083,685.57,1.136
9084,685.61,1.136
9085,685.64,1.136
9086,685.67,1.136
9087,685.70,1.136
9088,685.74,1.136
9089,685.77,1.135
9090,685.81,1.135
9091,685.83,1.135
9092,685.87,1.135
9093,685.90,1.135
9094,685.94,1.135
9095,685.97,1.135
9096,686.01,1.135
9097,686.04,1.135
9098,686.07,1.135
9099,686.10,1.135
9100,686.14,1.134
9101,686.18,1.134
9102,686.21,1.134
9103,686.24,1.134
9104,686.27,1.134
9105,686.30,1.134
9106,686.33,1.134
9107,686.37,1.134
9108,686.41,1.134
9109,686.44,1.134
9110,686.47,1.133
9111,686.50,1.133
9112,686.54,1.133
9113,686.57,1.133
9114,686.61,1.133
9115,686.64,1.133
9116,686.67,1.133
9117,686.70,1.133
9118,686.73,1.133
9119,686.78,1.133
9120,686.80,1.133
9121,686.84,1.133
9122,686.87,1.132
9123,686.90,1.132
9124,686.94,1.132
9125,686.97,1.132
9126,687.00,1.132
9127,687.04,1.132
9128,687.07,1.132
9129,687.10,1.132
9130,687.14,1.132
9131,687.17,1.132
9132,687.20,1.132
9133,687.24,1.131
9134,687.27,1.131
9135,687.30,1.131
9136,687.34,1.131
9137,687.37,1.131
9138,687.41,1.131
9139,687.44,1.131
9140,687.47,1.131
9141,687.51,1.131
9142,687.54,1.131
9143,687.58,1.130
9144,687.60,1.130
9145,687.64,1.130
9146,687.67,1.130
9147,687.71,1.130
9148,687.74,1.130
9149,687.77,1.130
9150,687.81,1.130
9151,687.84,1.130
9152,687.87,1.130
9153,687.91,1.130
9154,687.94,1.129
9155,687.97,1.129
9156,688.00,1.129
9157,688.04,1.129
9158,688.07,1.129
9159,688.10,1.129
9160,688.14,1.129
9161,688.18,1.129
9162,688.21,1.129
9163,688.24,1.129
9164,688.27,1.129
9165,688.31,1.128
9166,688.34,1.128
9167,688.37,1.128
9168,688.40,1.128
9169,688.44,1.128
9170,688.48,1.128
9171,688.51,1.128
9172,688.54,1.128
9173,688.57,1.128
9174,688.61,1.128
9175,688.65,1.128
9176,688.68,1.127
9177,688.70,1.127
9178,688.74,1.127
9179,688.77,1.127
9180,688.81,1.127
9181,688.84,1.127
9182,688.87,1.127
9183,688.90,1.127
9184,688.94,1.127
9185,688.97,1.127
9186,689.01,1.126
9187,689.04,1.126
9188,689.06,1.126
9189,689.10,1.126
9190,689.14,1.126
9191,689.18,1.126
9192,689.21,1.126
9193,689.24,1.126
9194,689.27,1.126
9195,689.31,1.126
9196,689.34,1.126
9197,689.38,1.125
9198,689.40,1.125
9199,689.44,1.125
9200,689.47,1.125
9201,689.50,1.125
9202,689.54,1.125
9203,689.58,1.125
9204,689.62,1.125
9205,689.64,1.125
9206,689.67,1.125
9207,689.70,1.125
9208,689.74,1.124
9209,689.78,1.124
9210,689.81,1.124
9211,689.83,1.124
9212,689.87,1.124
9213,689.91,1.124
9214,689.94,1.124
9215,689.98,1.124
9216,690.01,1.124
9217,690.04,1.124
9218,690.07,1.124
9219,690.11,1.123
9220,690.14,1.123
9221,690.17,1.123
9222,690.21,1.123
9223,690.24,1.123
9224,690.27,1.123
9225,690.31,1.123
9226,690.34,1.123
9227,690.37,1.123
9228,690.41,1.123
9229,690.44,1.122
9230,690.48,1.122
9231,690.51,1.122
9232,690.54,1.122
9233,690.57,1.122
9234,690.61,1.122
9235,690.64,1.122
9236,690.67,1.122
9237,690.70,1.122
9238,690.74,1.122
9239,690.77,1.122
9240,690.81,1.122
9241,690.84,1.121
9242,690.87,1.121
9243,690.91,1.121
9244,690.94,1.121
9245,690.97,1.121
9246,691.00,1.121
9247,691.04,1.121
9248,691.08,1.121
9249,691.11,1.121
9250,691.14,1.121
9251,691.17,1.121
9252,691.21,1.120
9253,691.24,1.120
9254,691.28,1.120
9255,691.31,1.120
9256,691.34,1.120
9257,691.38,1.120
9258,691.40,1.120
9259,691.44,1.120
9260,691.48,1.120
9261,691.52,1.120
9262,691.54,1.120
9263,691.57,1.119
9264,691.61,1.119
9265,691.64,1.119
9266,691.68,1.119
9267,691.71,1.119
9268,691.74,1.119
9269,691.77,1.119
9270,691.80,1.119
9271,691.85,1.119
9272,691.88,1.119
9273,691.91,1.119
9274,691.94,1.119
9275,691.97,1.118
9276,692.00,1.118
9277,692.04,1.118
9278,692.08,1.118
9279,692.11,1.118
9280,692.14,1.118
9281,692.18,1.118
9282,692.21,1.118
9283,692.24,1.118
9284,692.27,1.118
9285,692.31,1.118
9286,692.35,1.117
9287,692.38,1.117
9288,692.41,1.117
9289,692.44,1.117
9290,692.48,1.117
9291,692.52,1.117
9292,692.54,1.117
9293,692.57,1.117
9294,692.61,1.117
9295,692.65,1.117
9296,692.67,1.117
9297,692.71,1.116
9298,692.75,1.116
9299,692.78,1.116
9300,692.81,1.116
9301,692.84,1.116
9302,692.87,1.116
9303,692.91,1.116
9304,692.94,1.116
9305,692.97,1.116
9306,693.01,1.116
9307,693.05,1.116
9308,693.08,1.116
9309,693.11,1.115
9310,693.14,1.115
9311,693.18,1.115
9312,693.21,1.115
9313,693.24,1.115
9314,693.27,1.115
9315,693.31,1.115
9316,693.35,1.115
9317,693.38,1.115
9318,693.41,1.115
9319,693.44,1.115
9320,693.48,1.114
9321,693.51,1.114
9322,693.54,1.114
9323,693.58,1.114
9324,693.61,1.114
9325,693.64,1.114
9326,693.67,1.114
9327,693.71,1.114
9328,693.74,1.114
9329,693.78,1.114
9330,693.81,1.114
9331,693.84,1.113
9332,693.88,1.113
9333,693.91,1.113
9334,693.95,1.113
9335,693.97,1.113
9336,694.01,1.113
9337,694.04,1.113
9338,694.08,1.113
9339,694.11,1.113
9340,694.14,1.113
9341,694.17,1.113
9342,694.21,1.113
9343,694.25,1.112
9344,694.28,1.112
9345,694.31,1.112
9346,694.34,1.112
9347,694.38,1.112
9348,694.41,1.112
9349,694.44,1.112
9350,694.48,1.112
9351,694.51,1.112
9352,694.54,1.112
9353,694.58,1.112
9354,694.61,1.111
9355,694.64,1.111
9356,694.68,1.111
9357,694.71,1.111
9358,694.75,1.111
9359,694.78,1.111
9360,694.81,1.111
9361,694.85,1.111
9362,694.88,1.111
9363,694.91,1.111
9364,694.94,1.111
9365,694.98,1.111
9366,695.01,1.110
9367,695.05,1.110
9368,695.08,1.110
9369,695.11,1.110
9370,695.15,1.110
9371,695.18,1.110
9372,695.21,1.110
9373,695.24,1.110
9374,695.28,1.110
9375,695.31,1.110
9376,695.34,1.110
9377,695.38,1.109
9378,695.41,1.109
9379,695.44,1.109
9380,695.48,1.109
9381,695.51,1.109
9382,695.55,1.109
9383,695.57,1.109
9384,695.60,1.109
9385,695.64,1.109
9386,695.68,1.109
9387,695.72,1.109
9388,695.74,1.108
9389,695.77,1.108
9390,695.81,1.108
9391,695.84,1.108
9392,695.88,1.108
9393,695.91,1.108
9394,695.94,1.108
9395,695.98,1.108
9396,696.01,1.108
9397,696.04,1.108
9398,696.08,1.108
9399,696.11,1.108
9400,696.14,1.107
9401,696.17,1.107
9402,696.22,1.107
9403,696.25,1.107
9404,696.28,1.107
9405,696.31,1.107
9406,696.35,1.107
9407,696.38,1.107
9408,696.41,1.107
9409,696.44,1.107
9410,696.48,1.107
9411,696.51,1.106
9412,696.54,1.106
9413,696.58,1.106
9414,696.62,1.106
9415,696.65,1.106
9416,696.68,1.106
9417,696.71,1.106
9418,696.74,1.106
9419,696.78,1.106
9420,696.81,1.106
9421,696.85,1.106
9422,696.88,1.106
9423,696.91,1.105
9424,696.95,1.105
9425,696.98,1.105
9426,697.02,1.105
9427,697.04,1.105
9428,697.08,1.105
9429,697.11,1.105
9430,697.15,1.105
9431,697.18,1.105
9432,697.21,1.105
9433,697.24,1.105
9434,697.28,1.104
9435,697.31,1.104
9436,697.35,1.104
9437,697.38,1.104
9438,697.42,1.104
9439,697.45,1.104
9440,697.48,1.104
9441,697.51,1.104
9442,697.55,1.104
9443,697.58,1.104
9444,697.61,1.104
9445,697.65,1.104
9446,697.68,1.103
9447,697.71,1.103
9448,697.75,1.103
9449,697.78,1.103
9450,697.81,1.103
9451,697.85,1.103
9452,697.88,1.103
9453,697.91,1.103
9454,697.95,1.103
9455,697.98,1.103
9456,698.01,1.103
9457,698.05,1.103
9458,698.08,1.102
9459,698.11,1.102
9460,698.15,1.102
9461,698.18,1.102
9462,698.21,1.102
9463,698.25,1.102
9464,698.28,1.102
9465,698.31,1.102
9466,698.35,1.102
9467,698.38,1.102
9468,698.42,1.102
9469,698.44,1.101
9470,698.48,1.101
9471,698.52,1.101
9472,698.55,1.101
9473,698.58,1.101
9474,698.61,1.101
9475,698.65,1.101
9476,698.68,1.101
9477,698.71,1.101
9478,698.75,1.101
9479,698.78,1.101
9480,698.82,1.101
9481,698.85,1.100
9482,698.88,1.100
9483,698.91,1.100
9484,698.95,1.100
9485,698.98,1.100
9486,699.01,1.100
9487,699.05,1.100
9488,699.08,1.100
9489,699.11,1.100
9490,699.15,1.100
9491,699.18,1.100
9492,699.22,1.100
9493,699.25,1.099
9494,699.28,1.099
9495,699.31,1.099
9496,699.35,1.099
9497,699.38,1.099
9498,699.41,1.099
9499,699.45,1.099
9500,699.48,1.099
9501,699.51,1.099
9502,699.55,1.099
9503,699.58,1.099
9504,699.62,1.098
9505,699.65,1.098
9506,699.68,1.098
9507,699.72,1.098
9508,699.75,1.098
9509,699.78,1.098
9510,699.81,1.098
9511,699.85,1.098
9512,699.88,1.098
9513,699.91,1.098
9514,699.94,1.098
9515,699.98,1.098
9516,700.02,1.097
9517,700.05,1.097
9518,700.08,1.097
9519,700.11,1.097
9520,700.14,1.097
9521,700.18,1.097
9522,700.21,1.097
9523,700.24,1.097
9524,700.28,1.097
9525,700.31,1.097
9526,700.35,1.097
9527,700.39,1.097
9528,700.42,1.096
9529,700.45,1.096
9530,700.48,1.096
9531,700.51,1.096
9532,700.55,1.096
9533,700.58,1.096
9534,700.62,1.096
9535,700.65,1.096
9536,700.68,1.096
9537,700.71,1.096
9538,700.75,1.096
9539,700.78,1.096
9540,700.82,1.095
9541,700.85,1.095
9542,700.88,1.095
9543,700.91,1.095
9544,700.95,1.095
9545,700.99,1.095
9546,701.01,1.095
9547,701.04,1.095
9548,701.08,1.095
9549,701.12,1.095
9550,701.15,1.095
9551,701.18,1.094
9552,701.22,1.094
9553,701.25,1.094
9554,701.27,1.094
9555,701.32,1.094
9556,701.35,1.094
9557,701.38,1.094
9558,701.41,1.094
9559,701.45,1.094
9560,701.49,1.094
9561,701.52,1.094
9562,701.55,1.094
9563,701.58,1.093
9564,701.62,1.093
9565,701.65,1.093
9566,701.68,1.093
9567,701.71,1.093
9568,701.75,1.093
9569,701.78,1.093
9570,701.82,1.093
9571,701.85,1.093
9572,701.88,1.093
9573,701.91,1.093
9574,701.95,1.093
9575,701.98,1.092
9576,702.01,1.092
9577,702.05,1.092
9578,702.09,1.092
9579,702.12,1.092
9580,702.15,1.092
9581,702.18,1.092
9582,702.21,1.092
9583,702.25,1.092
9584,702.28,1.092
9585,702.31,1.092
9586,702.35,1.092
9587,702.38,1.091
9588,702.42,1.091
9589,702.44,1.091
9590,702.48,1.091
9591,702.52,1.091
9592,702.55,1.091
9593,702.58,1.091
9594,702.61,1.091
9595,702.64,1.091
9596,702.69,1.091
9597,702.72,1.091
9598,702.75,1.091
9599,702.78,1.090
9600,702.82,1.090
9601,702.85,1.090
9602,702.88,1.090
9603,702.92,1.090
9604,702.95,1.090
9605,702.98,1.090
9606,703.01,1.090
9607,703.05,1.090
9608,703.08,1.090
9609,703.12,1.090
9610,703.15,1.090
9611,703.18,1.089
9612,703.21,1.089
9613,703.25,1.089
9614,703.28,1.089
9615,703.31,1.089
9616,703.35,1.089
9617,703.38,1.089
9618,703.41,1.089
9619,703.45,1.089
9620,703.48,1.089
9621,703.52,1.089
9622,703.55,1.089
9623,703.59,1.088
9624,703.61,1.088
9625,703.65,1.088
9626,703.68,1.088
9627,703.71,1.088
9628,703.75,1.088
9629,703.79,1.088
9630,703.82,1.088
9631,703.85,1.088
9632,703.88,1.088
9633,703.92,1.088
9634,703.95,1.088
9635,703.98,1.087
9636,704.01,1.087
9637,704.05,1.087
9638,704.08,1.087
9639,704.12,1.087
9640,704.15,1.087
9641,704.18,1.087
9642,704.21,1.087
9643,704.24,1.087
9644,704.28,1.087
9645,704.32,1.087
9646,704.35,1.087
9647,704.39,1.087
9648,704.42,1.086
9649,704.45,1.086
9650,704.48,1.086
9651,704.51,1.086
9652,704.55,1.086
9653,704.58,1.086
9654,704.61,1.086
9655,704.65,1.086
9656,704.68,1.086
9657,704.71,1.086
9658,704.74,1.086
9659,704.78,1.086
9660,704.82,1.086
9661,704.85,1.085
9662,704.88,1.085
9663,704.91,1.085
9664,704.95,1.085
9665,704.98,1.085
9666,705.01,1.085
9667,705.05,1.085
9668,705.08,1.085
9669,705.11,1.085
9670,705.15,1.085
9671,705.17,1.085
9672,705.21,1.085
9673,705.25,1.084
9674,705.29,1.084
9675,705.31,1.084
9676,705.34,1.084
9677,705.38,1.084
9678,705.42,1.084
9679,705.45,1.084
9680,705.48,1.084
9681,705.51,1.084
9682,705.55,1.084
9683,705.59,1.084
9684,705.62,1.084
9685,705.65,1.084
9686,705.68,1.083
9687,705.71,1.083
9688,705.75,1.083
9689,705.78,1.083
9690,705.81,1.083
9691,705.85,1.083
9692,705.88,1.083
9693,705.92,1.083
9694,705.95,1.083
9695,705.98,1.083
9696,706.01,1.083
9697,706.05,1.083
9698,706.08,1.082
9699,706.11,1.082
9700,706.15,1.082
9701,706.18,1.082
9702,706.21,1.082
9703,706.25,1.082
9704,706.28,1.082
9705,706.31,1.082
9706,706.35,1.082
9707,706.39,1.082
9708,706.42,1.082
9709,706.45,1.082
9710,706.48,1.082
9711,706.51,1.081
9712,706.55,1.081
9713,706.59,1.081
9714,706.62,1.081
9715,706.65,1.081
9716,706.68,1.081
9717,706.71,1.081
9718,706.75,1.081
9719,706.79,1.081
9720,706.81,1.081
9721,706.85,1.081
9722,706.88,1.081
9723,706.92,1.080
9724,706.94,1.080
9725,706.98,1.080
9726,707.01,1.080
9727,707.05,1.080
9728,707.09,1.080
9729,707.12,1.080
9730,707.14,1.080
9731,707.18,1.080
9732,707.21,1.080
9733,707.25,1.080
9734,707.28,1.080
9735,707.31,1.080
9736,707.35,1.079
9737,707.39,1.079
9738,707.42,1.079
9739,707.45,1.079
9740,707.48,1.079
9741,707.52,1.079
9742,707.55,1.079
9743,707.58,1.079
9744,707.62,1.079
9745,707.65,1.079
9746,707.68,1.079
9747,707.72,1.079
9748,707.75,1.078
9749,707.79,1.078
9750,707.82,1.078
9751,707.85,1.078
9752,707.88,1.078
9753,707.92,1.078
9754,707.95,1.078
9755,707.98,1.078
9756,708.02,1.078
9757,708.05,1.078
9758,708.08,1.078
9759,708.11,1.078
9760,708.14,1.078
9761,708.18,1.077
9762,708.22,1.077
9763,708.25,1.077
9764,708.28,1.077
9765,708.31,1.077
9766,708.35,1.077
9767,708.38,1.077
9768,708.42,1.077
9769,708.45,1.077
9770,708.48,1.077
9771,708.52,1.077
9772,708.55,1.077
9773,708.58,1.076
9774,708.61,1.076
9775,708.65,1.076
9776,708.68,1.076
9777,708.72,1.076
9778,708.75,1.076
9779,708.79,1.076
9780,708.82,1.076
9781,708.85,1.076
9782,708.88,1.076
9783,708.91,1.076
9784,708.94,1.076
9785,708.98,1.076
9786,709.01,1.075
9787,709.05,1.075
9788,709.08,1.075
9789,709.11,1.075
9790,709.14,1.075
9791,709.18,1.075
9792,709.21,1.075
9793,709.25,1.075
9794,709.28,1.075
9795,709.32,1.075
9796,709.35,1.075
9797,709.38,1.075
9798,709.41,1.075
9799,709.45,1.074
9800,709.48,1.074
9801,709.52,1.074
9802,709.55,1.074
9803,709.58,1.074
9804,709.62,1.074
9805,709.65,1.074
9806,709.68,1.074
9807,709.72,1.074
9808,709.75,1.074
9809,709.78,1.074
9810,709.81,1.074
9811,709.85,1.074
9812,709.89,1.073
9813,709.92,1.073
9814,709.95,1.073
9815,709.98,1.073
9816,710.02,1.073
9817,710.05,1.073
9818,710.08,1.073
9819,710.11,1.073
9820,710.15,1.073
9821,710.18,1.073
9822,710.22,1.073
9823,710.25,1.073
9824,710.28,1.072
9825,710.32,1.072
9826,710.35,1.072
9827,710.38,1.072
9828,710.42,1.072
9829,710.45,1.072
9830,710.48,1.072
9831,710.51,1.072
9832,710.55,1.072
9833,710.58,1.072
9834,710.62,1.072
9835,710.65,1.072
9836,710.68,1.072
9837,710.71,1.071
9838,710.75,1.071
9839,710.78,1.071
9840,710.82,1.071
9841,710.85,1.071
9842,710.88,1.071
9843,710.92,1.071
9844,710.95,1.071
9845,710.98,1.071
9846,711.02,1.071
9847,711.05,1.071
9848,711.08,1.071
9849,711.12,1.071
9850,711.15,1.070
9851,711.18,1.070
9852,711.22,1.070
9853,711.25,1.070
9854,711.28,1.070
9855,711.32,1.070
9856,711.35,1.070
9857,711.38,1.070
9858,711.42,1.070
9859,711.45,1.070
9860,711.48,1.070
9861,711.52,1.070
9862,711.55,1.070
9863,711.58,1.069
9864,711.62,1.069
9865,711.65,1.069
9866,711.68,1.069
9867,711.71,1.069
9868,711.75,1.069
9869,711.78,1.069
9870,711.82,1.069
9871,711.85,1.069
9872,711.89,1.069
9873,711.91,1.069
9874,711.95,1.069
9875,711.98,1.069
9876,712.02,1.068
9877,712.05,1.068
9878,712.08,1.068
9879,712.11,1.068
9880,712.15,1.068
9881,712.18,1.068
9882,712.22,1.068
9883,712.25,1.068
9884,712.28,1.068
9885,712.32,1.068
9886,712.35,1.068
9887,712.38,1.068
9888,712.41,1.068
9889,712.45,1.067
9890,712.48,1.067
9891,712.51,1.067
9892,712.55,1.067
9893,712.59,1.067
9894,712.62,1.067
9895,712.65,1.067
9896,712.68,1.067
9897,712.71,1.067
9898,712.74,1.067
9899,712.78,1.067
9900,712.82,1.067
9901,712.85,1.067
9902,712.88,1.066
9903,712.91,1.066
9904,712.95,1.066
9905,712.98,1.066
9906,713.02,1.066
9907,713.05,1.066
9908,713.08,1.066
9909,713.11,1.066
9910,713.15,1.066
9911,713.18,1.066
9912,713.22,1.066
9913,713.25,1.066
9914,713.28,1.066
9915,713.32,1.066
9916,713.35,1.065
9917,713.38,1.065
9918,713.42,1.065
9919,713.45,1.065
9920,713.48,1.065
9921,713.51,1.065
9922,713.54,1.065
9923,713.57,1.065
9924,713.61,1.065
9925,713.64,1.065
9926,713.68,1.065
9927,713.71,1.065
9928,713.75,1.065
9929,713.78,1.064
9930,713.82,1.064
9931,713.86,1.064
9932,713.89,1.064
9933,713.92,1.064
9934,713.95,1.064
9935,713.98,1.064
9936,714.01,1.064
9937,714.05,1.064
9938,714.08,1.064
9939,714.11,1.064
9940,714.15,1.064
9941,714.18,1.064
9942,714.21,1.063
9943,714.25,1.063
9944,714.28,1.063
9945,714.31,1.063
9946,714.35,1.063
9947,714.39,1.063
9948,714.41,1.063
9949,714.45,1.063
9950,714.48,1.063
9951,714.52,1.063
9952,714.56,1.063
9953,714.58,1.063
9954,714.61,1.063
9955,714.65,1.063
9956,714.68,1.062
9957,714.71,1.062
9958,714.75,1.062
9959,714.78,1.062
9960,714.81,1.062
9961,714.84,1.062
9962,714.88,1.062
9963,714.92,1.062
9964,714.94,1.062
9965,714.98,1.062
9966,715.02,1.062
9967,715.05,1.062
9968,715.08,1.062
9969,715.11,1.062
9970,715.15,1.061
9971,715.18,1.061
9972,715.21,1.061
9973,715.25,1.061
9974,715.28,1.061
9975,715.32,1.061
9976,715.35,1.061
9977,715.38,1.061
9978,715.41,1.061
9979,715.45,1.061
9980,715.48,1.061
9981,715.51,1.061
9982,715.55,1.061
9983,715.59,1.060
9984,715.61,1.060
9985,715.65,1.060
9986,715.68,1.060
9987,715.72,1.060
9988,715.74,1.060
9989,715.78,1.060
9990,715.82,1.060
9991,715.85,1.060
9992,715.88,1.060
9993,715.92,1.060
9994,715.94,1.060
9995,715.98,1.060
9996,716.02,1.060
9997,716.05,1.059
9998,716.08,1.059
9999,716.12,1.059
10000,716.15,1.059
10001,716.18,1.059
10002,716.21,1.059
10003,716.25,1.059
10004,716.29,1.059
10005,716.32,1.059
10006,716.34,1.059
10007,716.38,1.059
10008,716.41,1.059
10009,716.45,1.059
10010,716.49,1.059
10011,716.51,1.059
10012,716.54,1.058
10013,716.59,1.058
10014,716.62,1.058
10015,716.65,1.058
10016,716.68,1.058
10017,716.72,1.058
10018,716.75,1.058
10019,716.78,1.058
10020,716.81,1.058
10021,716.85,1.058
10022,716.89,1.058
10023,716.92,1.058
10024,716.95,1.058
10025,716.98,1.058
10026,717.01,1.057
10027,717.05,1.057
10028,717.09,1.057
10029,717.11,1.057
10030,717.15,1.057
10031,717.18,1.057
10032,717.22,1.057
10033,717.25,1.057
10034,717.28,1.057
10035,717.31,1.057
10036,717.34,1.057
10037,717.38,1.057
10038,717.42,1.057
10039,717.45,1.057
10040,717.48,1.056
10041,717.52,1.056
10042,717.55,1.056
10043,717.58,1.056
10044,717.62,1.056
10045,717.65,1.056
10046,717.69,1.056
10047,717.71,1.056
10048,717.74,1.056
10049,717.78,1.056
10050,717.81,1.056
10051,717.86,1.056
10052,717.89,1.056
10053,717.92,1.056
10054,717.94,1.056
10055,717.98,1.055
10056,718.02,1.055
10057,718.05,1.055
10058,718.09,1.055
10059,718.12,1.055
10060,718.15,1.055
10061,718.18,1.055
10062,718.21,1.055
10063,718.24,1.055
10064,718.28,1.055
10065,718.32,1.055
10066,718.35,1.055
10067,718.38,1.055
10068,718.41,1.055
10069,718.44,1.054
10070,718.49,1.054
10071,718.52,1.054
10072,718.55,1.054
10073,718.58,1.054
10074,718.62,1.054
10075,718.65,1.054
10076,718.68,1.054
10077,718.71,1.054
10078,718.75,1.054
10079,718.78,1.054
10080,718.81,1.054
10081,718.85,1.054
10082,718.88,1.054
10083,718.91,1.053
10084,718.95,1.053
10085,718.98,1.053
10086,719.01,1.053
10087,719.04,1.053
10088,719.08,1.053
10089,719.12,1.053
10090,719.15,1.053
10091,719.18,1.053
10092,719.21,1.053
10093,719.25,1.053
10094,719.28,1.053
10095,719.31,1.053
10096,719.35,1.053
10097,719.38,1.052
10098,719.41,1.052
10099,719.45,1.052
10100,719.48,1.052
10101,719.52,1.052
10102,719.55,1.052
10103,719.58,1.052
10104,719.62,1.052
10105,719.65,1.052
10106,719.68,1.052
10107,719.72,1.052
10108,719.75,1.052
10109,719.78,1.052
10110,719.81,1.052
10111,719.85,1.052
10112,719.88,1.051
10113,719.91,1.051
10114,719.95,1.051
10115,719.98,1.051
10116,720.02,1.051
10117,720.05,1.051
10118,720.08,1.051
10119,720.11,1.051
10120,720.15,1.051
10121,720.18,1.051
10122,720.22,1.051
10123,720.25,1.051
10124,720.28,1.051
10125,720.31,1.051
10126,720.35,1.050
10127,720.38,1.050
10128,720.42,1.050
10129,720.45,1.050
10130,720.49,1.050
10131,720.51,1.050
10132,720.55,1.050
10133,720.59,1.050
10134,720.62,1.050
10135,720.65,1.050
10136,720.68,1.050
10137,720.72,1.050
10138,720.75,1.050
10139,720.78,1.050
10140,720.81,1.050
10141,720.85,1.049
10142,720.88,1.049
10143,720.92,1.049
10144,720.95,1.049
10145,720.98,1.049
10146,721.01,1.049
10147,721.06,1.049
10148,721.08,1.049
10149,721.11,1.049
10150,721.14,1.049
10151,721.18,1.049
10152,721.22,1.049
10153,721.25,1.049
10154,721.28,1.049
10155,721.31,1.048
10156,721.35,1.048
10157,721.39,1.048
10158,721.41,1.048
10159,721.45,1.048
10160,721.48,1.048
10161,721.52,1.048
10162,721.55,1.048
10163,721.58,1.048
10164,721.61,1.048
10165,721.65,1.048
10166,721.68,1.048
10167,721.71,1.048
10168,721.75,1.048
10169,721.78,1.048
10170,721.82,1.047
10171,721.85,1.047
10172,721.88,1.047
10173,721.91,1.047
10174,721.94,1.047
10175,721.98,1.047
10176,722.02,1.047
10177,722.05,1.047
10178,722.08,1.047
10179,722.12,1.047
10180,722.15,1.047
10181,722.18,1.047
10182,722.22,1.047
10183,722.25,1.047
10184,722.28,1.047
10185,722.32,1.046
10186,722.35,1.046
10187,722.38,1.046
10188,722.41,1.046
10189,722.45,1.046
10190,722.48,1.046
10191,722.52,1.046
10192,722.55,1.046
10193,722.58,1.046
10194,722.62,1.046
10195,722.65,1.046
10196,722.68,1.046
10197,722.71,1.046
10198,722.75,1.046
10199,722.78,1.045
10200,722.81,1.045
10201,722.85,1.045
10202,722.88,1.045
10203,722.91,1.045
10204,722.94,1.045
10205,722.98,1.045
10206,723.01,1.045
10207,723.05,1.045
10208,723.08,1.045
10209,723.11,1.045
10210,723.15,1.045
10211,723.18,1.045
10212,723.21,1.045
10213,723.25,1.045
10214,723.28,1.044
10215,723.31,1.044
10216,723.35,1.044
10217,723.38,1.044
10218,723.42,1.044
10219,723.45,1.044
10220,723.48,1.044
10221,723.51,1.044
10222,723.54,1.044
10223,723.58,1.044
10224,723.62,1.044
10225,723.65,1.044
10226,723.68,1.044
10227,723.71,1.044
10228,723.75,1.044
10229,723.79,1.043
10230,723.82,1.043
10231,723.85,1.043
10232,723.88,1.043
10233,723.91,1.043
10234,723.95,1.043
10235,723.99,1.043
10236,724.02,1.043
10237,724.04,1.043
10238,724.08,1.043
10239,724.12,1.043
10240,724.15,1.043
10241,724.18,1.043
10242,724.21,1.043
10243,724.25,1.043
10244,724.28,1.042
10245,724.31,1.042
10246,724.35,1.042
10247,724.38,1.042
10248,724.42,1.042
10249,724.45,1.042
10250,724.48,1.042
10251,724.51,1.042
10252,724.55,1.042
10253,724.58,1.042
10254,724.61,1.042
10255,724.65,1.042
10256,724.68,1.042
10257,724.72,1.042
10258,724.75,1.042
10259,724.78,1.041
10260,724.81,1.041
10261,724.85,1.041
10262,724.88,1.041
10263,724.91,1.041
10264,724.95,1.041
10265,724.98,1.041
10266,725.01,1.041
10267,725.05,1.041
10268,725.08,1.041
10269,725.12,1.041
10270,725.15,1.041
10271,725.18,1.041
10272,725.21,1.041
10273,725.25,1.041
10274,725.28,1.041
10275,725.31,1.040
10276,725.34,1.040
10277,725.38,1.040
10278,725.42,1.040
10279,725.45,1.040
10280,725.48,1.040
10281,725.52,1.040
10282,725.55,1.040
10283,725.58,1.040
10284,725.62,1.040
10285,725.65,1.040
10286,725.68,1.040
10287,725.72,1.040
10288,725.75,1.040
10289,725.78,1.040
10290,725.82,1.040
10291,725.85,1.039
10292,725.88,1.039
10293,725.92,1.039
10294,725.95,1.039
10295,725.99,1.039
10296,726.01,1.039
10297,726.05,1.039
10298,726.08,1.039
10299,726.12,1.039
10300,726.15,1.039
10301,726.18,1.039
10302,726.21,1.039
10303,726.25,1.039
10304,726.29,1.039
10305,726.32,1.039
10306,726.35,1.038
10307,726.38,1.038
10308,726.42,1.038
10309,726.45,1.038
10310,726.49,1.038
10311,726.52,1.038
10312,726.55,1.038
10313,726.58,1.038
10314,726.62,1.038
10315,726.65,1.038
10316,726.68,1.038
10317,726.71,1.038
10318,726.75,1.038
10319,726.78,1.038
10320,726.81,1.038
10321,726.85,1.038
10322,726.88,1.037
10323,726.91,1.037
10324,726.95,1.037
10325,726.98,1.037
10326,727.02,1.037
10327,727.05,1.037
10328,727.09,1.037
10329,727.11,1.037
10330,727.14,1.037
10331,727.17,1.037
10332,727.22,1.037
10333,727.25,1.037
10334,727.28,1.037
10335,727.32,1.037
10336,727.35,1.037
10337,727.38,1.037
10338,727.42,1.036
10339,727.45,1.036
10340,727.48,1.036
10341,727.51,1.036
10342,727.54,1.036
10343,727.58,1.036
10344,727.61,1.036
10345,727.65,1.036
10346,727.68,1.036
10347,727.71,1.036
10348,727.75,1.036
10349,727.78,1.036
10350,727.81,1.036
10351,727.85,1.036
10352,727.88,1.036
10353,727.91,1.036
10354,727.95,1.035
10355,727.98,1.035
10356,728.01,1.035
10357,728.05,1.035
10358,728.08,1.035
10359,728.11,1.035
10360,728.15,1.035
10361,728.18,1.035
10362,728.22,1.035
10363,728.25,1.035
10364,728.29,1.035
10365,728.32,1.035
10366,728.35,1.035
10367,728.38,1.035
10368,728.42,1.035
10369,728.45,1.035
10370,728.49,1.034
10371,728.51,1.034
10372,728.55,1.034
10373,728.58,1.034
10374,728.61,1.034
10375,728.65,1.034
10376,728.68,1.034
10377,728.72,1.034
10378,728.75,1.034
10379,728.78,1.034
10380,728.82,1.034
10381,728.86,1.034
10382,728.89,1.034
10383,728.92,1.034
10384,728.94,1.034
10385,728.98,1.034
10386,729.02,1.034
10387,729.05,1.033
10388,729.08,1.033
10389,729.11,1.033
10390,729.15,1.033
10391,729.18,1.033
10392,729.21,1.033
10393,729.24,1.033
10394,729.28,1.033
10395,729.32,1.033
10396,729.35,1.033
10397,729.38,1.033
10398,729.42,1.033
10399,729.45,1.033
10400,729.48,1.033
10401,729.51,1.033
10402,729.55,1.033
10403,729.58,1.033
10404,729.61,1.033
10405,729.65,1.032
10406,729.68,1.032
10407,729.72,1.032
10408,729.75,1.032
10409,729.78,1.032
10410,729.82,1.032
10411,729.85,1.032
10412,729.88,1.032
10413,729.91,1.032
10414,729.95,1.032
10415,729.98,1.032
10416,730.01,1.032
10417,730.05,1.032
10418,730.08,1.032
10419,730.12,1.032
10420,730.15,1.032
10421,730.17,1.031
10422,730.21,1.031
10423,730.25,1.031
10424,730.29,1.031
10425,730.32,1.031
10426,730.35,1.031
10427,730.38,1.031
10428,730.41,1.031
10429,730.45,1.031
10430,730.48,1.031
10431,730.52,1.031
10432,730.55,1.031
10433,730.58,1.031
10434,730.61,1.031
10435,730.65,1.031
10436,730.69,1.031
10437,730.72,1.030
10438,730.74,1.030
10439,730.78,1.030
10440,730.82,1.030
10441,730.85,1.030
10442,730.88,1.030
10443,730.92,1.030
10444,730.95,1.030
10445,730.98,1.030
10446,731.02,1.030
10447,731.05,1.030
10448,731.08,1.030
10449,731.11,1.030
10450,731.15,1.030
10451,731.18,1.030
10452,731.22,1.030
10453,731.25,1.030
10454,731.28,1.029
10455,731.31,1.029
10456,731.34,1.029
10457,731.38,1.029
10458,731.41,1.029
10459,731.45,1.029
10460,731.49,1.029
10461,731.52,1.029
10462,731.55,1.029
10463,731.58,1.029
10464,731.61,1.029
10465,731.65,1.029
10466,731.68,1.029
10467,731.71,1.029
10468,731.75,1.029
10469,731.78,1.029
10470,731.82,1.028
10471,731.85,1.028
10472,731.88,1.028
10473,731.92,1.028
10474,731.95,1.028
10475,731.99,1.028
10476,732.02,1.028
10477,732.05,1.028
10478,732.08,1.028
10479,732.11,1.028
10480,732.15,1.028
10481,732.19,1.028
10482,732.21,1.028
10483,732.25,1.028
10484,732.28,1.028
10485,732.31,1.028
10486,732.35,1.028
10487,732.38,1.027
10488,732.42,1.027
10489,732.45,1.027
10490,732.48,1.027
10491,732.51,1.027
10492,732.55,1.027
10493,732.59,1.027
10494,732.62,1.027
10495,732.65,1.027
10496,732.68,1.027
10497,732.72,1.027
10498,732.75,1.027
10499,732.78,1.027
10500,732.81,1.027
10501,732.84,1.027
10502,732.88,1.027
10503,732.92,1.027
10504,732.95,1.026
10505,732.98,1.026
10506,733.01,1.026
10507,733.04,1.026
10508,733.09,1.026
10509,733.12,1.026
10510,733.15,1.026
10511,733.18,1.026
10512,733.21,1.026
10513,733.25,1.026
10514,733.28,1.026
10515,733.31,1.026
10516,733.35,1.026
10517,733.38,1.026
10518,733.42,1.026
10519,733.45,1.026
10520,733.48,1.026
10521,733.52,1.026
10522,733.55,1.025
10523,733.58,1.025
10524,733.61,1.025
10525,733.65,1.025
10526,733.69,1.025
10527,733.71,1.025
10528,733.75,1.025
10529,733.78,1.025
10530,733.82,1.025
10531,733.85,1.025
10532,733.88,1.025
10533,733.92,1.025
10534,733.95,1.025
10535,733.98,1.025
10536,734.01,1.025
10537,734.05,1.025
10538,734.08,1.025
10539,734.11,1.024
10540,734.15,1.024
10541,734.18,1.024
10542,734.21,1.024
10543,734.25,1.024
10544,734.29,1.024
10545,734.31,1.024
10546,734.35,1.024
10547,734.38,1.024
10548,734.42,1.024
10549,734.45,1.024
10550,734.48,1.024
10551,734.52,1.024
10552,734.55,1.024
10553,734.58,1.024
10554,734.61,1.024
10555,734.65,1.024
10556,734.68,1.024
10557,734.72,1.023
10558,734.75,1.023
10559,734.78,1.023
10560,734.81,1.023
10561,734.85,1.023
10562,734.88,1.023
10563,734.91,1.023
10564,734.94,1.023
10565,734.98,1.023
10566,735.02,1.023
10567,735.05,1.023
10568,735.08,1.023
10569,735.11,1.023
10570,735.15,1.023
10571,735.19,1.023
10572,735.22,1.023
10573,735.25,1.023
10574,735.28,1.022
10575,735.32,1.022
10576,735.35,1.022
10577,735.38,1.022
10578,735.41,1.022
10579,735.45,1.022
10580,735.49,1.022
10581,735.51,1.022
10582,735.55,1.022
10583,735.58,1.022
10584,735.62,1.022
10585,735.65,1.022
10586,735.68,1.022
10587,735.71,1.022
10588,735.75,1.022
10589,735.78,1.022
10590,735.82,1.022
10591,735.85,1.021
10592,735.89,1.021
10593,735.91,1.021
10594,735.95,1.021
10595,735.98,1.021
10596,736.01,1.021
10597,736.05,1.021
10598,736.08,1.021
10599,736.12,1.021
10600,736.15,1.021
10601,736.18,1.021
10602,736.21,1.021
10603,736.25,1.021
10604,736.28,1.021
10605,736.32,1.021
10606,736.35,1.021
10607,736.39,1.021
10608,736.42,1.021
10609,736.45,1.021
10610,736.48,1.020
10611,736.51,1.020
10612,736.55,1.020
10613,736.58,1.020
10614,736.62,1.020
10615,736.65,1.020
10616,736.68,1.020
10617,736.71,1.020
10618,736.74,1.020
10619,736.78,1.020
10620,736.82,1.020
10621,736.85,1.020
10622,736.88,1.020
10623,736.91,1.020
10624,736.95,1.020
10625,736.98,1.020
10626,737.01,1.020
10627,737.05,1.020
10628,737.08,1.020
10629,737.11,1.019
10630,737.15,1.019
10631,737.19,1.019
10632,737.22,1.019
10633,737.25,1.019
10634,737.28,1.019
10635,737.32,1.019
10636,737.35,1.019
10637,737.38,1.019
10638,737.41,1.019
10639,737.45,1.019
10640,737.48,1.019
10641,737.52,1.019
10642,737.55,1.019
10643,737.58,1.019
10644,737.61,1.019
10645,737.65,1.019
10646,737.68,1.019
10647,737.71,1.018
10648,737.75,1.018
10649,737.79,1.018
10650,737.82,1.018
10651,737.85,1.018
10652,737.88,1.018
10653,737.92,1.018
10654,737.94,1.018
10655,737.98,1.018
10656,738.02,1.018
10657,738.06,1.018
10658,738.09,1.018
10659,738.11,1.018
10660,738.14,1.018
10661,738.18,1.018
10662,738.22,1.018
10663,738.26,1.018
10664,738.29,1.017
10665,738.31,1.017
10666,738.34,1.017
10667,738.38,1.017
10668,738.42,1.017
10669,738.45,1.017
10670,738.48,1.017
10671,738.51,1.017
10672,738.55,1.017
10673,738.58,1.017
10674,738.61,1.017
10675,738.65,1.017
10676,738.68,1.017
10677,738.72,1.017
10678,738.75,1.017
10679,738.78,1.017
10680,738.82,1.017
10681,738.85,1.017
10682,738.88,1.016
10683,738.91,1.016
10684,738.95,1.016
10685,738.99,1.016
10686,739.02,1.016
10687,739.05,1.016
10688,739.08,1.016
10689,739.12,1.016
10690,739.15,1.016
10691,739.18,1.016
10692,739.21,1.016
10693,739.25,1.016
10694,739.29,1.016
10695,739.32,1.016
10696,739.35,1.016
10697,739.37,1.016
10698,739.41,1.016
10699,739.45,1.016
10700,739.49,1.016
10701,739.52,1.015
10702,739.54,1.015
10703,739.58,1.015
10704,739.61,1.015
10705,739.65,1.015
10706,739.69,1.015
10707,739.71,1.015
10708,739.74,1.015
10709,739.78,1.015
10710,739.82,1.015
10711,739.86,1.015
10712,739.88,1.015
10713,739.91,1.015
10714,739.94,1.015
10715,739.98,1.015
10716,740.02,1.015
10717,740.05,1.015
10718,740.09,1.015
10719,740.12,1.014
10720,740.15,1.014
10721,740.18,1.014
10722,740.22,1.014
10723,740.25,1.014
10724,740.29,1.014
10725,740.32,1.014
10726,740.35,1.014
10727,740.38,1.014
10728,740.41,1.014
10729,740.45,1.014
10730,740.49,1.014
10731,740.52,1.014
10732,740.55,1.014
10733,740.58,1.014
10734,740.61,1.014
10735,740.65,1.014
10736,740.68,1.014
10737,740.71,1.014
10738,740.74,1.013
10739,740.78,1.013
10740,740.82,1.013
10741,740.85,1.013
10742,740.89,1.013
10743,740.92,1.013
10744,740.94,1.013
10745,740.97,1.013
10746,741.01,1.013
10747,741.05,1.013
10748,741.09,1.013
10749,741.11,1.013
10750,741.14,1.013
10751,741.18,1.013
10752,741.22,1.013
10753,741.25,1.013
10754,741.28,1.013
10755,741.31,1.013
10756,741.34,1.013
10757,741.38,1.013
10758,741.42,1.012
10759,741.45,1.012
10760,741.48,1.012
10761,741.51,1.012
10762,741.55,1.012
10763,741.59,1.012
10764,741.62,1.012
10765,741.64,1.012
10766,741.68,1.012
10767,741.71,1.012
10768,741.75,1.012
10769,741.78,1.012
10770,741.81,1.012
10771,741.85,1.012
10772,741.89,1.012
10773,741.91,1.012
10774,741.94,1.012
10775,741.98,1.012
10776,742.02,1.012
10777,742.05,1.012
10778,742.08,1.012
10779,742.12,1.011
10780,742.15,1.011
10781,742.18,1.011
10782,742.21,1.011
10783,742.25,1.011
10784,742.29,1.011
10785,742.32,1.011
10786,742.34,1.011
10787,742.38,1.011
10788,742.42,1.011
10789,742.45,1.011
10790,742.48,1.011
10791,742.51,1.011
10792,742.55,1.011
10793,742.58,1.011
10794,742.62,1.011
10795,742.65,1.011
10796,742.68,1.011
10797,742.72,1.010
10798,742.75,1.010
10799,742.78,1.010
10800,742.82,1.010
10801,742.85,1.010
10802,742.88,1.010
10803,742.92,1.010
10804,742.95,1.010
10805,742.98,1.010
10806,743.02,1.010
10807,743.05,1.010
10808,743.08,1.010
10809,743.12,1.010
10810,743.15,1.010
10811,743.18,1.010
10812,743.21,1.010
10813,743.25,1.010
10814,743.29,1.010
10815,743.32,1.010
10816,743.34,1.009
10817,743.38,1.009
10818,743.42,1.009
10819,743.45,1.009
10820,743.48,1.009
10821,743.52,1.009
10822,743.55,1.009
10823,743.58,1.009
10824,743.62,1.009
10825,743.65,1.009
10826,743.69,1.009
10827,743.71,1.009
10828,743.74,1.009
10829,743.78,1.009
10830,743.82,1.009
10831,743.85,1.009
10832,743.88,1.009
10833,743.92,1.009
10834,743.95,1.009
10835,743.98,1.009
10836,744.01,1.008
10837,744.05,1.008
10838,744.08,1.008
10839,744.11,1.008
10840,744.15,1.008
10841,744.18,1.008
10842,744.22,1.008
10843,744.24,1.008
10844,744.28,1.008
10845,744.31,1.008
10846,744.35,1.008
10847,744.39,1.008
10848,744.42,1.008
10849,744.45,1.008
10850,744.49,1.008
10851,744.51,1.008
10852,744.55,1.008
10853,744.58,1.008
10854,744.61,1.008
10855,744.65,1.007
10856,744.68,1.007
10857,744.71,1.007
10858,744.75,1.007
10859,744.78,1.007
10860,744.81,1.007
10861,744.85,1.007
10862,744.88,1.007
10863,744.91,1.007
10864,744.95,1.007
10865,744.98,1.007
10866,745.01,1.007
10867,745.05,1.007
10868,745.08,1.007
10869,745.12,1.007
10870,745.14,1.007
10871,745.18,1.007
10872,745.21,1.007
10873,745.25,1.007
10874,745.28,1.007
10875,745.32,1.006
10876,745.35,1.006
10877,745.39,1.006
10878,745.42,1.006
10879,745.45,1.006
10880,745.48,1.006
10881,745.51,1.006
10882,745.55,1.006
10883,745.58,1.006
10884,745.61,1.006
10885,745.65,1.006
10886,745.68,1.006
10887,745.72,1.006
10888,745.75,1.006
10889,745.78,1.006
10890,745.81,1.006
10891,745.85,1.006
10892,745.88,1.006
10893,745.91,1.006
10894,745.95,1.006
10895,745.98,1.005
10896,746.02,1.005
10897,746.05,1.005
10898,746.08,1.005
10899,746.11,1.005
10900,746.15,1.005
10901,746.18,1.005
10902,746.21,1.005
10903,746.25,1.005
10904,746.28,1.005
10905,746.31,1.005
10906,746.35,1.005
10907,746.38,1.005
10908,746.42,1.005
10909,746.45,1.005
10910,746.48,1.005
10911,746.52,1.005
10912,746.55,1.005
10913,746.58,1.005
10914,746.62,1.005
10915,746.65,1.004
10916,746.68,1.004
10917,746.71,1.004
10918,746.75,1.004
10919,746.79,1.004
10920,746.81,1.004
10921,746.85,1.004
10922,746.88,1.004
10923,746.91,1.004
10924,746.95,1.004
10925,746.98,1.004
10926,747.02,1.004
10927,747.05,1.004
10928,747.08,1.004
10929,747.11,1.004
10930,747.15,1.004
10931,747.19,1.004
10932,747.21,1.004
10933,747.25,1.003
10934,747.28,1.003
10935,747.32,1.003
10936,747.35,1.003
10937,747.38,1.003
10938,747.41,1.003
10939,747.44,1.003
10940,747.49,1.003
10941,747.52,1.003
10942,747.55,1.003
10943,747.58,1.003
10944,747.61,1.003
10945,747.65,1.003
10946,747.68,1.003
10947,747.72,1.003
10948,747.75,1.003
10949,747.78,1.003
10950,747.81,1.003
10951,747.85,1.003
10952,747.88,1.003
10953,747.91,1.002
10954,747.95,1.002
10955,747.98,1.002
10956,748.02,1.002
10957,748.05,1.002
10958,748.08,1.002
10959,748.12,1.002
10960,748.15,1.002
10961,748.18,1.002
10962,748.21,1.002
10963,748.25,1.002
10964,748.28,1.002
10965,748.31,1.002
10966,748.35,1.002
10967,748.38,1.002
10968,748.42,1.002
10969,748.45,1.002
10970,748.48,1.002
10971,748.52,1.002
10972,748.55,1.002
10973,748.58,1.002
10974,748.61,1.002
10975,748.65,1.001
10976,748.69,1.001
10977,748.72,1.001
10978,748.75,1.001
10979,748.78,1.001
10980,748.82,1.001
10981,748.85,1.001
10982,748.88,1.001
10983,748.92,1.001
10984,748.95,1.001
10985,748.98,1.001
10986,749.02,1.001
10987,749.05,1.001
10988,749.08,1.001
10989,749.11,1.001
10990,749.15,1.001
10991,749.18,1.001
10992,749.22,1.001
10993,749.25,1.001
10994,749.28,1.001
10995,749.31,1.000
10996,749.35,1.000
10997,749.38,1.000
10998,749.42,1.000
10999,749.45,1.000
11000,749.48,1.000
11001,749.51,1.000
11002,749.55,1.000
11003,749.58,1.000
11004,749.61,1.000
11005,749.65,1.000
11006,749.68,1.000
11007,749.71,1.000
11008,749.75,1.000
11009,749.78,1.000
11010,749.81,1.000
11011,749.84,1.000
11012,749.88,1.000
11013,749.92,1.000
11014,749.95,1.000
11015,749.98,1.000
11016,750.02,1.000
11017,750.05,0.999
11018,750.08,0.999
11019,750.12,0.999
11020,750.15,0.999
11021,750.18,0.999
11022,750.21,0.999
11023,750.24,0.999
11024,750.28,0.999
11025,750.32,0.999
11026,750.35,0.999
11027,750.38,0.999
11028,750.41,0.999
11029,750.45,0.999
11030,750.48,0.999
11031,750.51,0.999
11032,750.55,0.999
11033,750.58,0.999
11034,750.62,0.999
11035,750.64,0.999
11036,750.68,0.999
11037,750.72,0.999
11038,750.75,0.998
11039,750.78,0.998
11040,750.82,0.998
11041,750.85,0.998
11042,750.88,0.998
11043,750.92,0.998
11044,750.95,0.998
11045,750.98,0.998
11046,751.01,0.998
11047,751.05,0.998
11048,751.08,0.998
11049,751.12,0.998
11050,751.15,0.998
11051,751.18,0.998
11052,751.21,0.998
11053,751.25,0.998
11054,751.28,0.998
11055,751.31,0.998
11056,751.35,0.998
11057,751.38,0.998
11058,751.41,0.998
11059,751.45,0.997
11060,751.49,0.997
11061,751.52,0.997
11062,751.55,0.997
11063,751.58,0.997
11064,751.62,0.997
11065,751.65,0.997
11066,751.68,0.997
11067,751.71,0.997
11068,751.75,0.997
11069,751.78,0.997
11070,751.82,0.997
11071,751.85,0.997
11072,751.88,0.997
11073,751.92,0.997
11074,751.95,0.997
11075,751.99,0.997
11076,752.01,0.997
11077,752.05,0.997
11078,752.09,0.997
11079,752.11,0.997
11080,752.14,0.996
11081,752.18,0.996
11082,752.22,0.996
11083,752.25,0.996
11084,752.28,0.996
11085,752.31,0.996
11086,752.35,0.996
11087,752.38,0.996
11088,752.41,0.996
11089,752.45,0.996
11090,752.49,0.996
11091,752.51,0.996
11092,752.55,0.996
11093,752.58,0.996
11094,752.62,0.996
11095,752.65,0.996
11096,752.68,0.996
11097,752.72,0.996
11098,752.75,0.996
11099,752.78,0.996
11100,752.81,0.996
11101,752.85,0.995
11102,752.88,0.995
11103,752.92,0.995
11104,752.95,0.995
11105,752.98,0.995
11106,753.01,0.995
