Repository: MaCFP/matl-db

# README File for IMT
IMT Mines Alès (Institut Mines-Télécom), Alès (France).

### Experimental Conditions: TGA
A Perkin Elmer TGA 8000 was used to conduct Thermogravimetric Analysis (TGA) experiments. 

* Heating Rates: 2, 5, 10, 20 K/min
* Temperature program
  - Initial Temperature: 303 K
  - Initial Isotherm: 120 s (hold at 303 K for 120 s)
  - Heating Ramp: from 303 to 383 K at 10 K/min
  - Second Isotherm: 600 s (hold at 383 K for 600 s)
  - Maximum Temperature: 1173 K
  - Final Isotherm: None
* Sample mass: 5 mg +/- 0.1 mg
* Sample geometry: Powdered
* Calibration type: Before each experiment, a baseline test was performed using an empty crucible. 
* Crucible
  - Type: alumina

File: Wood/Calibration_Data/IMT/IMT-Mines-Ales_Wood_TGA_O2-20_2K_R1.csv (part 5 of 12)
Time (s),Temperature (K),Weight (mg)
8947,681.04,0.846
8948,681.07,0.846
8949,681.10,0.845
8950,681.14,0.845
8951,681.17,0.845
8952,681.20,0.844
8953,681.24,0.844
8954,681.27,0.844
8955,681.31,0.843
8956,681.34,0.843
8957,681.37,0.842
8958,681.40,0.842
8959,681.44,0.842
8960,681.47,0.841
8961,681.51,0.841
8962,681.54,0.840
8963,681.57,0.840
8964,681.61,0.840
8965,681.64,0.839
8966,681.67,0.839
8967,681.70,0.839
8968,681.74,0.838
8969,681.77,0.838
8970,681.81,0.837
8971,681.84,0.837
8972,681.87,0.837
8973,681.91,0.836
8974,681.94,0.836
8975,681.97,0.835
8976,682.00,0.835
8977,682.04,0.835
8978,682.07,0.834
8979,682.10,0.834
8980,682.14,0.833
8981,682.17,0.833
8982,682.21,0.833
8983,682.24,0.832
8984,682.27,0.832
8985,682.30,0.832
8986,682.34,0.831
8987,682.38,0.831
8988,682.40,0.830
8989,682.44,0.830
8990,682.47,0.830
8991,682.51,0.829
8992,682.54,0.829
8993,682.57,0.828
8994,682.61,0.828
8995,682.64,0.828
8996,682.67,0.827
8997,682.70,0.827
8998,682.74,0.826
8999,682.78,0.826
9000,682.81,0.826
9001,682.83,0.825
9002,682.87,0.825
9003,682.91,0.824
9004,682.94,0.824
9005,682.98,0.824
9006,683.00,0.823
9007,683.04,0.823
9008,683.07,0.822
9009,683.11,0.822
9010,683.14,0.822
9011,683.17,0.821
9012,683.21,0.821
9013,683.25,0.820
9014,683.27,0.820
9015,683.30,0.820
9016,683.34,0.819
9017,683.37,0.819
9018,683.42,0.818
9019,683.44,0.818
9020,683.47,0.818
9021,683.51,0.817
9022,683.54,0.817
9023,683.57,0.816
9024,683.60,0.816
9025,683.64,0.815
9026,683.68,0.815
9027,683.71,0.815
9028,683.74,0.814
9029,683.77,0.814
9030,683.81,0.813
9031,683.84,0.813
9032,683.87,0.813
9033,683.91,0.812
9034,683.94,0.812
9035,683.98,0.811
9036,684.01,0.811
9037,684.04,0.810
9038,684.07,0.810
9039,684.11,0.810
9040,684.14,0.809
9041,684.17,0.809
9042,684.20,0.808
9043,684.24,0.808
9044,684.27,0.808
9045,684.31,0.807
9046,684.35,0.807
9047,684.37,0.806
9048,684.41,0.806
9049,684.44,0.806
9050,684.48,0.805
9051,684.51,0.805
9052,684.54,0.804
9053,684.57,0.804
9054,684.60,0.804
9055,684.64,0.803
9056,684.67,0.803
9057,684.71,0.802
9058,684.74,0.802
9059,684.77,0.802
9060,684.81,0.801
9061,684.84,0.801
9062,684.88,0.800
9063,684.91,0.800
9064,684.94,0.799
9065,684.97,0.799
9066,685.01,0.799
9067,685.04,0.798
9068,685.07,0.798
9069,685.11,0.797
9070,685.14,0.797
9071,685.18,0.797
9072,685.21,0.796
9073,685.24,0.796
9074,685.27,0.795
9075,685.31,0.795
9076,685.35,0.795
9077,685.38,0.794
9078,685.41,0.794
9079,685.44,0.793
9080,685.47,0.793
9081,685.51,0.793
9082,685.54,0.792
9083,685.58,0.792
9084,685.61,0.791
9085,685.64,0.791
9086,685.67,0.791
9087,685.71,0.790
9088,685.75,0.790
9089,685.78,0.789
9090,685.81,0.789
9091,685.84,0.789
9092,685.87,0.788
9093,685.91,0.788
9094,685.94,0.787
9095,685.98,0.787
9096,686.00,0.786
9097,686.04,0.786
9098,686.08,0.786
9099,686.11,0.785
9100,686.14,0.785
9101,686.17,0.784
9102,686.21,0.784
9103,686.24,0.783
9104,686.28,0.783
9105,686.31,0.782
9106,686.34,0.782
9107,686.37,0.782
9108,686.41,0.781
9109,686.45,0.781
9110,686.47,0.780
9111,686.50,0.780
9112,686.54,0.779
9113,686.58,0.779
9114,686.61,0.779
9115,686.64,0.778
9116,686.67,0.778
9117,686.71,0.777
9118,686.75,0.777
9119,686.78,0.776
9120,686.81,0.776
9121,686.84,0.776
9122,686.87,0.775
9123,686.91,0.775
9124,686.94,0.774
9125,686.97,0.774
9126,687.01,0.774
9127,687.05,0.773
9128,687.08,0.773
9129,687.11,0.772
9130,687.14,0.772
9131,687.17,0.772
9132,687.21,0.771
9133,687.24,0.771
9134,687.27,0.770
9135,687.31,0.770
9136,687.35,0.769
9137,687.38,0.769
9138,687.41,0.769
9139,687.44,0.768
9140,687.48,0.768
9141,687.51,0.767
9142,687.54,0.767
9143,687.57,0.767
9144,687.61,0.766
9145,687.65,0.766
9146,687.68,0.765
9147,687.71,0.765
9148,687.74,0.764
9149,687.78,0.764
9150,687.81,0.764
9151,687.84,0.763
9152,687.87,0.763
9153,687.91,0.762
9154,687.95,0.762
9155,687.98,0.762
9156,688.01,0.761
9157,688.05,0.761
9158,688.08,0.760
9159,688.11,0.760
9160,688.14,0.759
9161,688.17,0.759
9162,688.21,0.759
9163,688.25,0.758
9164,688.28,0.758
9165,688.31,0.757
9166,688.34,0.757
9167,688.38,0.756
9168,688.41,0.756
9169,688.44,0.756
9170,688.47,0.755
9171,688.51,0.755
9172,688.55,0.754
9173,688.57,0.754
9174,688.61,0.753
9175,688.64,0.753
9176,688.67,0.753
9177,688.71,0.752
9178,688.75,0.752
9179,688.78,0.751
9180,688.81,0.751
9181,688.83,0.750
9182,688.88,0.750
9183,688.91,0.750
9184,688.95,0.749
9185,688.98,0.749
9186,689.01,0.748
9187,689.04,0.748
9188,689.07,0.747
9189,689.11,0.747
9190,689.14,0.747
9191,689.18,0.746
9192,689.21,0.746
9193,689.25,0.745
9194,689.28,0.745
9195,689.31,0.744
9196,689.34,0.744
9197,689.38,0.744
9198,689.41,0.743
9199,689.44,0.743
9200,689.47,0.742
9201,689.51,0.742
9202,689.55,0.741
9203,689.58,0.741
9204,689.61,0.741
9205,689.64,0.740
9206,689.67,0.740
9207,689.71,0.739
9208,689.74,0.739
9209,689.78,0.738
9210,689.81,0.738
9211,689.85,0.737
9212,689.88,0.737
9213,689.91,0.737
9214,689.95,0.736
9215,689.98,0.736
9216,690.01,0.735
9217,690.04,0.735
9218,690.08,0.734
9219,690.11,0.734
9220,690.14,0.734
9221,690.17,0.733
9222,690.21,0.733
9223,690.24,0.732
9224,690.27,0.732
9225,690.31,0.731
9226,690.35,0.731
9227,690.38,0.730
9228,690.42,0.730
9229,690.45,0.730
9230,690.48,0.729
9231,690.51,0.729
9232,690.54,0.728
9233,690.58,0.728
9234,690.62,0.727
9235,690.65,0.727
9236,690.68,0.726
9237,690.71,0.726
9238,690.75,0.726
9239,690.78,0.725
9240,690.81,0.725
9241,690.85,0.724
9242,690.88,0.724
9243,690.91,0.723
9244,690.95,0.723
9245,690.98,0.723
9246,691.01,0.722
9247,691.05,0.722
9248,691.08,0.721
9249,691.11,0.721
9250,691.14,0.720
9251,691.18,0.720
9252,691.22,0.719
9253,691.25,0.719
9254,691.28,0.719
9255,691.31,0.718
9256,691.34,0.718
9257,691.38,0.717
9258,691.41,0.717
9259,691.45,0.716
9260,691.48,0.716
9261,691.51,0.716
9262,691.55,0.715
9263,691.57,0.715
9264,691.61,0.714
9265,691.65,0.714
9266,691.68,0.713
9267,691.71,0.713
9268,691.75,0.713
9269,691.78,0.712
9270,691.81,0.712
9271,691.85,0.711
9272,691.88,0.711
9273,691.91,0.710
9274,691.95,0.710
9275,691.98,0.709
9276,692.02,0.709
9277,692.05,0.709
9278,692.08,0.708
9279,692.11,0.708
9280,692.14,0.707
9281,692.19,0.707
9282,692.22,0.706
9283,692.24,0.706
9284,692.28,0.706
9285,692.32,0.705
9286,692.35,0.705
9287,692.37,0.704
9288,692.41,0.704
9289,692.45,0.703
9290,692.48,0.703
9291,692.52,0.702
9292,692.54,0.702
9293,692.58,0.702
9294,692.62,0.701
9295,692.65,0.701
9296,692.68,0.700
9297,692.72,0.700
9298,692.74,0.699
9299,692.78,0.699
9300,692.82,0.698
9301,692.85,0.698
9302,692.88,0.698
9303,692.91,0.697
9304,692.95,0.697
9305,692.98,0.696
9306,693.02,0.696
9307,693.05,0.695
9308,693.08,0.695
9309,693.11,0.694
9310,693.15,0.694
9311,693.19,0.693
9312,693.22,0.693
9313,693.24,0.693
9314,693.27,0.692
9315,693.32,0.692
9316,693.35,0.691
9317,693.38,0.691
9318,693.41,0.690
9319,693.44,0.690
9320,693.48,0.689
9321,693.51,0.689
9322,693.55,0.689
9323,693.59,0.688
9324,693.62,0.688
9325,693.65,0.687
9326,693.68,0.687
9327,693.72,0.686
9328,693.75,0.686
9329,693.78,0.685
9330,693.81,0.685
9331,693.84,0.685
9332,693.89,0.684
9333,693.92,0.684
9334,693.95,0.683
9335,693.98,0.683
9336,694.01,0.682
9337,694.04,0.682
9338,694.08,0.681
9339,694.11,0.681
9340,694.15,0.680
9341,694.18,0.680
9342,694.22,0.680
9343,694.25,0.679
9344,694.29,0.679
9345,694.32,0.678
9346,694.35,0.678
9347,694.38,0.677
9348,694.41,0.677
9349,694.45,0.676
9350,694.48,0.676
9351,694.51,0.676
9352,694.55,0.675
9353,694.57,0.675
9354,694.61,0.674
9355,694.65,0.674
9356,694.68,0.673
9357,694.71,0.673
9358,694.74,0.672
9359,694.78,0.672
9360,694.81,0.671
9361,694.85,0.671
9362,694.88,0.671
9363,694.91,0.670
9364,694.95,0.670
9365,694.98,0.669
9366,695.02,0.669
9367,695.05,0.668
9368,695.08,0.668
9369,695.12,0.667
9370,695.15,0.667
9371,695.18,0.666
9372,695.21,0.666
9373,695.24,0.666
9374,695.29,0.665
9375,695.32,0.665
9376,695.35,0.664
9377,695.38,0.664
9378,695.41,0.663
9379,695.45,0.663
9380,695.48,0.662
9381,695.52,0.662
9382,695.55,0.661
9383,695.58,0.661
9384,695.61,0.661
9385,695.65,0.660
9386,695.68,0.660
9387,695.72,0.659
9388,695.75,0.659
9389,695.78,0.658
9390,695.82,0.658
9391,695.85,0.657
9392,695.88,0.657
9393,695.92,0.656
9394,695.95,0.656
9395,695.98,0.655
9396,696.02,0.655
9397,696.05,0.655
9398,696.09,0.654
9399,696.11,0.654
9400,696.15,0.653
9401,696.19,0.653
9402,696.22,0.652
9403,696.25,0.652
9404,696.28,0.651
9405,696.31,0.651
9406,696.35,0.650
9407,696.38,0.650
9408,696.42,0.650
9409,696.45,0.649
9410,696.48,0.649
9411,696.52,0.648
9412,696.55,0.648
9413,696.58,0.647
9414,696.61,0.647
9415,696.65,0.646
9416,696.69,0.646
9417,696.71,0.645
9418,696.75,0.645
9419,696.78,0.645
9420,696.82,0.644
9421,696.85,0.644
9422,696.88,0.643
9423,696.92,0.643
9424,696.95,0.642
9425,696.98,0.642
9426,697.02,0.641
9427,697.05,0.641
9428,697.08,0.640
9429,697.11,0.640
9430,697.15,0.640
9431,697.18,0.639
9432,697.21,0.639
9433,697.25,0.638
9434,697.28,0.638
9435,697.32,0.637
9436,697.35,0.637
9437,697.38,0.636
9438,697.42,0.636
9439,697.46,0.635
9440,697.49,0.635
9441,697.52,0.634
9442,697.55,0.634
9443,697.59,0.634
9444,697.62,0.633
9445,697.65,0.633
9446,697.68,0.632
9447,697.72,0.632
9448,697.75,0.631
9449,697.78,0.631
9450,697.81,0.630
9451,697.85,0.630
9452,697.89,0.629
9453,697.92,0.629
9454,697.95,0.628
9455,697.98,0.628
9456,698.02,0.627
9457,698.05,0.627
9458,698.09,0.626
9459,698.12,0.626
9460,698.15,0.626
9461,698.19,0.625
9462,698.22,0.625
9463,698.25,0.624
9464,698.28,0.624
9465,698.32,0.623
9466,698.35,0.623
9467,698.39,0.622
9468,698.42,0.622
9469,698.45,0.622
9470,698.49,0.621
9471,698.52,0.621
9472,698.55,0.620
9473,698.58,0.620
9474,698.62,0.619
9475,698.65,0.619
9476,698.69,0.618
9477,698.72,0.618
9478,698.75,0.617
9479,698.78,0.617
9480,698.82,0.616
9481,698.85,0.616
9482,698.89,0.615
9483,698.92,0.615
9484,698.95,0.614
9485,698.98,0.614
9486,699.01,0.614
9487,699.05,0.613
9488,699.08,0.613
9489,699.12,0.612
9490,699.15,0.612
9491,699.18,0.611
9492,699.22,0.611
9493,699.25,0.610
9494,699.29,0.610
9495,699.31,0.609
9496,699.35,0.609
9497,699.39,0.608
9498,699.42,0.608
9499,699.46,0.607
9500,699.49,0.607
9501,699.52,0.606
9502,699.55,0.606
9503,699.58,0.606
9504,699.62,0.605
9505,699.65,0.605
9506,699.69,0.604
9507,699.72,0.604
9508,699.75,0.603
9509,699.79,0.603
9510,699.82,0.602
9511,699.85,0.602
9512,699.88,0.601
9513,699.92,0.601
9514,699.96,0.600
9515,699.98,0.600
9516,700.02,0.600
9517,700.05,0.599
9518,700.09,0.599
9519,700.12,0.598
9520,700.15,0.598
9521,700.19,0.597
9522,700.22,0.597
9523,700.25,0.596
9524,700.28,0.596
9525,700.32,0.595
9526,700.35,0.595
9527,700.39,0.594
9528,700.42,0.594
9529,700.45,0.593
9530,700.48,0.593
9531,700.52,0.592
9532,700.55,0.592
9533,700.59,0.592
9534,700.62,0.591
9535,700.65,0.591
9536,700.68,0.590
9537,700.72,0.590
9538,700.75,0.589
9539,700.79,0.589
9540,700.82,0.588
9541,700.85,0.588
9542,700.89,0.587
9543,700.91,0.587
9544,700.95,0.586
9545,700.99,0.586
9546,701.02,0.585
9547,701.05,0.585
9548,701.08,0.585
9549,701.12,0.584
9550,701.16,0.584
9551,701.18,0.583
9552,701.22,0.583
9553,701.25,0.582
9554,701.29,0.582
9555,701.32,0.581
9556,701.35,0.581
9557,701.39,0.580
9558,701.42,0.580
9559,701.45,0.579
9560,701.48,0.579
9561,701.52,0.578
9562,701.55,0.578
9563,701.59,0.577
9564,701.62,0.577
9565,701.66,0.576
9566,701.69,0.576
9567,701.71,0.575
9568,701.75,0.575
9569,701.79,0.575
9570,701.82,0.574
9571,701.85,0.574
9572,701.88,0.573
9573,701.92,0.573
9574,701.95,0.572
9575,701.99,0.572
9576,702.02,0.571
9577,702.05,0.571
9578,702.08,0.570
9579,702.12,0.570
9580,702.16,0.569
9581,702.18,0.569
9582,702.21,0.568
9583,702.25,0.568
9584,702.28,0.567
9585,702.32,0.567
9586,702.36,0.567
9587,702.39,0.566
9588,702.41,0.566
9589,702.45,0.565
9590,702.49,0.565
9591,702.52,0.564
9592,702.56,0.564
9593,702.59,0.563
9594,702.62,0.563
9595,702.65,0.562
9596,702.68,0.562
9597,702.72,0.561
9598,702.76,0.561
9599,702.79,0.560
9600,702.82,0.560
9601,702.85,0.559
9602,702.89,0.559
9603,702.92,0.559
9604,702.95,0.558
9605,702.99,0.558
9606,703.02,0.557
9607,703.06,0.557
9608,703.09,0.556
9609,703.12,0.556
9610,703.15,0.555
9611,703.19,0.555
9612,703.22,0.554
9613,703.25,0.554
9614,703.29,0.553
9615,703.32,0.553
9616,703.35,0.552
9617,703.38,0.552
9618,703.42,0.551
9619,703.45,0.551
9620,703.48,0.550
9621,703.52,0.550
9622,703.55,0.550
9623,703.59,0.549
9624,703.62,0.549
9625,703.65,0.548
9626,703.69,0.548
9627,703.72,0.547
9628,703.75,0.547
9629,703.79,0.546
9630,703.82,0.546
9631,703.85,0.545
9632,703.88,0.545
9633,703.92,0.544
9634,703.95,0.544
9635,703.99,0.543
9636,704.02,0.543
9637,704.05,0.542
9638,704.09,0.542
9639,704.12,0.542
9640,704.15,0.541
9641,704.18,0.541
9642,704.22,0.540
9643,704.26,0.540
9644,704.29,0.539
9645,704.32,0.539
9646,704.35,0.538
9647,704.38,0.538
9648,704.42,0.537
9649,704.46,0.537
9650,704.49,0.536
9651,704.52,0.536
9652,704.55,0.535
9653,704.59,0.535
9654,704.62,0.534
9655,704.65,0.534
9656,704.69,0.533
9657,704.72,0.533
9658,704.75,0.532
9659,704.78,0.532
9660,704.82,0.531
9661,704.85,0.531
9662,704.88,0.530
9663,704.92,0.530
9664,704.96,0.529
9665,704.99,0.529
9666,705.02,0.529
9667,705.05,0.528
9668,705.09,0.528
9669,705.12,0.527
9670,705.15,0.527
9671,705.19,0.526
9672,705.22,0.526
9673,705.25,0.525
9674,705.29,0.525
9675,705.32,0.524
9676,705.35,0.524
9677,705.39,0.523
9678,705.42,0.523
9679,705.45,0.522
9680,705.49,0.522
9681,705.52,0.521
9682,705.55,0.521
9683,705.58,0.520
9684,705.62,0.520
9685,705.65,0.519
9686,705.69,0.519
9687,705.72,0.519
9688,705.75,0.518
9689,705.79,0.518
9690,705.82,0.517
9691,705.86,0.517
9692,705.89,0.516
9693,705.92,0.516
9694,705.96,0.515
9695,705.98,0.515
9696,706.02,0.514
9697,706.05,0.514
9698,706.08,0.513
9699,706.12,0.513
9700,706.15,0.512
9701,706.19,0.512
9702,706.22,0.511
9703,706.25,0.511
9704,706.29,0.510
9705,706.32,0.510
9706,706.35,0.509
9707,706.38,0.509
9708,706.42,0.508
9709,706.45,0.507
9710,706.49,0.507
9711,706.52,0.506
9712,706.55,0.505
9713,706.58,0.505
9714,706.62,0.505
9715,706.66,0.504
9716,706.68,0.504
9717,706.71,0.503
9718,706.75,0.503
9719,706.79,0.503
9720,706.82,0.502
9721,706.85,0.502
9722,706.88,0.501
9723,706.92,0.501
9724,706.96,0.501
9725,706.98,0.500
9726,707.02,0.500
9727,707.05,0.499
9728,707.09,0.499
9729,707.12,0.498
9730,707.15,0.498
9731,707.19,0.497
9732,707.22,0.497
9733,707.25,0.496
9734,707.29,0.496
9735,707.32,0.495
9736,707.36,0.495
9737,707.38,0.494
9738,707.42,0.494
9739,707.45,0.493
9740,707.49,0.493
9741,707.52,0.492
9742,707.55,0.492
9743,707.59,0.491
9744,707.62,0.491
9745,707.65,0.490
9746,707.69,0.490
9747,707.71,0.489
9748,707.75,0.489
9749,707.78,0.488
9750,707.82,0.488
9751,707.85,0.488
9752,707.89,0.487
9753,707.93,0.487
9754,707.95,0.486
9755,707.98,0.486
9756,708.01,0.485
9757,708.05,0.485
9758,708.09,0.484
9759,708.12,0.484
9760,708.16,0.483
9761,708.19,0.483
9762,708.22,0.482
9763,708.25,0.482
9764,708.28,0.481
9765,708.31,0.481
9766,708.35,0.480
9767,708.39,0.480
9768,708.42,0.479
9769,708.46,0.479
9770,708.49,0.478
9771,708.52,0.478
9772,708.55,0.477
9773,708.59,0.477
9774,708.62,0.476
9775,708.65,0.476
9776,708.68,0.475
9777,708.72,0.475
9778,708.76,0.474
9779,708.79,0.474
9780,708.82,0.473
9781,708.85,0.473
9782,708.89,0.472
9783,708.92,0.472
9784,708.95,0.471
9785,708.98,0.471
9786,709.02,0.470
9787,709.05,0.470
9788,709.09,0.469
9789,709.12,0.469
9790,709.15,0.468
9791,709.19,0.468
9792,709.22,0.467
9793,709.25,0.467
9794,709.28,0.466
9795,709.32,0.466
9796,709.36,0.465
9797,709.39,0.465
9798,709.42,0.464
9799,709.45,0.464
9800,709.49,0.464
9801,709.52,0.463
9802,709.55,0.463
9803,709.58,0.462
9804,709.62,0.462
9805,709.65,0.461
9806,709.69,0.461
9807,709.72,0.460
9808,709.75,0.460
9809,709.78,0.459
9810,709.82,0.459
9811,709.86,0.458
9812,709.88,0.458
9813,709.92,0.457
9814,709.95,0.457
9815,709.99,0.456
9816,710.02,0.456
9817,710.05,0.455
9818,710.09,0.455
9819,710.12,0.454
9820,710.15,0.454
9821,710.19,0.453
9822,710.22,0.453
9823,710.25,0.452
9824,710.29,0.452
9825,710.32,0.451
9826,710.35,0.451
9827,710.38,0.450
9828,710.42,0.450
9829,710.45,0.449
9830,710.48,0.449
9831,710.52,0.448
9832,710.56,0.448
9833,710.59,0.447
9834,710.62,0.447
9835,710.65,0.446
9836,710.68,0.446
9837,710.72,0.445
9838,710.76,0.445
9839,710.78,0.444
9840,710.82,0.444
9841,710.85,0.443
9842,710.89,0.443
9843,710.92,0.442
9844,710.95,0.442
9845,710.99,0.441
9846,711.02,0.441
9847,711.05,0.440
9848,711.08,0.440
9849,711.12,0.439
9850,711.16,0.439
9851,711.18,0.438
9852,711.22,0.438
9853,711.25,0.437
9854,711.29,0.437
9855,711.32,0.436
9856,711.35,0.436
9857,711.39,0.435
9858,711.42,0.435
9859,711.45,0.434
9860,711.49,0.434
9861,711.52,0.433
9862,711.55,0.433
9863,711.59,0.432
9864,711.62,0.432
9865,711.65,0.431
9866,711.68,0.431
9867,711.71,0.430
9868,711.75,0.430
9869,711.78,0.429
9870,711.82,0.429
9871,711.85,0.428
9872,711.88,0.428
9873,711.92,0.427
9874,711.96,0.427
9875,711.99,0.426
9876,712.02,0.426
9877,712.05,0.425
9878,712.08,0.425
9879,712.11,0.424
9880,712.15,0.424
9881,712.18,0.423
9882,712.22,0.423
9883,712.25,0.422
9884,712.29,0.422
9885,712.33,0.421
9886,712.35,0.421
9887,712.39,0.420
9888,712.42,0.420
9889,712.45,0.419
9890,712.49,0.419
9891,712.52,0.418
9892,712.55,0.418
9893,712.58,0.417
9894,712.62,0.417
9895,712.66,0.416
9896,712.69,0.416
9897,712.72,0.415
9898,712.75,0.415
9899,712.79,0.414
9900,712.82,0.414
9901,712.85,0.413
9902,712.89,0.413
9903,712.92,0.412
9904,712.95,0.412
9905,712.98,0.411
9906,713.02,0.411
9907,713.05,0.410
9908,713.08,0.410
9909,713.12,0.409
9910,713.15,0.409
9911,713.19,0.408
9912,713.22,0.408
9913,713.25,0.407
9914,713.28,0.407
9915,713.32,0.406
9916,713.36,0.406
9917,713.39,0.405
9918,713.42,0.405
9919,713.45,0.404
9920,713.49,0.404
9921,713.52,0.403
9922,713.55,0.403
9923,713.59,0.402
9924,713.62,0.402
9925,713.65,0.401
9926,713.69,0.401
9927,713.72,0.400
9928,713.75,0.400
9929,713.78,0.399
9930,713.82,0.399
9931,713.86,0.398
9932,713.89,0.398
9933,713.92,0.397
9934,713.95,0.397
9935,713.99,0.396
9936,714.03,0.396
9937,714.06,0.395
9938,714.08,0.395
9939,714.11,0.394
9940,714.15,0.394
9941,714.20,0.393
9942,714.22,0.392
9943,714.25,0.392
9944,714.28,0.391
9945,714.32,0.391
9946,714.36,0.390
9947,714.38,0.390
9948,714.42,0.389
9949,714.45,0.389
9950,714.49,0.388
9951,714.52,0.388
9952,714.55,0.387
9953,714.58,0.387
9954,714.63,0.386
9955,714.65,0.386
9956,714.69,0.385
9957,714.72,0.385
9958,714.75,0.384
9959,714.79,0.384
9960,714.81,0.383
9961,714.86,0.383
9962,714.88,0.382
9963,714.92,0.382
9964,714.95,0.381
9965,714.99,0.381
9966,715.02,0.380
9967,715.05,0.380
9968,715.08,0.379
9969,715.12,0.379
9970,715.16,0.378
9971,715.18,0.378
9972,715.22,0.377
9973,715.26,0.377
9974,715.29,0.376
9975,715.32,0.376
9976,715.35,0.375
9977,715.38,0.375
9978,715.42,0.374
9979,715.46,0.374
9980,715.48,0.373
9981,715.52,0.373
9982,715.55,0.372
9983,715.59,0.372
9984,715.62,0.371
9985,715.65,0.371
9986,715.69,0.370
9987,715.72,0.370
9988,715.76,0.369
9989,715.78,0.369
9990,715.82,0.368
9991,715.85,0.368
9992,715.89,0.367
9993,715.92,0.367
9994,715.96,0.366
9995,715.99,0.365
9996,716.02,0.365
9997,716.05,0.364
9998,716.09,0.364
9999,716.12,0.363
10000,716.16,0.363
10001,716.19,0.362
10002,716.22,0.362
10003,716.25,0.361
10004,716.29,0.361
10005,716.32,0.360
10006,716.35,0.360
10007,716.38,0.359
10008,716.42,0.359
10009,716.46,0.358
10010,716.49,0.358
10011,716.52,0.357
10012,716.56,0.357
10013,716.58,0.356
10014,716.62,0.356
10015,716.65,0.355
10016,716.69,0.355
10017,716.72,0.354
10018,716.75,0.354
10019,716.79,0.353
10020,716.82,0.353
10021,716.86,0.352
10022,716.89,0.352
10023,716.92,0.351
10024,716.95,0.351
10025,716.98,0.350
10026,717.02,0.349
10027,717.05,0.349
10028,717.09,0.348
10029,717.12,0.348
10030,717.15,0.347
10031,717.19,0.347
10032,717.22,0.346
10033,717.25,0.346
10034,717.28,0.345
10035,717.32,0.345
10036,717.35,0.344
10037,717.39,0.344
10038,717.42,0.343
10039,717.45,0.343
10040,717.49,0.342
10041,717.52,0.342
10042,717.55,0.341
10043,717.58,0.341
10044,717.62,0.340
10045,717.65,0.340
10046,717.69,0.339
10047,717.71,0.339
10048,717.75,0.338
10049,717.79,0.338
10050,717.82,0.337
10051,717.85,0.337
10052,717.88,0.336
10053,717.92,0.336
10054,717.96,0.335
10055,717.99,0.334
10056,718.02,0.334
10057,718.05,0.333
10058,718.09,0.333
10059,718.12,0.332
10060,718.15,0.332
10061,718.19,0.331
10062,718.23,0.331
10063,718.26,0.330
10064,718.29,0.330
10065,718.32,0.329
10066,718.35,0.329
10067,718.39,0.328
10068,718.42,0.328
10069,718.45,0.327
10070,718.48,0.327
10071,718.52,0.326
10072,718.55,0.326
10073,718.59,0.325
10074,718.62,0.324
10075,718.66,0.324
10076,718.69,0.323
10077,718.72,0.323
10078,718.75,0.322
10079,718.79,0.322
10080,718.82,0.321
10081,718.85,0.321
10082,718.89,0.320
10083,718.92,0.320
10084,718.96,0.319
10085,718.99,0.319
10086,719.01,0.318
10087,719.05,0.318
10088,719.09,0.317
10089,719.12,0.317
10090,719.15,0.316
10091,719.18,0.316
10092,719.22,0.315
10093,719.26,0.314
10094,719.29,0.314
10095,719.32,0.313
10096,719.35,0.313
10097,719.39,0.312
10098,719.43,0.312
10099,719.46,0.311
10100,719.48,0.311
10101,719.52,0.310
10102,719.55,0.310
10103,719.59,0.309
10104,719.62,0.309
10105,719.65,0.308
10106,719.68,0.308
10107,719.72,0.307
10108,719.75,0.307
10109,719.79,0.306
10110,719.82,0.306
10111,719.85,0.305
10112,719.89,0.305
10113,719.92,0.304
10114,719.95,0.303
10115,719.99,0.303
10116,720.02,0.302
10117,720.05,0.302
10118,720.09,0.301
10119,720.12,0.301
10120,720.16,0.300
10121,720.18,0.300
10122,720.21,0.299
10123,720.25,0.299
10124,720.29,0.298
10125,720.33,0.298
10126,720.36,0.297
10127,720.38,0.297
10128,720.42,0.296
10129,720.45,0.295
10130,720.49,0.295
10131,720.52,0.294
10132,720.55,0.294
10133,720.59,0.293
10134,720.62,0.293
10135,720.66,0.292
10136,720.69,0.292
10137,720.72,0.291
10138,720.75,0.291
10139,720.79,0.290
10140,720.83,0.290
10141,720.85,0.289
10142,720.88,0.289
10143,720.92,0.288
10144,720.96,0.288
10145,720.99,0.287
10146,721.02,0.286
10147,721.06,0.286
10148,721.09,0.285
10149,721.12,0.285
10150,721.15,0.284
10151,721.18,0.284
10152,721.22,0.283
10153,721.25,0.283
10154,721.29,0.282
10155,721.32,0.282
10156,721.35,0.281
10157,721.38,0.281
10158,721.42,0.280
10159,721.45,0.280
10160,721.49,0.279
10161,721.52,0.279
10162,721.55,0.278
10163,721.58,0.278
10164,721.62,0.277
10165,721.65,0.276
10166,721.69,0.276
10167,721.71,0.275
10168,721.75,0.275
10169,721.79,0.274
10170,721.82,0.274
10171,721.85,0.273
10172,721.88,0.273
10173,721.92,0.272
10174,721.95,0.272
10175,721.98,0.271
10176,722.02,0.270
10177,722.05,0.270
10178,722.08,0.269
10179,722.12,0.269
10180,722.15,0.268
10181,722.19,0.268
10182,722.22,0.267
10183,722.25,0.267
10184,722.28,0.266
10185,722.32,0.265
10186,722.35,0.265
10187,722.38,0.264
10188,722.42,0.264
10189,722.46,0.263
10190,722.49,0.263
10191,722.52,0.262
10192,722.55,0.262
10193,722.59,0.261
10194,722.62,0.261
10195,722.65,0.260
10196,722.69,0.260
10197,722.72,0.259
10198,722.75,0.259
10199,722.79,0.258
10200,722.82,0.258
10201,722.85,0.257
10202,722.89,0.257
10203,722.92,0.256
10204,722.96,0.255
10205,722.99,0.255
10206,723.02,0.254
10207,723.05,0.254
10208,723.09,0.253
10209,723.12,0.253
10210,723.15,0.252
10211,723.18,0.252
10212,723.22,0.251
10213,723.25,0.251
10214,723.29,0.250
10215,723.32,0.249
10216,723.35,0.249
10217,723.39,0.248
10218,723.42,0.248
10219,723.45,0.247
10220,723.49,0.247
10221,723.52,0.246
10222,723.55,0.246
10223,723.59,0.245
10224,723.62,0.245
10225,723.66,0.244
10226,723.68,0.244
10227,723.72,0.243
10228,723.75,0.243
10229,723.79,0.242
10230,723.82,0.241
10231,723.85,0.241
10232,723.89,0.240
10233,723.92,0.240
10234,723.95,0.239
10235,723.98,0.239
10236,724.02,0.238
10237,724.06,0.238
10238,724.09,0.237
10239,724.12,0.237
10240,724.15,0.236
10241,724.19,0.235
10242,724.22,0.235
10243,724.25,0.234
10244,724.29,0.234
10245,724.32,0.233
10246,724.35,0.233
10247,724.38,0.232
10248,724.42,0.232
10249,724.46,0.231
10250,724.48,0.231
10251,724.52,0.230
10252,724.55,0.229
10253,724.59,0.229
10254,724.62,0.228
10255,724.65,0.228
10256,724.69,0.227
10257,724.72,0.227
10258,724.75,0.226
10259,724.79,0.226
10260,724.82,0.225
10261,724.85,0.225
10262,724.88,0.224
10263,724.92,0.224
10264,724.96,0.223
10265,724.99,0.222
10266,725.02,0.222
10267,725.05,0.221
10268,725.09,0.221
10269,725.12,0.220
10270,725.15,0.220
10271,725.18,0.219
10272,725.22,0.219
10273,725.26,0.218
10274,725.28,0.218
10275,725.31,0.217
10276,725.35,0.217
10277,725.39,0.216
10278,725.42,0.216
10279,725.45,0.215
10280,725.48,0.214
10281,725.52,0.214
10282,725.55,0.213
10283,725.59,0.213
10284,725.62,0.212
10285,725.66,0.212
10286,725.69,0.211
10287,725.72,0.211
10288,725.75,0.210
10289,725.78,0.210
10290,725.82,0.209
10291,725.86,0.209
10292,725.89,0.208
10293,725.92,0.207
10294,725.95,0.207
10295,725.98,0.206
10296,726.02,0.206
10297,726.06,0.205
10298,726.09,0.205
10299,726.12,0.204
10300,726.15,0.204
10301,726.19,0.203
10302,726.22,0.203
10303,726.26,0.202
10304,726.29,0.201
10305,726.31,0.201
10306,726.35,0.200
10307,726.39,0.200
10308,726.42,0.199
10309,726.45,0.199
10310,726.48,0.198
10311,726.52,0.198
10312,726.55,0.197
10313,726.58,0.196
10314,726.62,0.196
10315,726.65,0.195
10316,726.68,0.195
10317,726.72,0.194
10318,726.75,0.194
10319,726.79,0.193
10320,726.82,0.193
10321,726.85,0.192
10322,726.88,0.191
10323,726.92,0.191
10324,726.96,0.190
10325,726.98,0.190
10326,727.02,0.189
10327,727.05,0.189
10328,727.09,0.188
10329,727.12,0.188
10330,727.15,0.187
10331,727.18,0.187
10332,727.22,0.186
10333,727.25,0.186
10334,727.28,0.185
10335,727.32,0.185
10336,727.36,0.184
10337,727.39,0.183
10338,727.41,0.183
10339,727.45,0.182
10340,727.48,0.182
10341,727.52,0.181
10342,727.55,0.181
10343,727.58,0.180
10344,727.62,0.180
10345,727.65,0.179
10346,727.69,0.179
10347,727.73,0.178
10348,727.75,0.177
10349,727.78,0.177
10350,727.82,0.176
10351,727.86,0.176
10352,727.88,0.175
10353,727.92,0.175
10354,727.95,0.174
10355,727.99,0.174
10356,728.02,0.173
10357,728.05,0.173
10358,728.09,0.172
10359,728.12,0.172
10360,728.15,0.171
10361,728.19,0.170
10362,728.21,0.170
10363,728.25,0.169
10364,728.29,0.169
10365,728.32,0.168
10366,728.35,0.168
10367,728.38,0.167
10368,728.43,0.167
10369,728.46,0.166
10370,728.48,0.166
10371,728.52,0.165
10372,728.55,0.165
10373,728.58,0.164
10374,728.62,0.163
10375,728.66,0.163
10376,728.69,0.162
10377,728.72,0.162
10378,728.75,0.161
10379,728.79,0.161
10380,728.82,0.160
10381,728.85,0.160
10382,728.89,0.159
10383,728.91,0.159
10384,728.95,0.158
10385,728.99,0.158
10386,729.02,0.157
10387,729.05,0.157
10388,729.09,0.156
10389,729.12,0.155
10390,729.15,0.155
10391,729.19,0.154
10392,729.22,0.154
10393,729.25,0.153
10394,729.28,0.153
10395,729.32,0.152
10396,729.36,0.152
10397,729.38,0.151
10398,729.41,0.151
10399,729.45,0.150
10400,729.49,0.150
10401,729.52,0.149
10402,729.55,0.149
10403,729.59,0.148
10404,729.62,0.147
10405,729.66,0.147
10406,729.69,0.146
10407,729.72,0.146
10408,729.75,0.145
10409,729.79,0.145
10410,729.82,0.144
10411,729.86,0.144
10412,729.89,0.143
10413,729.92,0.143
10414,729.95,0.142
10415,729.98,0.142
10416,730.02,0.141
10417,730.05,0.141
10418,730.09,0.140
10419,730.13,0.139
10420,730.15,0.139
10421,730.18,0.138
10422,730.22,0.138
10423,730.25,0.137
10424,730.29,0.137
10425,730.32,0.136
10426,730.35,0.136
10427,730.39,0.135
10428,730.42,0.135
10429,730.46,0.134
10430,730.49,0.134
10431,730.53,0.133
10432,730.56,0.132
10433,730.58,0.132
10434,730.62,0.131
10435,730.65,0.130
10436,730.68,0.130
10437,730.72,0.129
10438,730.75,0.129
10439,730.79,0.128
10440,730.81,0.127
10441,730.85,0.127
10442,730.89,0.126
10443,730.92,0.125
10444,730.95,0.125
10445,730.98,0.124
10446,731.02,0.124
10447,731.06,0.123
10448,731.09,0.123
10449,731.12,0.122
10450,731.15,0.122
10451,731.19,0.121
10452,731.22,0.121
10453,731.25,0.120
10454,731.28,0.120
10455,731.32,0.120
10456,731.35,0.119
10457,731.39,0.119
10458,731.42,0.118
10459,731.45,0.118
10460,731.48,0.118
10461,731.52,0.117
10462,731.55,0.117
10463,731.59,0.116
10464,731.62,0.116
10465,731.65,0.115
10466,731.69,0.115
10467,731.72,0.114
10468,731.76,0.114
10469,731.78,0.113
10470,731.82,0.113
10471,731.85,0.112
10472,731.89,0.112
10473,731.92,0.111
10474,731.95,0.111
10475,731.99,0.110
10476,732.02,0.110
10477,732.05,0.109
10478,732.09,0.109
10479,732.12,0.108
10480,732.15,0.108
10481,732.18,0.107
10482,732.22,0.107
10483,732.26,0.106
10484,732.28,0.106
10485,732.32,0.105
10486,732.35,0.105
10487,732.39,0.104
10488,732.42,0.104
10489,732.45,0.103
10490,732.49,0.103
10491,732.53,0.102
10492,732.56,0.102
10493,732.58,0.101
10494,732.61,0.101
10495,732.65,0.100
10496,732.69,0.100
10497,732.72,0.099
10498,732.75,0.099
10499,732.78,0.098
10500,732.82,0.098
10501,732.86,0.097
10502,732.88,0.097
10503,732.92,0.096
10504,732.96,0.096
10505,732.99,0.096
10506,733.02,0.095
10507,733.05,0.095
10508,733.09,0.094
10509,733.12,0.094
10510,733.15,0.093
10511,733.18,0.093
10512,733.22,0.092
10513,733.26,0.092
10514,733.29,0.091
10515,733.31,0.091
10516,733.35,0.090
10517,733.39,0.090
10518,733.42,0.089
10519,733.45,0.089
10520,733.49,0.088
10521,733.52,0.088
10522,733.55,0.088
10523,733.58,0.087
10524,733.63,0.087
10525,733.65,0.086
10526,733.68,0.086
10527,733.72,0.085
10528,733.76,0.085
10529,733.79,0.084
10530,733.82,0.084
10531,733.85,0.083
10532,733.89,0.083
10533,733.92,0.083
10534,733.95,0.082
10535,733.98,0.082
10536,734.02,0.081
10537,734.05,0.081
10538,734.09,0.080
10539,734.12,0.080
10540,734.15,0.079
10541,734.18,0.079
10542,734.22,0.079
10543,734.25,0.078
10544,734.29,0.078
10545,734.32,0.077
10546,734.35,0.077
10547,734.39,0.076
10548,734.42,0.076
10549,734.45,0.075
10550,734.49,0.075
10551,734.52,0.075
10552,734.55,0.074
10553,734.59,0.074
10554,734.63,0.073
10555,734.66,0.073
10556,734.68,0.072
10557,734.72,0.072
10558,734.75,0.072
10559,734.78,0.071
10560,734.82,0.071
10561,734.85,0.070
10562,734.88,0.070
10563,734.92,0.069
10564,734.95,0.069
10565,734.99,0.069
10566,735.02,0.068
10567,735.05,0.068
10568,735.08,0.067
10569,735.12,0.067
10570,735.16,0.067
10571,735.19,0.066
10572,735.22,0.066
10573,735.25,0.065
10574,735.28,0.065
10575,735.32,0.065
10576,735.35,0.064
10577,735.38,0.064
10578,735.42,0.063
10579,735.45,0.063
10580,735.49,0.063
10581,735.53,0.062
10582,735.55,0.062
10583,735.58,0.061
10584,735.61,0.061
10585,735.65,0.061
10586,735.69,0.060
10587,735.73,0.060
10588,735.75,0.060
10589,735.78,0.059
10590,735.81,0.059
10591,735.85,0.058
10592,735.89,0.058
10593,735.92,0.058
10594,735.95,0.057
10595,735.98,0.057
10596,736.02,0.056
10597,736.06,0.056
10598,736.09,0.055
10599,736.12,0.055
10600,736.15,0.054
10601,736.19,0.054
10602,736.22,0.053
10603,736.25,0.053
10604,736.28,0.053
10605,736.32,0.052
10606,736.36,0.052
10607,736.39,0.052
10608,736.42,0.051
10609,736.45,0.051
10610,736.49,0.051
10611,736.52,0.051
10612,736.55,0.050
10613,736.58,0.050
10614,736.62,0.049
10615,736.65,0.049
10616,736.69,0.049
10617,736.72,0.048
10618,736.75,0.048
10619,736.79,0.048
10620,736.82,0.047
10621,736.85,0.047
10622,736.89,0.047
10623,736.92,0.046
10624,736.95,0.046
10625,736.98,0.046
10626,737.02,0.045
10627,737.06,0.045
10628,737.08,0.045
10629,737.12,0.045
10630,737.15,0.045
10631,737.19,0.044
10632,737.22,0.044
10633,737.25,0.044
10634,737.29,0.044
10635,737.31,0.043
10636,737.35,0.043
10637,737.39,0.043
10638,737.42,0.042
10639,737.45,0.042
10640,737.49,0.042
10641,737.52,0.042
10642,737.55,0.041
10643,737.59,0.041
10644,737.62,0.041
10645,737.65,0.040
10646,737.69,0.040
10647,737.72,0.040
10648,737.75,0.040
10649,737.79,0.039
10650,737.82,0.039
10651,737.85,0.039
10652,737.89,0.038
10653,737.93,0.038
10654,737.95,0.038
10655,737.98,0.038
10656,738.02,0.037
10657,738.06,0.037
10658,738.08,0.037
10659,738.12,0.037
10660,738.15,0.036
10661,738.19,0.036
10662,738.23,0.036
10663,738.25,0.036
10664,738.29,0.035
10665,738.32,0.035
10666,738.36,0.035
10667,738.39,0.034
10668,738.42,0.034
10669,738.46,0.034
10670,738.49,0.034
10671,738.51,0.034
10672,738.55,0.033
10673,738.59,0.033
10674,738.62,0.033
10675,738.65,0.033
10676,738.68,0.032
10677,738.71,0.032
10678,738.75,0.032
10679,738.79,0.032
10680,738.82,0.031
10681,738.86,0.031
10682,738.89,0.031
10683,738.92,0.031
10684,738.95,0.031
10685,738.98,0.030
10686,739.02,0.030
10687,739.05,0.030
10688,739.09,0.030
10689,739.12,0.029
10690,739.16,0.029
10691,739.19,0.029
10692,739.22,0.029
10693,739.25,0.029
10694,739.28,0.028
10695,739.32,0.028
10696,739.35,0.028
10697,739.39,0.028
10698,739.42,0.028
10699,739.45,0.027
10700,739.49,0.027
10701,739.52,0.027
10702,739.55,0.027
10703,739.58,0.027
10704,739.62,0.026
10705,739.65,0.026
10706,739.69,0.026
10707,739.72,0.026
10708,739.75,0.026
10709,739.78,0.025
10710,739.81,0.025
10711,739.85,0.025
10712,739.89,0.025
10713,739.92,0.025
10714,739.95,0.025
10715,739.98,0.024
10716,740.02,0.024
10717,740.05,0.024
10718,740.09,0.024
10719,740.12,0.024
10720,740.15,0.023
10721,740.19,0.023
10722,740.22,0.023
10723,740.25,0.023
10724,740.28,0.023
10725,740.32,0.023
10726,740.35,0.023
10727,740.39,0.022
10728,740.42,0.022
10729,740.45,0.022
10730,740.49,0.022
10731,740.53,0.022
10732,740.56,0.022
10733,740.58,0.022
10734,740.61,0.021
10735,740.66,0.021
10736,740.70,0.021
10737,740.72,0.021
10738,740.75,0.021
10739,740.78,0.021
10740,740.82,0.021
10741,740.86,0.020
10742,740.88,0.020
10743,740.92,0.020
10744,740.95,0.020
10745,740.99,0.020
10746,741.02,0.020
10747,741.05,0.020
10748,741.09,0.020
10749,741.12,0.019
10750,741.16,0.019
10751,741.19,0.019
10752,741.22,0.019
10753,741.25,0.019
10754,741.29,0.019
10755,741.32,0.019
10756,741.35,0.019
10757,741.38,0.018
10758,741.42,0.018
10759,741.46,0.018
10760,741.49,0.018
10761,741.52,0.018
10762,741.55,0.018
10763,741.59,0.018
10764,741.62,0.018
10765,741.65,0.018
10766,741.68,0.018
10767,741.72,0.017
10768,741.75,0.017
10769,741.79,0.017
10770,741.82,0.017
10771,741.85,0.017
10772,741.88,0.017
10773,741.92,0.017
10774,741.95,0.017
10775,741.98,0.017
10776,742.02,0.017
10777,742.05,0.016
10778,742.09,0.016
10779,742.12,0.016
10780,742.15,0.016
10781,742.19,0.016
10782,742.22,0.016
10783,742.26,0.016
10784,742.28,0.016
10785,742.32,0.016
10786,742.35,0.016
10787,742.39,0.016
10788,742.42,0.015
10789,742.45,0.015
10790,742.48,0.015
10791,742.52,0.015
10792,742.56,0.015
10793,742.59,0.015
10794,742.61,0.015
10795,742.65,0.015
10796,742.69,0.015
10797,742.73,0.015
10798,742.76,0.015
10799,742.78,0.015
10800,742.82,0.015
10801,742.85,0.015
10802,742.89,0.014
10803,742.92,0.014
10804,742.95,0.014
10805,742.99,0.014
10806,743.02,0.014
10807,743.06,0.014
10808,743.09,0.014
10809,743.12,0.014
10810,743.16,0.014
10811,743.19,0.014
10812,743.22,0.014
10813,743.25,0.014
10814,743.29,0.014
10815,743.32,0.014
10816,743.35,0.013
10817,743.38,0.013
10818,743.42,0.013
10819,743.45,0.013
10820,743.49,0.013
10821,743.52,0.013
10822,743.55,0.013
10823,743.59,0.013
10824,743.62,0.013
10825,743.65,0.013
10826,743.68,0.013
10827,743.72,0.013
10828,743.75,0.013
10829,743.78,0.013
10830,743.82,0.013
10831,743.85,0.013
10832,743.88,0.013
10833,743.91,0.013
10834,743.95,0.012
10835,743.99,0.012
10836,744.02,0.012
10837,744.05,0.012
10838,744.08,0.012
10839,744.11,0.012
10840,744.15,0.012
10841,744.19,0.012
10842,744.22,0.012
10843,744.25,0.012
10844,744.28,0.012
10845,744.32,0.012
10846,744.35,0.012
10847,744.39,0.012
10848,744.42,0.012
10849,744.45,0.012
10850,744.48,0.012
10851,744.52,0.012
10852,744.56,0.012
10853,744.59,0.012
10854,744.62,0.012
10855,744.65,0.012
10856,744.69,0.012
10857,744.72,0.012
10858,744.75,0.012
10859,744.78,0.012
10860,744.82,0.011
10861,744.85,0.011
10862,744.89,0.011
10863,744.92,0.011
10864,744.95,0.011
10865,744.99,0.011
10866,745.03,0.011
10867,745.06,0.011
10868,745.09,0.011
10869,745.11,0.011
10870,745.15,0.011
10871,745.19,0.011
10872,745.22,0.011
10873,745.25,0.011
10874,745.28,0.011
10875,745.32,0.011
10876,745.36,0.011
10877,745.39,0.011
10878,745.42,0.011
10879,745.45,0.011
10880,745.49,0.011
10881,745.52,0.011
10882,745.55,0.011
10883,745.58,0.011
10884,745.62,0.011
10885,745.65,0.011
10886,745.68,0.011
10887,745.72,0.011
10888,745.76,0.011
10889,745.79,0.011
10890,745.82,0.011
10891,745.85,0.011
10892,745.89,0.011
10893,745.92,0.011
10894,745.95,0.011
10895,745.99,0.011
10896,746.02,0.011
10897,746.05,0.011
10898,746.09,0.010
10899,746.12,0.010
10900,746.16,0.010
10901,746.19,0.010
10902,746.21,0.010
10903,746.25,0.010
10904,746.29,0.010
10905,746.32,0.010
10906,746.35,0.010
10907,746.38,0.010
10908,746.42,0.010
10909,746.45,0.010
10910,746.48,0.010
10911,746.52,0.010
10912,746.55,0.010
10913,746.58,0.010
10914,746.62,0.010
10915,746.65,0.010
10916,746.69,0.010
10917,746.72,0.010
10918,746.75,0.010
10919,746.79,0.010
10920,746.82,0.010
10921,746.85,0.010
10922,746.89,0.010
10923,746.92,0.010
10924,746.95,0.010
10925,746.99,0.010
10926,747.02,0.010
10927,747.06,0.010
10928,747.09,0.010
10929,747.12,0.010
10930,747.15,0.010
10931,747.19,0.010
10932,747.22,0.010
10933,747.25,0.010
10934,747.29,0.010
10935,747.32,0.010
10936,747.35,0.010
10937,747.39,0.010
10938,747.42,0.010
10939,747.45,0.010
10940,747.49,0.010
10941,747.52,0.010
10942,747.55,0.010
10943,747.58,0.010
10944,747.62,0.010
10945,747.65,0.010
10946,747.69,0.010
10947,747.72,0.010
10948,747.75,0.009
10949,747.79,0.009
10950,747.82,0.009
10951,747.85,0.009
10952,747.88,0.009
10953,747.92,0.009
10954,747.95,0.009
10955,747.98,0.009
10956,748.01,0.009
10957,748.05,0.009
10958,748.08,0.009
10959,748.12,0.009
10960,748.15,0.009
10961,748.18,0.009
10962,748.22,0.009
10963,748.25,0.009
10964,748.28,0.009
10965,748.32,0.009
10966,748.35,0.009
10967,748.38,0.009
10968,748.42,0.009
10969,748.45,0.009
10970,748.48,0.009
10971,748.52,0.009
10972,748.55,0.009
10973,748.58,0.009
10974,748.62,0.009
10975,748.65,0.009
10976,748.69,0.009
10977,748.72,0.009
10978,748.75,0.009
10979,748.79,0.009
10980,748.82,0.009
10981,748.86,0.009
10982,748.88,0.009
10983,748.91,0.009
10984,748.95,0.009
10985,748.99,0.009
10986,749.02,0.009
10987,749.05,0.009
10988,749.08,0.009
10989,749.12,0.009
10990,749.16,0.009
10991,749.19,0.009
10992,749.21,0.009
10993,749.25,0.009
10994,749.28,0.009
10995,749.32,0.009
10996,749.35,0.009
10997,749.39,0.009
10998,749.42,0.009
10999,749.45,0.009
11000,749.48,0.009
11001,749.53,0.009
11002,749.56,0.009
11003,749.59,0.009
11004,749.61,0.009
11005,749.65,0.009
11006,749.69,0.009
11007,749.72,0.009
11008,749.75,0.009
11009,749.78,0.009
11010,749.82,0.009
11011,749.86,0.009
11012,749.88,0.009
11013,749.92,0.009
11014,749.95,0.009
11015,749.98,0.009
11016,750.02,0.009
11017,750.05,0.009
11018,750.09,0.009
11019,750.12,0.009
11020,750.15,0.009
11021,750.18,0.009
11022,750.22,0.009
11023,750.25,0.009
11024,750.29,0.008
11025,750.32,0.008
11026,750.36,0.008
11027,750.38,0.008
11028,750.42,0.008
11029,750.45,0.008
11030,750.48,0.008
11031,750.52,0.008
11032,750.55,0.008
11033,750.58,0.008
11034,750.62,0.008
11035,750.65,0.008
11036,750.69,0.008
11037,750.72,0.008
11038,750.75,0.008
11039,750.79,0.008
11040,750.82,0.008
11041,750.85,0.008
11042,750.89,0.008
11043,750.92,0.008
11044,750.96,0.008
11045,750.98,0.008
11046,751.02,0.008
11047,751.05,0.008
11048,751.09,0.008
11049,751.12,0.008
11050,751.16,0.008
11051,751.19,0.008
11052,751.22,0.008
11053,751.25,0.008
11054,751.29,0.008
11055,751.32,0.008
11056,751.35,0.008
11057,751.39,0.008
11058,751.42,0.008
11059,751.45,0.008
11060,751.48,0.008
11061,751.52,0.008
11062,751.55,0.008
11063,751.58,0.008
11064,751.62,0.008
11065,751.65,0.008
11066,751.68,0.008
11067,751.71,0.008
11068,751.75,0.008
11069,751.78,0.008
11070,751.82,0.008
11071,751.86,0.008
11072,751.89,0.008
11073,751.92,0.008
11074,751.95,0.008
11075,751.99,0.008
11076,752.02,0.008
11077,752.05,0.008
11078,752.08,0.008
11079,752.12,0.008
11080,752.15,0.008
11081,752.19,0.008
11082,752.22,0.008
11083,752.25,0.008
11084,752.28,0.008
11085,752.32,0.008
11086,752.35,0.008
11087,752.38,0.008
11088,752.42,0.008
11089,752.46,0.008
11090,752.49,0.008
11091,752.52,0.008
11092,752.55,0.008
11093,752.59,0.008
11094,752.62,0.008
11095,752.65,0.008
11096,752.68,0.008
11097,752.72,0.008
11098,752.75,0.008
11099,752.78,0.008
11100,752.82,0.008
11101,752.85,0.008
11102,752.89,0.008
11103,752.92,0.008
11104,752.96,0.008
11105,752.98,0.008
11106,753.02,0.008
