Repository: MaCFP/matl-db

# README File for IMT
IMT Mines Alès (Institut Mines-Télécom), Alès (France).

### Experimental Conditions: TGA
A Perkin Elmer TGA 8000 was used to conduct Thermogravimetric Analysis (TGA) experiments. 

* Heating Rates: 2, 5, 10, 20 K/min
* Temperature program
  - Initial Temperature: 303 K
  - Initial Isotherm: 120 s (hold at 303 K for 120 s)
  - Heating Ramp: from 303 to 383 K at 10 K/min
  - Second Isotherm: 600 s (hold at 383 K for 600 s)
  - Maximum Temperature: 1173 K
  - Final Isotherm: None
* Sample mass: 5 mg +/- 0.1 mg
* Sample geometry: Powdered
* Calibration type: Before each experiment, a baseline test was performed using an empty crucible. 
* Crucible
  - Type: alumina

File: Wood/Calibration_Data/IMT/IMT-Mines-Ales_TGA_N2_2K_R1.csv (part 6 of 11)
Time (s),Sample Temperature (K),Weight (mg)
11107,753.04,0.995
11108,753.08,0.995
11109,753.12,0.995
11110,753.15,0.995
11111,753.18,0.995
11112,753.21,0.995
11113,753.24,0.995
11114,753.28,0.995
11115,753.31,0.995
11116,753.35,0.995
11117,753.39,0.995
11118,753.41,0.995
11119,753.44,0.995
11120,753.48,0.995
11121,753.52,0.995
11122,753.55,0.995
11123,753.58,0.994
11124,753.61,0.994
11125,753.65,0.994
11126,753.68,0.994
11127,753.72,0.994
11128,753.75,0.994
11129,753.78,0.994
11130,753.81,0.994
11131,753.85,0.994
11132,753.88,0.994
11133,753.92,0.994
11134,753.95,0.994
11135,753.99,0.994
11136,754.01,0.994
11137,754.04,0.994
11138,754.08,0.994
11139,754.12,0.994
11140,754.15,0.994
11141,754.19,0.994
11142,754.22,0.994
11143,754.25,0.994
11144,754.28,0.993
11145,754.31,0.993
11146,754.35,0.993
11147,754.38,0.993
11148,754.42,0.993
11149,754.45,0.993
11150,754.48,0.993
11151,754.51,0.993
11152,754.55,0.993
11153,754.58,0.993
11154,754.62,0.993
11155,754.65,0.993
11156,754.68,0.993
11157,754.72,0.993
11158,754.75,0.993
11159,754.78,0.993
11160,754.81,0.993
11161,754.85,0.993
11162,754.88,0.993
11163,754.91,0.993
11164,754.95,0.993
11165,754.98,0.993
11166,755.02,0.993
11167,755.05,0.992
11168,755.08,0.992
11169,755.12,0.992
11170,755.15,0.992
11171,755.18,0.992
11172,755.21,0.992
11173,755.25,0.992
11174,755.28,0.992
11175,755.31,0.992
11176,755.35,0.992
11177,755.39,0.992
11178,755.41,0.992
11179,755.45,0.992
11180,755.49,0.992
11181,755.52,0.992
11182,755.55,0.992
11183,755.58,0.992
11184,755.62,0.992
11185,755.65,0.992
11186,755.68,0.992
11187,755.72,0.992
11188,755.75,0.992
11189,755.78,0.991
11190,755.82,0.991
11191,755.85,0.991
11192,755.88,0.991
11193,755.91,0.991
11194,755.95,0.991
11195,755.99,0.991
11196,756.02,0.991
11197,756.05,0.991
11198,756.09,0.991
11199,756.12,0.991
11200,756.15,0.991
11201,756.18,0.991
11202,756.21,0.991
11203,756.25,0.991
11204,756.29,0.991
11205,756.31,0.991
11206,756.34,0.991
11207,756.38,0.991
11208,756.42,0.991
11209,756.45,0.991
11210,756.49,0.991
11211,756.52,0.991
11212,756.55,0.990
11213,756.58,0.990
11214,756.62,0.990
11215,756.65,0.990
11216,756.68,0.990
11217,756.72,0.990
11218,756.75,0.990
11219,756.78,0.990
11220,756.82,0.990
11221,756.84,0.990
11222,756.88,0.990
11223,756.92,0.990
11224,756.95,0.990
11225,756.98,0.990
11226,757.01,0.990
11227,757.04,0.990
11228,757.08,0.990
11229,757.12,0.990
11230,757.15,0.990
11231,757.18,0.990
11232,757.22,0.990
11233,757.25,0.989
11234,757.28,0.989
11235,757.31,0.989
11236,757.34,0.989
11237,757.38,0.989
11238,757.42,0.989
11239,757.45,0.989
11240,757.48,0.989
11241,757.51,0.989
11242,757.54,0.989
11243,757.58,0.989
11244,757.62,0.989
11245,757.65,0.989
11246,757.68,0.989
11247,757.71,0.989
11248,757.75,0.989
11249,757.79,0.989
11250,757.82,0.989
11251,757.85,0.989
11252,757.88,0.989
11253,757.91,0.989
11254,757.95,0.989
11255,757.98,0.988
11256,758.02,0.988
11257,758.05,0.988
11258,758.08,0.988
11259,758.12,0.988
11260,758.15,0.988
11261,758.18,0.988
11262,758.21,0.988
11263,758.25,0.988
11264,758.28,0.988
11265,758.31,0.988
11266,758.35,0.988
11267,758.38,0.988
11268,758.42,0.988
11269,758.45,0.988
11270,758.48,0.988
11271,758.52,0.988
11272,758.54,0.988
11273,758.58,0.988
11274,758.62,0.988
11275,758.66,0.988
11276,758.68,0.988
11277,758.71,0.987
11278,758.74,0.987
11279,758.79,0.987
11280,758.82,0.987
11281,758.85,0.987
11282,758.88,0.987
11283,758.91,0.987
11284,758.95,0.987
11285,758.98,0.987
11286,759.02,0.987
11287,759.05,0.987
11288,759.08,0.987
11289,759.11,0.987
11290,759.14,0.987
11291,759.18,0.987
11292,759.22,0.987
11293,759.25,0.987
11294,759.28,0.987
11295,759.31,0.987
11296,759.35,0.987
11297,759.38,0.987
11298,759.41,0.987
11299,759.45,0.986
11300,759.48,0.986
11301,759.52,0.986
11302,759.54,0.986
11303,759.58,0.986
11304,759.62,0.986
11305,759.64,0.986
11306,759.68,0.986
11307,759.72,0.986
11308,759.75,0.986
11309,759.78,0.986
11310,759.81,0.986
11311,759.85,0.986
11312,759.88,0.986
11313,759.91,0.986
11314,759.95,0.986
11315,759.98,0.986
11316,760.01,0.986
11317,760.05,0.986
11318,760.08,0.986
11319,760.12,0.986
11320,760.15,0.986
11321,760.18,0.985
11322,760.21,0.985
11323,760.25,0.985
11324,760.28,0.985
11325,760.32,0.985
11326,760.35,0.985
11327,760.38,0.985
11328,760.42,0.985
11329,760.45,0.985
11330,760.48,0.985
11331,760.51,0.985
11332,760.55,0.985
11333,760.59,0.985
11334,760.61,0.985
11335,760.65,0.985
11336,760.68,0.985
11337,760.72,0.985
11338,760.75,0.985
11339,760.78,0.985
11340,760.82,0.985
11341,760.85,0.985
11342,760.88,0.985
11343,760.92,0.985
11344,760.95,0.984
11345,760.98,0.984
11346,761.02,0.984
11347,761.05,0.984
11348,761.08,0.984
11349,761.12,0.984
11350,761.15,0.984
11351,761.18,0.984
11352,761.21,0.984
11353,761.25,0.984
11354,761.29,0.984
11355,761.31,0.984
11356,761.35,0.984
11357,761.38,0.984
11358,761.42,0.984
11359,761.45,0.984
11360,761.49,0.984
11361,761.51,0.984
11362,761.54,0.984
11363,761.58,0.984
11364,761.61,0.984
11365,761.65,0.984
11366,761.69,0.984
11367,761.72,0.983
11368,761.75,0.983
11369,761.78,0.983
11370,761.82,0.983
11371,761.85,0.983
11372,761.88,0.983
11373,761.91,0.983
11374,761.95,0.983
11375,761.99,0.983
11376,762.02,0.983
11377,762.04,0.983
11378,762.07,0.983
11379,762.11,0.983
11380,762.15,0.983
11381,762.18,0.983
11382,762.22,0.983
11383,762.25,0.983
11384,762.28,0.983
11385,762.31,0.983
11386,762.35,0.983
11387,762.38,0.983
11388,762.42,0.983
11389,762.45,0.982
11390,762.48,0.982
11391,762.51,0.982
11392,762.55,0.982
11393,762.58,0.982
11394,762.61,0.982
11395,762.65,0.982
11396,762.68,0.982
11397,762.72,0.982
11398,762.75,0.982
11399,762.78,0.982
11400,762.81,0.982
11401,762.85,0.982
11402,762.89,0.982
11403,762.92,0.982
11404,762.95,0.982
11405,762.98,0.982
11406,763.01,0.982
11407,763.05,0.982
11408,763.08,0.982
11409,763.11,0.982
11410,763.15,0.982
11411,763.18,0.982
11412,763.22,0.981
11413,763.25,0.981
11414,763.28,0.981
11415,763.32,0.981
11416,763.35,0.981
11417,763.38,0.981
11418,763.41,0.981
11419,763.45,0.981
11420,763.48,0.981
11421,763.52,0.981
11422,763.55,0.981
11423,763.58,0.981
11424,763.62,0.981
11425,763.65,0.981
11426,763.68,0.981
11427,763.71,0.981
11428,763.75,0.981
11429,763.79,0.981
11430,763.81,0.981
11431,763.84,0.981
11432,763.89,0.981
11433,763.92,0.981
11434,763.95,0.981
11435,763.98,0.981
11436,764.02,0.980
11437,764.05,0.980
11438,764.08,0.980
11439,764.11,0.980
11440,764.15,0.980
11441,764.19,0.980
11442,764.22,0.980
11443,764.24,0.980
11444,764.28,0.980
11445,764.31,0.980
11446,764.35,0.980
11447,764.38,0.980
11448,764.41,0.980
11449,764.45,0.980
11450,764.48,0.980
11451,764.51,0.980
11452,764.55,0.980
11453,764.58,0.980
11454,764.62,0.980
11455,764.65,0.980
11456,764.68,0.980
11457,764.71,0.980
11458,764.75,0.980
11459,764.78,0.979
11460,764.81,0.979
11461,764.85,0.979
11462,764.88,0.979
11463,764.92,0.979
11464,764.94,0.979
11465,764.98,0.979
11466,765.02,0.979
11467,765.05,0.979
11468,765.08,0.979
11469,765.12,0.979
11470,765.15,0.979
11471,765.18,0.979
11472,765.21,0.979
11473,765.25,0.979
11474,765.28,0.979
11475,765.31,0.979
11476,765.34,0.979
11477,765.38,0.979
11478,765.42,0.979
11479,765.45,0.979
11480,765.47,0.979
11481,765.51,0.979
11482,765.55,0.979
11483,765.59,0.978
11484,765.62,0.978
11485,765.64,0.978
11486,765.68,0.978
11487,765.71,0.978
11488,765.75,0.978
11489,765.79,0.978
11490,765.82,0.978
11491,765.84,0.978
11492,765.88,0.978
11493,765.91,0.978
11494,765.95,0.978
11495,765.99,0.978
11496,766.02,0.978
11497,766.05,0.978
11498,766.08,0.978
11499,766.12,0.978
11500,766.15,0.978
11501,766.18,0.978
11502,766.22,0.978
11503,766.25,0.978
11504,766.28,0.978
11505,766.32,0.978
11506,766.35,0.978
11507,766.38,0.978
11508,766.41,0.977
11509,766.45,0.977
11510,766.48,0.977
11511,766.52,0.977
11512,766.55,0.977
11513,766.59,0.977
11514,766.61,0.977
11515,766.64,0.977
11516,766.68,0.977
11517,766.71,0.977
11518,766.75,0.977
11519,766.78,0.977
11520,766.82,0.977
11521,766.85,0.977
11522,766.88,0.977
11523,766.91,0.977
11524,766.95,0.977
11525,766.98,0.977
11526,767.02,0.977
11527,767.05,0.977
11528,767.08,0.977
11529,767.11,0.977
11530,767.15,0.977
11531,767.18,0.977
11532,767.22,0.976
11533,767.25,0.976
11534,767.28,0.976
11535,767.32,0.976
11536,767.35,0.976
11537,767.39,0.976
11538,767.42,0.976
11539,767.44,0.976
11540,767.48,0.976
11541,767.52,0.976
11542,767.55,0.976
11543,767.59,0.976
11544,767.62,0.976
11545,767.64,0.976
11546,767.68,0.976
11547,767.72,0.976
11548,767.75,0.976
11549,767.79,0.976
11550,767.82,0.976
11551,767.85,0.976
11552,767.88,0.976
11553,767.91,0.976
11554,767.95,0.975
11555,767.98,0.975
11556,768.01,0.975
11557,768.05,0.975
11558,768.08,0.975
11559,768.12,0.975
11560,768.15,0.975
11561,768.18,0.975
11562,768.21,0.975
11563,768.25,0.975
11564,768.28,0.975
11565,768.32,0.975
11566,768.35,0.975
11567,768.38,0.975
11568,768.41,0.975
11569,768.45,0.975
11570,768.49,0.975
11571,768.51,0.975
11572,768.55,0.975
11573,768.58,0.975
11574,768.61,0.975
11575,768.65,0.975
11576,768.69,0.975
11577,768.72,0.974
11578,768.74,0.974
11579,768.78,0.974
11580,768.82,0.974
11581,768.85,0.974
11582,768.88,0.974
11583,768.92,0.974
11584,768.95,0.974
11585,768.98,0.974
11586,769.02,0.974
11587,769.05,0.974
11588,769.09,0.974
11589,769.11,0.974
11590,769.15,0.974
11591,769.18,0.974
11592,769.21,0.974
11593,769.25,0.974
11594,769.29,0.974
11595,769.31,0.974
11596,769.34,0.974
11597,769.39,0.974
11598,769.42,0.974
11599,769.45,0.974
11600,769.48,0.974
11601,769.51,0.974
11602,769.55,0.973
11603,769.59,0.973
11604,769.62,0.973
11605,769.64,0.973
11606,769.68,0.973
11607,769.72,0.973
11608,769.75,0.973
11609,769.78,0.973
11610,769.81,0.973
11611,769.85,0.973
11612,769.89,0.973
11613,769.92,0.973
11614,769.95,0.973
11615,769.98,0.973
11616,770.02,0.973
11617,770.05,0.973
11618,770.08,0.973
11619,770.11,0.973
11620,770.15,0.973
11621,770.19,0.973
11622,770.22,0.973
11623,770.25,0.973
11624,770.28,0.973
11625,770.32,0.972
11626,770.35,0.972
11627,770.38,0.972
11628,770.41,0.972
11629,770.44,0.972
11630,770.48,0.972
11631,770.52,0.972
11632,770.55,0.972
11633,770.58,0.972
11634,770.62,0.972
11635,770.65,0.972
11636,770.68,0.972
11637,770.72,0.972
11638,770.75,0.972
11639,770.79,0.972
11640,770.82,0.972
11641,770.85,0.972
11642,770.88,0.972
11643,770.91,0.972
11644,770.94,0.972
11645,770.98,0.972
11646,771.01,0.972
11647,771.05,0.972
11648,771.08,0.972
11649,771.12,0.971
11650,771.15,0.971
11651,771.18,0.971
11652,771.22,0.971
11653,771.25,0.971
11654,771.28,0.971
11655,771.32,0.971
11656,771.35,0.971
11657,771.38,0.971
11658,771.41,0.971
11659,771.44,0.971
11660,771.48,0.971
11661,771.52,0.971
11662,771.55,0.971
11663,771.58,0.971
11664,771.61,0.971
11665,771.65,0.971
11666,771.69,0.971
11667,771.72,0.971
11668,771.75,0.971
11669,771.78,0.971
11670,771.81,0.971
11671,771.85,0.971
11672,771.89,0.971
11673,771.92,0.970
11674,771.94,0.970
11675,771.98,0.970
11676,772.02,0.970
11677,772.05,0.970
11678,772.08,0.970
11679,772.11,0.970
11680,772.14,0.970
11681,772.18,0.970
11682,772.22,0.970
11683,772.25,0.970
11684,772.28,0.970
11685,772.31,0.970
11686,772.35,0.970
11687,772.38,0.970
11688,772.42,0.970
11689,772.45,0.970
11690,772.48,0.970
11691,772.52,0.970
11692,772.55,0.970
11693,772.58,0.970
11694,772.61,0.970
11695,772.65,0.970
11696,772.69,0.970
11697,772.72,0.970
11698,772.75,0.969
11699,772.78,0.969
11700,772.82,0.969
11701,772.85,0.969
11702,772.88,0.969
11703,772.91,0.969
11704,772.95,0.969
11705,772.99,0.969
11706,773.01,0.969
11707,773.04,0.969
11708,773.08,0.969
11709,773.12,0.969
11710,773.15,0.969
11711,773.18,0.969
11712,773.22,0.969
11713,773.25,0.969
11714,773.28,0.969
11715,773.32,0.969
11716,773.35,0.969
11717,773.38,0.969
11718,773.41,0.969
11719,773.45,0.969
11720,773.48,0.969
11721,773.51,0.968
11722,773.55,0.968
11723,773.59,0.968
11724,773.62,0.968
11725,773.65,0.968
11726,773.68,0.968
11727,773.72,0.968
11728,773.75,0.968
11729,773.78,0.968
11730,773.82,0.968
11731,773.85,0.968
11732,773.88,0.968
11733,773.91,0.968
11734,773.94,0.968
11735,773.98,0.968
11736,774.02,0.968
11737,774.05,0.968
11738,774.08,0.968
11739,774.11,0.968
11740,774.15,0.968
11741,774.18,0.968
11742,774.22,0.968
11743,774.25,0.968
11744,774.28,0.968
11745,774.32,0.967
11746,774.35,0.967
11747,774.39,0.967
11748,774.41,0.967
11749,774.44,0.967
11750,774.48,0.967
11751,774.51,0.967
11752,774.56,0.967
11753,774.59,0.967
11754,774.61,0.967
11755,774.64,0.967
11756,774.68,0.967
11757,774.72,0.967
11758,774.75,0.967
11759,774.78,0.967
11760,774.81,0.967
11761,774.85,0.967
11762,774.89,0.967
11763,774.92,0.967
11764,774.95,0.967
11765,774.98,0.967
11766,775.01,0.967
11767,775.05,0.967
11768,775.09,0.967
11769,775.11,0.966
11770,775.15,0.966
11771,775.18,0.966
11772,775.21,0.966
11773,775.24,0.966
11774,775.29,0.966
11775,775.32,0.966
11776,775.35,0.966
11777,775.37,0.966
11778,775.42,0.966
11779,775.46,0.966
11780,775.49,0.966
11781,775.51,0.966
11782,775.54,0.966
11783,775.58,0.966
11784,775.61,0.966
11785,775.65,0.966
11786,775.68,0.966
11787,775.71,0.966
11788,775.74,0.966
11789,775.78,0.966
11790,775.82,0.966
11791,775.85,0.966
11792,775.88,0.966
11793,775.91,0.966
11794,775.95,0.965
11795,775.99,0.965
11796,776.02,0.965
11797,776.05,0.965
11798,776.08,0.965
11799,776.11,0.965
11800,776.15,0.965
11801,776.18,0.965
11802,776.21,0.965
11803,776.25,0.965
11804,776.28,0.965
11805,776.32,0.965
11806,776.34,0.965
11807,776.38,0.965
11808,776.42,0.965
11809,776.45,0.965
11810,776.48,0.965
11811,776.51,0.965
11812,776.55,0.965
11813,776.59,0.965
11814,776.61,0.965
11815,776.64,0.965
11816,776.68,0.965
11817,776.72,0.965
11818,776.75,0.965
11819,776.78,0.965
11820,776.81,0.964
11821,776.85,0.964
11822,776.88,0.964
11823,776.91,0.964
11824,776.95,0.964
11825,776.99,0.964
11826,777.01,0.964
11827,777.05,0.964
11828,777.08,0.964
11829,777.12,0.964
11830,777.15,0.964
11831,777.18,0.964
11832,777.22,0.964
11833,777.24,0.964
11834,777.28,0.964
11835,777.32,0.964
11836,777.35,0.964
11837,777.38,0.964
11838,777.42,0.964
11839,777.45,0.964
11840,777.48,0.964
11841,777.52,0.964
11842,777.55,0.964
11843,777.58,0.964
11844,777.62,0.963
11845,777.65,0.963
11846,777.68,0.963
11847,777.71,0.963
11848,777.75,0.963
11849,777.78,0.963
11850,777.81,0.963
11851,777.85,0.963
11852,777.88,0.963
11853,777.91,0.963
11854,777.95,0.963
11855,777.99,0.963
11856,778.01,0.963
11857,778.04,0.963
11858,778.08,0.963
11859,778.12,0.963
11860,778.15,0.963
11861,778.18,0.963
11862,778.21,0.963
11863,778.25,0.963
11864,778.29,0.963
11865,778.32,0.963
11866,778.35,0.963
11867,778.38,0.963
11868,778.42,0.963
11869,778.45,0.962
11870,778.48,0.962
11871,778.52,0.962
11872,778.55,0.962
11873,778.58,0.962
11874,778.61,0.962
11875,778.64,0.962
11876,778.68,0.962
11877,778.71,0.962
11878,778.75,0.962
11879,778.79,0.962
11880,778.82,0.962
11881,778.85,0.962
11882,778.88,0.962
11883,778.92,0.962
11884,778.95,0.962
11885,778.98,0.962
11886,779.01,0.962
11887,779.05,0.962
11888,779.08,0.962
11889,779.12,0.962
11890,779.15,0.962
11891,779.18,0.962
11892,779.22,0.962
11893,779.25,0.962
11894,779.28,0.962
11895,779.32,0.961
11896,779.35,0.961
11897,779.38,0.961
11898,779.42,0.961
11899,779.45,0.961
11900,779.48,0.961
11901,779.52,0.961
11902,779.55,0.961
11903,779.58,0.961
11904,779.61,0.961
11905,779.65,0.961
11906,779.68,0.961
11907,779.71,0.961
11908,779.75,0.961
11909,779.78,0.961
11910,779.81,0.961
11911,779.85,0.961
11912,779.88,0.961
11913,779.92,0.961
11914,779.96,0.961
11915,779.98,0.961
11916,780.01,0.961
11917,780.04,0.961
11918,780.08,0.961
11919,780.12,0.961
11920,780.15,0.961
11921,780.18,0.961
11922,780.21,0.960
11923,780.24,0.960
11924,780.28,0.960
11925,780.32,0.960
11926,780.34,0.960
11927,780.38,0.960
11928,780.42,0.960
11929,780.45,0.960
11930,780.48,0.960
11931,780.51,0.960
11932,780.55,0.960
11933,780.58,0.960
11934,780.61,0.960
11935,780.65,0.960
11936,780.68,0.960
11937,780.72,0.960
11938,780.74,0.960
11939,780.78,0.960
11940,780.82,0.960
11941,780.84,0.960
11942,780.88,0.960
11943,780.92,0.960
11944,780.95,0.960
11945,780.98,0.960
11946,781.02,0.960
11947,781.05,0.959
11948,781.08,0.959
11949,781.12,0.959
11950,781.15,0.959
11951,781.18,0.959
11952,781.21,0.959
11953,781.25,0.959
11954,781.28,0.959
11955,781.31,0.959
11956,781.35,0.959
11957,781.38,0.959
11958,781.42,0.959
11959,781.45,0.959
11960,781.48,0.959
11961,781.52,0.959
11962,781.55,0.959
11963,781.58,0.959
11964,781.61,0.959
11965,781.65,0.959
11966,781.68,0.959
11967,781.71,0.959
11968,781.75,0.959
11969,781.78,0.959
11970,781.82,0.959
11971,781.85,0.959
11972,781.88,0.958
11973,781.92,0.958
11974,781.95,0.958
11975,781.98,0.958
11976,782.01,0.958
11977,782.05,0.958
11978,782.08,0.958
11979,782.11,0.958
11980,782.14,0.958
11981,782.18,0.958
11982,782.22,0.958
11983,782.25,0.958
11984,782.28,0.958
11985,782.31,0.958
11986,782.35,0.958
11987,782.38,0.958
11988,782.41,0.958
11989,782.44,0.958
11990,782.48,0.958
11991,782.52,0.958
11992,782.55,0.958
11993,782.58,0.958
11994,782.61,0.958
11995,782.65,0.957
11996,782.69,0.957
11997,782.72,0.957
11998,782.75,0.957
11999,782.78,0.957
12000,782.82,0.957
12001,782.85,0.957
12002,782.88,0.957
12003,782.92,0.957
12004,782.95,0.957
12005,782.98,0.957
12006,783.02,0.957
12007,783.05,0.957
12008,783.08,0.957
12009,783.12,0.957
12010,783.16,0.957
12011,783.18,0.957
12012,783.21,0.957
12013,783.25,0.957
12014,783.28,0.957
12015,783.31,0.957
12016,783.35,0.957
12017,783.38,0.957
12018,783.42,0.957
12019,783.45,0.957
12020,783.48,0.956
12021,783.51,0.956
12022,783.55,0.956
12023,783.58,0.956
12024,783.62,0.956
12025,783.65,0.956
12026,783.69,0.956
12027,783.72,0.956
12028,783.75,0.956
12029,783.78,0.956
12030,783.82,0.956
12031,783.85,0.956
12032,783.89,0.956
12033,783.91,0.956
12034,783.94,0.956
12035,783.98,0.956
12036,784.02,0.956
12037,784.05,0.956
12038,784.09,0.956
12039,784.11,0.956
12040,784.14,0.956
12041,784.18,0.956
12042,784.22,0.956
12043,784.25,0.956
12044,784.28,0.956
12045,784.31,0.955
12046,784.35,0.955
12047,784.39,0.955
12048,784.42,0.955
12049,784.45,0.955
12050,784.48,0.955
12051,784.51,0.955
12052,784.55,0.955
12053,784.58,0.955
12054,784.62,0.955
12055,784.64,0.955
12056,784.68,0.955
12057,784.72,0.955
12058,784.75,0.955
12059,784.78,0.955
12060,784.81,0.955
12061,784.85,0.955
12062,784.88,0.955
12063,784.91,0.955
12064,784.95,0.955
12065,784.99,0.955
12066,785.02,0.955
12067,785.05,0.955
12068,785.08,0.955
12069,785.12,0.954
12070,785.15,0.954
12071,785.18,0.954
12072,785.21,0.954
12073,785.25,0.954
12074,785.28,0.954
12075,785.31,0.954
12076,785.35,0.954
12077,785.39,0.954
12078,785.41,0.954
12079,785.45,0.954
12080,785.48,0.954
12081,785.52,0.954
12082,785.54,0.954
12083,785.58,0.954
12084,785.62,0.954
12085,785.65,0.954
12086,785.68,0.954
12087,785.71,0.954
12088,785.75,0.954
12089,785.79,0.954
12090,785.81,0.954
12091,785.85,0.954
12092,785.88,0.954
12093,785.91,0.954
12094,785.95,0.954
12095,785.98,0.953
12096,786.01,0.953
12097,786.05,0.953
12098,786.09,0.953
12099,786.11,0.953
12100,786.15,0.953
12101,786.19,0.953
12102,786.22,0.953
12103,786.25,0.953
12104,786.28,0.953
12105,786.31,0.953
12106,786.35,0.953
12107,786.38,0.953
12108,786.41,0.953
12109,786.45,0.953
12110,786.49,0.953
12111,786.52,0.953
12112,786.55,0.953
12113,786.58,0.953
12114,786.62,0.953
12115,786.65,0.953
12116,786.69,0.953
12117,786.72,0.953
12118,786.74,0.953
12119,786.78,0.953
12120,786.81,0.953
12121,786.85,0.953
12122,786.88,0.952
12123,786.91,0.952
12124,786.95,0.952
12125,786.98,0.952
12126,787.02,0.952
12127,787.05,0.952
12128,787.08,0.952
12129,787.11,0.952
12130,787.15,0.952
12131,787.18,0.952
12132,787.22,0.952
12133,787.25,0.952
12134,787.28,0.952
12135,787.31,0.952
12136,787.35,0.952
12137,787.39,0.952
12138,787.42,0.952
12139,787.45,0.952
12140,787.48,0.952
12141,787.51,0.952
12142,787.55,0.952
12143,787.58,0.952
12144,787.62,0.952
12145,787.65,0.952
12146,787.68,0.951
12147,787.71,0.951
12148,787.74,0.951
12149,787.78,0.951
12150,787.82,0.951
12151,787.85,0.951
12152,787.88,0.951
12153,787.92,0.951
12154,787.95,0.951
12155,787.98,0.951
12156,788.01,0.951
12157,788.05,0.951
12158,788.08,0.951
12159,788.12,0.951
12160,788.15,0.951
12161,788.18,0.951
12162,788.21,0.951
12163,788.25,0.951
12164,788.28,0.951
12165,788.31,0.951
12166,788.35,0.951
12167,788.38,0.951
12168,788.41,0.951
12169,788.44,0.951
12170,788.48,0.951
12171,788.52,0.951
12172,788.55,0.950
12173,788.58,0.950
12174,788.62,0.950
12175,788.65,0.950
12176,788.68,0.950
12177,788.71,0.950
12178,788.75,0.950
12179,788.79,0.950
12180,788.82,0.950
12181,788.86,0.950
12182,788.88,0.950
12183,788.91,0.950
12184,788.95,0.950
12185,788.99,0.950
12186,789.02,0.950
12187,789.05,0.950
12188,789.08,0.950
12189,789.12,0.950
12190,789.15,0.950
12191,789.18,0.950
12192,789.21,0.950
12193,789.25,0.950
12194,789.28,0.950
12195,789.32,0.950
12196,789.35,0.950
12197,789.38,0.949
12198,789.42,0.949
12199,789.46,0.949
12200,789.48,0.949
12201,789.51,0.949
12202,789.55,0.949
12203,789.58,0.949
12204,789.61,0.949
12205,789.65,0.949
12206,789.68,0.949
12207,789.71,0.949
12208,789.75,0.949
12209,789.78,0.949
12210,789.81,0.949
12211,789.85,0.949
12212,789.88,0.949
12213,789.91,0.949
12214,789.95,0.949
12215,789.98,0.949
12216,790.02,0.949
12217,790.05,0.949
12218,790.08,0.949
12219,790.11,0.949
12220,790.15,0.949
12221,790.18,0.949
12222,790.21,0.949
12223,790.25,0.948
12224,790.28,0.948
12225,790.31,0.948
12226,790.35,0.948
12227,790.38,0.948
12228,790.42,0.948
12229,790.45,0.948
12230,790.48,0.948
12231,790.51,0.948
12232,790.55,0.948
12233,790.59,0.948
12234,790.62,0.948
12235,790.65,0.948
12236,790.68,0.948
12237,790.72,0.948
12238,790.75,0.948
12239,790.78,0.948
12240,790.82,0.948
12241,790.85,0.948
12242,790.88,0.948
12243,790.92,0.948
12244,790.95,0.948
12245,790.98,0.948
12246,791.02,0.948
12247,791.05,0.948
12248,791.08,0.948
12249,791.11,0.947
12250,791.14,0.947
12251,791.18,0.947
12252,791.22,0.947
12253,791.25,0.947
12254,791.28,0.947
12255,791.31,0.947
12256,791.35,0.947
12257,791.38,0.947
12258,791.41,0.947
12259,791.45,0.947
12260,791.49,0.947
12261,791.52,0.947
12262,791.55,0.947
12263,791.58,0.947
12264,791.62,0.947
12265,791.65,0.947
12266,791.69,0.947
12267,791.72,0.947
12268,791.75,0.947
12269,791.78,0.947
12270,791.81,0.947
12271,791.84,0.947
12272,791.88,0.947
12273,791.92,0.947
12274,791.95,0.947
12275,791.99,0.947
12276,792.02,0.946
12277,792.05,0.946
12278,792.08,0.946
12279,792.11,0.946
12280,792.14,0.946
12281,792.18,0.946
12282,792.21,0.946
12283,792.25,0.946
12284,792.28,0.946
12285,792.32,0.946
12286,792.35,0.946
12287,792.38,0.946
12288,792.41,0.946
12289,792.45,0.946
12290,792.48,0.946
12291,792.51,0.946
12292,792.55,0.946
12293,792.58,0.946
12294,792.61,0.946
12295,792.65,0.946
12296,792.68,0.946
12297,792.71,0.946
12298,792.75,0.946
12299,792.78,0.946
12300,792.82,0.946
12301,792.85,0.946
12302,792.88,0.946
12303,792.92,0.945
12304,792.95,0.945
12305,792.98,0.945
12306,793.02,0.945
12307,793.05,0.945
12308,793.08,0.945
12309,793.12,0.945
12310,793.15,0.945
12311,793.18,0.945
12312,793.22,0.945
12313,793.25,0.945
12314,793.28,0.945
12315,793.32,0.945
12316,793.35,0.945
12317,793.38,0.945
12318,793.41,0.945
12319,793.45,0.945
12320,793.49,0.945
12321,793.51,0.945
12322,793.55,0.945
12323,793.58,0.945
12324,793.62,0.945
12325,793.65,0.945
12326,793.68,0.945
12327,793.72,0.945
12328,793.75,0.945
12329,793.78,0.944
12330,793.82,0.944
12331,793.85,0.944
12332,793.88,0.944
12333,793.92,0.944
12334,793.95,0.944
12335,793.98,0.944
12336,794.02,0.944
12337,794.05,0.944
12338,794.08,0.944
12339,794.11,0.944
12340,794.14,0.944
12341,794.18,0.944
12342,794.22,0.944
12343,794.25,0.944
12344,794.28,0.944
12345,794.31,0.944
12346,794.35,0.944
12347,794.39,0.944
12348,794.41,0.944
12349,794.44,0.944
12350,794.48,0.944
12351,794.52,0.944
12352,794.55,0.944
12353,794.58,0.944
12354,794.62,0.943
12355,794.65,0.943
12356,794.68,0.943
12357,794.72,0.943
12358,794.75,0.943
12359,794.79,0.943
12360,794.81,0.943
12361,794.85,0.943
12362,794.89,0.943
12363,794.92,0.943
12364,794.95,0.943
12365,794.98,0.943
12366,795.02,0.943
12367,795.05,0.943
12368,795.08,0.943
12369,795.12,0.943
12370,795.15,0.943
12371,795.18,0.943
12372,795.22,0.943
12373,795.25,0.943
12374,795.28,0.943
12375,795.32,0.943
12376,795.35,0.943
12377,795.38,0.943
12378,795.41,0.943
12379,795.44,0.943
12380,795.48,0.943
12381,795.52,0.942
12382,795.55,0.942
12383,795.58,0.942
12384,795.62,0.942
12385,795.65,0.942
12386,795.68,0.942
12387,795.72,0.942
12388,795.75,0.942
12389,795.78,0.942
12390,795.81,0.942
12391,795.85,0.942
12392,795.88,0.942
12393,795.92,0.942
12394,795.95,0.942
12395,795.99,0.942
12396,796.02,0.942
12397,796.05,0.942
12398,796.08,0.942
12399,796.11,0.942
12400,796.15,0.942
12401,796.18,0.942
12402,796.22,0.942
12403,796.25,0.942
12404,796.28,0.942
12405,796.31,0.942
12406,796.35,0.942
12407,796.38,0.941
12408,796.41,0.941
12409,796.45,0.941
12410,796.48,0.941
12411,796.51,0.941
12412,796.55,0.941
12413,796.58,0.941
12414,796.61,0.941
12415,796.65,0.941
12416,796.68,0.941
12417,796.72,0.941
12418,796.75,0.941
12419,796.78,0.941
12420,796.82,0.941
12421,796.85,0.941
12422,796.88,0.941
12423,796.92,0.941
12424,796.95,0.941
12425,796.98,0.941
12426,797.01,0.941
12427,797.05,0.941
12428,797.08,0.941
12429,797.12,0.941
12430,797.15,0.941
12431,797.18,0.941
12432,797.21,0.940
12433,797.25,0.940
12434,797.29,0.940
12435,797.32,0.940
12436,797.35,0.940
12437,797.38,0.940
12438,797.42,0.940
12439,797.45,0.940
12440,797.48,0.940
12441,797.52,0.940
12442,797.55,0.940
12443,797.58,0.940
12444,797.61,0.940
12445,797.65,0.940
12446,797.68,0.940
12447,797.71,0.940
12448,797.75,0.940
12449,797.79,0.940
12450,797.82,0.940
12451,797.85,0.940
12452,797.88,0.940
12453,797.92,0.940
12454,797.95,0.940
12455,797.98,0.940
12456,798.02,0.940
12457,798.05,0.940
12458,798.08,0.939
12459,798.11,0.939
12460,798.15,0.939
12461,798.19,0.939
12462,798.21,0.939
12463,798.24,0.939
12464,798.29,0.939
12465,798.32,0.939
12466,798.34,0.939
12467,798.38,0.939
12468,798.41,0.939
12469,798.45,0.939
12470,798.49,0.939
12471,798.52,0.939
12472,798.54,0.939
12473,798.58,0.939
12474,798.62,0.939
12475,798.65,0.939
12476,798.68,0.939
12477,798.72,0.939
12478,798.75,0.939
12479,798.78,0.939
12480,798.82,0.939
12481,798.85,0.939
12482,798.88,0.939
12483,798.92,0.939
12484,798.95,0.938
12485,798.98,0.938
12486,799.01,0.938
12487,799.05,0.938
12488,799.09,0.938
12489,799.12,0.938
12490,799.15,0.938
12491,799.18,0.938
12492,799.22,0.938
12493,799.25,0.938
12494,799.29,0.938
12495,799.31,0.938
12496,799.35,0.938
12497,799.38,0.938
12498,799.42,0.938
12499,799.45,0.938
12500,799.48,0.938
12501,799.52,0.938
12502,799.55,0.938
12503,799.58,0.938
12504,799.62,0.938
12505,799.65,0.938
12506,799.68,0.938
12507,799.71,0.938
12508,799.75,0.938
12509,799.78,0.937
12510,799.82,0.937
12511,799.85,0.937
12512,799.89,0.937
12513,799.91,0.937
12514,799.94,0.937
12515,799.98,0.937
12516,800.02,0.937
12517,800.05,0.937
12518,800.09,0.937
12519,800.12,0.937
12520,800.15,0.937
12521,800.18,0.937
12522,800.21,0.937
12523,800.25,0.937
12524,800.28,0.937
12525,800.32,0.937
12526,800.35,0.937
12527,800.38,0.937
12528,800.41,0.937
12529,800.44,0.937
12530,800.48,0.937
12531,800.52,0.937
12532,800.55,0.937
12533,800.58,0.937
12534,800.61,0.937
12535,800.65,0.937
12536,800.68,0.937
12537,800.71,0.936
12538,800.75,0.936
12539,800.78,0.936
12540,800.82,0.936
12541,800.85,0.936
12542,800.88,0.936
12543,800.92,0.936
12544,800.95,0.936
12545,800.98,0.936
12546,801.02,0.936
12547,801.05,0.936
12548,801.08,0.936
12549,801.11,0.936
12550,801.15,0.936
12551,801.18,0.936
12552,801.21,0.936
12553,801.25,0.936
12554,801.28,0.936
12555,801.32,0.936
12556,801.35,0.936
12557,801.38,0.936
12558,801.42,0.936
12559,801.45,0.936
12560,801.48,0.936
12561,801.51,0.936
12562,801.54,0.936
12563,801.58,0.936
12564,801.62,0.936
12565,801.65,0.936
12566,801.68,0.935
12567,801.71,0.935
12568,801.75,0.935
12569,801.78,0.935
12570,801.81,0.935
12571,801.85,0.935
12572,801.88,0.935
12573,801.92,0.935
12574,801.95,0.935
12575,801.98,0.935
12576,802.02,0.935
12577,802.05,0.935
12578,802.08,0.935
12579,802.12,0.935
12580,802.15,0.935
12581,802.18,0.935
12582,802.22,0.935
12583,802.25,0.935
12584,802.28,0.935
12585,802.31,0.935
12586,802.35,0.935
12587,802.39,0.935
12588,802.42,0.935
12589,802.44,0.935
12590,802.48,0.935
12591,802.51,0.935
12592,802.55,0.934
12593,802.58,0.934
12594,802.61,0.934
12595,802.65,0.934
12596,802.69,0.934
12597,802.71,0.934
12598,802.75,0.934
12599,802.78,0.934
12600,802.82,0.934
12601,802.85,0.934
12602,802.88,0.934
12603,802.92,0.934
12604,802.95,0.934
12605,802.98,0.934
12606,803.02,0.934
12607,803.05,0.934
12608,803.08,0.934
12609,803.12,0.934
12610,803.15,0.934
12611,803.18,0.934
12612,803.22,0.934
12613,803.25,0.934
12614,803.28,0.934
12615,803.31,0.934
12616,803.35,0.934
12617,803.39,0.934
12618,803.42,0.933
12619,803.45,0.933
12620,803.48,0.933
12621,803.52,0.933
12622,803.55,0.933
12623,803.58,0.933
12624,803.62,0.933
12625,803.65,0.933
12626,803.68,0.933
12627,803.72,0.933
12628,803.75,0.933
12629,803.78,0.933
12630,803.82,0.933
12631,803.85,0.933
12632,803.88,0.933
12633,803.92,0.933
12634,803.95,0.933
12635,803.98,0.933
12636,804.01,0.933
12637,804.04,0.933
12638,804.08,0.933
12639,804.11,0.933
12640,804.15,0.933
12641,804.18,0.933
12642,804.21,0.933
12643,804.25,0.933
12644,804.28,0.932
12645,804.31,0.932
12646,804.35,0.932
12647,804.38,0.932
12648,804.42,0.932
12649,804.44,0.932
12650,804.49,0.932
12651,804.52,0.932
12652,804.55,0.932
12653,804.59,0.932
12654,804.61,0.932
12655,804.65,0.932
12656,804.69,0.932
12657,804.72,0.932
12658,804.75,0.932
12659,804.78,0.932
12660,804.81,0.932
12661,804.85,0.932
12662,804.88,0.932
12663,804.92,0.932
12664,804.94,0.932
12665,804.98,0.932
12666,805.02,0.932
12667,805.05,0.932
12668,805.08,0.932
12669,805.11,0.932
12670,805.15,0.932
12671,805.19,0.931
12672,805.22,0.931
12673,805.25,0.931
12674,805.28,0.931
12675,805.32,0.931
12676,805.34,0.931
12677,805.39,0.931
12678,805.42,0.931
12679,805.45,0.931
12680,805.48,0.931
12681,805.52,0.931
12682,805.55,0.931
12683,805.58,0.931
12684,805.62,0.931
12685,805.65,0.931
12686,805.68,0.931
12687,805.72,0.931
12688,805.75,0.931
12689,805.79,0.931
12690,805.81,0.931
12691,805.85,0.931
12692,805.89,0.931
12693,805.92,0.931
12694,805.95,0.931
12695,805.98,0.931
12696,806.02,0.931
12697,806.05,0.931
12698,806.08,0.930
12699,806.12,0.930
12700,806.15,0.930
12701,806.18,0.930
12702,806.22,0.930
12703,806.25,0.930
12704,806.28,0.930
12705,806.31,0.930
12706,806.35,0.930
12707,806.38,0.930
12708,806.42,0.930
12709,806.45,0.930
12710,806.48,0.930
12711,806.52,0.930
12712,806.55,0.930
12713,806.58,0.930
12714,806.62,0.930
12715,806.64,0.930
12716,806.68,0.930
12717,806.72,0.930
12718,806.75,0.930
12719,806.78,0.930
12720,806.82,0.930
12721,806.85,0.930
12722,806.88,0.930
12723,806.92,0.930
12724,806.95,0.930
12725,806.98,0.930
12726,807.01,0.929
12727,807.05,0.929
12728,807.09,0.929
12729,807.12,0.929
12730,807.15,0.929
12731,807.18,0.929
12732,807.22,0.929
12733,807.25,0.929
12734,807.28,0.929
12735,807.31,0.929
12736,807.35,0.929
12737,807.38,0.929
12738,807.42,0.929
12739,807.45,0.929
12740,807.48,0.929
12741,807.52,0.929
12742,807.55,0.929
12743,807.59,0.929
12744,807.62,0.929
12745,807.65,0.929
12746,807.68,0.929
12747,807.71,0.929
12748,807.75,0.929
12749,807.79,0.929
12750,807.82,0.929
12751,807.85,0.929
12752,807.88,0.929
12753,807.91,0.928
12754,807.95,0.928
12755,807.98,0.928
12756,808.01,0.928
12757,808.05,0.928
12758,808.08,0.928
12759,808.11,0.928
12760,808.15,0.928
12761,808.18,0.928
12762,808.21,0.928
12763,808.25,0.928
12764,808.28,0.928
12765,808.31,0.928
12766,808.35,0.928
12767,808.38,0.928
12768,808.41,0.928
12769,808.45,0.928
12770,808.49,0.928
12771,808.52,0.928
12772,808.55,0.928
12773,808.58,0.928
12774,808.61,0.928
12775,808.65,0.928
12776,808.68,0.928
12777,808.72,0.928
12778,808.75,0.928
12779,808.78,0.928
12780,808.81,0.928
12781,808.85,0.927
12782,808.88,0.927
12783,808.91,0.927
12784,808.95,0.927
12785,808.98,0.927
12786,809.02,0.927
12787,809.05,0.927
12788,809.08,0.927
12789,809.12,0.927
12790,809.15,0.927
12791,809.18,0.927
12792,809.22,0.927
12793,809.25,0.927
12794,809.28,0.927
12795,809.32,0.927
12796,809.35,0.927
12797,809.38,0.927
12798,809.42,0.927
12799,809.45,0.927
12800,809.49,0.927
12801,809.51,0.927
12802,809.55,0.927
12803,809.59,0.927
12804,809.62,0.927
12805,809.64,0.927
12806,809.68,0.927
12807,809.72,0.926
12808,809.75,0.926
12809,809.78,0.926
12810,809.82,0.926
12811,809.84,0.926
12812,809.88,0.926
12813,809.92,0.926
12814,809.95,0.926
12815,809.98,0.926
12816,810.02,0.926
12817,810.05,0.926
12818,810.08,0.926
12819,810.12,0.926
12820,810.15,0.926
12821,810.19,0.926
12822,810.21,0.926
12823,810.24,0.926
12824,810.28,0.926
12825,810.32,0.926
12826,810.35,0.926
12827,810.38,0.926
12828,810.41,0.926
12829,810.45,0.926
12830,810.49,0.926
12831,810.51,0.926
12832,810.55,0.926
12833,810.59,0.926
12834,810.62,0.926
12835,810.65,0.926
12836,810.68,0.925
12837,810.71,0.925
12838,810.75,0.925
12839,810.78,0.925
12840,810.82,0.925
12841,810.85,0.925
12842,810.88,0.925
12843,810.92,0.925
12844,810.95,0.925
12845,810.98,0.925
12846,811.02,0.925
12847,811.05,0.925
12848,811.08,0.925
12849,811.11,0.925
12850,811.15,0.925
12851,811.19,0.925
12852,811.22,0.925
12853,811.25,0.925
12854,811.28,0.925
12855,811.32,0.925
12856,811.35,0.925
12857,811.38,0.925
12858,811.41,0.925
12859,811.45,0.925
12860,811.48,0.925
12861,811.51,0.925
12862,811.55,0.924
12863,811.58,0.924
12864,811.62,0.924
12865,811.65,0.924
12866,811.69,0.924
12867,811.72,0.924
12868,811.75,0.924
12869,811.78,0.924
12870,811.82,0.924
12871,811.85,0.924
12872,811.88,0.924
12873,811.92,0.924
12874,811.95,0.924
12875,811.98,0.924
12876,812.02,0.924
12877,812.05,0.924
12878,812.08,0.924
12879,812.11,0.924
12880,812.15,0.924
12881,812.18,0.924
12882,812.21,0.924
12883,812.25,0.924
12884,812.28,0.924
12885,812.31,0.924
12886,812.34,0.924
12887,812.38,0.924
12888,812.41,0.923
12889,812.45,0.923
12890,812.48,0.923
12891,812.52,0.923
12892,812.55,0.923
12893,812.58,0.923
12894,812.61,0.923
12895,812.64,0.923
12896,812.68,0.923
12897,812.72,0.923
12898,812.76,0.923
12899,812.79,0.923
12900,812.82,0.923
12901,812.85,0.923
12902,812.88,0.923
12903,812.92,0.923
12904,812.95,0.923
12905,812.98,0.923
12906,813.01,0.923
12907,813.04,0.923
12908,813.08,0.923
12909,813.12,0.923
12910,813.15,0.923
12911,813.18,0.923
12912,813.21,0.923
12913,813.25,0.923
12914,813.28,0.922
12915,813.32,0.922
12916,813.35,0.922
12917,813.38,0.922
12918,813.41,0.922
12919,813.45,0.922
12920,813.49,0.922
12921,813.52,0.922
12922,813.54,0.922
12923,813.58,0.922
12924,813.62,0.922
12925,813.66,0.922
12926,813.69,0.922
12927,813.71,0.922
12928,813.75,0.922
12929,813.79,0.922
12930,813.82,0.922
12931,813.85,0.922
12932,813.88,0.922
12933,813.92,0.922
12934,813.95,0.922
12935,813.98,0.922
12936,814.01,0.922
12937,814.05,0.922
12938,814.09,0.922
12939,814.11,0.922
12940,814.15,0.922
12941,814.18,0.922
12942,814.21,0.922
12943,814.25,0.922
12944,814.29,0.921
12945,814.32,0.921
12946,814.35,0.921
12947,814.38,0.921
12948,814.42,0.921
12949,814.45,0.921
12950,814.48,0.921
12951,814.52,0.921
12952,814.56,0.921
12953,814.58,0.921
12954,814.62,0.921
12955,814.65,0.921
12956,814.68,0.921
12957,814.71,0.921
12958,814.75,0.921
12959,814.79,0.921
12960,814.82,0.921
12961,814.85,0.921
12962,814.89,0.921
12963,814.92,0.921
12964,814.94,0.921
12965,814.98,0.921
12966,815.02,0.921
12967,815.05,0.921
12968,815.08,0.921
12969,815.11,0.921
12970,815.15,0.921
12971,815.19,0.921
12972,815.22,0.920
12973,815.25,0.920
12974,815.28,0.920
12975,815.31,0.920
12976,815.35,0.920
12977,815.38,0.920
12978,815.42,0.920
12979,815.45,0.920
12980,815.48,0.920
12981,815.52,0.920
12982,815.55,0.920
12983,815.58,0.920
12984,815.61,0.920
12985,815.65,0.920
12986,815.68,0.920
12987,815.72,0.920
12988,815.75,0.920
12989,815.78,0.920
12990,815.81,0.920
12991,815.84,0.920
12992,815.88,0.920
12993,815.91,0.920
12994,815.95,0.920
12995,815.98,0.920
12996,816.01,0.920
12997,816.04,0.920
12998,816.08,0.920
12999,816.12,0.920
13000,816.15,0.919
13001,816.19,0.919
13002,816.22,0.919
13003,816.25,0.919
13004,816.28,0.919
13005,816.31,0.919
13006,816.35,0.919
13007,816.38,0.919
13008,816.41,0.919
13009,816.45,0.919
13010,816.48,0.919
13011,816.51,0.919
13012,816.55,0.919
13013,816.58,0.919
13014,816.62,0.919
13015,816.65,0.919
13016,816.68,0.919
13017,816.72,0.919
13018,816.75,0.919
13019,816.78,0.919
13020,816.81,0.919
13021,816.85,0.919
13022,816.89,0.919
13023,816.92,0.919
13024,816.95,0.919
13025,816.98,0.919
13026,817.02,0.919
13027,817.05,0.919
13028,817.08,0.919
13029,817.11,0.918
13030,817.15,0.918
13031,817.18,0.918
13032,817.21,0.918
13033,817.25,0.918
13034,817.29,0.918
13035,817.32,0.918
13036,817.35,0.918
13037,817.39,0.918
13038,817.42,0.918
13039,817.45,0.918
13040,817.48,0.918
13041,817.52,0.918
13042,817.55,0.918
13043,817.58,0.918
13044,817.62,0.918
13045,817.65,0.918
13046,817.69,0.918
13047,817.72,0.918
13048,817.75,0.918
13049,817.78,0.918
13050,817.82,0.918
13051,817.85,0.918
13052,817.88,0.918
13053,817.91,0.918
13054,817.95,0.918
13055,817.99,0.918
13056,818.01,0.918
13057,818.05,0.918
13058,818.09,0.918
13059,818.11,0.917
13060,818.15,0.917
13061,818.19,0.917
13062,818.22,0.917
13063,818.25,0.917
13064,818.29,0.917
13065,818.32,0.917
13066,818.34,0.917
13067,818.38,0.917
13068,818.42,0.917
13069,818.45,0.917
13070,818.48,0.917
13071,818.51,0.917
13072,818.55,0.917
13073,818.59,0.917
13074,818.62,0.917
13075,818.65,0.917
13076,818.69,0.917
13077,818.71,0.917
13078,818.74,0.917
13079,818.78,0.917
13080,818.82,0.917
13081,818.85,0.917
13082,818.88,0.917
13083,818.92,0.917
13084,818.95,0.917
13085,818.99,0.917
13086,819.02,0.916
13087,819.05,0.916
13088,819.09,0.916
13089,819.12,0.916
13090,819.14,0.916
13091,819.18,0.916
13092,819.22,0.916
13093,819.25,0.916
13094,819.29,0.916
13095,819.32,0.916
13096,819.35,0.916
13097,819.39,0.916
13098,819.42,0.916
13099,819.45,0.916
13100,819.48,0.916
13101,819.51,0.916
13102,819.55,0.916
13103,819.58,0.916
13104,819.62,0.916
13105,819.65,0.916
13106,819.68,0.916
13107,819.72,0.916
13108,819.75,0.916
13109,819.78,0.916
13110,819.82,0.916
13111,819.85,0.916
13112,819.88,0.915
13113,819.91,0.915
13114,819.95,0.915
13115,819.98,0.915
13116,820.02,0.915
13117,820.05,0.915
13118,820.08,0.915
13119,820.11,0.915
13120,820.15,0.915
13121,820.18,0.915
13122,820.22,0.915
13123,820.25,0.915
13124,820.28,0.915
13125,820.31,0.915
13126,820.35,0.915
13127,820.38,0.915
13128,820.42,0.915
13129,820.45,0.915
13130,820.48,0.915
13131,820.51,0.915
13132,820.55,0.915
13133,820.59,0.915
13134,820.62,0.915
13135,820.65,0.915
13136,820.68,0.915
13137,820.72,0.915
13138,820.75,0.915
13139,820.78,0.915
13140,820.82,0.915
13141,820.85,0.914
13142,820.89,0.914
13143,820.91,0.914
13144,820.94,0.914
13145,820.98,0.914
13146,821.01,0.914
13147,821.05,0.914
13148,821.08,0.914
13149,821.11,0.914
13150,821.15,0.914
13151,821.18,0.914
13152,821.21,0.914
13153,821.25,0.914
13154,821.28,0.914
13155,821.32,0.914
13156,821.35,0.914
13157,821.38,0.914
13158,821.42,0.914
13159,821.45,0.914
13160,821.48,0.914
13161,821.52,0.914
13162,821.55,0.914
13163,821.58,0.914
13164,821.61,0.914
13165,821.65,0.914
13166,821.68,0.914
13167,821.72,0.914
13168,821.75,0.913
13169,821.78,0.913
13170,821.82,0.913
13171,821.85,0.913
13172,821.89,0.913
13173,821.91,0.913
13174,821.95,0.913
13175,821.98,0.913
13176,822.01,0.913
13177,822.05,0.913
13178,822.08,0.913
13179,822.11,0.913
13180,822.15,0.913
13181,822.18,0.913
13182,822.21,0.913
13183,822.25,0.913
13184,822.28,0.913
13185,822.32,0.913
13186,822.35,0.913
13187,822.38,0.913
13188,822.41,0.913
13189,822.45,0.913
13190,822.48,0.913
13191,822.51,0.913
13192,822.55,0.913
13193,822.58,0.913
13194,822.61,0.913
13195,822.65,0.913
13196,822.69,0.912
13197,822.72,0.912
13198,822.75,0.912
13199,822.78,0.912
13200,822.82,0.912
13201,822.85,0.912
13202,822.88,0.912
13203,822.91,0.912
13204,822.95,0.912
13205,822.99,0.912
13206,823.02,0.912
13207,823.04,0.912
13208,823.08,0.912
13209,823.11,0.912
13210,823.16,0.912
13211,823.19,0.912
