Repository: MaCFP/matl-db

# README File for IMT
IMT Mines Alès (Institut Mines-Télécom), Alès (France).

### Experimental Conditions: TGA
A Perkin Elmer TGA 8000 was used to conduct Thermogravimetric Analysis (TGA) experiments. 

* Heating Rates: 2, 5, 10, 20 K/min
* Temperature program
  - Initial Temperature: 303 K
  - Initial Isotherm: 120 s (hold at 303 K for 120 s)
  - Heating Ramp: from 303 to 383 K at 10 K/min
  - Second Isotherm: 600 s (hold at 383 K for 600 s)
  - Maximum Temperature: 1173 K
  - Final Isotherm: None
* Sample mass: 5 mg +/- 0.1 mg
* Sample geometry: Powdered
* Calibration type: Before each experiment, a baseline test was performed using an empty crucible. 
* Crucible
  - Type: alumina

File: Wood/Calibration_Data/IMT/IMT-Mines-Ales_TGA_N2_2K_R1.csv (part 11 of 11)
Time (s),Sample Temperature (K),Weight (mg)
21476,1098.69,0.734
21477,1098.72,0.734
21478,1098.76,0.734
21479,1098.79,0.734
21480,1098.82,0.734
21481,1098.85,0.734
21482,1098.89,0.734
21483,1098.92,0.734
21484,1098.95,0.734
21485,1098.98,0.734
21486,1099.01,0.734
21487,1099.05,0.734
21488,1099.08,0.733
21489,1099.12,0.733
21490,1099.15,0.733
21491,1099.18,0.733
21492,1099.22,0.733
21493,1099.25,0.733
21494,1099.28,0.733
21495,1099.31,0.733
21496,1099.35,0.733
21497,1099.39,0.733
21498,1099.42,0.733
21499,1099.45,0.733
21500,1099.48,0.733
21501,1099.52,0.733
21502,1099.55,0.733
21503,1099.59,0.733
21504,1099.62,0.733
21505,1099.65,0.733
21506,1099.68,0.733
21507,1099.72,0.733
21508,1099.75,0.733
21509,1099.78,0.733
21510,1099.82,0.733
21511,1099.85,0.733
21512,1099.88,0.733
21513,1099.92,0.733
21514,1099.95,0.733
21515,1099.99,0.733
21516,1100.02,0.733
21517,1100.05,0.733
21518,1100.09,0.733
21519,1100.12,0.733
21520,1100.15,0.733
21521,1100.19,0.733
21522,1100.22,0.733
21523,1100.25,0.733
21524,1100.29,0.733
21525,1100.32,0.733
21526,1100.35,0.733
21527,1100.39,0.733
21528,1100.42,0.733
21529,1100.46,0.733
21530,1100.48,0.733
21531,1100.51,0.733
21532,1100.55,0.733
21533,1100.59,0.733
21534,1100.62,0.733
21535,1100.65,0.733
21536,1100.68,0.733
21537,1100.72,0.733
21538,1100.76,0.733
21539,1100.79,0.733
21540,1100.82,0.733
21541,1100.85,0.733
21542,1100.89,0.733
21543,1100.92,0.733
21544,1100.95,0.733
21545,1100.98,0.732
21546,1101.01,0.732
21547,1101.05,0.732
21548,1101.09,0.732
21549,1101.12,0.732
21550,1101.15,0.732
21551,1101.18,0.732
21552,1101.21,0.732
21553,1101.25,0.732
21554,1101.28,0.732
21555,1101.31,0.732
21556,1101.35,0.732
21557,1101.39,0.732
21558,1101.42,0.732
21559,1101.45,0.732
21560,1101.49,0.732
21561,1101.52,0.732
21562,1101.55,0.732
21563,1101.59,0.732
21564,1101.62,0.732
21565,1101.65,0.732
21566,1101.69,0.732
21567,1101.72,0.732
21568,1101.75,0.732
21569,1101.78,0.732
21570,1101.82,0.732
21571,1101.85,0.732
21572,1101.88,0.732
21573,1101.92,0.732
21574,1101.95,0.732
21575,1101.98,0.732
21576,1102.02,0.732
21577,1102.06,0.732
21578,1102.08,0.732
21579,1102.12,0.732
21580,1102.15,0.732
21581,1102.18,0.732
21582,1102.22,0.732
21583,1102.25,0.732
21584,1102.29,0.732
21585,1102.32,0.732
21586,1102.35,0.732
21587,1102.38,0.732
21588,1102.42,0.732
21589,1102.46,0.732
21590,1102.48,0.732
21591,1102.52,0.732
21592,1102.56,0.732
21593,1102.59,0.732
21594,1102.62,0.732
21595,1102.66,0.732
21596,1102.68,0.731
21597,1102.71,0.731
21598,1102.75,0.731
21599,1102.78,0.731
21600,1102.82,0.731
21601,1102.85,0.731
21602,1102.88,0.731
21603,1102.92,0.731
21604,1102.94,0.731
21605,1102.98,0.731
21606,1103.02,0.731
21607,1103.05,0.731
21608,1103.08,0.731
21609,1103.11,0.731
21610,1103.15,0.731
21611,1103.19,0.731
21612,1103.22,0.731
21613,1103.25,0.731
21614,1103.28,0.731
21615,1103.32,0.731
21616,1103.35,0.731
21617,1103.38,0.731
21618,1103.42,0.731
21619,1103.45,0.731
21620,1103.48,0.731
21621,1103.52,0.731
21622,1103.55,0.731
21623,1103.58,0.731
21624,1103.62,0.731
21625,1103.65,0.731
21626,1103.68,0.731
21627,1103.72,0.731
21628,1103.75,0.731
21629,1103.79,0.731
21630,1103.82,0.731
21631,1103.85,0.731
21632,1103.89,0.731
21633,1103.92,0.731
21634,1103.95,0.731
21635,1103.99,0.731
21636,1104.02,0.731
21637,1104.05,0.731
21638,1104.09,0.731
21639,1104.11,0.731
21640,1104.15,0.731
21641,1104.19,0.731
21642,1104.22,0.731
21643,1104.24,0.731
21644,1104.28,0.731
21645,1104.32,0.731
21646,1104.36,0.731
21647,1104.38,0.731
21648,1104.42,0.731
21649,1104.46,0.731
21650,1104.49,0.731
21651,1104.52,0.731
21652,1104.56,0.731
21653,1104.59,0.730
21654,1104.62,0.730
21655,1104.65,0.730
21656,1104.69,0.730
21657,1104.72,0.730
21658,1104.75,0.730
21659,1104.78,0.730
21660,1104.82,0.730
21661,1104.85,0.730
21662,1104.89,0.730
21663,1104.92,0.730
21664,1104.96,0.730
21665,1104.99,0.730
21666,1105.02,0.730
21667,1105.05,0.730
21668,1105.09,0.730
21669,1105.12,0.730
21670,1105.14,0.730
21671,1105.17,0.730
21672,1105.21,0.730
21673,1105.25,0.730
21674,1105.28,0.730
21675,1105.32,0.730
21676,1105.35,0.730
21677,1105.38,0.730
21678,1105.42,0.730
21679,1105.45,0.730
21680,1105.48,0.730
21681,1105.52,0.730
21682,1105.55,0.730
21683,1105.58,0.730
21684,1105.62,0.730
21685,1105.66,0.730
21686,1105.68,0.730
21687,1105.71,0.730
21688,1105.76,0.730
21689,1105.78,0.730
21690,1105.82,0.730
21691,1105.85,0.730
21692,1105.88,0.730
21693,1105.92,0.730
21694,1105.95,0.730
21695,1105.98,0.730
21696,1106.02,0.730
21697,1106.05,0.730
21698,1106.08,0.730
21699,1106.12,0.730
21700,1106.15,0.730
21701,1106.18,0.730
21702,1106.22,0.730
21703,1106.25,0.730
21704,1106.28,0.730
21705,1106.32,0.730
21706,1106.36,0.729
21707,1106.38,0.729
21708,1106.41,0.729
21709,1106.45,0.729
21710,1106.49,0.729
21711,1106.52,0.729
21712,1106.55,0.729
21713,1106.59,0.729
21714,1106.62,0.729
21715,1106.65,0.729
21716,1106.68,0.729
21717,1106.72,0.729
21718,1106.75,0.729
21719,1106.79,0.729
21720,1106.82,0.729
21721,1106.85,0.729
21722,1106.88,0.729
21723,1106.91,0.729
21724,1106.95,0.729
21725,1106.98,0.729
21726,1107.01,0.729
21727,1107.05,0.729
21728,1107.08,0.729
21729,1107.11,0.729
21730,1107.15,0.729
21731,1107.19,0.729
21732,1107.22,0.729
21733,1107.25,0.729
21734,1107.28,0.729
21735,1107.32,0.729
21736,1107.35,0.729
21737,1107.38,0.729
21738,1107.42,0.729
21739,1107.45,0.729
21740,1107.48,0.729
21741,1107.52,0.729
21742,1107.55,0.729
21743,1107.58,0.729
21744,1107.62,0.729
21745,1107.65,0.729
21746,1107.69,0.729
21747,1107.72,0.729
21748,1107.75,0.728
21749,1107.78,0.728
21750,1107.82,0.728
21751,1107.85,0.728
21752,1107.88,0.728
21753,1107.92,0.728
21754,1107.95,0.728
21755,1107.98,0.728
21756,1108.02,0.728
21757,1108.05,0.728
21758,1108.08,0.728
21759,1108.12,0.728
21760,1108.16,0.728
21761,1108.19,0.728
21762,1108.21,0.728
21763,1108.25,0.728
21764,1108.29,0.728
21765,1108.32,0.728
21766,1108.35,0.728
21767,1108.38,0.728
21768,1108.42,0.728
21769,1108.46,0.728
21770,1108.48,0.728
21771,1108.51,0.728
21772,1108.55,0.728
21773,1108.58,0.728
21774,1108.62,0.728
21775,1108.65,0.728
21776,1108.69,0.728
21777,1108.72,0.728
21778,1108.75,0.728
21779,1108.78,0.728
21780,1108.82,0.728
21781,1108.85,0.728
21782,1108.88,0.728
21783,1108.91,0.728
21784,1108.95,0.728
21785,1108.98,0.728
21786,1109.02,0.728
21787,1109.05,0.728
21788,1109.08,0.728
21789,1109.11,0.728
21790,1109.15,0.728
21791,1109.19,0.728
21792,1109.22,0.728
21793,1109.25,0.728
21794,1109.29,0.728
21795,1109.32,0.728
21796,1109.35,0.727
21797,1109.38,0.727
21798,1109.42,0.727
21799,1109.45,0.727
21800,1109.49,0.727
21801,1109.52,0.727
21802,1109.55,0.727
21803,1109.59,0.727
21804,1109.62,0.727
21805,1109.65,0.727
21806,1109.69,0.727
21807,1109.72,0.727
21808,1109.76,0.727
21809,1109.78,0.727
21810,1109.82,0.727
21811,1109.85,0.727
21812,1109.89,0.727
21813,1109.92,0.727
21814,1109.95,0.727
21815,1109.99,0.727
21816,1110.02,0.727
21817,1110.05,0.727
21818,1110.09,0.727
21819,1110.12,0.727
21820,1110.16,0.727
21821,1110.18,0.727
21822,1110.22,0.727
21823,1110.26,0.727
21824,1110.28,0.727
21825,1110.32,0.727
21826,1110.35,0.727
21827,1110.39,0.727
21828,1110.42,0.727
21829,1110.45,0.727
21830,1110.48,0.727
21831,1110.52,0.727
21832,1110.55,0.727
21833,1110.59,0.727
21834,1110.62,0.727
21835,1110.65,0.727
21836,1110.68,0.727
21837,1110.72,0.727
21838,1110.75,0.727
21839,1110.78,0.727
21840,1110.82,0.727
21841,1110.85,0.726
21842,1110.88,0.726
21843,1110.92,0.726
21844,1110.95,0.726
21845,1110.98,0.726
21846,1111.01,0.726
21847,1111.05,0.726
21848,1111.08,0.726
21849,1111.12,0.726
21850,1111.14,0.726
21851,1111.18,0.726
21852,1111.22,0.726
21853,1111.25,0.726
21854,1111.29,0.726
21855,1111.32,0.726
21856,1111.35,0.726
21857,1111.39,0.726
21858,1111.42,0.726
21859,1111.45,0.726
21860,1111.48,0.726
21861,1111.52,0.726
21862,1111.55,0.726
21863,1111.59,0.726
21864,1111.62,0.726
21865,1111.65,0.726
21866,1111.68,0.726
21867,1111.72,0.726
21868,1111.75,0.726
21869,1111.79,0.726
21870,1111.82,0.726
21871,1111.85,0.726
21872,1111.88,0.726
21873,1111.91,0.726
21874,1111.96,0.726
21875,1111.99,0.726
21876,1112.02,0.726
21877,1112.06,0.726
21878,1112.08,0.726
21879,1112.11,0.726
21880,1112.15,0.726
21881,1112.19,0.726
21882,1112.22,0.726
21883,1112.25,0.726
21884,1112.29,0.725
21885,1112.32,0.725
21886,1112.36,0.725
21887,1112.39,0.725
21888,1112.42,0.725
21889,1112.45,0.725
21890,1112.48,0.725
21891,1112.51,0.725
21892,1112.55,0.725
21893,1112.58,0.726
21894,1112.62,0.726
21895,1112.65,0.726
21896,1112.68,0.726
21897,1112.72,0.726
21898,1112.75,0.726
21899,1112.78,0.726
21900,1112.81,0.726
21901,1112.85,0.725
21902,1112.88,0.725
21903,1112.91,0.725
21904,1112.95,0.725
21905,1112.99,0.725
21906,1113.02,0.725
21907,1113.06,0.725
21908,1113.08,0.725
21909,1113.12,0.725
21910,1113.15,0.725
21911,1113.18,0.725
21912,1113.22,0.725
21913,1113.25,0.725
21914,1113.29,0.725
21915,1113.32,0.725
21916,1113.35,0.725
21917,1113.38,0.725
21918,1113.42,0.725
21919,1113.46,0.725
21920,1113.49,0.725
21921,1113.51,0.725
21922,1113.56,0.725
21923,1113.59,0.725
21924,1113.61,0.725
21925,1113.65,0.725
21926,1113.69,0.725
21927,1113.71,0.725
21928,1113.76,0.725
21929,1113.79,0.725
21930,1113.82,0.725
21931,1113.85,0.725
21932,1113.89,0.725
21933,1113.91,0.725
21934,1113.95,0.725
21935,1113.99,0.725
21936,1114.02,0.725
21937,1114.05,0.725
21938,1114.09,0.725
21939,1114.12,0.725
21940,1114.15,0.725
21941,1114.19,0.725
21942,1114.22,0.725
21943,1114.25,0.724
21944,1114.29,0.724
21945,1114.32,0.724
21946,1114.35,0.724
21947,1114.38,0.724
21948,1114.42,0.724
21949,1114.45,0.724
21950,1114.49,0.724
21951,1114.52,0.724
21952,1114.55,0.724
21953,1114.58,0.724
21954,1114.62,0.724
21955,1114.65,0.724
21956,1114.68,0.724
21957,1114.71,0.724
21958,1114.74,0.724
21959,1114.79,0.724
21960,1114.83,0.724
21961,1114.86,0.724
21962,1114.88,0.724
21963,1114.91,0.724
21964,1114.95,0.724
21965,1114.98,0.724
21966,1115.01,0.724
21967,1115.05,0.724
21968,1115.09,0.723
21969,1115.11,0.723
21970,1115.15,0.723
21971,1115.18,0.723
21972,1115.22,0.723
21973,1115.25,0.723
21974,1115.28,0.723
21975,1115.32,0.723
21976,1115.35,0.723
21977,1115.39,0.723
21978,1115.42,0.723
21979,1115.45,0.723
21980,1115.49,0.723
21981,1115.52,0.724
21982,1115.55,0.724
21983,1115.59,0.724
21984,1115.61,0.724
21985,1115.65,0.724
21986,1115.69,0.724
21987,1115.73,0.724
21988,1115.75,0.724
21989,1115.78,0.724
21990,1115.82,0.724
21991,1115.85,0.724
21992,1115.88,0.723
21993,1115.92,0.723
21994,1115.95,0.723
21995,1115.99,0.723
21996,1116.02,0.723
21997,1116.06,0.723
21998,1116.08,0.723
21999,1116.12,0.723
22000,1116.16,0.723
22001,1116.18,0.723
22002,1116.22,0.723
22003,1116.26,0.723
22004,1116.29,0.723
22005,1116.32,0.723
22006,1116.35,0.723
22007,1116.38,0.723
22008,1116.41,0.723
22009,1116.45,0.723
22010,1116.49,0.723
22011,1116.52,0.723
22012,1116.55,0.723
22013,1116.59,0.723
22014,1116.62,0.723
22015,1116.65,0.723
22016,1116.68,0.723
22017,1116.71,0.723
22018,1116.75,0.723
22019,1116.79,0.723
22020,1116.82,0.723
22021,1116.84,0.723
22022,1116.89,0.723
22023,1116.92,0.723
22024,1116.95,0.723
22025,1116.98,0.723
22026,1117.02,0.722
22027,1117.05,0.722
22028,1117.08,0.722
22029,1117.12,0.722
22030,1117.15,0.722
22031,1117.18,0.722
22032,1117.22,0.722
22033,1117.25,0.722
22034,1117.28,0.722
22035,1117.32,0.722
22036,1117.35,0.722
22037,1117.38,0.722
22038,1117.42,0.722
22039,1117.45,0.722
22040,1117.48,0.722
22041,1117.52,0.722
22042,1117.55,0.722
22043,1117.59,0.722
22044,1117.62,0.722
22045,1117.66,0.722
22046,1117.68,0.722
22047,1117.72,0.722
22048,1117.75,0.722
22049,1117.79,0.722
22050,1117.82,0.722
22051,1117.85,0.722
22052,1117.88,0.722
22053,1117.92,0.722
22054,1117.95,0.722
22055,1117.98,0.722
22056,1118.02,0.722
22057,1118.06,0.722
22058,1118.09,0.722
22059,1118.12,0.722
22060,1118.15,0.722
22061,1118.18,0.722
22062,1118.22,0.722
22063,1118.26,0.722
22064,1118.29,0.722
22065,1118.32,0.722
22066,1118.36,0.722
22067,1118.39,0.722
22068,1118.42,0.722
22069,1118.45,0.722
22070,1118.49,0.722
22071,1118.52,0.722
22072,1118.55,0.722
22073,1118.58,0.722
22074,1118.61,0.722
22075,1118.64,0.722
22076,1118.68,0.721
22077,1118.71,0.721
22078,1118.74,0.721
22079,1118.79,0.721
22080,1118.82,0.721
22081,1118.85,0.721
22082,1118.88,0.721
22083,1118.92,0.721
22084,1118.96,0.721
22085,1118.99,0.721
22086,1119.01,0.721
22087,1119.05,0.721
22088,1119.08,0.721
22089,1119.11,0.721
22090,1119.15,0.721
22091,1119.18,0.721
22092,1119.21,0.721
22093,1119.25,0.721
22094,1119.28,0.721
22095,1119.32,0.721
22096,1119.35,0.721
22097,1119.39,0.721
22098,1119.41,0.721
22099,1119.46,0.721
22100,1119.49,0.721
22101,1119.52,0.721
22102,1119.55,0.721
22103,1119.59,0.721
22104,1119.61,0.721
22105,1119.65,0.721
22106,1119.69,0.721
22107,1119.72,0.721
22108,1119.75,0.721
22109,1119.79,0.721
22110,1119.82,0.721
22111,1119.85,0.721
22112,1119.88,0.721
22113,1119.92,0.721
22114,1119.96,0.721
22115,1119.99,0.721
22116,1120.01,0.721
22117,1120.05,0.721
22118,1120.08,0.721
22119,1120.12,0.720
22120,1120.16,0.720
22121,1120.19,0.720
22122,1120.22,0.720
22123,1120.25,0.720
22124,1120.28,0.720
22125,1120.32,0.720
22126,1120.35,0.720
22127,1120.38,0.720
22128,1120.41,0.720
22129,1120.45,0.720
22130,1120.48,0.720
22131,1120.52,0.720
22132,1120.55,0.720
22133,1120.58,0.720
22134,1120.62,0.720
22135,1120.65,0.720
22136,1120.68,0.720
22137,1120.71,0.720
22138,1120.75,0.720
22139,1120.79,0.720
22140,1120.81,0.720
22141,1120.85,0.720
22142,1120.88,0.720
22143,1120.91,0.720
22144,1120.95,0.720
22145,1120.98,0.720
22146,1121.02,0.720
22147,1121.05,0.720
22148,1121.08,0.720
22149,1121.12,0.720
22150,1121.15,0.720
22151,1121.19,0.720
22152,1121.22,0.720
22153,1121.25,0.720
22154,1121.29,0.720
22155,1121.32,0.720
22156,1121.35,0.720
22157,1121.38,0.720
22158,1121.41,0.720
22159,1121.45,0.720
22160,1121.49,0.720
22161,1121.52,0.720
22162,1121.56,0.720
22163,1121.58,0.720
22164,1121.62,0.720
22165,1121.66,0.720
22166,1121.68,0.720
22167,1121.72,0.720
22168,1121.76,0.720
22169,1121.78,0.720
22170,1121.82,0.720
22171,1121.85,0.719
22172,1121.88,0.719
22173,1121.92,0.719
22174,1121.95,0.719
22175,1121.99,0.719
22176,1122.02,0.719
22177,1122.05,0.719
22178,1122.08,0.719
22179,1122.12,0.719
22180,1122.15,0.719
22181,1122.19,0.719
22182,1122.22,0.719
22183,1122.26,0.719
22184,1122.29,0.719
22185,1122.32,0.719
22186,1122.35,0.719
22187,1122.38,0.719
22188,1122.41,0.719
22189,1122.45,0.719
22190,1122.49,0.719
22191,1122.52,0.719
22192,1122.55,0.719
22193,1122.58,0.719
22194,1122.61,0.719
22195,1122.65,0.719
22196,1122.68,0.719
22197,1122.71,0.719
22198,1122.76,0.719
22199,1122.78,0.719
22200,1122.81,0.719
22201,1122.85,0.719
22202,1122.89,0.719
22203,1122.92,0.719
22204,1122.95,0.719
22205,1122.99,0.719
22206,1123.02,0.719
22207,1123.05,0.719
22208,1123.09,0.719
22209,1123.12,0.719
22210,1123.14,0.719
22211,1123.18,0.718
22212,1123.22,0.718
22213,1123.25,0.718
22214,1123.28,0.718
22215,1123.32,0.718
22216,1123.35,0.718
22217,1123.38,0.718
22218,1123.42,0.718
22219,1123.45,0.718
22220,1123.48,0.718
22221,1123.52,0.718
22222,1123.56,0.718
22223,1123.58,0.718
22224,1123.61,0.718
22225,1123.65,0.718
22226,1123.69,0.718
22227,1123.71,0.718
22228,1123.75,0.718
22229,1123.78,0.718
22230,1123.82,0.718
22231,1123.86,0.718
22232,1123.88,0.718
22233,1123.91,0.718
22234,1123.95,0.718
22235,1123.98,0.718
22236,1124.02,0.718
22237,1124.05,0.718
22238,1124.09,0.718
22239,1124.12,0.718
22240,1124.15,0.718
22241,1124.18,0.718
22242,1124.22,0.718
22243,1124.25,0.718
22244,1124.28,0.718
22245,1124.32,0.718
22246,1124.36,0.718
22247,1124.39,0.718
22248,1124.42,0.718
22249,1124.45,0.718
22250,1124.48,0.718
22251,1124.52,0.718
22252,1124.55,0.718
22253,1124.58,0.718
22254,1124.61,0.718
22255,1124.66,0.718
22256,1124.69,0.718
22257,1124.72,0.718
22258,1124.75,0.718
22259,1124.79,0.717
22260,1124.82,0.717
22261,1124.85,0.717
22262,1124.89,0.717
22263,1124.92,0.717
22264,1124.95,0.717
22265,1124.99,0.717
22266,1125.02,0.717
22267,1125.05,0.717
22268,1125.09,0.717
22269,1125.12,0.717
22270,1125.15,0.717
22271,1125.18,0.717
22272,1125.22,0.717
22273,1125.25,0.717
22274,1125.28,0.717
22275,1125.32,0.717
22276,1125.36,0.717
22277,1125.38,0.717
22278,1125.42,0.717
22279,1125.46,0.717
22280,1125.49,0.717
22281,1125.52,0.717
22282,1125.55,0.717
22283,1125.58,0.717
22284,1125.62,0.717
22285,1125.66,0.717
22286,1125.68,0.717
22287,1125.72,0.717
22288,1125.75,0.716
22289,1125.79,0.716
22290,1125.82,0.716
22291,1125.85,0.716
22292,1125.88,0.716
22293,1125.91,0.716
22294,1125.95,0.716
22295,1125.98,0.716
22296,1126.02,0.716
22297,1126.05,0.716
22298,1126.09,0.716
22299,1126.12,0.716
22300,1126.15,0.716
22301,1126.18,0.716
22302,1126.21,0.716
22303,1126.25,0.716
22304,1126.29,0.716
22305,1126.32,0.716
22306,1126.35,0.716
22307,1126.38,0.716
22308,1126.42,0.716
22309,1126.45,0.716
22310,1126.48,0.716
22311,1126.52,0.716
22312,1126.55,0.716
22313,1126.58,0.716
22314,1126.61,0.716
22315,1126.65,0.716
22316,1126.68,0.716
22317,1126.72,0.716
22318,1126.75,0.716
22319,1126.78,0.716
22320,1126.82,0.716
22321,1126.85,0.716
22322,1126.88,0.716
22323,1126.92,0.716
22324,1126.96,0.716
22325,1126.98,0.716
22326,1127.02,0.716
22327,1127.06,0.716
22328,1127.08,0.716
22329,1127.12,0.716
22330,1127.15,0.716
22331,1127.18,0.715
22332,1127.21,0.715
22333,1127.26,0.715
22334,1127.29,0.715
22335,1127.32,0.715
22336,1127.35,0.715
22337,1127.39,0.715
22338,1127.41,0.715
22339,1127.45,0.715
22340,1127.49,0.715
22341,1127.53,0.715
22342,1127.55,0.715
22343,1127.58,0.715
22344,1127.62,0.715
22345,1127.65,0.715
22346,1127.69,0.715
22347,1127.72,0.715
22348,1127.75,0.715
22349,1127.78,0.715
22350,1127.82,0.715
22351,1127.85,0.715
22352,1127.89,0.715
22353,1127.92,0.715
22354,1127.95,0.715
22355,1127.98,0.715
22356,1128.02,0.715
22357,1128.05,0.715
22358,1128.08,0.715
22359,1128.11,0.715
22360,1128.15,0.715
22361,1128.19,0.715
22362,1128.21,0.715
22363,1128.25,0.715
22364,1128.29,0.715
22365,1128.32,0.715
22366,1128.35,0.715
22367,1128.39,0.715
22368,1128.42,0.715
22369,1128.45,0.715
22370,1128.48,0.715
22371,1128.52,0.715
22372,1128.55,0.715
22373,1128.59,0.715
22374,1128.62,0.715
22375,1128.65,0.715
22376,1128.69,0.715
22377,1128.72,0.715
22378,1128.75,0.715
22379,1128.79,0.715
22380,1128.82,0.715
22381,1128.85,0.715
22382,1128.89,0.715
22383,1128.92,0.715
22384,1128.95,0.715
22385,1128.98,0.715
22386,1129.02,0.715
22387,1129.05,0.715
22388,1129.09,0.715
22389,1129.12,0.714
22390,1129.15,0.714
22391,1129.18,0.714
22392,1129.22,0.714
22393,1129.25,0.714
22394,1129.28,0.714
22395,1129.31,0.714
22396,1129.35,0.714
22397,1129.39,0.714
22398,1129.42,0.714
22399,1129.45,0.714
22400,1129.48,0.714
22401,1129.52,0.714
22402,1129.55,0.714
22403,1129.59,0.714
22404,1129.62,0.714
22405,1129.65,0.714
22406,1129.68,0.714
22407,1129.71,0.714
22408,1129.75,0.714
22409,1129.78,0.714
22410,1129.81,0.714
22411,1129.85,0.714
22412,1129.88,0.714
22413,1129.92,0.714
22414,1129.95,0.714
22415,1129.99,0.714
22416,1130.01,0.714
22417,1130.05,0.713
22418,1130.09,0.713
22419,1130.11,0.713
22420,1130.15,0.713
22421,1130.19,0.713
22422,1130.22,0.713
22423,1130.25,0.713
22424,1130.29,0.713
22425,1130.32,0.713
22426,1130.35,0.713
22427,1130.39,0.713
22428,1130.42,0.713
22429,1130.45,0.713
22430,1130.49,0.713
22431,1130.52,0.713
22432,1130.55,0.713
22433,1130.59,0.713
22434,1130.62,0.713
22435,1130.64,0.713
22436,1130.68,0.713
22437,1130.72,0.713
22438,1130.75,0.713
22439,1130.78,0.713
22440,1130.82,0.713
22441,1130.85,0.713
22442,1130.88,0.713
22443,1130.92,0.713
22444,1130.95,0.713
22445,1130.99,0.713
22446,1131.01,0.713
22447,1131.05,0.713
22448,1131.09,0.713
22449,1131.12,0.713
22450,1131.16,0.713
22451,1131.18,0.713
22452,1131.22,0.713
22453,1131.25,0.713
22454,1131.29,0.713
22455,1131.31,0.713
22456,1131.34,0.713
22457,1131.38,0.713
22458,1131.41,0.713
22459,1131.45,0.713
22460,1131.49,0.713
22461,1131.52,0.713
22462,1131.56,0.713
22463,1131.59,0.713
22464,1131.62,0.713
22465,1131.66,0.713
22466,1131.68,0.712
22467,1131.72,0.712
22468,1131.75,0.712
22469,1131.78,0.712
22470,1131.81,0.712
22471,1131.85,0.712
22472,1131.89,0.712
22473,1131.92,0.712
22474,1131.95,0.712
22475,1131.98,0.712
22476,1132.01,0.712
22477,1132.05,0.712
22478,1132.08,0.712
22479,1132.11,0.712
22480,1132.15,0.712
22481,1132.19,0.712
22482,1132.22,0.712
22483,1132.25,0.712
22484,1132.29,0.712
22485,1132.32,0.712
22486,1132.35,0.712
22487,1132.39,0.712
22488,1132.41,0.712
22489,1132.46,0.712
22490,1132.49,0.712
22491,1132.51,0.712
22492,1132.56,0.712
22493,1132.58,0.712
22494,1132.62,0.712
22495,1132.66,0.712
22496,1132.68,0.712
22497,1132.72,0.712
22498,1132.76,0.712
22499,1132.78,0.712
22500,1132.82,0.712
22501,1132.86,0.712
22502,1132.89,0.712
22503,1132.91,0.712
22504,1132.95,0.712
22505,1132.99,0.711
22506,1133.02,0.711
22507,1133.05,0.711
22508,1133.09,0.711
22509,1133.12,0.711
22510,1133.15,0.711
22511,1133.19,0.711
22512,1133.22,0.711
22513,1133.25,0.711
22514,1133.28,0.711
22515,1133.32,0.711
22516,1133.35,0.711
22517,1133.39,0.711
22518,1133.42,0.711
22519,1133.46,0.711
22520,1133.49,0.711
22521,1133.52,0.711
22522,1133.55,0.711
22523,1133.58,0.711
22524,1133.61,0.711
22525,1133.64,0.711
22526,1133.68,0.711
22527,1133.72,0.711
22528,1133.75,0.711
22529,1133.78,0.711
22530,1133.81,0.711
22531,1133.85,0.711
22532,1133.89,0.711
22533,1133.92,0.711
22534,1133.94,0.711
22535,1133.98,0.710
22536,1134.02,0.710
22537,1134.04,0.710
22538,1134.09,0.710
22539,1134.12,0.710
22540,1134.15,0.710
22541,1134.18,0.710
22542,1134.22,0.710
22543,1134.25,0.710
22544,1134.28,0.710
22545,1134.32,0.710
22546,1134.35,0.710
22547,1134.39,0.710
22548,1134.42,0.710
22549,1134.46,0.710
22550,1134.48,0.710
22551,1134.52,0.710
22552,1134.56,0.710
22553,1134.58,0.710
22554,1134.62,0.710
22555,1134.65,0.710
22556,1134.69,0.710
22557,1134.72,0.710
22558,1134.75,0.710
22559,1134.79,0.710
22560,1134.82,0.710
22561,1134.85,0.710
22562,1134.88,0.710
22563,1134.92,0.710
22564,1134.96,0.710
22565,1134.98,0.710
22566,1135.02,0.710
22567,1135.06,0.710
22568,1135.09,0.710
22569,1135.11,0.710
22570,1135.15,0.710
22571,1135.18,0.710
22572,1135.21,0.710
22573,1135.25,0.709
22574,1135.28,0.709
22575,1135.31,0.709
22576,1135.35,0.709
22577,1135.38,0.709
22578,1135.41,0.709
22579,1135.45,0.709
22580,1135.48,0.709
22581,1135.52,0.709
22582,1135.55,0.709
22583,1135.58,0.709
22584,1135.62,0.709
22585,1135.65,0.709
22586,1135.68,0.709
22587,1135.72,0.709
22588,1135.76,0.709
22589,1135.79,0.709
22590,1135.81,0.709
22591,1135.86,0.709
22592,1135.89,0.709
22593,1135.91,0.709
22594,1135.95,0.709
22595,1135.99,0.709
22596,1136.02,0.709
22597,1136.05,0.709
22598,1136.09,0.709
22599,1136.12,0.709
22600,1136.15,0.709
22601,1136.18,0.709
22602,1136.22,0.709
22603,1136.25,0.709
22604,1136.29,0.709
22605,1136.32,0.709
22606,1136.35,0.709
22607,1136.39,0.709
22608,1136.42,0.709
22609,1136.45,0.709
22610,1136.49,0.709
22611,1136.52,0.709
22612,1136.55,0.709
22613,1136.59,0.708
22614,1136.62,0.708
22615,1136.65,0.708
22616,1136.69,0.708
22617,1136.72,0.708
22618,1136.75,0.708
22619,1136.78,0.708
22620,1136.82,0.708
22621,1136.86,0.708
22622,1136.89,0.708
22623,1136.91,0.708
22624,1136.95,0.708
22625,1136.98,0.708
22626,1137.02,0.708
22627,1137.05,0.708
22628,1137.08,0.708
22629,1137.12,0.708
22630,1137.15,0.708
22631,1137.19,0.708
22632,1137.22,0.708
22633,1137.25,0.708
22634,1137.28,0.708
22635,1137.31,0.708
22636,1137.35,0.708
22637,1137.39,0.708
22638,1137.42,0.708
22639,1137.45,0.708
22640,1137.49,0.708
22641,1137.52,0.708
22642,1137.55,0.708
22643,1137.59,0.708
22644,1137.62,0.708
22645,1137.65,0.708
22646,1137.68,0.708
22647,1137.72,0.708
22648,1137.75,0.708
22649,1137.79,0.708
22650,1137.81,0.708
22651,1137.85,0.708
22652,1137.89,0.708
22653,1137.92,0.707
22654,1137.95,0.707
22655,1137.99,0.707
22656,1138.01,0.707
22657,1138.06,0.707
22658,1138.09,0.707
22659,1138.12,0.707
22660,1138.16,0.707
22661,1138.19,0.707
22662,1138.21,0.707
22663,1138.26,0.707
22664,1138.28,0.707
22665,1138.32,0.707
22666,1138.36,0.707
22667,1138.38,0.707
22668,1138.42,0.707
22669,1138.46,0.707
22670,1138.48,0.707
22671,1138.51,0.707
22672,1138.55,0.707
22673,1138.59,0.707
22674,1138.62,0.707
22675,1138.65,0.707
22676,1138.68,0.707
22677,1138.72,0.707
22678,1138.75,0.707
22679,1138.78,0.707
22680,1138.82,0.707
22681,1138.85,0.707
22682,1138.88,0.707
22683,1138.92,0.707
22684,1138.95,0.707
22685,1138.98,0.707
22686,1139.01,0.707
22687,1139.04,0.707
22688,1139.08,0.707
22689,1139.12,0.707
22690,1139.16,0.707
22691,1139.19,0.707
22692,1139.22,0.707
22693,1139.25,0.707
22694,1139.28,0.706
22695,1139.32,0.706
22696,1139.35,0.706
22697,1139.38,0.706
22698,1139.42,0.706
22699,1139.45,0.706
22700,1139.48,0.706
22701,1139.52,0.706
22702,1139.56,0.706
22703,1139.59,0.706
22704,1139.61,0.706
22705,1139.66,0.706
22706,1139.69,0.706
22707,1139.72,0.706
22708,1139.75,0.706
22709,1139.79,0.706
22710,1139.81,0.706
22711,1139.85,0.706
22712,1139.89,0.706
22713,1139.91,0.706
22714,1139.95,0.706
22715,1139.99,0.706
22716,1140.02,0.706
22717,1140.05,0.706
22718,1140.08,0.706
22719,1140.12,0.706
22720,1140.16,0.706
22721,1140.18,0.706
22722,1140.22,0.706
22723,1140.26,0.706
22724,1140.28,0.706
22725,1140.32,0.706
22726,1140.35,0.706
22727,1140.39,0.706
22728,1140.41,0.706
22729,1140.45,0.706
22730,1140.48,0.706
22731,1140.52,0.706
22732,1140.55,0.706
22733,1140.58,0.706
22734,1140.61,0.705
22735,1140.65,0.705
22736,1140.68,0.705
22737,1140.72,0.705
22738,1140.75,0.705
22739,1140.79,0.705
22740,1140.82,0.705
22741,1140.85,0.705
22742,1140.88,0.705
22743,1140.91,0.705
22744,1140.95,0.705
22745,1140.99,0.705
22746,1141.02,0.705
22747,1141.05,0.705
22748,1141.08,0.705
22749,1141.12,0.705
22750,1141.15,0.705
22751,1141.18,0.705
22752,1141.22,0.705
22753,1141.25,0.705
22754,1141.28,0.705
22755,1141.32,0.705
22756,1141.35,0.705
22757,1141.39,0.705
22758,1141.42,0.705
22759,1141.45,0.705
22760,1141.49,0.705
22761,1141.52,0.704
22762,1141.55,0.704
22763,1141.59,0.704
22764,1141.62,0.704
22765,1141.65,0.704
22766,1141.68,0.704
22767,1141.72,0.704
22768,1141.76,0.704
22769,1141.78,0.704
22770,1141.82,0.704
22771,1141.86,0.704
22772,1141.88,0.704
22773,1141.92,0.704
22774,1141.96,0.704
22775,1141.98,0.704
22776,1142.02,0.704
22777,1142.06,0.704
22778,1142.08,0.704
22779,1142.12,0.704
22780,1142.15,0.704
22781,1142.19,0.704
22782,1142.22,0.704
22783,1142.25,0.704
22784,1142.28,0.704
22785,1142.32,0.704
22786,1142.36,0.704
22787,1142.39,0.704
22788,1142.42,0.704
22789,1142.45,0.704
22790,1142.48,0.704
22791,1142.52,0.704
22792,1142.56,0.704
22793,1142.59,0.704
22794,1142.62,0.704
22795,1142.65,0.704
22796,1142.68,0.704
22797,1142.71,0.704
22798,1142.74,0.704
22799,1142.78,0.704
22800,1142.82,0.703
22801,1142.85,0.703
22802,1142.88,0.703
22803,1142.92,0.703
22804,1142.95,0.703
22805,1142.98,0.703
22806,1143.01,0.703
22807,1143.05,0.703
22808,1143.08,0.703
22809,1143.12,0.703
22810,1143.15,0.703
22811,1143.18,0.703
22812,1143.21,0.703
22813,1143.26,0.703
22814,1143.29,0.703
22815,1143.31,0.703
22816,1143.35,0.703
22817,1143.39,0.703
22818,1143.42,0.703
22819,1143.45,0.703
22820,1143.49,0.703
22821,1143.52,0.703
22822,1143.54,0.703
22823,1143.58,0.703
22824,1143.62,0.703
22825,1143.65,0.703
22826,1143.69,0.703
22827,1143.72,0.703
22828,1143.75,0.703
22829,1143.78,0.703
22830,1143.82,0.703
22831,1143.86,0.703
22832,1143.88,0.703
22833,1143.91,0.703
22834,1143.95,0.703
22835,1143.99,0.703
22836,1144.02,0.703
22837,1144.05,0.703
22838,1144.08,0.703
22839,1144.12,0.703
22840,1144.16,0.703
22841,1144.19,0.702
22842,1144.22,0.702
22843,1144.25,0.702
22844,1144.28,0.702
22845,1144.32,0.702
22846,1144.35,0.702
22847,1144.38,0.702
22848,1144.42,0.702
22849,1144.45,0.702
22850,1144.48,0.702
22851,1144.51,0.702
22852,1144.56,0.702
22853,1144.59,0.702
22854,1144.62,0.702
22855,1144.66,0.702
22856,1144.68,0.702
22857,1144.71,0.702
22858,1144.75,0.702
22859,1144.78,0.702
22860,1144.81,0.702
22861,1144.85,0.702
22862,1144.89,0.702
22863,1144.91,0.702
22864,1144.95,0.702
22865,1144.98,0.702
22866,1145.02,0.702
22867,1145.06,0.702
22868,1145.08,0.702
22869,1145.11,0.702
22870,1145.16,0.702
22871,1145.19,0.701
22872,1145.21,0.701
22873,1145.26,0.701
22874,1145.29,0.701
22875,1145.32,0.701
22876,1145.36,0.701
22877,1145.39,0.701
22878,1145.41,0.701
22879,1145.45,0.701
22880,1145.49,0.701
22881,1145.52,0.701
22882,1145.55,0.701
22883,1145.59,0.701
22884,1145.62,0.701
22885,1145.65,0.701
22886,1145.69,0.701
22887,1145.72,0.701
22888,1145.75,0.701
22889,1145.79,0.701
22890,1145.81,0.701
22891,1145.85,0.701
22892,1145.88,0.701
22893,1145.92,0.701
22894,1145.96,0.701
22895,1145.98,0.701
22896,1146.02,0.701
22897,1146.05,0.701
22898,1146.09,0.701
22899,1146.12,0.701
22900,1146.16,0.701
22901,1146.18,0.701
22902,1146.21,0.701
22903,1146.24,0.701
22904,1146.28,0.701
22905,1146.32,0.700
22906,1146.35,0.700
22907,1146.38,0.700
22908,1146.41,0.700
22909,1146.45,0.700
22910,1146.48,0.700
22911,1146.51,0.700
22912,1146.55,0.700
22913,1146.58,0.700
22914,1146.61,0.700
22915,1146.65,0.700
22916,1146.68,0.700
22917,1146.71,0.700
22918,1146.76,0.700
22919,1146.79,0.700
22920,1146.81,0.700
22921,1146.85,0.700
22922,1146.88,0.700
22923,1146.92,0.700
22924,1146.95,0.700
22925,1146.98,0.700
22926,1147.02,0.700
22927,1147.05,0.700
22928,1147.08,0.700
22929,1147.13,0.700
22930,1147.15,0.700
22931,1147.18,0.700
22932,1147.22,0.700
22933,1147.25,0.699
22934,1147.28,0.699
22935,1147.32,0.699
22936,1147.36,0.699
22937,1147.38,0.699
22938,1147.42,0.699
22939,1147.46,0.699
22940,1147.48,0.699
22941,1147.52,0.699
22942,1147.56,0.699
22943,1147.58,0.699
22944,1147.62,0.699
22945,1147.66,0.699
22946,1147.69,0.699
22947,1147.72,0.699
22948,1147.75,0.699
22949,1147.79,0.699
22950,1147.82,0.699
22951,1147.86,0.699
22952,1147.88,0.699
22953,1147.91,0.699
22954,1147.94,0.699
22955,1147.98,0.699
22956,1148.01,0.699
22957,1148.05,0.699
22958,1148.08,0.699
22959,1148.12,0.699
22960,1148.15,0.699
22961,1148.18,0.699
22962,1148.22,0.699
22963,1148.25,0.699
22964,1148.28,0.699
22965,1148.32,0.698
22966,1148.35,0.698
22967,1148.38,0.698
22968,1148.41,0.698
22969,1148.46,0.698
22970,1148.49,0.698
22971,1148.52,0.698
22972,1148.55,0.698
22973,1148.59,0.698
22974,1148.62,0.698
22975,1148.65,0.698
22976,1148.69,0.698
22977,1148.71,0.698
22978,1148.75,0.698
22979,1148.79,0.698
22980,1148.82,0.698
22981,1148.85,0.698
22982,1148.89,0.698
22983,1148.92,0.698
22984,1148.96,0.698
22985,1148.98,0.698
22986,1149.02,0.698
22987,1149.05,0.698
22988,1149.08,0.698
22989,1149.12,0.698
22990,1149.16,0.698
22991,1149.18,0.698
22992,1149.21,0.698
22993,1149.25,0.698
22994,1149.29,0.698
22995,1149.32,0.698
22996,1149.35,0.698
22997,1149.39,0.697
22998,1149.41,0.697
22999,1149.45,0.697
23000,1149.48,0.697
23001,1149.52,0.697
23002,1149.55,0.697
23003,1149.59,0.697
23004,1149.62,0.697
23005,1149.65,0.697
23006,1149.69,0.697
23007,1149.72,0.697
23008,1149.75,0.697
23009,1149.78,0.697
23010,1149.81,0.697
23011,1149.84,0.697
23012,1149.88,0.697
23013,1149.92,0.697
23014,1149.95,0.697
23015,1149.98,0.697
23016,1150.02,0.697
23017,1150.05,0.697
23018,1150.08,0.697
23019,1150.12,0.697
23020,1150.15,0.697
23021,1150.18,0.697
23022,1150.21,0.697
23023,1150.25,0.697
23024,1150.28,0.697
23025,1150.32,0.697
23026,1150.35,0.697
23027,1150.38,0.697
23028,1150.42,0.697
23029,1150.45,0.697
23030,1150.49,0.697
23031,1150.52,0.697
23032,1150.55,0.697
23033,1150.59,0.696
23034,1150.61,0.696
23035,1150.65,0.696
23036,1150.69,0.696
23037,1150.71,0.696
23038,1150.75,0.696
23039,1150.79,0.696
23040,1150.82,0.696
23041,1150.85,0.696
23042,1150.89,0.696
23043,1150.91,0.696
23044,1150.95,0.696
23045,1150.99,0.696
23046,1151.02,0.696
23047,1151.05,0.696
23048,1151.09,0.696
23049,1151.12,0.696
23050,1151.15,0.696
23051,1151.18,0.696
23052,1151.22,0.696
23053,1151.26,0.696
23054,1151.29,0.696
23055,1151.32,0.696
23056,1151.35,0.696
23057,1151.38,0.696
23058,1151.42,0.695
23059,1151.45,0.695
23060,1151.48,0.695
23061,1151.52,0.695
23062,1151.55,0.695
23063,1151.58,0.695
23064,1151.61,0.695
23065,1151.65,0.695
23066,1151.68,0.695
23067,1151.72,0.695
23068,1151.74,0.695
23069,1151.79,0.695
23070,1151.82,0.695
23071,1151.85,0.695
23072,1151.88,0.695
23073,1151.92,0.695
23074,1151.96,0.695
23075,1151.98,0.695
23076,1152.01,0.695
23077,1152.06,0.695
23078,1152.09,0.695
23079,1152.11,0.695
23080,1152.16,0.695
23081,1152.18,0.695
23082,1152.22,0.695
23083,1152.25,0.695
23084,1152.28,0.695
23085,1152.32,0.695
23086,1152.35,0.695
23087,1152.39,0.695
23088,1152.42,0.695
23089,1152.46,0.695
23090,1152.48,0.695
23091,1152.52,0.695
23092,1152.55,0.695
23093,1152.58,0.695
23094,1152.62,0.695
23095,1152.65,0.695
23096,1152.68,0.695
23097,1152.72,0.695
23098,1152.75,0.695
23099,1152.78,0.695
23100,1152.82,0.695
23101,1152.86,0.695
23102,1152.88,0.695
23103,1152.92,0.695
23104,1152.95,0.695
23105,1152.99,0.694
23106,1153.02,0.694
23107,1153.05,0.694
23108,1153.08,0.694
23109,1153.12,0.694
23110,1153.15,0.694
23111,1153.18,0.694
23112,1153.22,0.694
23113,1153.25,0.694
23114,1153.28,0.694
23115,1153.32,0.694
23116,1153.35,0.694
23117,1153.38,0.694
23118,1153.41,0.694
23119,1153.45,0.694
23120,1153.49,0.694
23121,1153.51,0.694
23122,1153.55,0.694
23123,1153.59,0.694
23124,1153.61,0.694
23125,1153.65,0.694
23126,1153.69,0.693
23127,1153.72,0.693
23128,1153.75,0.693
23129,1153.79,0.693
23130,1153.82,0.693
23131,1153.85,0.693
23132,1153.89,0.693
23133,1153.91,0.693
23134,1153.95,0.693
23135,1153.98,0.693
23136,1154.02,0.693
23137,1154.05,0.693
23138,1154.08,0.693
23139,1154.12,0.693
23140,1154.15,0.693
23141,1154.18,0.693
23142,1154.22,0.693
23143,1154.25,0.693
23144,1154.29,0.693
23145,1154.31,0.693
23146,1154.35,0.693
23147,1154.39,0.693
23148,1154.42,0.692
23149,1154.45,0.692
23150,1154.49,0.692
23151,1154.52,0.692
23152,1154.55,0.692
23153,1154.58,0.692
23154,1154.62,0.692
23155,1154.65,0.692
23156,1154.68,0.692
23157,1154.72,0.692
23158,1154.76,0.692
23159,1154.79,0.692
23160,1154.81,0.692
23161,1154.85,0.692
23162,1154.88,0.692
23163,1154.92,0.692
23164,1154.95,0.692
23165,1154.98,0.692
23166,1155.02,0.692
23167,1155.05,0.692
23168,1155.09,0.692
23169,1155.12,0.692
23170,1155.15,0.692
23171,1155.18,0.692
23172,1155.21,0.692
23173,1155.24,0.692
23174,1155.29,0.692
23175,1155.32,0.692
23176,1155.35,0.692
23177,1155.38,0.692
23178,1155.42,0.692
23179,1155.45,0.692
23180,1155.48,0.692
23181,1155.51,0.692
23182,1155.55,0.692
23183,1155.58,0.692
23184,1155.61,0.692
23185,1155.66,0.692
23186,1155.69,0.692
23187,1155.71,0.692
23188,1155.75,0.692
23189,1155.78,0.691
23190,1155.82,0.691
23191,1155.85,0.691
23192,1155.88,0.691
23193,1155.92,0.691
23194,1155.95,0.691
23195,1155.99,0.691
23196,1156.02,0.691
23197,1156.05,0.691
23198,1156.09,0.691
23199,1156.12,0.691
23200,1156.15,0.691
23201,1156.19,0.691
23202,1156.22,0.691
23203,1156.25,0.691
23204,1156.29,0.691
23205,1156.32,0.691
23206,1156.35,0.691
23207,1156.39,0.691
23208,1156.42,0.691
23209,1156.45,0.691
23210,1156.49,0.691
23211,1156.52,0.691
23212,1156.56,0.691
23213,1156.58,0.691
23214,1156.62,0.691
23215,1156.65,0.691
23216,1156.69,0.691
23217,1156.72,0.691
23218,1156.75,0.691
23219,1156.78,0.691
23220,1156.80,0.691
23221,1156.85,0.691
23222,1156.89,0.691
23223,1156.92,0.691
23224,1156.95,0.691
23225,1156.98,0.691
23226,1157.01,0.691
23227,1157.05,0.690
23228,1157.08,0.690
23229,1157.11,0.690
23230,1157.15,0.690
23231,1157.18,0.690
23232,1157.22,0.690
23233,1157.25,0.690
23234,1157.28,0.690
23235,1157.32,0.690
23236,1157.35,0.690
23237,1157.38,0.690
23238,1157.42,0.690
23239,1157.46,0.690
23240,1157.48,0.690
23241,1157.52,0.690
23242,1157.56,0.690
23243,1157.58,0.690
23244,1157.62,0.690
23245,1157.65,0.690
23246,1157.68,0.690
23247,1157.72,0.690
23248,1157.75,0.690
23249,1157.79,0.689
23250,1157.82,0.689
23251,1157.85,0.689
23252,1157.89,0.689
23253,1157.93,0.689
23254,1157.95,0.689
23255,1157.98,0.689
23256,1158.02,0.689
23257,1158.06,0.689
23258,1158.08,0.689
23259,1158.12,0.689
23260,1158.15,0.689
23261,1158.19,0.689
23262,1158.21,0.689
23263,1158.24,0.689
23264,1158.28,0.689
23265,1158.32,0.689
23266,1158.35,0.689
23267,1158.39,0.689
23268,1158.42,0.689
23269,1158.45,0.689
23270,1158.48,0.689
23271,1158.52,0.689
23272,1158.55,0.689
23273,1158.58,0.689
23274,1158.62,0.689
23275,1158.65,0.689
23276,1158.68,0.689
23277,1158.72,0.689
23278,1158.75,0.689
23279,1158.78,0.689
23280,1158.81,0.688
23281,1158.85,0.688
23282,1158.88,0.688
23283,1158.92,0.688
23284,1158.95,0.688
23285,1158.98,0.688
23286,1159.02,0.688
23287,1159.05,0.688
23288,1159.08,0.688
23289,1159.13,0.688
23290,1159.15,0.688
23291,1159.18,0.688
23292,1159.22,0.688
23293,1159.25,0.688
23294,1159.29,0.688
23295,1159.32,0.688
23296,1159.35,0.688
23297,1159.39,0.688
23298,1159.42,0.688
23299,1159.44,0.688
23300,1159.49,0.688
23301,1159.52,0.688
23302,1159.55,0.688
23303,1159.59,0.688
23304,1159.62,0.688
23305,1159.64,0.687
23306,1159.68,0.687
23307,1159.72,0.687
23308,1159.76,0.687
23309,1159.79,0.687
23310,1159.82,0.687
23311,1159.85,0.687
23312,1159.88,0.687
23313,1159.92,0.687
23314,1159.96,0.687
23315,1159.98,0.687
23316,1160.01,0.687
23317,1160.05,0.687
23318,1160.08,0.687
23319,1160.12,0.687
23320,1160.16,0.687
23321,1160.19,0.687
23322,1160.22,0.687
23323,1160.25,0.687
23324,1160.28,0.687
23325,1160.31,0.687
23326,1160.34,0.687
23327,1160.38,0.687
23328,1160.42,0.687
23329,1160.45,0.687
23330,1160.48,0.687
23331,1160.52,0.687
23332,1160.55,0.687
23333,1160.58,0.687
23334,1160.62,0.687
23335,1160.65,0.687
23336,1160.68,0.687
23337,1160.72,0.687
23338,1160.75,0.687
23339,1160.78,0.687
23340,1160.82,0.686
23341,1160.85,0.686
23342,1160.88,0.686
23343,1160.92,0.686
23344,1160.96,0.686
23345,1160.98,0.686
23346,1161.02,0.686
23347,1161.05,0.686
23348,1161.08,0.686
23349,1161.12,0.686
23350,1161.15,0.686
23351,1161.19,0.686
23352,1161.21,0.686
23353,1161.25,0.686
23354,1161.29,0.686
23355,1161.32,0.686
23356,1161.35,0.686
23357,1161.39,0.686
23358,1161.41,0.686
23359,1161.45,0.686
23360,1161.49,0.686
23361,1161.51,0.686
23362,1161.55,0.686
23363,1161.58,0.686
23364,1161.62,0.686
23365,1161.65,0.686
23366,1161.68,0.686
23367,1161.71,0.686
23368,1161.75,0.686
23369,1161.79,0.686
23370,1161.82,0.686
23371,1161.86,0.686
23372,1161.89,0.685
23373,1161.92,0.685
23374,1161.95,0.685
23375,1161.98,0.685
23376,1162.01,0.685
23377,1162.04,0.685
23378,1162.09,0.685
23379,1162.12,0.685
23380,1162.15,0.685
23381,1162.18,0.685
23382,1162.22,0.685
23383,1162.25,0.685
23384,1162.28,0.685
23385,1162.32,0.685
23386,1162.35,0.684
23387,1162.38,0.684
23388,1162.42,0.684
23389,1162.45,0.684
23390,1162.48,0.684
23391,1162.51,0.684
23392,1162.56,0.684
23393,1162.59,0.684
23394,1162.61,0.684
23395,1162.65,0.684
23396,1162.69,0.684
23397,1162.71,0.684
23398,1162.75,0.684
23399,1162.79,0.684
23400,1162.82,0.684
23401,1162.85,0.684
23402,1162.89,0.684
23403,1162.92,0.684
23404,1162.95,0.684
23405,1162.99,0.684
23406,1163.02,0.684
23407,1163.05,0.684
23408,1163.09,0.684
23409,1163.12,0.684
23410,1163.15,0.684
23411,1163.19,0.684
23412,1163.22,0.684
23413,1163.25,0.684
23414,1163.28,0.684
23415,1163.32,0.684
23416,1163.35,0.684
23417,1163.39,0.683
23418,1163.42,0.683
23419,1163.45,0.683
23420,1163.49,0.683
23421,1163.52,0.683
23422,1163.55,0.683
23423,1163.58,0.683
23424,1163.61,0.683
23425,1163.64,0.683
23426,1163.68,0.683
23427,1163.71,0.683
23428,1163.74,0.683
23429,1163.79,0.683
23430,1163.82,0.683
23431,1163.86,0.683
23432,1163.88,0.683
23433,1163.91,0.683
23434,1163.95,0.683
23435,1163.98,0.683
23436,1164.02,0.683
23437,1164.05,0.683
23438,1164.08,0.683
23439,1164.12,0.683
23440,1164.16,0.683
23441,1164.18,0.683
23442,1164.21,0.683
23443,1164.25,0.683
23444,1164.28,0.683
23445,1164.32,0.683
23446,1164.35,0.683
23447,1164.38,0.683
23448,1164.42,0.683
23449,1164.45,0.683
23450,1164.49,0.682
23451,1164.52,0.682
23452,1164.55,0.682
23453,1164.59,0.682
23454,1164.62,0.682
23455,1164.65,0.682
23456,1164.68,0.682
23457,1164.72,0.682
23458,1164.75,0.682
23459,1164.79,0.682
23460,1164.83,0.682
23461,1164.85,0.682
23462,1164.88,0.682
23463,1164.92,0.682
23464,1164.95,0.682
23465,1164.98,0.682
23466,1165.02,0.682
23467,1165.05,0.682
23468,1165.08,0.682
23469,1165.12,0.682
23470,1165.16,0.682
23471,1165.19,0.681
23472,1165.21,0.681
23473,1165.25,0.681
23474,1165.28,0.681
23475,1165.31,0.681
23476,1165.34,0.681
23477,1165.38,0.681
23478,1165.42,0.681
23479,1165.45,0.681
23480,1165.49,0.681
23481,1165.52,0.681
23482,1165.55,0.681
23483,1165.58,0.681
23484,1165.62,0.681
23485,1165.65,0.681
23486,1165.68,0.681
23487,1165.72,0.681
23488,1165.75,0.681
23489,1165.78,0.681
23490,1165.82,0.681
23491,1165.85,0.681
23492,1165.88,0.681
23493,1165.92,0.681
23494,1165.95,0.681
23495,1165.98,0.681
23496,1166.02,0.681
23497,1166.05,0.681
23498,1166.08,0.681
23499,1166.12,0.681
23500,1166.16,0.680
23501,1166.19,0.680
23502,1166.22,0.680
23503,1166.26,0.680
23504,1166.29,0.680
23505,1166.31,0.680
23506,1166.35,0.680
23507,1166.39,0.680
23508,1166.42,0.680
23509,1166.46,0.680
23510,1166.49,0.680
23511,1166.52,0.680
23512,1166.56,0.680
23513,1166.58,0.680
23514,1166.62,0.680
23515,1166.65,0.680
23516,1166.69,0.680
23517,1166.72,0.680
23518,1166.75,0.680
23519,1166.78,0.680
23520,1166.82,0.680
23521,1166.85,0.680
23522,1166.89,0.680
23523,1166.92,0.680
23524,1166.95,0.680
23525,1166.98,0.680
23526,1167.02,0.680
23527,1167.05,0.679
23528,1167.08,0.679
23529,1167.11,0.679
23530,1167.14,0.679
23531,1167.18,0.679
23532,1167.22,0.679
23533,1167.25,0.679
23534,1167.28,0.679
23535,1167.31,0.679
23536,1167.36,0.679
23537,1167.39,0.679
23538,1167.42,0.679
23539,1167.45,0.679
23540,1167.48,0.679
23541,1167.52,0.679
23542,1167.55,0.679
23543,1167.59,0.679
23544,1167.61,0.679
23545,1167.65,0.679
23546,1167.69,0.679
23547,1167.72,0.679
23548,1167.75,0.678
23549,1167.79,0.678
23550,1167.82,0.678
23551,1167.85,0.678
23552,1167.89,0.678
23553,1167.92,0.678
23554,1167.96,0.678
23555,1167.98,0.678
23556,1168.02,0.678
23557,1168.06,0.678
23558,1168.08,0.678
23559,1168.11,0.678
23560,1168.16,0.678
23561,1168.18,0.678
23562,1168.22,0.678
23563,1168.26,0.678
23564,1168.28,0.678
23565,1168.32,0.678
23566,1168.36,0.678
23567,1168.39,0.678
23568,1168.41,0.678
23569,1168.45,0.678
23570,1168.48,0.678
23571,1168.52,0.678
23572,1168.56,0.678
23573,1168.59,0.678
23574,1168.62,0.678
23575,1168.65,0.678
23576,1168.69,0.678
23577,1168.72,0.678
23578,1168.75,0.678
23579,1168.78,0.678
23580,1168.82,0.678
23581,1168.85,0.678
23582,1168.88,0.678
23583,1168.91,0.678
23584,1168.94,0.677
23585,1168.99,0.677
23586,1169.02,0.677
23587,1169.04,0.677
23588,1169.08,0.677
23589,1169.12,0.677
23590,1169.15,0.677
23591,1169.18,0.677
23592,1169.22,0.677
23593,1169.25,0.677
23594,1169.28,0.677
23595,1169.32,0.677
23596,1169.35,0.677
23597,1169.38,0.677
23598,1169.42,0.677
23599,1169.45,0.677
23600,1169.48,0.677
23601,1169.52,0.677
23602,1169.55,0.677
23603,1169.59,0.677
23604,1169.62,0.676
23605,1169.66,0.676
23606,1169.68,0.676
23607,1169.72,0.676
23608,1169.75,0.676
23609,1169.78,0.676
23610,1169.82,0.676
23611,1169.86,0.676
23612,1169.88,0.676
23613,1169.91,0.676
23614,1169.96,0.676
23615,1169.99,0.676
23616,1170.01,0.676
23617,1170.05,0.676
23618,1170.09,0.676
23619,1170.12,0.676
23620,1170.15,0.676
23621,1170.18,0.676
23622,1170.22,0.676
23623,1170.25,0.676
23624,1170.29,0.676
23625,1170.32,0.676
23626,1170.36,0.676
23627,1170.39,0.676
23628,1170.42,0.675
23629,1170.45,0.675
23630,1170.49,0.675
23631,1170.52,0.675
23632,1170.55,0.675
23633,1170.58,0.675
23634,1170.61,0.675
23635,1170.65,0.675
23636,1170.69,0.675
23637,1170.72,0.675
23638,1170.75,0.675
23639,1170.78,0.675
23640,1170.82,0.675
23641,1170.85,0.675
23642,1170.88,0.675
23643,1170.91,0.675
23644,1170.95,0.675
23645,1170.98,0.675
23646,1171.02,0.675
23647,1171.05,0.675
23648,1171.08,0.675
23649,1171.12,0.675
23650,1171.16,0.675
23651,1171.18,0.675
23652,1171.22,0.675
23653,1171.25,0.674
23654,1171.28,0.674
23655,1171.32,0.674
23656,1171.35,0.674
23657,1171.38,0.674
23658,1171.42,0.674
23659,1171.45,0.674
23660,1171.48,0.674
23661,1171.52,0.674
23662,1171.56,0.674
23663,1171.58,0.674
23664,1171.62,0.674
23665,1171.66,0.674
23666,1171.68,0.674
23667,1171.72,0.674
23668,1171.76,0.674
23669,1171.78,0.674
23670,1171.81,0.674
23671,1171.85,0.674
23672,1171.88,0.674
23673,1171.92,0.674
23674,1171.95,0.674
23675,1171.99,0.674
23676,1172.02,0.674
23677,1172.05,0.674
23678,1172.08,0.674
23679,1172.12,0.674
23680,1172.15,0.674
23681,1172.18,0.674
23682,1172.21,0.674
23683,1172.25,0.674
23684,1172.29,0.674
23685,1172.32,0.673
23686,1172.35,0.673
23687,1172.38,0.673
23688,1172.42,0.673
23689,1172.45,0.673
23690,1172.48,0.673
23691,1172.51,0.673
23692,1172.55,0.673
23693,1172.59,0.673
23694,1172.61,0.673
23695,1172.65,0.673
23696,1172.69,0.673
23697,1172.72,0.673
23698,1172.75,0.673
23699,1172.79,0.673
