Repository: MaCFP/matl-db

# matl-db

#### Welcome to the MaCFP Condensed Phase Subgroup database!

The MaCFP Condensed Phase Working Group was organized to enable the fire safety science research community to make significant progress towards establishing a common framework for the selection of experiments and the methodologies used to analyze these experiments when developing pyrolysis models. Key objectives of this effort include:
- Cataloguing current approaches used to parameterize pyrolysis models;
- Developing standard data set formats for experimental data on pyrolysis;
- Developing requirements for data set quality and establishing a data review committee;
- Quantifying the inter-laboratory variability for comparable experimental datasets; and
- Assessing the impact of the variability of model parameters on fire growth predictions

#### In preparation for MaCFP-4, please read the following:

[Guidelines for Participation in the MaCFP-4 Workshop (2026)](https://github.com/MaCFP/macfp-db/releases/download/macfp-4.0/MaCFP-4_Guidelines_for_Participation.pdf)

[Presentation of Target Experiments and Modeling Guidelines for the upcoming MaCFP-4 Workshop (meeting recording and presentation slides)](https://github.com/MaCFP/macfp-db/releases/tag/macfp-4.0)

Please visit our [wiki pages](https://github.com/MaCFP/matl-db/wiki/How-to-Contribute) for additional details, including how to contribute (experimentalists and modelers).

# README File for IMT
IMT Mines Alès (Institut Mines-Télécom), Alès (France).

### Experimental Conditions: TGA
A Perkin Elmer TGA 8000 was used to conduct Thermogravimetric Analysis (TGA) experiments. 

* Heating Rates: 2, 5, 10, 20 K/min
* Temperature program
  - Initial Temperature: 303 K
  - Initial Isotherm: 120 s (hold at 303 K for 120 s)
  - Heating Ramp: from 303 to 383 K at 10 K/min
  - Second Isotherm: 600 s (hold at 383 K for 600 s)
  - Maximum Temperature: 1173 K
  - Final Isotherm: None
* Sample mass: 5 mg +/- 0.1 mg
* Sample geometry: Powdered
* Calibration type: Before each experiment, a baseline test was performed using an empty crucible. 
* Crucible
  - Type: alumina
  - Volume: 18 uL
  - Diameter: 6 mm
  - Mass: 140 mg
  - Lid: No lid
* Carrier Gas
  - Type: Nitrogen or air
  - Flow rate: 20 ml/min
* Instrument
  - Type: Perkin Elmer TGA 8000
  - Furnace: Platinum + ceramic protective coating
* Notes
  - The temperature reported in the data files corresponds to the sample temperature and not the furnace temperature

| Test Name | O2 volume (%) |  Heating rate (K/min) | Initial mass (mg) |
| --------- | :-----------: | :-------------------: | :---------------: |
| IMT_Wood_TGA_N2_2K_R1 | 0 | 2 | 4.984 |
| IMT_Wood_TGA_N2_5K_R1 | 0 | 5 | 4.884 |
| IMT_Wood_TGA_N2_10K_R1 | 0 | 10 | 4.929 |
| IMT_Wood_TGA_N2_20K_R1 | 0 | 20 | 5.115 |
| IMT_Wood_TGA_O2-20_2K_R1 | 20 | 2 | 4.987 |
| IMT_Wood_TGA_O2-20_5K_R1 | 20 | 5 | 4.620 |
| IMT_Wood_TGA_O2-20_10K_R1 | 20 | 10 | 5.010 |
| IMT_Wood_TGA_O2-20_20K_R1 | 20 | 20 | 4.305 |

### Experimental Conditions: MCC
A FTT microscale combustion calorimeter was used to conduct MCC experiments. The residual solid yield was measured after each test.

* Heating Rate: 60 K/min
* Temperature program (Pyrolyzer)
  - Initial temperature: between 380 and 420 K
  - Isotherm: up to O2 stabilization  
  - Maximum temperature: 1023 K
* Combustor Temperature: 1173K
* Sample mass: between 2.2 and 3.2 mg +/- 0.1mg
* Sample geometry: Powdered
* Calibration type: O2 sensor/flow calibration was checked at the start of each week of testing
* Crucible
  - Type: alumina
  - Volume: 16 uL
  - Diameter: 5 mm
  - Mass: 170 mg
  - Lid: No lid
* Pyrolyzer carrier gas
  - Type: N2/O2 mixture at 100/0, 98/2, 95/5, 90/10, or 80/20
  - Flow rate: 100 ml/min
* Combustor carrier gas (when pyrolyzer gas is pure nitrogen)
  - Type: N2/O2 mixture at 80/20
  - Flow rate: 100 ml/min
* Instrument
  - Type: FTT
  - O2 Analyzer: Chemical

| Test Name | O2 volume (Pyrolyser) % | Initial Sample Mass (mg) | Final Sample Mass (mg) | 
| --------- | :---------------------: | :----------------------: | :--------------------: |
| IMT_Wood_MCC_N2_60K_R1 | 0 | 2.82 | 0.23 |
| IMT_Wood_MCC_N2_60K_R2 | 0 | 2.20 | 0.24 |
| IMT_Wood_MCC_O2-2_60K_R1 | 2 | 2.31 | 0 |
| IMT_Wood_MCC_O2-2_60K_R2 | 2 | 2.34 | 0 |
| IMT_Wood_MCC_O2-5_60K_R1 | 5 | 2.61 | 0 |
| IMT_Wood_MCC_O2-5_60K_R2 | 5 | 2.62 | 0 |
| IMT_Wood_MCC_O2-10_60K_R1 | 10 | 3.19 | 0 |
| IMT_Wood_MCC_O2-10_60K_R2 | 10 | 2.45 | 0 |
| IMT_Wood_MCC_O2-20_60K_R1 | 20 | 2.39 | 0 |
| IMT_Wood_MCC_O2-20_60K_R2 | 20 | 2.30 | 0 |

### Experimental Conditions, Cone calorimeter

* Test Standard: ISO 5660
* Extraction flow rate: 24L/s
* Sample Surface Area: 0.01 m² (nominal) 0.00884 m² (with frame)
* Sample holder dimensions:
    - Square pan: 100 mm x 100 mm x 22 mm
    - Retainer frame: 94 mm x 94 mm opening, 53 mm height
    - Retaining grid: None

File: Wood/Calibration_Data/IMT/IMT-Mines-Ales_TGA_N2_10K_R1.csv (part 1 of 2)
Time (s),Sample Temperature (K),Weight (mg)
0,383.15,4.921
1,383.15,4.921
2,383.15,4.921
3,383.15,4.921
4,383.15,4.921
5,383.15,4.921
6,383.15,4.922
7,383.15,4.922
8,383.15,4.922
9,383.15,4.922
10,383.17,4.922
11,383.23,4.922
12,383.33,4.922
13,383.44,4.922
14,383.56,4.922
15,383.70,4.922
16,383.83,4.922
17,383.97,4.922
18,384.10,4.922
19,384.23,4.922
20,384.37,4.922
21,384.51,4.922
22,384.65,4.923
23,384.78,4.923
24,384.92,4.923
25,385.06,4.923
26,385.21,4.923
27,385.35,4.923
28,385.49,4.923
29,385.64,4.923
30,385.78,4.923
31,385.92,4.923
32,386.07,4.923
33,386.22,4.923
34,386.36,4.923
35,386.51,4.923
36,386.66,4.923
37,386.81,4.923
38,386.96,4.923
39,387.11,4.923
40,387.26,4.923
41,387.41,4.923
42,387.57,4.923
43,387.73,4.923
44,387.88,4.923
45,388.03,4.923
46,388.18,4.923
47,388.33,4.923
48,388.48,4.923
49,388.64,4.923
50,388.80,4.923
51,388.97,4.923
52,389.12,4.923
53,389.28,4.923
54,389.44,4.923
55,389.59,4.923
56,389.75,4.923
57,389.90,4.923
58,390.06,4.923
59,390.22,4.923
60,390.39,4.923
61,390.55,4.923
62,390.71,4.923
63,390.87,4.923
64,391.03,4.923
65,391.19,4.923
66,391.35,4.923
67,391.51,4.923
68,391.67,4.923
69,391.84,4.923
70,392.00,4.923
71,392.16,4.923
72,392.33,4.923
73,392.49,4.923
74,392.65,4.923
75,392.81,4.923
76,392.98,4.923
77,393.14,4.923
78,393.30,4.923
79,393.47,4.923
80,393.64,4.923
81,393.80,4.923
82,393.96,4.923
83,394.13,4.923
84,394.29,4.923
85,394.45,4.923
86,394.62,4.923
87,394.79,4.923
88,394.95,4.923
89,395.11,4.923
90,395.28,4.923
91,395.45,4.923
92,395.62,4.923
93,395.78,4.923
94,395.94,4.923
95,396.11,4.923
96,396.27,4.923
97,396.44,4.923
98,396.61,4.923
99,396.77,4.922
100,396.94,4.922
101,397.10,4.922
102,397.27,4.922
103,397.43,4.922
104,397.60,4.922
105,397.77,4.922
106,397.94,4.922
107,398.10,4.922
108,398.27,4.922
109,398.43,4.922
110,398.60,4.922
111,398.77,4.922
112,398.93,4.922
113,399.10,4.922
114,399.26,4.922
115,399.43,4.922
116,399.61,4.922
117,399.77,4.922
118,399.94,4.922
119,400.10,4.922
120,400.26,4.922
121,400.43,4.922
122,400.60,4.922
123,400.77,4.922
124,400.94,4.922
125,401.10,4.922
126,401.27,4.922
127,401.44,4.922
128,401.60,4.922
129,401.77,4.922
130,401.94,4.922
131,402.11,4.922
132,402.28,4.922
133,402.44,4.922
134,402.60,4.922
135,402.77,4.922
136,402.93,4.922
137,403.11,4.922
138,403.28,4.922
139,403.45,4.922
140,403.62,4.922
141,403.78,4.922
142,403.95,4.922
143,404.11,4.922
144,404.29,4.922
145,404.45,4.922
146,404.62,4.922
147,404.79,4.922
148,404.95,4.922
149,405.12,4.922
150,405.29,4.922
151,405.46,4.922
152,405.62,4.922
153,405.79,4.921
154,405.96,4.921
155,406.13,4.921
156,406.29,4.921
157,406.46,4.921
158,406.63,4.921
159,406.80,4.921
160,406.97,4.921
161,407.13,4.921
162,407.30,4.921
163,407.46,4.921
164,407.63,4.921
165,407.80,4.921
166,407.97,4.921
167,408.14,4.921
168,408.31,4.921
169,408.48,4.921
170,408.64,4.921
171,408.81,4.921
172,408.97,4.921
173,409.14,4.921
174,409.31,4.921
175,409.48,4.921
176,409.65,4.921
177,409.81,4.921
178,409.98,4.921
179,410.15,4.921
180,410.32,4.921
181,410.49,4.921
182,410.66,4.921
183,410.82,4.921
184,410.99,4.921
185,411.15,4.921
186,411.32,4.921
187,411.49,4.921
188,411.66,4.921
189,411.83,4.921
190,411.99,4.921
191,412.16,4.920
192,412.33,4.920
193,412.49,4.920
194,412.67,4.920
195,412.84,4.920
196,413.00,4.920
197,413.17,4.920
198,413.33,4.920
199,413.51,4.920
200,413.67,4.920
201,413.84,4.920
202,414.01,4.920
203,414.17,4.920
204,414.35,4.920
205,414.51,4.920
206,414.68,4.920
207,414.85,4.920
208,415.01,4.920
209,415.18,4.920
210,415.34,4.920
211,415.51,4.920
212,415.69,4.920
213,415.86,4.920
214,416.02,4.920
215,416.19,4.920
216,416.35,4.920
217,416.52,4.920
218,416.69,4.920
219,416.86,4.919
220,417.03,4.919
221,417.20,4.919
222,417.36,4.919
223,417.53,4.919
224,417.70,4.919
225,417.86,4.919
226,418.03,4.919
227,418.20,4.919
228,418.37,4.919
229,418.54,4.919
230,418.71,4.919
231,418.87,4.919
232,419.04,4.919
233,419.21,4.919
234,419.38,4.919
235,419.55,4.919
236,419.72,4.919
237,419.88,4.919
238,420.04,4.919
239,420.21,4.919
240,420.37,4.918
241,420.55,4.918
242,420.72,4.918
243,420.88,4.918
244,421.06,4.918
245,421.22,4.918
246,421.39,4.918
247,421.56,4.918
248,421.72,4.918
249,421.89,4.918
250,422.06,4.918
251,422.23,4.918
252,422.40,4.918
253,422.57,4.918
254,422.73,4.918
255,422.90,4.918
256,423.07,4.918
257,423.23,4.918
258,423.40,4.918
259,423.57,4.918
260,423.74,4.918
261,423.91,4.917
262,424.08,4.917
263,424.25,4.917
264,424.41,4.917
265,424.58,4.917
266,424.75,4.917
267,424.91,4.917
268,425.08,4.917
269,425.25,4.917
270,425.42,4.917
271,425.59,4.917
272,425.76,4.917
273,425.93,4.917
274,426.09,4.917
275,426.26,4.917
276,426.42,4.917
277,426.59,4.917
278,426.76,4.917
279,426.93,4.916
280,427.10,4.916
281,427.27,4.916
282,427.43,4.916
283,427.59,4.916
284,427.76,4.916
285,427.93,4.916
286,428.10,4.916
287,428.27,4.916
288,428.44,4.916
289,428.60,4.916
290,428.77,4.916
291,428.93,4.916
292,429.10,4.916
293,429.27,4.916
294,429.44,4.915
295,429.61,4.915
296,429.78,4.915
297,429.95,4.915
298,430.11,4.915
299,430.28,4.915
300,430.44,4.915
301,430.60,4.915
302,430.78,4.915
303,430.94,4.915
304,431.12,4.915
305,431.28,4.915
306,431.45,4.915
307,431.62,4.915
308,431.78,4.914
309,431.95,4.914
310,432.11,4.914
311,432.28,4.914
312,432.45,4.914
313,432.62,4.914
314,432.79,4.914
315,432.95,4.914
316,433.12,4.914
317,433.29,4.914
318,433.46,4.914
319,433.62,4.914
320,433.79,4.914
321,433.95,4.913
322,434.12,4.913
323,434.29,4.913
324,434.46,4.913
325,434.63,4.913
326,434.79,4.913
327,434.96,4.913
328,435.13,4.913
329,435.29,4.913
330,435.46,4.913
331,435.63,4.913
332,435.80,4.912
333,435.97,4.912
334,436.14,4.912
335,436.30,4.912
336,436.46,4.912
337,436.63,4.912
338,436.80,4.912
339,436.97,4.912
340,437.14,4.912
341,437.31,4.911
342,437.47,4.911
343,437.64,4.911
344,437.81,4.911
345,437.98,4.911
346,438.14,4.911
347,438.30,4.911
348,438.48,4.911
349,438.64,4.911
350,438.81,4.911
351,438.98,4.910
352,439.15,4.910
353,439.32,4.910
354,439.48,4.910
355,439.65,4.910
356,439.81,4.910
357,439.98,4.910
358,440.15,4.910
359,440.32,4.910
360,440.49,4.909
361,440.66,4.909
362,440.83,4.909
363,440.99,4.909
364,441.15,4.909
365,441.32,4.909
366,441.48,4.909
367,441.65,4.909
368,441.83,4.909
369,441.99,4.908
370,442.16,4.908
371,442.32,4.908
372,442.49,4.908
373,442.66,4.908
374,442.83,4.908
375,442.99,4.908
376,443.16,4.908
377,443.33,4.907
378,443.50,4.907
379,443.66,4.907
380,443.83,4.907
381,443.99,4.907
382,444.16,4.907
383,444.33,4.907
384,444.50,4.906
385,444.68,4.906
386,444.84,4.906
387,445.00,4.906
388,445.16,4.906
389,445.33,4.906
390,445.50,4.906
391,445.68,4.906
392,445.84,4.905
393,446.01,4.905
394,446.17,4.905
395,446.34,4.905
396,446.51,4.905
397,446.67,4.905
398,446.84,4.904
399,447.01,4.904
400,447.18,4.904
401,447.34,4.904
402,447.51,4.904
403,447.68,4.904
404,447.84,4.904
405,448.01,4.903
406,448.18,4.903
407,448.35,4.903
408,448.52,4.903
409,448.69,4.903
410,448.85,4.903
411,449.01,4.902
412,449.18,4.902
413,449.35,4.902
414,449.52,4.902
415,449.69,4.902
416,449.86,4.902
417,450.03,4.901
418,450.19,4.901
419,450.36,4.901
420,450.52,4.901
421,450.69,4.901
422,450.85,4.901
423,451.02,4.900
424,451.20,4.900
425,451.36,4.900
426,451.53,4.900
427,451.70,4.900
428,451.86,4.899
429,452.02,4.899
430,452.19,4.899
431,452.37,4.899
432,452.53,4.899
433,452.70,4.899
434,452.87,4.898
435,453.03,4.898
436,453.20,4.898
437,453.37,4.898
438,453.54,4.898
439,453.71,4.897
440,453.87,4.897
441,454.04,4.897
442,454.20,4.897
443,454.37,4.897
444,454.54,4.896
445,454.71,4.896
446,454.88,4.896
447,455.04,4.896
448,455.21,4.895
449,455.38,4.895
450,455.55,4.895
451,455.71,4.895
452,455.88,4.895
453,456.05,4.894
454,456.21,4.894
455,456.38,4.894
456,456.55,4.894
457,456.71,4.893
458,456.89,4.893
459,457.05,4.893
460,457.22,4.893
461,457.39,4.893
462,457.56,4.892
463,457.71,4.892
464,457.88,4.892
465,458.05,4.892
466,458.22,4.891
467,458.39,4.891
468,458.56,4.891
469,458.72,4.891
470,458.89,4.890
471,459.05,4.890
472,459.23,4.890
473,459.39,4.890
474,459.56,4.889
475,459.72,4.889
476,459.89,4.889
477,460.06,4.889
478,460.23,4.888
479,460.40,4.888
480,460.56,4.888
481,460.73,4.888
482,460.89,4.887
483,461.07,4.887
484,461.24,4.887
485,461.40,4.887
486,461.57,4.886
487,461.73,4.886
488,461.90,4.886
489,462.06,4.885
490,462.24,4.885
491,462.41,4.885
492,462.58,4.885
493,462.75,4.884
494,462.90,4.884
495,463.07,4.884
496,463.24,4.884
497,463.41,4.883
498,463.58,4.883
499,463.75,4.883
500,463.92,4.882
501,464.08,4.882
502,464.24,4.882
503,464.41,4.881
504,464.58,4.881
505,464.75,4.881
506,464.92,4.881
507,465.08,4.880
508,465.25,4.880
509,465.41,4.880
510,465.59,4.879
511,465.75,4.879
512,465.92,4.879
513,466.09,4.878
514,466.25,4.878
515,466.42,4.878
516,466.59,4.877
517,466.76,4.877
518,466.92,4.877
519,467.09,4.876
520,467.26,4.876
521,467.43,4.876
522,467.60,4.875
523,467.76,4.875
524,467.93,4.875
525,468.09,4.874
526,468.26,4.874
527,468.43,4.874
528,468.60,4.873
529,468.77,4.873
530,468.93,4.873
531,469.10,4.872
532,469.26,4.872
533,469.43,4.872
534,469.60,4.871
535,469.77,4.871
536,469.94,4.871
537,470.10,4.870
538,470.27,4.870
539,470.44,4.869
540,470.60,4.869
541,470.77,4.869
542,470.94,4.868
543,471.11,4.868
544,471.27,4.868
545,471.44,4.867
546,471.61,4.867
547,471.78,4.866
548,471.94,4.866
549,472.11,4.866
550,472.28,4.865
551,472.45,4.865
552,472.61,4.864
553,472.78,4.864
554,472.95,4.864
555,473.11,4.863
556,473.28,4.863
557,473.45,4.862
558,473.62,4.862
559,473.79,4.862
560,473.95,4.861
561,474.12,4.861
562,474.28,4.860
563,474.45,4.860
564,474.62,4.860
565,474.79,4.859
566,474.96,4.859
567,475.12,4.858
568,475.29,4.858
569,475.46,4.857
570,475.63,4.857
571,475.80,4.857
572,475.96,4.856
573,476.12,4.856
574,476.29,4.855
575,476.46,4.855
576,476.63,4.854
577,476.80,4.854
578,476.97,4.854
579,477.13,4.853
580,477.29,4.853
581,477.46,4.852
582,477.63,4.852
583,477.80,4.851
584,477.97,4.851
585,478.14,4.850
586,478.30,4.850
587,478.47,4.850
588,478.64,4.849
589,478.81,4.849
590,478.97,4.848
591,479.14,4.848
592,479.30,4.847
593,479.47,4.847
594,479.64,4.846
595,479.81,4.846
596,479.98,4.845
597,480.15,4.845
598,480.31,4.844
599,480.48,4.844
600,480.64,4.843
601,480.81,4.843
602,480.98,4.842
603,481.14,4.842
604,481.32,4.841
605,481.48,4.841
606,481.64,4.840
607,481.81,4.840
608,481.98,4.839
609,482.15,4.839
610,482.32,4.838
611,482.49,4.838
612,482.65,4.837
613,482.82,4.837
614,482.98,4.836
615,483.15,4.836
616,483.32,4.835
617,483.49,4.835
618,483.66,4.834
619,483.83,4.834
620,483.99,4.833
621,484.15,4.833
622,484.32,4.832
623,484.49,4.832
624,484.66,4.831
625,484.83,4.831
626,485.00,4.830
627,485.16,4.830
628,485.33,4.829
629,485.49,4.829
630,485.66,4.828
631,485.83,4.828
632,486.00,4.827
633,486.17,4.827
634,486.33,4.826
635,486.50,4.825
636,486.67,4.825
637,486.84,4.824
638,487.00,4.824
639,487.17,4.823
640,487.33,4.823
641,487.50,4.822
642,487.67,4.822
643,487.84,4.821
644,488.01,4.820
645,488.18,4.820
646,488.35,4.819
647,488.51,4.819
648,488.67,4.818
649,488.84,4.818
650,489.01,4.817
651,489.18,4.817
652,489.35,4.816
653,489.52,4.815
654,489.68,4.815
655,489.84,4.814
656,490.01,4.814
657,490.18,4.813
658,490.35,4.813
659,490.51,4.812
660,490.68,4.811
661,490.85,4.811
662,491.02,4.810
663,491.18,4.810
664,491.35,4.809
665,491.52,4.809
666,491.69,4.808
667,491.85,4.807
668,492.02,4.807
669,492.19,4.806
670,492.36,4.806
671,492.53,4.805
672,492.69,4.804
673,492.86,4.804
674,493.03,4.803
675,493.20,4.803
676,493.36,4.802
677,493.53,4.801
678,493.69,4.801
679,493.86,4.800
680,494.03,4.800
681,494.20,4.799
682,494.37,4.798
683,494.54,4.798
684,494.70,4.797
685,494.86,4.797
686,495.04,4.796
687,495.20,4.795
688,495.37,4.795
689,495.53,4.794
690,495.70,4.793
691,495.87,4.793
692,496.04,4.792
693,496.21,4.791
694,496.37,4.791
695,496.53,4.790
696,496.70,4.790
697,496.87,4.789
698,497.04,4.788
699,497.21,4.788
700,497.38,4.787
701,497.55,4.786
702,497.71,4.786
703,497.87,4.785
704,498.04,4.784
705,498.21,4.784
706,498.39,4.783
707,498.55,4.782
708,498.72,4.782
709,498.88,4.781
710,499.05,4.781
711,499.21,4.780
712,499.38,4.779
713,499.55,4.779
714,499.72,4.778
715,499.89,4.777
716,500.06,4.777
717,500.22,4.776
718,500.38,4.775
719,500.55,4.775
720,500.72,4.774
721,500.89,4.773
722,501.06,4.773
723,501.23,4.772
724,501.39,4.771
725,501.56,4.771
726,501.72,4.770
727,501.90,4.769
728,502.06,4.769
729,502.23,4.768
730,502.40,4.767
731,502.57,4.767
732,502.73,4.766
733,502.90,4.765
734,503.07,4.764
735,503.24,4.764
736,503.41,4.763
737,503.57,4.762
738,503.73,4.762
739,503.91,4.761
740,504.07,4.760
741,504.23,4.760
742,504.40,4.759
743,504.57,4.758
744,504.74,4.757
745,504.91,4.757
746,505.07,4.756
747,505.25,4.755
748,505.41,4.755
749,505.58,4.754
750,505.74,4.753
751,505.91,4.752
752,506.08,4.752
753,506.25,4.751
754,506.41,4.750
755,506.58,4.750
756,506.75,4.749
757,506.91,4.748
758,507.08,4.747
759,507.25,4.747
760,507.42,4.746
761,507.58,4.745
762,507.75,4.744
763,507.92,4.744
764,508.09,4.743
765,508.25,4.742
766,508.42,4.741
767,508.59,4.741
768,508.75,4.740
769,508.92,4.739
770,509.09,4.738
771,509.26,4.738
772,509.43,4.737
773,509.59,4.736
774,509.75,4.735
775,509.93,4.735
776,510.09,4.734
777,510.26,4.733
778,510.43,4.732
779,510.60,4.731
780,510.76,4.731
781,510.92,4.730
782,511.09,4.729
783,511.26,4.728
784,511.43,4.727
785,511.61,4.727
786,511.77,4.726
787,511.94,4.725
788,512.10,4.724
789,512.27,4.723
790,512.43,4.723
791,512.60,4.722
792,512.77,4.721
793,512.94,4.720
794,513.11,4.719
795,513.27,4.718
796,513.44,4.718
797,513.61,4.717
798,513.77,4.716
799,513.94,4.715
800,514.11,4.714
801,514.28,4.713
802,514.45,4.712
803,514.61,4.712
804,514.78,4.711
805,514.95,4.710
806,515.12,4.709
807,515.28,4.708
808,515.45,4.707
809,515.61,4.706
810,515.78,4.705
811,515.95,4.704
812,516.12,4.704
813,516.29,4.703
814,516.45,4.702
815,516.62,4.701
816,516.79,4.700
817,516.96,4.699
818,517.12,4.698
819,517.29,4.697
820,517.45,4.696
821,517.62,4.695
822,517.79,4.695
823,517.96,4.694
824,518.12,4.693
825,518.29,4.692
826,518.46,4.691
827,518.63,4.690
828,518.79,4.689
829,518.96,4.688
830,519.13,4.687
831,519.29,4.686
832,519.46,4.685
833,519.63,4.684
834,519.80,4.683
835,519.97,4.682
836,520.13,4.681
837,520.30,4.680
838,520.47,4.679
839,520.64,4.678
840,520.80,4.677
841,520.97,4.676
842,521.13,4.675
843,521.31,4.674
844,521.47,4.673
845,521.64,4.672
846,521.81,4.671
847,521.97,4.670
848,522.14,4.669
849,522.31,4.668
850,522.47,4.667
851,522.64,4.666
852,522.80,4.665
853,522.97,4.664
854,523.15,4.663
855,523.32,4.662
856,523.48,4.660
857,523.65,4.659
858,523.81,4.658
859,523.98,4.657
860,524.15,4.656
861,524.32,4.655
862,524.48,4.654
863,524.65,4.653
864,524.81,4.652
865,524.98,4.650
866,525.15,4.649
867,525.32,4.648
868,525.49,4.647
869,525.65,4.646
870,525.81,4.645
871,525.98,4.644
872,526.15,4.642
873,526.32,4.641
874,526.49,4.640
875,526.66,4.639
876,526.82,4.638
877,526.99,4.636
878,527.16,4.635
879,527.32,4.634
880,527.49,4.633
881,527.66,4.632
882,527.83,4.630
883,528.00,4.629
884,528.17,4.628
885,528.34,4.627
886,528.50,4.625
887,528.66,4.624
888,528.83,4.623
889,529.00,4.622
890,529.17,4.620
891,529.34,4.619
892,529.50,4.618
893,529.67,4.617
894,529.83,4.615
895,530.01,4.614
896,530.18,4.613
897,530.34,4.611
898,530.50,4.610
899,530.67,4.609
900,530.84,4.607
901,531.01,4.606
902,531.18,4.605
903,531.34,4.603
904,531.50,4.602
905,531.67,4.601
906,531.85,4.599
907,532.01,4.598
908,532.18,4.597
909,532.35,4.595
910,532.51,4.594
911,532.68,4.593
912,532.85,4.591
913,533.01,4.590
914,533.19,4.588
915,533.35,4.587
916,533.52,4.585
917,533.69,4.584
918,533.85,4.583
919,534.02,4.581
920,534.18,4.580
921,534.35,4.578
922,534.52,4.577
923,534.69,4.575
924,534.85,4.574
925,535.02,4.572
926,535.19,4.571
927,535.36,4.570
928,535.53,4.568
929,535.69,4.567
930,535.86,4.565
931,536.03,4.564
932,536.20,4.562
933,536.37,4.561
934,536.53,4.559
935,536.69,4.557
936,536.86,4.556
937,537.03,4.554
938,537.20,4.553
939,537.37,4.551
940,537.53,4.550
941,537.70,4.548
942,537.87,4.546
943,538.04,4.545
944,538.20,4.543
945,538.37,4.542
946,538.53,4.540
947,538.70,4.539
948,538.87,4.537
949,539.04,4.536
950,539.21,4.534
951,539.37,4.533
952,539.54,4.531
953,539.71,4.529
954,539.88,4.528
955,540.04,4.526
956,540.21,4.525
957,540.38,4.523
958,540.55,4.521
959,540.71,4.520
960,540.88,4.518
961,541.04,4.516
962,541.21,4.515
963,541.38,4.513
964,541.55,4.511
965,541.72,4.509
966,541.88,4.508
967,542.05,4.506
968,542.21,4.504
969,542.38,4.503
970,542.56,4.501
971,542.73,4.499
972,542.89,4.497
973,543.05,4.496
974,543.22,4.494
975,543.38,4.492
976,543.55,4.491
977,543.72,4.489
978,543.89,4.487
979,544.06,4.485
980,544.23,4.484
981,544.40,4.482
982,544.56,4.480
983,544.72,4.478
984,544.89,4.477
985,545.07,4.475
986,545.24,4.473
987,545.40,4.471
988,545.56,4.470
989,545.73,4.468
990,545.90,4.466
991,546.06,4.464
992,546.24,4.462
993,546.40,4.461
994,546.57,4.459
995,546.73,4.457
996,546.90,4.455
997,547.07,4.453
998,547.24,4.452
999,547.41,4.450
1000,547.57,4.448
1001,547.74,4.446
1002,547.90,4.444
1003,548.07,4.442
1004,548.24,4.441
1005,548.41,4.439
1006,548.57,4.437
1007,548.74,4.435
1008,548.91,4.433
1009,549.08,4.431
1010,549.25,4.429
1011,549.42,4.427
1012,549.58,4.425
1013,549.74,4.424
1014,549.91,4.422
1015,550.08,4.420
1016,550.26,4.418
1017,550.42,4.416
1018,550.58,4.414
1019,550.74,4.412
1020,550.91,4.410
1021,551.08,4.408
1022,551.25,4.406
1023,551.42,4.405
1024,551.58,4.403
1025,551.75,4.401
1026,551.92,4.399
1027,552.09,4.397
1028,552.25,4.395
1029,552.42,4.393
1030,552.59,4.391
1031,552.76,4.389
1032,552.92,4.387
1033,553.09,4.385
1034,553.26,4.383
1035,553.43,4.381
1036,553.59,4.379
1037,553.76,4.377
1038,553.93,4.375
1039,554.10,4.373
1040,554.26,4.371
1041,554.43,4.369
1042,554.60,4.367
1043,554.77,4.365
1044,554.93,4.363
1045,555.10,4.361
1046,555.27,4.359
1047,555.44,4.357
1048,555.60,4.355
1049,555.77,4.353
1050,555.93,4.351
1051,556.10,4.349
1052,556.27,4.347
1053,556.44,4.345
1054,556.60,4.343
1055,556.77,4.341
1056,556.94,4.338
1057,557.11,4.336
1058,557.29,4.334
1059,557.45,4.332
1060,557.61,4.330
1061,557.77,4.328
1062,557.94,4.326
1063,558.11,4.324
1064,558.28,4.322
1065,558.45,4.320
1066,558.61,4.318
1067,558.78,4.316
1068,558.95,4.314
1069,559.11,4.312
1070,559.28,4.310
1071,559.45,4.307
1072,559.62,4.305
1073,559.78,4.303
1074,559.95,4.301
1075,560.12,4.299
1076,560.28,4.297
1077,560.45,4.295
1078,560.62,4.293
1079,560.79,4.290
1080,560.96,4.288
1081,561.12,4.286
1082,561.28,4.284
1083,561.46,4.282
1084,561.63,4.280
1085,561.80,4.278
1086,561.97,4.275
1087,562.12,4.273
1088,562.29,4.271
1089,562.45,4.269
1090,562.63,4.267
1091,562.80,4.265
1092,562.97,4.263
1093,563.13,4.260
1094,563.29,4.258
1095,563.46,4.256
1096,563.63,4.254
1097,563.81,4.252
1098,563.97,4.250
1099,564.13,4.247
1100,564.30,4.245
1101,564.47,4.243
1102,564.63,4.241
1103,564.81,4.239
1104,564.97,4.236
1105,565.14,4.234
1106,565.31,4.232
1107,565.48,4.230
1108,565.64,4.228
1109,565.80,4.225
1110,565.97,4.223
1111,566.14,4.221
1112,566.31,4.219
1113,566.48,4.217
1114,566.64,4.214
1115,566.81,4.212
1116,566.97,4.210
1117,567.14,4.207
1118,567.31,4.205
1119,567.48,4.203
1120,567.65,4.201
1121,567.82,4.198
1122,567.98,4.196
1123,568.15,4.194
1124,568.31,4.192
1125,568.48,4.189
1126,568.65,4.187
1127,568.82,4.185
1128,568.99,4.183
1129,569.15,4.180
1130,569.32,4.178
1131,569.49,4.176
1132,569.66,4.174
1133,569.83,4.171
1134,569.99,4.169
1135,570.16,4.167
1136,570.33,4.165
1137,570.49,4.162
1138,570.66,4.160
1139,570.83,4.158
1140,571.00,4.155
1141,571.16,4.153
1142,571.33,4.151
1143,571.50,4.149
1144,571.66,4.146
1145,571.83,4.144
1146,572.00,4.142
1147,572.17,4.139
1148,572.33,4.137
1149,572.50,4.135
1150,572.66,4.132
1151,572.83,4.130
1152,573.01,4.128
1153,573.17,4.126
1154,573.33,4.123
1155,573.50,4.121
1156,573.67,4.118
1157,573.84,4.116
1158,574.01,4.114
1159,574.17,4.111
1160,574.34,4.109
1161,574.51,4.107
1162,574.67,4.104
1163,574.84,4.102
1164,575.01,4.100
1165,575.17,4.097
1166,575.34,4.095
1167,575.51,4.093
1168,575.68,4.090
1169,575.84,4.088
1170,576.01,4.085
1171,576.18,4.083
1172,576.34,4.081
1173,576.51,4.078
1174,576.68,4.076
1175,576.85,4.073
1176,577.01,4.071
1177,577.18,4.069
1178,577.35,4.066
1179,577.52,4.064
1180,577.69,4.061
1181,577.85,4.059
1182,578.02,4.057
1183,578.19,4.054
1184,578.36,4.052
1185,578.53,4.049
1186,578.69,4.047
1187,578.86,4.044
1188,579.03,4.042
1189,579.20,4.040
1190,579.36,4.037
1191,579.53,4.035
1192,579.69,4.032
1193,579.86,4.030
1194,580.03,4.027
1195,580.20,4.025
1196,580.36,4.022
1197,580.53,4.020
1198,580.70,4.017
1199,580.87,4.014
1200,581.03,4.012
1201,581.20,4.009
1202,581.37,4.007
1203,581.53,4.004
1204,581.70,4.002
1205,581.87,3.999
1206,582.04,3.997
1207,582.21,3.994
1208,582.37,3.991
1209,582.54,3.989
1210,582.70,3.986
1211,582.87,3.984
1212,583.05,3.981
1213,583.21,3.979
1214,583.37,3.976
1215,583.54,3.973
1216,583.71,3.971
1217,583.87,3.968
1218,584.05,3.965
1219,584.21,3.963
1220,584.38,3.960
1221,584.55,3.958
1222,584.71,3.955
1223,584.88,3.952
1224,585.05,3.950
1225,585.22,3.947
1226,585.38,3.944
1227,585.54,3.942
1228,585.72,3.939
1229,585.88,3.936
1230,586.05,3.934
1231,586.22,3.931
1232,586.39,3.928
1233,586.55,3.925
1234,586.71,3.923
1235,586.89,3.920
1236,587.06,3.917
1237,587.23,3.914
1238,587.39,3.912
1239,587.55,3.909
1240,587.72,3.906
1241,587.89,3.903
1242,588.06,3.901
1243,588.22,3.898
1244,588.39,3.895
1245,588.56,3.892
1246,588.73,3.889
1247,588.90,3.887
1248,589.06,3.884
1249,589.23,3.881
1250,589.40,3.878
1251,589.57,3.875
1252,589.74,3.872
1253,589.90,3.870
1254,590.06,3.867
1255,590.23,3.864
1256,590.40,3.861
1257,590.58,3.858
1258,590.74,3.855
1259,590.90,3.852
1260,591.07,3.849
1261,591.24,3.847
1262,591.41,3.844
1263,591.58,3.841
1264,591.74,3.838
1265,591.90,3.835
1266,592.07,3.832
1267,592.24,3.829
1268,592.41,3.826
1269,592.58,3.823
1270,592.74,3.820
1271,592.91,3.817
1272,593.07,3.814
1273,593.24,3.811
1274,593.41,3.808
1275,593.58,3.805
1276,593.75,3.802
1277,593.91,3.799
1278,594.08,3.796
1279,594.25,3.793
1280,594.41,3.790
1281,594.58,3.786
1282,594.75,3.783
1283,594.92,3.780
1284,595.09,3.777
1285,595.25,3.774
1286,595.42,3.771
1287,595.59,3.768
1288,595.75,3.765
1289,595.92,3.762
1290,596.09,3.758
1291,596.26,3.755
1292,596.43,3.752
1293,596.59,3.749
1294,596.76,3.746
1295,596.93,3.743
1296,597.09,3.739
1297,597.25,3.736
1298,597.43,3.733
1299,597.60,3.730
1300,597.76,3.727
1301,597.93,3.723
1302,598.09,3.720
1303,598.26,3.717
1304,598.43,3.713
1305,598.60,3.710
1306,598.77,3.707
1307,598.93,3.704
1308,599.10,3.700
1309,599.27,3.697
1310,599.44,3.694
1311,599.60,3.690
1312,599.77,3.687
1313,599.94,3.684
1314,600.11,3.680
1315,600.27,3.677
1316,600.43,3.673
1317,600.61,3.670
1318,600.77,3.667
1319,600.95,3.663
1320,601.11,3.660
1321,601.28,3.656
1322,601.44,3.653
1323,601.61,3.650
1324,601.77,3.646
1325,601.95,3.643
1326,602.12,3.639
1327,602.29,3.636
1328,602.45,3.632
1329,602.61,3.629
1330,602.78,3.625
1331,602.95,3.622
1332,603.12,3.618
1333,603.28,3.614
1334,603.45,3.611
1335,603.62,3.607
1336,603.79,3.604
1337,603.95,3.600
1338,604.12,3.596
1339,604.29,3.593
1340,604.46,3.589
1341,604.62,3.586
1342,604.79,3.582
1343,604.96,3.578
1344,605.13,3.575
1345,605.30,3.571
1346,605.46,3.567
1347,605.63,3.564
1348,605.79,3.560
1349,605.96,3.556
1350,606.12,3.552
1351,606.29,3.549
1352,606.46,3.545
1353,606.63,3.541
1354,606.79,3.537
1355,606.96,3.533
1356,607.13,3.530
1357,607.30,3.526
1358,607.46,3.522
1359,607.63,3.518
1360,607.80,3.514
1361,607.97,3.511
1362,608.13,3.507
1363,608.30,3.503
1364,608.47,3.499
1365,608.63,3.495
1366,608.81,3.491
1367,608.97,3.487
1368,609.14,3.483
1369,609.31,3.479
1370,609.47,3.475
1371,609.64,3.471
1372,609.81,3.468
1373,609.98,3.464
1374,610.14,3.460
1375,610.31,3.456
1376,610.47,3.451
1377,610.65,3.447
1378,610.81,3.443
1379,610.98,3.439
1380,611.15,3.435
1381,611.31,3.431
1382,611.49,3.427
1383,611.65,3.423
1384,611.82,3.419
1385,611.98,3.415
1386,612.15,3.411
1387,612.32,3.407
1388,612.49,3.403
1389,612.65,3.398
1390,612.82,3.394
1391,612.98,3.390
1392,613.15,3.386
1393,613.32,3.382
1394,613.49,3.377
1395,613.65,3.373
1396,613.82,3.369
1397,613.99,3.365
1398,614.16,3.361
1399,614.33,3.356
1400,614.49,3.352
1401,614.66,3.348
1402,614.83,3.343
1403,615.00,3.339
1404,615.16,3.335
1405,615.33,3.331
1406,615.50,3.326
1407,615.67,3.322
1408,615.84,3.318
1409,616.00,3.313
1410,616.16,3.309
1411,616.33,3.304
1412,616.50,3.300
1413,616.67,3.296
1414,616.84,3.291
1415,617.01,3.287
1416,617.17,3.282
1417,617.34,3.278
1418,617.50,3.274
1419,617.67,3.269
1420,617.84,3.265
1421,618.01,3.260
1422,618.17,3.256
1423,618.34,3.251
1424,618.51,3.247
1425,618.67,3.242
1426,618.84,3.238
1427,619.01,3.233
1428,619.18,3.229
1429,619.35,3.224
1430,619.51,3.220
1431,619.68,3.215
1432,619.84,3.210
1433,620.01,3.206
1434,620.18,3.201
1435,620.36,3.197
1436,620.51,3.192
1437,620.68,3.187
1438,620.85,3.183
1439,621.02,3.178
1440,621.19,3.173
1441,621.36,3.169
1442,621.52,3.164
1443,621.68,3.159
1444,621.85,3.155
1445,622.02,3.150
1446,622.19,3.145
1447,622.36,3.141
1448,622.53,3.136
1449,622.69,3.131
1450,622.85,3.126
1451,623.02,3.122
1452,623.19,3.117
1453,623.36,3.112
1454,623.53,3.107
1455,623.70,3.103
1456,623.86,3.098
1457,624.02,3.093
1458,624.20,3.088
1459,624.37,3.083
1460,624.54,3.079
1461,624.69,3.074
1462,624.86,3.069
1463,625.03,3.064
1464,625.20,3.059
1465,625.37,3.054
1466,625.53,3.049
1467,625.70,3.045
1468,625.87,3.040
1469,626.04,3.035
1470,626.20,3.030
1471,626.37,3.025
1472,626.54,3.020
1473,626.71,3.015
1474,626.87,3.010
1475,627.05,3.005
1476,627.21,3.000
1477,627.37,2.995
1478,627.54,2.990
1479,627.71,2.985
1480,627.88,2.980
1481,628.04,2.975
1482,628.21,2.970
1483,628.37,2.965
1484,628.54,2.960
1485,628.71,2.955
1486,628.88,2.950
1487,629.05,2.945
1488,629.21,2.940
1489,629.38,2.935
1490,629.55,2.930
1491,629.72,2.925
1492,629.89,2.920
1493,630.05,2.915
1494,630.22,2.910
1495,630.39,2.905
1496,630.55,2.899
1497,630.72,2.894
1498,630.89,2.889
1499,631.06,2.884
1500,631.22,2.879
1501,631.39,2.874
1502,631.55,2.868
1503,631.73,2.863
1504,631.89,2.858
1505,632.07,2.853
1506,632.23,2.848
1507,632.39,2.842
1508,632.56,2.837
1509,632.73,2.832
1510,632.90,2.827
1511,633.07,2.821
1512,633.23,2.816
1513,633.40,2.811
1514,633.56,2.806
1515,633.73,2.800
1516,633.90,2.795
1517,634.07,2.790
1518,634.23,2.784
1519,634.40,2.779
1520,634.56,2.774
1521,634.73,2.768
1522,634.91,2.763
1523,635.08,2.757
1524,635.24,2.752
1525,635.40,2.747
1526,635.57,2.741
1527,635.75,2.736
1528,635.91,2.730
1529,636.07,2.725
1530,636.24,2.720
1531,636.41,2.714
1532,636.58,2.709
1533,636.75,2.703
1534,636.91,2.698
1535,637.07,2.692
1536,637.24,2.687
1537,637.41,2.681
1538,637.59,2.676
1539,637.75,2.670
1540,637.92,2.665
1541,638.08,2.659
1542,638.25,2.654
1543,638.41,2.648
1544,638.59,2.642
1545,638.76,2.637
1546,638.92,2.631
1547,639.09,2.626
1548,639.25,2.620
1549,639.42,2.614
1550,639.58,2.609
1551,639.76,2.603
1552,639.92,2.597
1553,640.09,2.592
1554,640.26,2.586
1555,640.42,2.580
1556,640.59,2.575
1557,640.77,2.569
1558,640.93,2.563
1559,641.09,2.558
1560,641.26,2.552
1561,641.43,2.546
1562,641.60,2.540
1563,641.76,2.535
1564,641.93,2.529
1565,642.09,2.523
1566,642.26,2.517
1567,642.44,2.511
1568,642.61,2.506
1569,642.76,2.500
1570,642.93,2.494
1571,643.10,2.488
1572,643.27,2.482
1573,643.44,2.476
1574,643.60,2.470
1575,643.77,2.465
1576,643.93,2.459
1577,644.10,2.453
1578,644.27,2.447
1579,644.44,2.441
1580,644.61,2.435
1581,644.77,2.429
1582,644.94,2.423
1583,645.11,2.417
1584,645.28,2.411
1585,645.44,2.405
1586,645.61,2.399
1587,645.78,2.393
1588,645.95,2.387
1589,646.12,2.381
1590,646.28,2.375
1591,646.45,2.369
1592,646.62,2.363
1593,646.79,2.357
1594,646.95,2.351
1595,647.12,2.345
1596,647.29,2.339
1597,647.45,2.332
1598,647.62,2.326
1599,647.79,2.320
1600,647.96,2.314
1601,648.12,2.308
1602,648.29,2.302
1603,648.45,2.296
1604,648.62,2.289
1605,648.79,2.283
1606,648.95,2.277
1607,649.13,2.271
1608,649.29,2.265
1609,649.46,2.259
1610,649.63,2.252
1611,649.79,2.246
1612,649.96,2.240
1613,650.13,2.234
1614,650.29,2.227
1615,650.47,2.221
1616,650.63,2.215
1617,650.80,2.209
1618,650.96,2.202
1619,651.13,2.196
1620,651.30,2.190
1621,651.48,2.184
1622,651.63,2.177
1623,651.80,2.171
1624,651.97,2.165
1625,652.14,2.158
1626,652.31,2.152
1627,652.47,2.146
1628,652.64,2.140
1629,652.81,2.133
1630,652.98,2.127
1631,653.14,2.121
1632,653.31,2.114
1633,653.48,2.108
1634,653.64,2.102
1635,653.81,2.095
1636,653.97,2.089
1637,654.14,2.083
1638,654.31,2.076
1639,654.48,2.070
1640,654.65,2.064
1641,654.82,2.057
1642,654.98,2.051
1643,655.14,2.045
1644,655.31,2.038
1645,655.48,2.032
1646,655.65,2.026
1647,655.81,2.019
1648,655.98,2.013
1649,656.15,2.007
1650,656.32,2.000
1651,656.48,1.994
1652,656.65,1.988
1653,656.82,1.981
1654,656.99,1.975
1655,657.16,1.968
1656,657.32,1.962
1657,657.49,1.956
1658,657.65,1.950
1659,657.82,1.943
1660,657.99,1.937
1661,658.16,1.931
1662,658.33,1.924
1663,658.50,1.918
1664,658.66,1.912
1665,658.83,1.905
1666,658.99,1.899
1667,659.16,1.893
1668,659.33,1.887
1669,659.50,1.880
1670,659.66,1.874
1671,659.83,1.868
1672,660.00,1.862
1673,660.17,1.856
1674,660.33,1.849
1675,660.51,1.843
1676,660.67,1.837
1677,660.84,1.831
1678,661.00,1.825
1679,661.17,1.818
1680,661.34,1.812
1681,661.51,1.806
1682,661.68,1.800
1683,661.84,1.794
1684,662.00,1.788
1685,662.17,1.782
1686,662.35,1.776
1687,662.51,1.770
1688,662.68,1.764
1689,662.85,1.758
1690,663.01,1.752
1691,663.18,1.746
1692,663.35,1.740
1693,663.51,1.734
1694,663.68,1.728
1695,663.84,1.722
1696,664.01,1.716
1697,664.18,1.710
1698,664.35,1.704
1699,664.52,1.698
1700,664.68,1.693
1701,664.85,1.687
1702,665.02,1.681
1703,665.19,1.675
1704,665.35,1.669
1705,665.52,1.664
1706,665.68,1.658
1707,665.85,1.652
1708,666.02,1.647
1709,666.20,1.641
1710,666.36,1.636
1711,666.52,1.630
1712,666.68,1.624
1713,666.86,1.619
1714,667.03,1.613
1715,667.20,1.608
1716,667.36,1.602
1717,667.52,1.597
1718,667.69,1.592
1719,667.86,1.586
1720,668.03,1.581
1721,668.20,1.576
1722,668.37,1.570
1723,668.53,1.565
1724,668.70,1.560
1725,668.87,1.555
1726,669.04,1.549
1727,669.20,1.544
1728,669.37,1.539
1729,669.53,1.534
1730,669.70,1.529
1731,669.87,1.524
1732,670.04,1.519
1733,670.21,1.514
1734,670.37,1.509
1735,670.54,1.504
1736,670.71,1.499
1737,670.87,1.495
1738,671.05,1.490
1739,671.21,1.485
1740,671.38,1.480
1741,671.54,1.476
1742,671.72,1.471
1743,671.88,1.466
1744,672.04,1.462
1745,672.21,1.457
1746,672.39,1.453
1747,672.55,1.448
1748,672.72,1.444
1749,672.88,1.439
1750,673.05,1.435
1751,673.22,1.430
1752,673.39,1.426
1753,673.55,1.422
1754,673.72,1.418
1755,673.88,1.413
1756,674.05,1.409
1757,674.22,1.405
1758,674.39,1.401
1759,674.55,1.397
1760,674.72,1.393
1761,674.89,1.389
1762,675.06,1.385
1763,675.22,1.381
1764,675.39,1.377
1765,675.56,1.373
1766,675.73,1.369
1767,675.89,1.366
1768,676.06,1.362
1769,676.23,1.358
1770,676.39,1.355
1771,676.56,1.351
1772,676.73,1.347
1773,676.90,1.344
1774,677.07,1.340
1775,677.23,1.337
1776,677.40,1.333
1777,677.57,1.330
1778,677.74,1.327
1779,677.91,1.323
1780,678.07,1.320
1781,678.24,1.317
1782,678.40,1.314
1783,678.57,1.311
1784,678.74,1.307
1785,678.91,1.304
1786,679.07,1.301
1787,679.24,1.298
1788,679.40,1.295
1789,679.58,1.292
1790,679.74,1.290
1791,679.91,1.287
1792,680.07,1.284
1793,680.24,1.281
1794,680.42,1.279
1795,680.58,1.276
1796,680.74,1.273
1797,680.91,1.271
1798,681.08,1.268
1799,681.25,1.266
1800,681.41,1.263
1801,681.59,1.261
1802,681.75,1.259
1803,681.91,1.256
1804,682.08,1.254
1805,682.25,1.252
1806,682.42,1.249
1807,682.59,1.247
1808,682.75,1.245
1809,682.92,1.243
1810,683.08,1.241
1811,683.26,1.238
1812,683.42,1.236
1813,683.59,1.234
1814,683.75,1.232
1815,683.92,1.230
1816,684.09,1.228
1817,684.26,1.226
1818,684.43,1.224
1819,684.59,1.223
1820,684.76,1.221
1821,684.93,1.219
1822,685.10,1.217
1823,685.26,1.215
1824,685.43,1.213
1825,685.60,1.212
1826,685.77,1.210
1827,685.93,1.208
1828,686.10,1.207
1829,686.27,1.205
1830,686.44,1.204
1831,686.61,1.202
1832,686.77,1.201
1833,686.93,1.199
1834,687.11,1.198
1835,687.27,1.196
1836,687.44,1.195
1837,687.61,1.193
1838,687.78,1.192
1839,687.95,1.191
1840,688.11,1.190
1841,688.27,1.189
1842,688.44,1.188
1843,688.61,1.187
1844,688.78,1.185
1845,688.95,1.184
1846,689.12,1.183
1847,689.28,1.182
1848,689.44,1.181
1849,689.61,1.180
1850,689.79,1.179
1851,689.95,1.178
1852,690.12,1.177
1853,690.28,1.176
1854,690.45,1.175
1855,690.62,1.174
1856,690.79,1.173
1857,690.95,1.172
1858,691.12,1.171
1859,691.29,1.170
1860,691.46,1.169
1861,691.63,1.168
1862,691.79,1.167
1863,691.96,1.166
1864,692.12,1.166
1865,692.30,1.165
1866,692.46,1.164
1867,692.63,1.163
1868,692.80,1.162
1869,692.96,1.161
1870,693.13,1.161
1871,693.29,1.160
1872,693.46,1.159
1873,693.63,1.158
1874,693.79,1.158
1875,693.96,1.157
1876,694.13,1.156
1877,694.30,1.155
1878,694.47,1.155
1879,694.63,1.154
1880,694.80,1.153
1881,694.97,1.152
1882,695.13,1.152
1883,695.30,1.151
1884,695.47,1.150
1885,695.64,1.150
1886,695.80,1.149
1887,695.97,1.149
1888,696.14,1.148
1889,696.31,1.147
1890,696.47,1.147
1891,696.64,1.146
1892,696.81,1.145
1893,696.97,1.145
1894,697.14,1.144
1895,697.31,1.144
1896,697.48,1.143
1897,697.65,1.142
1898,697.81,1.142
1899,697.98,1.141
1900,698.15,1.141
1901,698.31,1.140
1902,698.48,1.139
1903,698.65,1.139
1904,698.81,1.138
1905,698.98,1.138
1906,699.15,1.137
1907,699.32,1.137
1908,699.48,1.136
1909,699.65,1.136
1910,699.82,1.135
1911,699.99,1.134
1912,700.16,1.134
1913,700.32,1.133
1914,700.49,1.133
1915,700.66,1.132
1916,700.82,1.132
1917,700.99,1.131
1918,701.15,1.131
1919,701.33,1.130
1920,701.49,1.130
1921,701.66,1.129
1922,701.83,1.128
1923,701.99,1.128
1924,702.16,1.127
1925,702.32,1.127
1926,702.49,1.126
1927,702.66,1.126
1928,702.82,1.125
1929,702.99,1.125
1930,703.16,1.124
1931,703.32,1.124
1932,703.49,1.123
1933,703.66,1.123
1934,703.82,1.122
1935,703.99,1.122
1936,704.15,1.121
1937,704.32,1.121
1938,704.48,1.120
1939,704.66,1.120
1940,704.83,1.119
1941,704.99,1.119
1942,705.15,1.118
1943,705.32,1.118
1944,705.49,1.117
1945,705.65,1.117
1946,705.82,1.116
1947,705.99,1.116
1948,706.16,1.115
1949,706.32,1.115
1950,706.49,1.114
1951,706.66,1.114
1952,706.83,1.113
1953,706.99,1.113
1954,707.15,1.112
1955,707.32,1.112
1956,707.49,1.111
1957,707.66,1.111
1958,707.82,1.110
1959,707.99,1.110
1960,708.16,1.110
1961,708.32,1.109
1962,708.48,1.109
1963,708.65,1.108
1964,708.82,1.108
1965,708.99,1.107
1966,709.16,1.107
1967,709.32,1.106
1968,709.49,1.106
1969,709.65,1.105
1970,709.82,1.105
1971,709.99,1.104
1972,710.16,1.104
1973,710.32,1.103
1974,710.48,1.103
1975,710.66,1.102
1976,710.83,1.102
1977,710.99,1.101
1978,711.15,1.101
1979,711.32,1.101
1980,711.49,1.100
1981,711.66,1.100
1982,711.82,1.099
1983,711.99,1.099
1984,712.16,1.098
1985,712.32,1.098
1986,712.48,1.097
1987,712.65,1.097
1988,712.82,1.096
1989,712.99,1.096
1990,713.16,1.095
1991,713.32,1.095
1992,713.49,1.094
1993,713.66,1.094
1994,713.82,1.094
1995,713.99,1.093
1996,714.16,1.093
1997,714.32,1.092
1998,714.49,1.092
1999,714.66,1.091
2000,714.82,1.091
2001,714.99,1.090
2002,715.16,1.090
2003,715.32,1.089
2004,715.49,1.089
2005,715.65,1.089
2006,715.82,1.088
2007,715.99,1.088
2008,716.16,1.087
2009,716.32,1.087
2010,716.49,1.086
2011,716.66,1.086
2012,716.83,1.085
2013,716.99,1.085
2014,717.15,1.084
2015,717.32,1.084
2016,717.48,1.083
2017,717.65,1.083
2018,717.82,1.083
2019,717.99,1.082
2020,718.16,1.082
2021,718.32,1.081
2022,718.49,1.081
2023,718.65,1.080
2024,718.82,1.080
2025,718.99,1.079
2026,719.16,1.079
2027,719.32,1.079
2028,719.49,1.078
2029,719.66,1.078
2030,719.82,1.077
2031,719.99,1.077
2032,720.16,1.076
2033,720.32,1.076
2034,720.49,1.075
2035,720.66,1.075
2036,720.82,1.075
2037,720.99,1.074
2038,721.16,1.074
2039,721.33,1.073
2040,721.49,1.073
2041,721.66,1.072
2042,721.82,1.072
2043,721.98,1.071
2044,722.15,1.071
2045,722.32,1.071
2046,722.48,1.070
2047,722.66,1.070
2048,722.82,1.069
2049,722.99,1.069
2050,723.15,1.068
2051,723.32,1.068
2052,723.49,1.067
2053,723.66,1.067
2054,723.82,1.067
2055,723.99,1.066
2056,724.16,1.066
2057,724.32,1.065
2058,724.49,1.065
2059,724.66,1.064
2060,724.82,1.064
2061,724.99,1.063
2062,725.15,1.063
2063,725.33,1.063
2064,725.49,1.062
2065,725.66,1.062
2066,725.82,1.061
2067,725.99,1.061
2068,726.15,1.060
2069,726.32,1.060
2070,726.50,1.060
2071,726.66,1.059
2072,726.82,1.059
2073,726.99,1.058
2074,727.15,1.058
2075,727.32,1.058
2076,727.49,1.057
2077,727.65,1.057
2078,727.82,1.056
2079,728.00,1.056
2080,728.15,1.055
2081,728.32,1.055
2082,728.49,1.055
2083,728.65,1.054
2084,728.82,1.054
2085,728.99,1.053
2086,729.16,1.053
2087,729.32,1.052
2088,729.49,1.052
2089,729.66,1.052
2090,729.82,1.051
2091,729.99,1.051
2092,730.16,1.050
2093,730.33,1.050
2094,730.49,1.049
2095,730.65,1.049
2096,730.82,1.049
2097,730.99,1.048
2098,731.16,1.048
2099,731.32,1.047
2100,731.49,1.047
2101,731.66,1.047
2102,731.82,1.046
2103,731.98,1.046
2104,732.15,1.045
2105,732.32,1.045
2106,732.48,1.045
2107,732.65,1.044
2108,732.82,1.044
2109,732.99,1.043
2110,733.16,1.043
2111,733.32,1.042
2112,733.49,1.042
2113,733.66,1.042
2114,733.82,1.041
2115,733.99,1.041
2116,734.15,1.040
2117,734.32,1.040
2118,734.49,1.040
2119,734.66,1.039
2120,734.82,1.039
2121,734.99,1.038
2122,735.16,1.038
2123,735.32,1.038
2124,735.49,1.037
2125,735.66,1.037
2126,735.83,1.036
2127,735.98,1.036
2128,736.15,1.035
2129,736.32,1.035
2130,736.49,1.035
2131,736.66,1.034
2132,736.83,1.034
2133,736.99,1.033
2134,737.15,1.033
2135,737.32,1.033
2136,737.49,1.032
2137,737.65,1.032
2138,737.82,1.031
2139,737.99,1.031
2140,738.15,1.031
2141,738.32,1.030
2142,738.49,1.030
2143,738.66,1.029
2144,738.83,1.029
2145,738.99,1.029
2146,739.15,1.028
2147,739.32,1.028
2148,739.49,1.027
2149,739.66,1.027
2150,739.82,1.027
2151,739.99,1.026
2152,740.16,1.026
2153,740.32,1.026
2154,740.49,1.025
2155,740.66,1.025
2156,740.83,1.024
2157,740.99,1.024
2158,741.15,1.024
2159,741.32,1.023
2160,741.49,1.023
2161,741.65,1.022
2162,741.82,1.022
2163,741.99,1.022
2164,742.16,1.021
2165,742.32,1.021
2166,742.49,1.020
2167,742.65,1.020
2168,742.82,1.020
2169,742.99,1.019
2170,743.16,1.019
2171,743.33,1.019
2172,743.49,1.018
2173,743.66,1.018
2174,743.82,1.017
2175,743.99,1.017
2176,744.16,1.017
2177,744.33,1.016
2178,744.49,1.016
2179,744.66,1.015
2180,744.82,1.015
2181,744.99,1.015
2182,745.16,1.014
2183,745.33,1.014
2184,745.49,1.014
2185,745.65,1.013
2186,745.82,1.013
2187,745.98,1.012
2188,746.16,1.012
2189,746.32,1.012
2190,746.49,1.011
2191,746.65,1.011
2192,746.82,1.011
2193,746.99,1.010
2194,747.16,1.010
2195,747.32,1.010
2196,747.49,1.009
2197,747.66,1.009
2198,747.82,1.008
2199,747.99,1.008
2200,748.16,1.008
2201,748.32,1.007
2202,748.49,1.007
2203,748.66,1.007
2204,748.82,1.006
2205,748.99,1.006
2206,749.16,1.006
2207,749.32,1.005
2208,749.49,1.005
2209,749.65,1.005
2210,749.82,1.004
2211,749.99,1.004
2212,750.15,1.004
2213,750.32,1.003
2214,750.49,1.003
2215,750.66,1.003
2216,750.82,1.002
2217,750.99,1.002
2218,751.16,1.001
2219,751.33,1.001
2220,751.49,1.001
2221,751.65,1.000
2222,751.82,1.000
2223,752.00,1.000
2224,752.15,0.999
2225,752.32,0.999
2226,752.49,0.999
2227,752.66,0.998
2228,752.82,0.998
2229,752.99,0.998
2230,753.15,0.997
2231,753.32,0.997
2232,753.49,0.996
2233,753.66,0.996
2234,753.82,0.996
2235,753.99,0.995
2236,754.15,0.995
2237,754.32,0.995
2238,754.48,0.994
2239,754.66,0.994
2240,754.82,0.994
2241,754.99,0.993
2242,755.15,0.993
2243,755.32,0.993
2244,755.49,0.992
2245,755.66,0.992
2246,755.82,0.992
2247,755.99,0.991
2248,756.16,0.991
2249,756.33,0.991
2250,756.49,0.990
2251,756.66,0.990
2252,756.83,0.990
2253,756.99,0.989
2254,757.16,0.989
2255,757.33,0.989
2256,757.49,0.988
2257,757.66,0.988
2258,757.82,0.988
2259,757.99,0.987
2260,758.16,0.987
2261,758.32,0.987
2262,758.49,0.986
2263,758.65,0.986
2264,758.82,0.986
2265,758.99,0.985
2266,759.16,0.985
2267,759.32,0.985
2268,759.49,0.984
2269,759.66,0.984
2270,759.82,0.984
2271,759.99,0.983
2272,760.16,0.983
2273,760.32,0.983
2274,760.49,0.983
2275,760.66,0.982
2276,760.82,0.982
2277,760.98,0.982
2278,761.16,0.981
2279,761.32,0.981
2280,761.49,0.981
