Repository: MaCFP/matl-db

# matl-db

#### Welcome to the MaCFP Condensed Phase Subgroup database!

The MaCFP Condensed Phase Working Group was organized to enable the fire safety science research community to make significant progress towards establishing a common framework for the selection of experiments and the methodologies used to analyze these experiments when developing pyrolysis models. Key objectives of this effort include:
- Cataloguing current approaches used to parameterize pyrolysis models;
- Developing standard data set formats for experimental data on pyrolysis;
- Developing requirements for data set quality and establishing a data review committee;
- Quantifying the inter-laboratory variability for comparable experimental datasets; and
- Assessing the impact of the variability of model parameters on fire growth predictions

#### In preparation for MaCFP-4, please read the following:

[Guidelines for Participation in the MaCFP-4 Workshop (2026)](https://github.com/MaCFP/macfp-db/releases/download/macfp-4.0/MaCFP-4_Guidelines_for_Participation.pdf)

[Presentation of Target Experiments and Modeling Guidelines for the upcoming MaCFP-4 Workshop (meeting recording and presentation slides)](https://github.com/MaCFP/macfp-db/releases/tag/macfp-4.0)

Please visit our [wiki pages](https://github.com/MaCFP/matl-db/wiki/How-to-Contribute) for additional details, including how to contribute (experimentalists and modelers).

#### Presentations for previous MaCFP workshops can be found on online:

[**MaCFP-4 (La Rochelle, 2026)**](https://github.com/MaCFP/macfp-db/releases/tag/macfp-4.0)

[**MaCFP-3 (Tsukuba, 2023)**](https://github.com/MaCFP/macfp-db/releases/tag/macfp-3.0)

[**MaCFP-2 (Waterloo, 2021)**](https://github.com/MaCFP/matl-db/releases/tag/v1.1.0)

[MaCFP-2 Preliminary Summary of Experimental Measurements](https://github.com/MaCFP/matl-db/releases/tag/v1.0.0)

#### Virtual Discusion Forum
If you have questions regarding any of the activities or measurement data of the MaCFP Condensed Subgroup, please [start a discussion post](https://github.com/MaCFP/matl-db/discussions). The purpose of this forum is to facilitate data sharing and model development to improve computational predictions of thermal degradation and pyrolysis in fire.

If you find problems with the database or if you have suggestions for improvement, please submit an [Issue](https://github.com/MaCFP/matl-db/issues).

# Lund - Lund University
Lund University; Lund, Sweden

Experiments were performed by [???]. For any questions or requests for additional information, please contact konrad.wilkens@brand.lth.se.

### Experimental Conditions: MCC
A [manufacturer/model number] microscale combustion calorimeter was used to conduct MCC experiments. 

* Heating Rate: 60 K/min
* Temperature program (Pyrolyzer)
  - Initial temperature: 373 K
  - Isotherm: None 
  - Maximum Temperature:
    * Lund\_Wood\_MCC\_N2\_60K\: 910?? K (except for R1: 808?? K)
    * Lund\_Wood\_MCC\_O2-20\_60K: 808?? K 
    * Lund\_Wood-char\_MCC\_O2-20\_60K: 808?? K
* Combustor Temperature: 1173K
* Sample mass: 
  - Lund\_Wood\_MCC\_N2\_60K\: ?? mg +/- ??? mg
  - Lund\_Wood\_MCC\_O2-20\_60K: ?? mg +/- ??? mg
  - Lund\_Wood-char\_MCC_O2-20\_60K: ?? mg +/- ??? mg
* Sample geometry: Powdered
* Calibration type: At the beginning of the test series, a baseline test was performed using a 3.5 mg  sample of polystyrene as a reference. O2 sensor/flow calibration was checked [***at the start of each week of testing, Temperature calibration was performed every 6 months???].
* Crucible type: ceramic crucibles (outer diameter 5.74mm / volume 71 uL) with no lid
* crucible weight: ?? mg +/- ??? mg
* Pyrolyzer Carrier Gas
  - Ultra High Purity (UHP) Nitrogen 
  - N2 Flow rate = 80 ml/min
* Combustor Carrier Gas
  - Ultra High Purity (UHP) Oxygen + Pyrolyzer Carrier Gas
  - O2 Flow rate = 20 ml/min
* Instrument
  - Type: ???
  - O2 Analyzer: [Chemical/Paramagnetic??]
  - Note: 
  
| Test Name | O2 volume % |  Initial Sample Mass (mg) |  Final Sample Mass (mg) | 
| --------- | :---------: | :------------------------: | :------------------------: |
|Lund\_Wood\_MCC\_N2\_60K\_R1 | 0 | 14.86 |    ??? |
|Lund\_Wood\_MCC\_N2\_60K\_R2 | 0 | 11.08|    ??? |
|Lund\_Wood\_MCC\_N2\_60K\_R3 | 0 | 12.52|    ??? |
|Lund\_Wood\_MCC\_O2-20\_60K\_R1 | 20 | 8.25 |    ??? |
|Lund\_Wood\_MCC\_O2-20\_60K\_R1 | 20 | 7.52 |    ??? |
|Lund\_Wood\_MCC\_O2-20\_60K\_R1 | 20 | 8.08 |    ??? |
|Lund\_Wood-char\_MCC\_O2-20\_60K\_R1 | 20 | 2.2|   ??? |
|Lund\_Wood-char\_MCC\_O2-20\_60K\_R2 | 20 | 1.75 |   ??? |
|Lund\_Wood-char\_MCC\_O2-20\_60K\_R3 | 20 | 2.45 |   ??? |

File: Wood/Calibration_Data/Lund/Lund_Wood-char_MCC_O2-20_60K_R1.csv
Time (s),Temperature (K),N2 Flow (cc/min),O2 Flow (cc/min),End Flow (cc/min),Oxygen (%),CO (%),CO2 (%),HRR (W/g),Fit Result (W/g),Fit 1 (W/g),Fit 2 (W/g),Fit 3 (W/g),Fit 4 (W/g),Fit 5 (W/g)
0.13,431.0,80.09,20.03,99.556,20.16,,,0.049,,,,,,
0.708,431.5,80.093,20.028,99.559,20.159,,,0.146,,,,,,
1.242,432.0,80.092,20.028,99.562,20.159,,,0.06,,,,,,
1.742,432.5,80.094,20.029,99.564,20.159,,,0.059,,,,,,
2.277,433.0,80.095,20.029,99.565,20.158,,,0.182,,,,,,
2.79,433.5,80.098,20.028,99.567,20.159,,,0.079,,,,,,
3.323,434.0,80.094,20.029,99.569,20.159,,,0.113,,,,,,
3.863,434.5,80.089,20.028,99.571,20.16,,,-0.02,,,,,,
4.386,435.0,80.091,20.029,99.574,20.163,,,-0.255,,,,,,
4.866,435.5,80.091,20.028,99.573,20.162,,,-0.134,,,,,,
5.373,436.0,80.091,20.028,99.571,20.16,,,0.296,,,,,,
5.866,436.5,80.09,20.027,99.57,20.16,,,0.214,,,,,,
6.403,437.0,80.092,20.027,99.569,20.159,,,0.423,,,,,,
6.929,437.5,80.094,20.03,99.568,20.156,,,0.914,,,,,,
7.432,438.0,80.092,20.028,99.567,20.157,,,0.773,,,,,,
7.926,438.5,80.091,20.028,99.567,20.157,,,0.763,,,,,,
8.493,439.0,80.093,20.028,99.568,20.158,,,0.629,,,,,,
9.002,439.5,80.089,20.029,99.566,20.157,,,0.857,,,,,,
9.513,440.0,80.093,20.028,99.563,20.159,,,0.434,,,,,,
9.996,440.5,80.09,20.028,99.561,20.156,,,0.744,,,,,,
10.471,441.0,80.088,20.027,99.563,20.157,,,0.623,,,,,,
10.99,441.5,80.094,20.029,99.562,20.159,,,0.305,,,,,,
11.461,442.0,80.088,20.028,99.562,20.159,,,0.416,,,,,,
12.019,442.5,80.095,20.029,99.559,20.158,,,0.516,,,,,,
12.558,443.0,80.089,20.028,99.559,20.16,,,0.334,,,,,,
13.018,443.5,80.09,20.027,99.559,20.159,,,0.469,,,,,,
13.506,444.0,80.09,20.028,99.559,20.161,,,0.18,,,,,,
13.963,444.5,80.09,20.027,99.56,20.159,,,0.541,,,,,,
14.5,445.0,80.087,20.028,99.56,20.162,,,0.274,,,,,,
15.016,445.5,80.093,20.03,99.561,20.156,,,1.17,,,,,,
15.52,446.0,80.092,20.03,99.561,20.157,,,1.102,,,,,,
15.982,446.5,80.096,20.025,99.562,20.16,,,0.635,,,,,,
16.471,447.0,80.09,20.03,99.562,20.159,,,0.732,,,,,,
17.01,447.5,80.093,20.029,99.563,20.157,,,1.223,,,,,,
17.471,448.0,80.093,20.027,99.565,20.155,,,1.423,,,,,,
18.006,448.5,80.092,20.029,99.563,20.156,,,1.29,,,,,,
18.472,449.0,80.092,20.027,99.561,20.155,,,1.414,,,,,,
18.997,449.5,80.09,20.03,99.561,20.152,,,1.863,,,,,,
19.503,450.0,80.095,20.028,99.562,20.152,,,1.961,,,,,,
19.985,450.5,80.091,20.028,99.559,20.154,,,1.661,,,,,,
20.457,451.0,80.091,20.027,99.556,20.153,,,1.881,,,,,,
20.97,451.5,80.095,20.028,99.552,20.153,,,1.909,,,,,,
21.457,452.0,80.09,20.029,99.551,20.154,,,1.874,,,,,,
21.975,452.5,80.092,20.031,99.552,20.153,,,1.94,,,,,,
22.444,453.0,80.091,20.03,99.549,20.15,,,2.346,,,,,,
22.905,453.5,80.087,20.028,99.548,20.152,,,2.127,,,,,,
23.444,454.0,80.094,20.028,99.547,20.153,,,1.908,,,,,,
23.933,454.5,80.089,20.028,99.548,20.152,,,1.943,,,,,,
24.446,455.0,80.089,20.028,99.546,20.149,,,2.296,,,,,,
24.926,455.5,80.09,20.029,99.547,20.149,,,2.412,,,,,,
25.383,456.0,80.092,20.027,99.549,20.149,,,2.345,,,,,,
25.855,456.5,80.095,20.028,99.552,20.149,,,2.276,,,,,,
26.342,457.0,80.093,20.028,99.554,20.147,,,2.545,,,,,,
26.814,457.5,80.094,20.028,99.552,20.147,,,2.566,,,,,,
27.319,458.0,80.094,20.028,99.551,20.146,,,2.712,,,,,,
27.815,458.5,80.092,20.028,99.551,20.146,,,2.881,,,,,,
28.284,459.0,80.094,20.029,99.55,20.147,,,2.872,,,,,,
28.782,459.5,80.093,20.029,99.548,20.147,,,2.893,,,,,,
29.286,460.0,80.093,20.029,99.545,20.148,,,2.798,,,,,,
29.795,460.5,80.092,20.029,99.543,20.147,,,2.899,,,,,,
30.265,461.0,80.09,20.028,99.541,20.145,,,3.186,,,,,,
30.73,461.5,80.09,20.028,99.539,20.143,,,3.494,,,,,,
31.214,462.0,80.089,20.029,99.537,20.146,,,3.12,,,,,,
31.694,462.5,80.09,20.028,99.535,20.151,,,2.567,,,,,,
32.184,463.0,80.092,20.029,99.535,20.149,,,2.94,,,,,,
32.652,463.5,80.09,20.029,99.534,20.148,,,3.107,,,,,,
33.129,464.0,80.089,20.03,99.532,20.147,,,3.38,,,,,,
33.633,464.5,80.088,20.029,99.531,20.147,,,3.294,,,,,,
34.145,465.0,80.09,20.03,99.531,20.146,,,3.53,,,,,,
34.646,465.5,80.093,20.029,99.532,20.146,,,3.491,,,,,,
35.114,466.0,80.09,20.028,99.531,20.143,,,4.064,,,,,,
35.572,466.5,80.092,20.03,99.53,20.14,,,4.573,,,,,,
36.053,467.0,80.092,20.029,99.528,20.143,,,4.243,,,,,,
36.516,467.5,80.091,20.03,99.526,20.14,,,4.616,,,,,,
36.983,468.0,80.092,20.03,99.524,20.136,,,5.066,,,,,,
37.516,468.5,80.086,20.029,99.523,20.139,,,4.687,,,,,,
37.973,469.0,80.091,20.028,99.523,20.14,,,4.47,,,,,,
38.484,469.5,80.092,20.03,99.525,20.142,,,4.129,,,,,,
38.966,470.0,80.092,20.033,99.528,20.139,,,4.552,,,,,,
39.455,470.5,80.091,20.029,99.527,20.139,,,4.614,,,,,,
39.933,471.0,80.093,20.029,99.529,20.142,,,4.196,,,,,,
40.419,471.5,80.087,20.028,99.529,20.141,,,4.264,,,,,,
40.892,472.0,80.095,20.031,99.528,20.139,,,4.618,,,,,,
41.387,472.5,80.092,20.031,99.53,20.138,,,4.775,,,,,,
41.872,473.0,80.091,20.031,99.531,20.137,,,5.016,,,,,,
42.356,473.5,80.09,20.031,99.533,20.138,,,4.901,,,,,,
42.809,474.0,80.092,20.03,99.533,20.137,,,5.214,,,,,,
43.289,474.5,80.094,20.028,99.531,20.138,,,5.239,,,,,,
43.754,475.0,80.093,20.029,99.526,20.138,,,5.237,,,,,,
44.226,475.5,80.09,20.029,99.524,20.138,,,5.445,,,,,,
44.744,476.0,80.091,20.028,99.522,20.138,,,5.545,,,,,,
45.224,476.5,80.095,20.029,99.52,20.138,,,5.595,,,,,,
45.678,477.0,80.094,20.029,99.52,20.138,,,5.601,,,,,,
46.159,477.5,80.091,20.028,99.52,20.139,,,5.643,,,,,,
46.641,478.0,80.089,20.028,99.518,20.138,,,5.768,,,,,,
47.091,478.5,80.093,20.029,99.516,20.137,,,5.849,,,,,,
47.577,479.0,80.091,20.03,99.511,20.133,,,6.473,,,,,,
48.062,479.5,80.091,20.029,99.51,20.132,,,6.656,,,,,,
48.549,480.0,80.09,20.029,99.508,20.13,,,6.907,,,,,,
49.023,480.5,80.092,20.028,99.506,20.132,,,6.572,,,,,,
49.492,481.0,80.096,20.03,99.505,20.134,,,6.342,,,,,,
49.97,481.5,80.091,20.031,99.505,20.13,,,6.901,,,,,,
50.493,482.0,80.09,20.03,99.502,20.132,,,6.576,,,,,,
50.957,482.5,80.091,20.029,99.499,20.132,,,6.602,,,,,,
51.473,483.0,80.087,20.029,99.495,20.127,,,7.376,,,,,,
51.932,483.5,80.09,20.029,99.495,20.134,,,6.512,,,,,,
52.472,484.0,80.091,20.029,99.496,20.131,,,6.86,,,,,,
52.931,484.5,80.096,20.03,99.498,20.13,,,7.12,,,,,,
53.36,485.0,80.091,20.029,99.499,20.126,,,7.644,,,,,,
53.832,485.5,80.093,20.032,99.5,20.126,,,7.793,,,,,,
54.315,486.0,80.092,20.03,99.501,20.124,,,8.012,,,,,,
54.788,486.5,80.09,20.03,99.501,20.124,,,8.085,,,,,,
55.264,487.0,80.092,20.029,99.501,20.123,,,8.136,,,,,,
55.765,487.5,80.092,20.029,99.5,20.124,,,8.106,,,,,,
56.232,488.0,80.092,20.029,99.5,20.125,,,7.883,,,,,,
56.702,488.5,80.092,20.03,99.5,20.125,,,7.993,,,,,,
57.233,489.0,80.091,20.029,99.499,20.123,,,8.275,,,,,,
57.697,489.5,80.093,20.028,99.496,20.123,,,8.354,,,,,,
58.145,490.0,80.095,20.028,99.492,20.121,,,8.651,,,,,,
58.66,490.5,80.094,20.03,99.489,20.12,,,8.815,,,,,,
59.113,491.0,80.092,20.03,99.484,20.119,,,8.925,,,,,,
59.588,491.5,80.094,20.03,99.479,20.121,,,8.768,,,,,,
60.122,492.0,80.095,20.029,99.476,20.118,,,9.105,,,,,,
60.583,492.5,80.091,20.028,99.473,20.116,,,9.441,,,,,,
61.014,493.0,80.088,20.031,99.47,20.118,,,9.309,,,,,,
61.62,493.5,80.096,20.03,99.468,20.118,,,9.233,,,,,,
62.007,494.0,80.089,20.029,99.466,20.118,,,9.124,,,,,,
62.508,494.5,80.095,20.03,99.463,20.116,,,9.421,,,,,,
63.013,495.0,80.087,20.028,99.464,20.113,,,9.942,,,,,,
63.485,495.5,80.092,20.029,99.463,20.116,,,9.54,,,,,,
63.997,496.0,80.09,20.029,99.465,20.116,,,9.558,,,,,,
64.449,496.5,80.093,20.03,99.465,20.112,,,10.245,,,,,,
64.999,497.0,80.093,20.028,99.466,20.115,,,9.893,,,,,,
65.429,497.5,80.093,20.03,99.465,20.111,,,10.479,,,,,,
65.916,498.0,80.089,20.029,99.464,20.108,,,10.868,,,,,,
66.36,498.5,80.09,20.03,99.465,20.109,,,10.755,,,,,,
66.85,499.0,80.089,20.028,99.464,20.11,,,10.773,,,,,,
67.32,499.5,80.091,20.028,99.461,20.109,,,10.968,,,,,,
67.847,500.0,80.091,20.027,99.459,20.106,,,11.476,,,,,,
68.295,500.5,80.091,20.027,99.458,20.106,,,11.435,,,,,,
68.757,501.0,80.095,20.028,99.457,20.106,,,11.46,,,,,,
69.294,501.5,80.092,20.029,99.456,20.106,,,11.581,,,,,,
69.797,502.0,80.094,20.029,99.456,20.107,,,11.526,,,,,,
70.294,502.5,80.093,20.03,99.455,20.106,,,11.628,,,,,,
70.752,503.0,80.091,20.03,99.455,20.107,,,11.619,,,,,,
71.213,503.5,80.092,20.029,99.455,20.104,,,11.968,,,,,,
71.718,504.0,80.091,20.029,99.455,20.101,,,12.293,,,,,,
72.202,504.5,80.09,20.03,99.455,20.105,,,11.677,,,,,,
72.693,505.0,80.09,20.029,99.453,20.108,,,11.375,,,,,,
73.177,505.5,80.09,20.03,99.45,20.107,,,11.621,,,,,,
73.625,506.0,80.092,20.029,99.449,20.105,,,11.948,,,,,,
74.137,506.5,80.095,20.029,99.448,20.101,,,12.525,,,,,,
74.665,507.0,80.093,20.03,99.446,20.101,,,12.652,,,,,,
75.126,507.5,80.089,20.03,99.446,20.1,,,12.824,,,,,,
75.606,508.0,80.093,20.03,99.447,20.099,,,13.04,,,,,,
76.058,508.5,80.093,20.029,99.445,20.101,,,12.855,,,,,,
76.605,509.0,80.094,20.028,99.444,20.098,,,13.365,,,,,,
77.1,509.5,80.089,20.03,99.442,20.097,,,13.508,,,,,,
77.54,510.0,80.091,20.028,99.443,20.094,,,13.844,,,,,,
78.013,510.5,80.096,20.03,99.445,20.096,,,13.581,,,,,,
78.531,511.0,80.088,20.029,99.445,20.098,,,13.23,,,,,,
79.058,511.5,80.092,20.031,99.443,20.095,,,13.675,,,,,,
79.608,512.0,80.091,20.029,99.44,20.094,,,13.896,,,,,,
80.08,512.5,80.091,20.031,99.44,20.092,,,14.26,,,,,,
80.528,513.0,80.094,20.03,99.44,20.094,,,14.133,,,,,,
81.076,513.5,80.09,20.028,99.437,20.089,,,14.822,,,,,,
81.566,514.0,80.091,20.03,99.437,20.093,,,14.272,,,,,,
82.054,514.5,80.093,20.028,99.435,20.09,,,14.562,,,,,,
82.48,515.0,80.093,20.032,99.431,20.089,,,14.809,,,,,,
83.025,515.5,80.094,20.029,99.428,20.087,,,15.109,,,,,,
83.494,516.0,80.092,20.03,99.426,20.087,,,14.948,,,,,,
83.977,516.5,80.09,20.028,99.425,20.086,,,15.043,,,,,,
84.464,517.0,80.09,20.029,99.426,20.084,,,15.303,,,,,,
85.001,517.5,80.098,20.03,99.423,20.084,,,15.218,,,,,,
85.489,518.0,80.091,20.031,99.419,20.084,,,15.097,,,,,,
85.991,518.5,80.093,20.028,99.421,20.083,,,15.236,,,,,,
86.419,519.0,80.096,20.029,99.419,20.082,,,15.332,,,,,,
86.934,519.5,80.09,20.031,99.42,20.082,,,15.386,,,,,,
87.405,520.0,80.093,20.028,99.422,20.08,,,15.735,,,,,,
87.933,520.5,80.095,20.028,99.423,20.079,,,15.777,,,,,,
88.399,521.0,80.097,20.029,99.422,20.079,,,15.804,,,,,,
88.875,521.5,80.09,20.03,99.42,20.079,,,15.873,,,,,,
89.374,522.0,80.091,20.03,99.416,20.077,,,16.327,,,,,,
89.865,522.5,80.089,20.029,99.414,20.075,,,16.56,,,,,,
90.419,523.0,80.089,20.03,99.411,20.074,,,16.659,,,,,,
90.93,523.5,80.089,20.028,99.408,20.075,,,16.578,,,,,,
91.401,524.0,80.091,20.03,99.406,20.073,,,16.818,,,,,,
91.924,524.5,80.084,20.027,99.404,20.069,,,17.564,,,,,,
92.384,525.0,80.091,20.027,99.402,20.069,,,17.614,,,,,,
92.871,525.5,80.09,20.029,99.4,20.07,,,17.441,,,,,,
93.367,526.0,80.093,20.03,99.4,20.072,,,17.308,,,,,,
93.859,526.5,80.092,20.03,99.402,20.07,,,17.595,,,,,,
94.349,527.0,80.094,20.029,99.403,20.068,,,17.961,,,,,,
94.855,527.5,80.091,20.03,99.404,20.068,,,17.965,,,,,,
95.36,528.0,80.093,20.03,99.402,20.067,,,18.27,,,,,,
95.856,528.5,80.091,20.03,99.399,20.066,,,18.471,,,,,,
96.324,529.0,80.091,20.031,99.397,20.063,,,18.907,,,,,,
96.847,529.5,80.091,20.028,99.396,20.061,,,19.306,,,,,,
97.345,530.0,80.091,20.029,99.396,20.063,,,18.924,,,,,,
97.865,530.5,80.091,20.029,99.397,20.059,,,19.584,,,,,,
98.385,531.0,80.092,20.028,99.395,20.058,,,19.804,,,,,,
98.881,531.5,80.092,20.03,99.395,20.056,,,19.96,,,,,,
99.386,532.0,80.09,20.028,99.398,20.054,,,20.134,,,,,,
99.864,532.5,80.093,20.028,99.4,20.053,,,20.279,,,,,,
100.375,533.0,80.091,20.028,99.403,20.051,,,20.381,,,,,,
100.892,533.5,80.092,20.029,99.406,20.049,,,20.795,,,,,,
101.368,534.0,80.093,20.03,99.408,20.047,,,21.065,,,,,,
101.844,534.5,80.094,20.029,99.41,20.046,,,21.127,,,,,,
102.364,535.0,80.091,20.029,99.41,20.045,,,21.335,,,,,,
102.875,535.5,80.09,20.03,99.411,20.045,,,21.309,,,,,,
103.341,536.0,80.093,20.029,99.412,20.043,,,21.551,,,,,,
103.853,536.5,80.098,20.029,99.411,20.043,,,21.578,,,,,,
104.344,537.0,80.092,20.031,99.41,20.042,,,21.669,,,,,,
104.82,537.5,80.09,20.03,99.407,20.041,,,21.769,,,,,,
105.347,538.0,80.092,20.029,99.405,20.04,,,22.15,,,,,,
105.881,538.5,80.09,20.03,99.406,20.037,,,22.791,,,,,,
106.393,539.0,80.088,20.028,99.404,20.036,,,22.907,,,,,,
106.854,539.5,80.09,20.03,99.405,20.034,,,23.241,,,,,,
107.347,540.0,80.092,20.03,99.405,20.033,,,23.349,,,,,,
107.827,540.5,80.092,20.028,99.404,20.032,,,23.573,,,,,,
108.339,541.0,80.094,20.028,99.4,20.031,,,23.715,,,,,,
108.883,541.5,80.096,20.028,99.398,20.031,,,23.895,,,,,,
109.341,542.0,80.093,20.029,99.397,20.03,,,24.204,,,,,,
109.86,542.5,80.093,20.029,99.395,20.027,,,24.711,,,,,,
110.399,543.0,80.095,20.031,99.394,20.028,,,24.519,,,,,,
110.879,543.5,80.091,20.031,99.39,20.025,,,24.794,,,,,,
111.37,544.0,80.09,20.03,99.386,20.024,,,24.84,,,,,,
111.883,544.5,80.093,20.028,99.382,20.022,,,25.044,,,,,,
112.382,545.0,80.089,20.028,99.38,20.022,,,25.13,,,,,,
112.918,545.5,80.09,20.03,99.381,20.021,,,25.304,,,,,,
113.433,546.0,80.091,20.029,99.383,20.024,,,24.737,,,,,,
113.934,546.5,80.092,20.029,99.381,20.022,,,25.005,,,,,,
114.425,547.0,80.093,20.03,99.382,20.019,,,25.461,,,,,,
114.926,547.5,80.092,20.03,99.385,20.017,,,25.683,,,,,,
115.487,548.0,80.091,20.031,99.385,20.015,,,25.98,,,,,,
115.96,548.5,80.092,20.028,99.39,20.011,,,26.593,,,,,,
116.428,549.0,80.093,20.029,99.393,20.008,,,27.07,,,,,,
116.979,549.5,80.091,20.032,99.395,20.006,,,27.247,,,,,,
117.474,550.0,80.091,20.029,99.394,20.009,,,26.995,,,,,,
117.977,550.5,80.093,20.031,99.392,20.007,,,27.265,,,,,,
118.473,551.0,80.095,20.032,99.391,20.006,,,27.499,,,,,,
118.946,551.5,80.091,20.03,99.392,20.002,,,28.108,,,,,,
119.462,552.0,80.093,20.031,99.395,20.0,,,28.392,,,,,,
119.993,552.5,80.087,20.029,99.395,19.994,,,29.243,,,,,,
120.535,553.0,80.093,20.029,99.397,19.992,,,29.648,,,,,,
121.045,553.5,80.094,20.03,99.396,19.99,,,29.858,,,,,,
121.538,554.0,80.091,20.03,99.391,19.988,,,30.099,,,,,,
122.031,554.5,80.093,20.031,99.385,19.987,,,30.296,,,,,,
122.523,555.0,80.09,20.031,99.382,19.985,,,30.585,,,,,,
122.993,555.5,80.097,20.029,99.382,19.982,,,31.009,,,,,,
123.532,556.0,80.094,20.029,99.383,19.98,,,31.298,,,,,,
124.031,556.5,80.094,20.029,99.383,19.977,,,31.834,,,,,,
124.528,557.0,80.088,20.029,99.379,19.975,,,32.119,,,,,,
125.072,557.5,80.093,20.03,99.374,19.97,,,33.059,,,,,,
125.537,558.0,80.093,20.03,99.37,19.968,,,33.272,,,,,,
126.059,558.5,80.097,20.03,99.367,19.971,,,32.951,,,,,,
126.552,559.0,80.091,20.028,99.371,19.966,,,33.614,,,,,,
127.077,559.5,80.09,20.028,99.377,19.962,,,34.353,,,,,,
127.519,560.0,80.092,20.03,99.379,19.96,,,34.765,,,,,,
128.009,560.5,80.093,20.03,99.378,19.961,,,34.694,,,,,,
128.556,561.0,80.093,20.029,99.377,19.958,,,35.257,,,,,,
129.05,561.5,80.092,20.028,99.376,19.956,,,35.639,,,,,,
129.536,562.0,80.095,20.029,99.379,19.953,,,36.066,,,,,,
130.04,562.5,80.095,20.028,99.381,19.951,,,36.259,,,,,,
130.512,563.0,80.099,20.03,99.383,19.95,,,36.242,,,,,,
131.017,563.5,80.093,20.03,99.386,19.947,,,36.667,,,,,,
131.555,564.0,80.096,20.031,99.385,19.944,,,37.184,,,,,,
132.051,564.5,80.092,20.028,99.383,19.941,,,37.581,,,,,,
132.549,565.0,80.091,20.029,99.383,19.938,,,37.973,,,,,,
133.046,565.5,80.091,20.028,99.384,19.933,,,38.702,,,,,,
133.53,566.0,80.088,20.03,99.382,19.933,,,38.538,,,,,,
134.021,566.5,80.097,20.03,99.381,19.933,,,38.448,,,,,,
134.541,567.0,80.092,20.03,99.379,19.928,,,39.139,,,,,,
135.104,567.5,80.089,20.028,99.38,19.924,,,39.779,,,,,,
135.586,568.0,80.087,20.03,99.379,19.921,,,40.315,,,,,,
136.121,568.5,80.09,20.03,99.38,19.919,,,40.548,,,,,,
136.588,569.0,80.092,20.032,99.378,19.917,,,40.961,,,,,,
137.117,569.5,80.091,20.03,99.379,19.915,,,41.275,,,,,,
137.611,570.0,80.095,20.029,99.378,19.909,,,42.042,,,,,,
138.105,570.5,80.093,20.028,99.378,19.904,,,42.73,,,,,,
138.614,571.0,80.092,20.029,99.38,19.902,,,43.271,,,,,,
139.139,571.5,80.092,20.029,99.38,19.9,,,43.626,,,,,,
139.625,572.0,80.089,20.029,99.38,19.9,,,43.653,,,,,,
140.15,572.5,80.093,20.029,99.377,19.896,,,44.308,,,,,,
140.666,573.0,80.093,20.028,99.376,19.891,,,44.938,,,,,,
141.147,573.5,80.095,20.029,99.373,19.888,,,45.326,,,,,,
141.613,574.0,80.092,20.029,99.374,19.884,,,45.919,,,,,,
142.123,574.5,80.092,20.028,99.372,19.882,,,46.188,,,,,,
142.672,575.0,80.09,20.029,99.369,19.879,,,46.723,,,,,,
143.166,575.5,80.09,20.031,99.367,19.873,,,47.546,,,,,,
143.641,576.0,80.092,20.029,99.364,19.87,,,47.874,,,,,,
144.155,576.5,80.094,20.028,99.36,19.868,,,48.102,,,,,,
144.649,577.0,80.093,20.029,99.357,19.862,,,48.903,,,,,,
145.134,577.5,80.094,20.029,99.357,19.861,,,48.963,,,,,,
145.647,578.0,80.092,20.03,99.357,19.855,,,49.978,,,,,,
146.133,578.5,80.09,20.029,99.359,19.853,,,50.319,,,,,,
146.668,579.0,80.087,20.03,99.361,19.848,,,51.062,,,,,,
147.195,579.5,80.086,20.03,99.363,19.844,,,51.682,,,,,,
147.692,580.0,80.091,20.028,99.363,19.841,,,52.096,,,,,,
148.119,580.5,80.091,20.029,99.362,19.838,,,52.664,,,,,,
148.638,581.0,80.09,20.029,99.364,19.832,,,53.471,,,,,,
149.126,581.5,80.092,20.028,99.368,19.83,,,53.8,,,,,,
149.632,582.0,80.09,20.028,99.373,19.828,,,54.376,,,,,,
150.151,582.5,80.094,20.027,99.376,19.826,,,54.705,,,,,,
150.606,583.0,80.093,20.028,99.377,19.822,,,55.382,,,,,,
151.123,583.5,80.094,20.031,99.375,19.819,,,55.954,,,,,,
151.632,584.0,80.093,20.03,99.372,19.814,,,56.628,,,,,,
152.136,584.5,80.091,20.029,99.371,19.811,,,56.956,,,,,,
152.63,585.0,80.089,20.029,99.371,19.806,,,57.697,,,,,,
153.095,585.5,80.091,20.029,99.372,19.803,,,58.243,,,,,,
153.631,586.0,80.09,20.027,99.373,19.797,,,58.993,,,,,,
154.146,586.5,80.09,20.028,99.371,19.796,,,59.141,,,,,,
154.634,587.0,80.093,20.029,99.367,19.794,,,59.353,,,,,,
155.118,587.5,80.094,20.03,99.364,19.789,,,60.092,,,,,,
155.605,588.0,80.096,20.029,99.364,19.784,,,60.709,,,,,,
156.122,588.5,80.094,20.027,99.364,19.78,,,61.25,,,,,,
156.619,589.0,80.093,20.029,99.365,19.776,,,61.721,,,,,,
157.1,589.5,80.092,20.031,99.368,19.772,,,62.227,,,,,,
157.579,590.0,80.094,20.03,99.37,19.766,,,62.955,,,,,,
158.097,590.5,80.09,20.03,99.371,19.762,,,63.548,,,,,,
158.571,591.0,80.089,20.031,99.369,19.759,,,63.966,,,,,,
159.098,591.5,80.092,20.03,99.37,19.757,,,64.233,,,,,,
159.626,592.0,80.092,20.03,99.371,19.752,,,64.926,,,,,,
160.124,592.5,80.093,20.029,99.373,19.746,,,65.825,,,,,,
160.624,593.0,80.094,20.031,99.378,19.741,,,66.567,,,,,,
161.114,593.5,80.091,20.03,99.381,19.737,,,67.167,,,,,,
161.623,594.0,80.091,20.028,99.381,19.734,,,67.69,,,,,,
162.115,594.5,80.09,20.029,99.378,19.729,,,68.516,,,,,,
162.613,595.0,80.089,20.028,99.375,19.726,,,69.023,,,,,,
163.129,595.5,80.092,20.032,99.373,19.721,,,69.904,,,,,,
163.604,596.0,80.093,20.03,99.373,19.717,,,70.543,,,,,,
164.105,596.5,80.089,20.029,99.373,19.714,,,71.059,,,,,,
164.607,597.0,80.09,20.032,99.373,19.706,,,72.288,,,,,,
165.113,597.5,80.093,20.031,99.372,19.7,,,73.255,,,,,,
165.597,598.0,80.09,20.029,99.366,19.695,,,73.899,,,,,,
166.067,598.5,80.092,20.029,99.363,19.692,,,74.281,,,,,,
166.57,599.0,80.093,20.03,99.361,19.687,,,74.938,,,,,,
167.049,599.5,80.09,20.031,99.358,19.681,,,75.632,,,,,,
167.58,600.0,80.089,20.03,99.358,19.676,,,76.461,,,,,,
168.054,600.5,80.087,20.029,99.358,19.673,,,76.758,,,,,,
168.485,601.0,80.094,20.029,99.361,19.666,,,77.576,,,,,,
169.02,601.5,80.087,20.03,99.361,19.662,,,78.083,,,,,,
169.511,602.0,80.097,20.028,99.361,19.659,,,78.37,,,,,,
170.024,602.5,80.089,20.028,99.362,19.652,,,79.284,,,,,,
170.505,603.0,80.094,20.03,99.364,19.645,,,80.189,,,,,,
170.991,603.5,80.093,20.031,99.365,19.64,,,80.753,,,,,,
171.506,604.0,80.094,20.028,99.369,19.635,,,81.432,,,,,,
171.993,604.5,80.094,20.029,99.373,19.628,,,82.251,,,,,,
172.471,605.0,80.092,20.031,99.376,19.623,,,82.788,,,,,,
172.939,605.5,80.093,20.029,99.38,19.62,,,82.753,,,,,,
173.451,606.0,80.09,20.032,99.384,19.609,,,83.439,,,,,,
173.932,606.5,80.093,20.028,99.385,19.601,,,82.829,,,,,,
174.412,607.0,80.091,20.029,99.387,19.602,,,79.778,,,,,,
174.91,607.5,80.096,20.03,99.388,19.602,,,75.893,,,,,,
175.406,608.0,80.091,20.03,99.391,19.595,,,73.421,,,,,,
175.885,608.5,80.092,20.03,99.392,19.589,,,71.394,,,,,,
176.367,609.0,80.094,20.03,99.391,19.582,,,70.039,,,,,,
176.861,609.5,80.091,20.031,99.39,19.574,,,69.435,,,,,,
177.374,610.0,80.091,20.03,99.39,19.565,,,69.292,,,,,,
177.883,610.5,80.095,20.03,99.388,19.557,,,69.633,,,,,,
178.328,611.0,80.093,20.029,99.386,19.55,,,70.349,,,,,,
178.8,611.5,80.09,20.03,99.384,19.544,,,71.969,,,,,,
179.313,612.0,80.088,20.03,99.381,19.536,,,75.441,,,,,,
179.791,612.5,80.088,20.028,99.379,19.527,,,79.845,,,,,,
180.281,613.0,80.09,20.029,99.375,19.517,,,84.728,,,,,,
180.819,613.5,80.092,20.028,99.373,19.507,,,89.729,,,,,,
181.335,614.0,80.09,20.029,99.373,19.497,,,94.353,,,,,,
181.814,614.5,80.091,20.029,99.376,19.485,,,98.595,,,,,,
182.269,615.0,80.091,20.031,99.378,19.475,,,102.46,,,,,,
182.761,615.5,80.093,20.032,99.381,19.46,,,106.776,,,,,,
183.289,616.0,80.096,20.031,99.385,19.441,,,111.175,,,,,,
183.793,616.5,80.094,20.03,99.388,19.422,,,114.57,,,,,,
184.268,617.0,80.091,20.03,99.393,19.402,,,117.301,,,,,,
184.754,617.5,80.092,20.031,99.399,19.375,,,120.587,,,,,,
185.249,618.0,80.094,20.031,99.405,19.334,,,125.32,,,,,,
185.736,618.5,80.094,20.03,99.41,19.279,,,131.563,,,,,,
186.231,619.0,80.091,20.031,99.415,19.208,,,139.746,,,,,,
186.715,619.5,80.091,20.031,99.418,19.123,,,149.846,,,,,,
187.196,620.0,80.092,20.031,99.422,19.025,,,161.691,,,,,,
187.694,620.5,80.089,20.031,99.428,18.914,,,175.535,,,,,,
188.188,621.0,80.09,20.03,99.436,18.795,,,191.001,,,,,,
188.66,621.5,80.094,20.03,99.448,18.678,,,206.792,,,,,,
189.121,622.0,80.094,20.031,99.468,18.567,,,222.381,,,,,,
189.617,622.5,80.092,20.028,99.51,18.449,,,239.432,,,,,,
190.067,623.0,80.094,20.028,99.583,18.344,,,254.754,,,,,,
190.477,623.5,80.095,20.031,99.681,18.256,,,268.074,,,,,,
190.9,624.0,80.093,20.029,99.799,18.173,,,280.699,,,,,,
191.32,624.5,80.09,20.029,99.91,18.096,,,292.443,,,,,,
191.72,625.0,80.092,20.03,100.002,18.029,,,302.654,,,,,,
192.107,625.5,80.094,20.031,100.078,17.97,,,311.808,,,,,,
192.504,626.0,80.092,20.032,100.143,17.912,,,320.676,,,,,,
192.934,626.5,80.09,20.031,100.195,17.857,,,329.13,,,,,,
193.319,627.0,80.093,20.03,100.234,17.814,,,335.852,,,,,,
193.703,627.5,80.093,20.029,100.264,17.773,,,342.074,,,,,,
194.094,628.0,80.093,20.029,100.283,17.734,,,347.901,,,,,,
194.498,628.5,80.098,20.031,100.286,17.7,,,352.984,,,,,,
194.897,629.0,80.095,20.03,100.25,17.674,,,357.038,,,,,,
195.287,629.5,80.097,20.03,100.183,17.653,,,360.256,,,,,,
195.674,630.0,80.097,20.03,100.096,17.632,,,363.361,,,,,,
196.066,630.5,80.092,20.03,99.999,17.61,,,366.542,,,,,,
196.466,631.0,80.089,20.029,99.899,17.594,,,369.01,,,,,,
196.846,631.5,80.088,20.029,99.813,17.58,,,371.198,,,,,,
197.215,632.0,80.09,20.03,99.734,17.567,,,373.093,,,,,,
197.592,632.5,80.094,20.031,99.657,17.554,,,374.827,,,,,,
198.026,633.0,80.093,20.031,99.573,17.542,,,376.596,,,,,,
198.394,633.5,80.095,20.029,99.509,17.533,,,377.903,,,,,,
198.793,634.0,80.093,20.03,99.45,17.524,,,379.154,,,,,,
199.206,634.5,80.093,20.03,99.405,17.516,,,380.326,,,,,,
199.607,635.0,80.095,20.031,99.379,17.509,,,381.368,,,,,,
199.972,635.5,80.098,20.029,99.373,17.503,,,382.232,,,,,,
200.367,636.0,80.094,20.03,99.388,17.499,,,382.623,,,,,,
200.741,636.5,80.092,20.031,99.415,17.496,,,382.926,,,,,,
201.114,637.0,80.093,20.03,99.452,17.493,,,383.231,,,,,,
201.509,637.5,80.091,20.03,99.503,17.489,,,383.595,,,,,,
201.905,638.0,80.09,20.03,99.568,17.487,,,383.806,,,,,,
202.298,638.5,80.092,20.029,99.642,17.482,,,384.363,,,,,,
202.686,639.0,80.093,20.029,99.722,17.478,,,384.88,,,,,,
203.072,639.5,80.093,20.029,99.806,17.475,,,385.084,,,,,,
203.471,640.0,80.096,20.028,99.893,17.477,,,384.587,,,,,,
203.845,640.5,80.093,20.03,99.966,17.473,,,384.944,,,,,,
204.241,641.0,80.092,20.031,100.033,17.47,,,385.189,,,,,,
204.641,641.5,80.094,20.031,100.088,17.468,,,385.321,,,,,,
205.02,642.0,80.095,20.03,100.127,17.467,,,385.452,,,,,,
205.411,642.5,80.097,20.029,100.152,17.469,,,385.064,,,,,,
205.813,643.0,80.097,20.03,100.166,17.471,,,384.922,,,,,,
206.216,643.5,80.096,20.03,100.172,17.471,,,385.006,,,,,,
206.629,644.0,80.094,20.03,100.17,17.47,,,385.257,,,,,,
207.063,644.5,80.091,20.029,100.16,17.47,,,385.468,,,,,,
207.459,645.0,80.09,20.032,100.15,17.473,,,384.995,,,,,,
207.871,645.5,80.093,20.031,100.139,17.472,,,385.105,,,,,,
208.289,646.0,80.095,20.03,100.129,17.474,,,385.056,,,,,,
208.712,646.5,80.096,20.03,100.118,17.478,,,384.755,,,,,,
209.123,647.0,80.096,20.029,100.108,17.482,,,384.439,,,,,,
209.501,647.5,80.093,20.03,100.1,17.484,,,384.41,,,,,,
209.942,648.0,80.086,20.029,100.096,17.491,,,383.705,,,,,,
210.406,648.5,80.091,20.027,100.094,17.491,,,383.956,,,,,,
210.819,649.0,80.092,20.029,100.093,17.497,,,383.274,,,,,,
211.252,649.5,80.092,20.031,100.09,17.503,,,382.606,,,,,,
211.691,650.0,80.094,20.03,100.088,17.505,,,382.394,,,,,,
212.107,650.5,80.096,20.029,100.087,17.507,,,382.266,,,,,,
212.53,651.0,80.095,20.029,100.087,17.513,,,381.642,,,,,,
212.939,651.5,80.094,20.031,100.087,17.516,,,381.227,,,,,,
213.379,652.0,80.093,20.031,100.089,17.522,,,380.322,,,,,,
213.827,652.5,80.09,20.03,100.092,17.527,,,379.556,,,,,,
214.266,653.0,80.092,20.031,100.095,17.531,,,378.809,,,,,,
214.703,653.5,80.093,20.032,100.096,17.534,,,377.994,,,,,,
215.152,654.0,80.092,20.031,100.096,17.539,,,376.823,,,,,,
215.611,654.5,80.094,20.031,100.097,17.547,,,375.126,,,,,,
216.048,655.0,80.092,20.031,100.102,17.552,,,373.904,,,,,,
216.489,655.5,80.093,20.03,100.111,17.555,,,373.262,,,,,,
216.919,656.0,80.098,20.031,100.119,17.56,,,372.128,,,,,,
217.381,656.5,80.097,20.031,100.128,17.565,,,371.17,,,,,,
217.856,657.0,80.094,20.03,100.136,17.571,,,369.896,,,,,,
218.315,657.5,80.092,20.03,100.142,17.574,,,369.16,,,,,,
218.782,658.0,80.094,20.031,100.147,17.577,,,368.616,,,,,,
219.253,658.5,80.094,20.03,100.157,17.582,,,367.907,,,,,,
219.733,659.0,80.092,20.031,100.168,17.59,,,367.039,,,,,,
220.234,659.5,80.093,20.03,100.178,17.598,,,366.386,,,,,,
220.733,660.0,80.095,20.029,100.184,17.605,,,365.924,,,,,,
221.208,660.5,80.093,20.031,100.185,17.613,,,365.203,,,,,,
221.676,661.0,80.09,20.032,100.185,17.623,,,364.249,,,,,,
222.156,661.5,80.092,20.031,100.181,17.635,,,363.004,,,,,,
222.643,662.0,80.095,20.03,100.177,17.649,,,361.632,,,,,,
223.172,662.5,80.095,20.03,100.172,17.664,,,360.027,,,,,,
223.642,663.0,80.094,20.031,100.169,17.681,,,358.065,,,,,,
224.142,663.5,80.092,20.03,100.161,17.7,,,355.598,,,,,,
224.664,664.0,80.093,20.031,100.148,17.721,,,352.663,,,,,,
225.141,664.5,80.093,20.03,100.135,17.738,,,350.046,,,,,,
225.641,665.0,80.093,20.031,100.119,17.758,,,346.979,,,,,,
226.135,665.5,80.091,20.031,100.105,17.771,,,344.829,,,,,,
226.626,666.0,80.094,20.03,100.093,17.782,,,342.791,,,,,,
227.141,666.5,80.092,20.03,100.083,17.792,,,340.822,,,,,,
227.679,667.0,80.095,20.031,100.074,17.796,,,339.746,,,,,,
228.188,667.5,80.092,20.032,100.065,17.798,,,338.955,,,,,,
228.705,668.0,80.091,20.03,100.06,17.798,,,338.733,,,,,,
229.237,668.5,80.092,20.03,100.059,17.795,,,338.97,,,,,,
229.735,669.0,80.091,20.03,100.058,17.793,,,339.033,,,,,,
230.211,669.5,80.092,20.029,100.064,17.796,,,338.634,,,,,,
230.763,670.0,80.095,20.03,100.082,17.796,,,338.499,,,,,,
231.346,670.5,80.092,20.029,100.108,17.794,,,338.866,,,,,,
231.873,671.0,80.092,20.028,100.128,17.795,,,338.987,,,,,,
232.412,671.5,80.094,20.03,100.144,17.799,,,338.437,,,,,,
232.985,672.0,80.09,20.031,100.16,17.806,,,337.473,,,,,,
233.503,672.5,80.094,20.029,100.175,17.811,,,336.584,,,,,,
234.023,673.0,80.094,20.032,100.187,17.822,,,334.919,,,,,,
234.633,673.5,80.093,20.031,100.198,17.825,,,334.608,,,,,,
235.207,674.0,80.092,20.03,100.199,17.833,,,333.47,,,,,,
235.754,674.5,80.087,20.03,100.184,17.844,,,331.895,,,,,,
236.285,675.0,80.086,20.03,100.161,17.855,,,330.303,,,,,,
236.813,675.5,80.09,20.029,100.138,17.862,,,329.037,,,,,,
237.392,676.0,80.094,20.029,100.113,17.87,,,327.48,,,,,,
237.953,676.5,80.092,20.033,100.086,17.877,,,326.269,,,,,,
238.532,677.0,80.094,20.031,100.055,17.881,,,325.522,,,,,,
239.105,677.5,80.092,20.029,100.023,17.886,,,324.786,,,,,,
239.686,678.0,80.09,20.03,99.997,17.896,,,323.629,,,,,,
240.219,678.5,80.092,20.031,99.979,17.904,,,322.726,,,,,,
240.807,679.0,80.092,20.03,99.975,17.915,,,321.38,,,,,,
241.406,679.5,80.093,20.031,99.978,17.927,,,319.958,,,,,,
242.02,680.0,80.094,20.03,99.988,17.942,,,318.344,,,,,,
242.603,680.5,80.097,20.03,100.004,17.956,,,316.752,,,,,,
243.176,681.0,80.096,20.031,100.027,17.971,,,315.264,,,,,,
243.714,681.5,80.09,20.03,100.046,17.986,,,313.426,,,,,,
244.262,682.0,80.089,20.031,100.062,17.999,,,311.557,,,,,,
244.89,682.5,80.091,20.03,100.079,18.013,,,309.382,,,,,,
245.472,683.0,80.094,20.031,100.088,18.027,,,307.218,,,,,,
246.075,683.5,80.089,20.03,100.09,18.038,,,305.295,,,,,,
246.663,684.0,80.092,20.03,100.092,18.05,,,303.308,,,,,,
247.305,684.5,80.094,20.03,100.09,18.059,,,301.231,,,,,,
247.944,685.0,80.092,20.031,100.082,18.071,,,298.902,,,,,,
248.571,685.5,80.093,20.028,100.076,18.082,,,296.422,,,,,,
249.2,686.0,80.092,20.031,100.079,18.092,,,294.453,,,,,,
249.829,686.5,80.094,20.031,100.08,18.102,,,292.628,,,,,,
250.461,687.0,80.097,20.029,100.078,18.108,,,291.914,,,,,,
251.04,687.5,80.093,20.03,100.074,18.112,,,291.509,,,,,,
251.626,688.0,80.094,20.029,100.068,18.12,,,290.584,,,,,,
252.274,688.5,80.092,20.031,100.068,18.132,,,289.505,,,,,,
252.872,689.0,80.095,20.03,100.073,18.146,,,288.269,,,,,,
253.465,689.5,80.093,20.03,100.087,18.162,,,286.908,,,,,,
254.083,690.0,80.093,20.029,100.1,18.182,,,285.02,,,,,,
254.647,690.5,80.092,20.032,100.102,18.207,,,281.948,,,,,,
255.187,691.0,80.094,20.032,100.098,18.225,,,279.631,,,,,,
255.752,691.5,80.094,20.03,100.086,18.248,,,276.67,,,,,,
256.324,692.0,80.091,20.03,100.074,18.278,,,272.027,,,,,,
256.911,692.5,80.095,20.03,100.06,18.314,,,266.067,,,,,,
257.478,693.0,80.095,20.029,100.045,18.344,,,261.151,,,,,,
258.014,693.5,80.092,20.03,100.026,18.368,,,257.602,,,,,,
258.577,694.0,80.093,20.031,100.001,18.395,,,253.365,,,,,,
259.195,694.5,80.094,20.029,99.974,18.419,,,249.719,,,,,,
259.784,695.0,80.092,20.029,99.957,18.439,,,246.938,,,,,,
260.433,695.5,80.094,20.029,99.953,18.453,,,245.161,,,,,,
261.113,696.0,80.092,20.032,99.956,18.461,,,244.371,,,,,,
261.948,696.5,80.094,20.029,99.968,18.471,,,244.68,,,,,,
262.783,697.0,80.09,20.03,99.988,18.487,,,243.342,,,,,,
263.489,697.5,80.088,20.031,100.011,18.504,,,241.448,,,,,,
264.127,698.0,80.093,20.03,100.039,18.528,,,238.522,,,,,,
264.771,698.5,80.092,20.028,100.068,18.56,,,234.299,,,,,,
265.322,699.0,80.092,20.029,100.084,18.593,,,229.617,,,,,,
265.945,699.5,80.094,20.033,100.093,18.632,,,223.433,,,,,,
266.593,700.0,80.097,20.031,100.088,18.675,,,216.212,,,,,,
267.285,700.5,80.093,20.031,100.076,18.714,,,208.989,,,,,,
267.9,701.0,80.096,20.029,100.057,18.744,,,203.316,,,,,,
268.644,701.5,80.09,20.031,100.021,18.765,,,199.153,,,,,,
269.334,702.0,80.092,20.029,99.973,18.775,,,197.061,,,,,,
270.102,702.5,80.097,20.03,99.923,18.791,,,194.695,,,,,,
270.659,703.0,80.094,20.031,99.899,18.809,,,192.585,,,,,,
271.115,703.5,80.092,20.03,99.882,18.833,,,189.829,,,,,,
271.676,704.0,80.091,20.028,99.864,18.881,,,184.229,,,,,,
272.275,704.5,80.093,20.028,99.865,18.947,,,176.471,,,,,,
272.847,705.0,80.092,20.031,99.889,19.023,,,166.974,,,,,,
273.381,705.5,80.09,20.031,99.904,19.104,,,156.448,,,,,,
274.024,706.0,80.095,20.028,99.91,19.205,,,143.084,,,,,,
274.787,706.5,80.094,20.03,99.912,19.318,,,126.957,,,,,,
276.654,707.0,80.093,20.032,99.894,19.558,,,91.701,,,,,,
277.888,707.5,80.094,20.031,99.812,19.686,,,72.561,,,,,,
278.654,708.0,80.09,20.031,99.771,19.745,,,63.736,,,,,,
279.623,708.5,80.093,20.03,99.739,19.808,,,54.436,,,,,,
280.429,709.0,80.094,20.031,99.705,19.852,,,47.926,,,,,,
281.256,709.5,80.098,20.031,99.689,19.886,,,42.732,,,,,,
282.055,710.0,80.094,20.03,99.704,19.914,,,38.512,,,,,,
282.995,710.5,80.093,20.028,99.76,19.946,,,33.738,,,,,,
283.856,711.0,80.096,20.028,99.821,19.97,,,30.02,,,,,,
284.743,711.5,80.095,20.031,99.874,19.987,,,27.488,,,,,,
285.583,712.0,80.089,20.032,99.893,20.003,,,24.837,,,,,,
286.479,712.5,80.091,20.029,99.875,20.017,,,22.754,,,,,,
287.379,713.0,80.094,20.029,99.804,20.026,,,21.336,,,,,,
288.276,713.5,80.094,20.031,99.694,20.037,,,19.777,,,,,,
289.138,714.0,80.092,20.031,99.589,20.043,,,18.901,,,,,,
289.944,714.5,80.094,20.03,99.509,20.049,,,17.811,,,,,,
290.778,715.0,80.095,20.03,99.469,20.056,,,16.695,,,,,,
291.549,715.5,80.091,20.028,99.454,20.061,,,15.998,,,,,,
292.32,716.0,80.096,20.031,99.445,20.066,,,15.202,,,,,,
293.165,716.5,80.093,20.029,99.442,20.07,,,14.639,,,,,,
293.885,717.0,80.09,20.031,99.438,20.075,,,13.828,,,,,,
294.687,717.5,80.092,20.03,99.439,20.078,,,13.287,,,,,,
295.472,718.0,80.086,20.026,99.437,20.083,,,12.716,,,,,,
296.224,718.5,80.09,20.03,99.431,20.08,,,13.016,,,,,,
297.003,719.0,80.094,20.031,99.43,20.084,,,12.391,,,,,,
297.764,719.5,80.094,20.03,99.43,20.092,,,11.373,,,,,,
298.496,720.0,80.095,20.028,99.431,20.091,,,11.484,,,,,,
299.183,720.5,80.091,20.029,99.432,20.091,,,11.619,,,,,,
299.944,721.0,80.091,20.03,99.433,20.091,,,11.572,,,,,,
300.636,721.5,80.092,20.029,99.435,20.097,,,10.679,,,,,,
301.394,722.0,80.089,20.031,99.438,20.097,,,10.631,,,,,,
302.074,722.5,80.096,20.032,99.44,20.1,,,10.108,,,,,,
302.766,723.0,80.096,20.03,99.441,20.098,,,10.544,,,,,,
303.441,723.5,80.096,20.03,99.441,20.101,,,10.142,,,,,,
304.096,724.0,80.092,20.03,99.442,20.101,,,9.954,,,,,,
304.827,724.5,80.091,20.031,99.44,20.1,,,10.166,,,,,,
305.535,725.0,80.091,20.028,99.442,20.103,,,9.723,,,,,,
306.147,725.5,80.094,20.032,99.445,20.103,,,9.78,,,,,,
306.79,726.0,80.094,20.028,99.445,20.1,,,10.152,,,,,,
307.429,726.5,80.096,20.03,99.442,20.103,,,9.813,,,,,,
308.056,727.0,80.092,20.03,99.444,20.106,,,9.18,,,,,,
308.725,727.5,80.094,20.031,99.445,20.108,,,8.94,,,,,,
309.357,728.0,80.092,20.03,99.445,20.108,,,8.938,,,,,,
309.975,728.5,80.096,20.03,99.448,20.109,,,8.798,,,,,,
310.68,729.0,80.095,20.03,99.447,20.109,,,8.832,,,,,,
311.274,729.5,80.092,20.028,99.446,20.109,,,8.744,,,,,,
311.822,730.0,80.094,20.03,99.445,20.11,,,8.738,,,,,,
312.439,730.5,80.095,20.029,99.447,20.11,,,8.688,,,,,,
313.1,731.0,80.089,20.03,99.446,20.11,,,8.635,,,,,,
313.672,731.5,80.094,20.029,99.444,20.112,,,8.487,,,,,,
314.306,732.0,80.091,20.03,99.443,20.112,,,8.566,,,,,,
314.948,732.5,80.095,20.031,99.44,20.112,,,8.544,,,,,,
315.532,733.0,80.093,20.029,99.439,20.113,,,8.365,,,,,,
316.112,733.5,80.093,20.03,99.44,20.112,,,8.523,,,,,,
316.688,734.0,80.096,20.031,99.441,20.11,,,8.759,,,,,,
317.268,734.5,80.096,20.032,99.441,20.108,,,9.075,,,,,,
317.885,735.0,80.092,20.031,99.441,20.111,,,8.653,,,,,,
318.462,735.5,80.094,20.029,99.441,20.114,,,8.226,,,,,,
319.037,736.0,80.092,20.027,99.44,20.113,,,8.422,,,,,,
319.639,736.5,80.097,20.03,99.44,20.11,,,8.827,,,,,,
320.163,737.0,80.096,20.03,99.441,20.112,,,8.515,,,,,,
320.743,737.5,80.096,20.029,99.441,20.112,,,8.5,,,,,,
321.388,738.0,80.092,20.03,99.44,20.109,,,9.049,,,,,,
321.943,738.5,80.096,20.032,99.438,20.107,,,9.265,,,,,,
322.481,739.0,80.093,20.03,99.438,20.11,,,8.891,,,,,,
323.039,739.5,80.095,20.03,99.439,20.108,,,9.072,,,,,,
323.592,740.0,80.091,20.03,99.438,20.11,,,8.837,,,,,,
324.162,740.5,80.091,20.031,99.439,20.112,,,8.369,,,,,,
324.697,741.0,80.092,20.03,99.44,20.112,,,8.411,,,,,,
325.217,741.5,80.093,20.03,99.441,20.112,,,8.439,,,,,,
325.754,742.0,80.095,20.029,99.44,20.112,,,8.372,,,,,,
326.279,742.5,80.093,20.029,99.44,20.113,,,8.246,,,,,,
326.829,743.0,80.094,20.03,99.44,20.114,,,7.977,,,,,,
327.42,743.5,80.096,20.029,99.438,20.114,,,8.05,,,,,,
327.954,744.0,80.091,20.031,99.438,20.115,,,8.05,,,,,,
328.49,744.5,80.093,20.03,99.439,20.115,,,7.988,,,,,,
329.069,745.0,80.095,20.032,99.438,20.116,,,7.888,,,,,,
329.598,745.5,80.09,20.029,99.435,20.117,,,7.7,,,,,,
330.138,746.0,80.092,20.03,99.432,20.119,,,7.492,,,,,,
330.651,746.5,80.094,20.03,99.431,20.122,,,7.043,,,,,,
331.194,747.0,80.093,20.031,99.432,20.122,,,6.824,,,,,,
331.71,747.5,80.093,20.03,99.431,20.121,,,6.912,,,,,,
332.252,748.0,80.091,20.028,99.432,20.12,,,7.059,,,,,,
332.796,748.5,80.092,20.027,99.432,20.119,,,7.191,,,,,,
333.384,749.0,80.092,20.029,99.432,20.118,,,7.352,,,,,,
333.902,749.5,80.094,20.031,99.432,20.119,,,7.373,,,,,,
334.415,750.0,80.095,20.03,99.433,20.116,,,7.845,,,,,,
334.925,750.5,80.092,20.031,99.432,20.116,,,7.877,,,,,,
335.485,751.0,80.089,20.029,99.433,20.118,,,7.459,,,,,,
336.033,751.5,80.09,20.032,99.432,20.122,,,6.962,,,,,,
336.536,752.0,80.091,20.031,99.431,20.12,,,7.321,,,,,,
337.1,752.5,80.095,20.03,99.43,20.117,,,7.776,,,,,,
337.628,753.0,80.097,20.029,99.428,20.12,,,7.24,,,,,,
338.126,753.5,80.096,20.03,99.428,20.122,,,6.984,,,,,,
338.656,754.0,80.095,20.03,99.428,20.124,,,6.542,,,,,,
339.162,754.5,80.095,20.03,99.43,20.123,,,6.642,,,,,,
339.671,755.0,80.094,20.028,99.432,20.122,,,6.824,,,,,,
340.177,755.5,80.093,20.03,99.433,20.121,,,6.982,,,,,,
340.685,756.0,80.097,20.031,99.434,20.12,,,7.043,,,,,,
341.222,756.5,80.093,20.029,99.435,20.121,,,6.829,,,,,,
341.706,757.0,80.095,20.028,99.436,20.122,,,6.786,,,,,,
342.206,757.5,80.097,20.03,99.435,20.122,,,6.691,,,,,,
342.717,758.0,80.093,20.03,99.434,20.123,,,6.639,,,,,,
343.206,758.5,80.095,20.03,99.433,20.123,,,6.624,,,,,,
343.731,759.0,80.096,20.031,99.431,20.124,,,6.562,,,,,,
344.23,759.5,80.094,20.031,99.43,20.126,,,6.321,,,,,,
344.709,760.0,80.093,20.032,99.429,20.127,,,6.197,,,,,,
345.194,760.5,80.093,20.031,99.428,20.126,,,6.37,,,,,,
345.71,761.0,80.093,20.03,99.428,20.127,,,6.39,,,,,,
346.208,761.5,80.093,20.03,99.427,20.127,,,6.471,,,,,,
346.693,762.0,80.094,20.03,99.429,20.125,,,6.731,,,,,,
347.189,762.5,80.093,20.031,99.432,20.125,,,6.904,,,,,,
347.678,763.0,80.094,20.032,99.434,20.126,,,6.711,,,,,,
348.174,763.5,80.092,20.031,99.435,20.125,,,6.992,,,,,,
348.698,764.0,80.091,20.03,99.437,20.124,,,6.998,,,,,,
349.176,764.5,80.09,20.03,99.435,20.126,,,6.76,,,,,,
349.704,765.0,80.091,20.029,99.432,20.126,,,6.701,,,,,,
350.232,765.5,80.094,20.029,99.432,20.127,,,6.553,,,,,,
350.724,766.0,80.095,20.031,99.431,20.129,,,6.111,,,,,,
351.21,766.5,80.095,20.03,99.43,20.13,,,6.15,,,,,,
351.7,767.0,80.095,20.03,99.429,20.129,,,6.277,,,,,,
352.182,767.5,80.093,20.03,99.426,20.131,,,5.996,,,,,,
352.665,768.0,80.095,20.031,99.425,20.133,,,5.694,,,,,,
353.154,768.5,80.093,20.03,99.426,20.131,,,5.9,,,,,,
353.657,769.0,80.093,20.029,99.427,20.132,,,5.862,,,,,,
354.162,769.5,80.089,20.03,99.427,20.133,,,5.693,,,,,,
354.661,770.0,80.094,20.03,99.429,20.131,,,5.813,,,,,,
355.154,770.5,80.093,20.03,99.43,20.129,,,6.035,,,,,,
355.67,771.0,80.092,20.031,99.43,20.129,,,6.0,,,,,,
356.195,771.5,80.093,20.03,99.431,20.131,,,5.706,,,,,,
356.702,772.0,80.094,20.029,99.432,20.132,,,5.593,,,,,,
357.185,772.5,80.096,20.03,99.434,20.133,,,5.526,,,,,,
357.639,773.0,80.096,20.03,99.433,20.132,,,5.679,,,,,,
358.132,773.5,80.094,20.028,99.433,20.131,,,5.776,,,,,,
358.622,774.0,80.096,20.028,99.433,20.132,,,5.675,,,,,,
359.102,774.5,80.097,20.029,99.431,20.135,,,5.182,,,,,,
359.632,775.0,80.096,20.031,99.428,20.135,,,5.2,,,,,,
360.109,775.5,80.096,20.031,99.424,20.136,,,5.225,,,,,,
360.569,776.0,80.089,20.029,99.423,20.135,,,5.39,,,,,,
361.076,776.5,80.093,20.032,99.422,20.136,,,5.245,,,,,,
361.569,777.0,80.096,20.031,99.419,20.134,,,5.371,,,,,,
362.073,777.5,80.092,20.031,99.417,20.133,,,5.479,,,,,,
362.615,778.0,80.094,20.031,99.418,20.134,,,5.52,,,,,,
363.118,778.5,80.091,20.031,99.415,20.134,,,5.453,,,,,,
363.632,779.0,80.094,20.031,99.412,20.139,,,4.791,,,,,,
364.136,779.5,80.094,20.032,99.411,20.14,,,4.538,,,,,,
364.606,780.0,80.093,20.031,99.412,20.139,,,4.635,,,,,,
365.082,780.5,80.092,20.032,99.412,20.137,,,4.921,,,,,,
365.567,781.0,80.093,20.031,99.412,20.136,,,4.956,,,,,,
366.083,781.5,80.096,20.033,99.412,20.139,,,4.721,,,,,,
366.578,782.0,80.098,20.031,99.413,20.139,,,4.825,,,,,,
367.067,782.5,80.091,20.031,99.412,20.142,,,4.167,,,,,,
367.567,783.0,80.099,20.03,99.41,20.142,,,4.126,,,,,,
368.045,783.5,80.092,20.032,99.411,20.14,,,4.27,,,,,,
368.543,784.0,80.093,20.031,99.41,20.145,,,3.625,,,,,,
369.017,784.5,80.098,20.032,99.412,20.144,,,3.806,,,,,,
369.505,785.0,80.095,20.028,99.41,20.146,,,3.59,,,,,,
370.021,785.5,80.096,20.028,99.41,20.146,,,3.596,,,,,,
370.511,786.0,80.093,20.028,99.412,20.149,,,2.944,,,,,,
370.999,786.5,80.09,20.031,99.415,20.147,,,3.164,,,,,,
371.501,787.0,80.093,20.03,99.417,20.151,,,2.499,,,,,,
371.98,787.5,80.094,20.03,99.416,20.146,,,3.261,,,,,,
372.535,788.0,80.094,20.03,99.417,20.149,,,2.907,,,,,,
372.971,788.5,80.092,20.03,99.414,20.148,,,3.019,,,,,,
373.418,789.0,80.092,20.029,99.415,20.153,,,2.292,,,,,,
373.914,789.5,80.094,20.029,99.415,20.147,,,3.064,,,,,,
374.423,790.0,80.097,20.029,99.414,20.148,,,3.027,,,,,,
374.917,790.5,80.097,20.028,99.414,20.151,,,2.635,,,,,,
