Repository: MaCFP/matl-db

### Experimental Conditions: MCC
A [manufacturer/model number] microscale combustion calorimeter was used to conduct MCC experiments. 

* Heating Rate: 60 K/min
* Temperature program (Pyrolyzer)
  - Initial temperature: 373 K
  - Isotherm: None 
  - Maximum Temperature:
    * Lund\_Wood\_MCC\_N2\_60K\: 910?? K (except for R1: 808?? K)
    * Lund\_Wood\_MCC\_O2-20\_60K: 808?? K 
    * Lund\_Wood-char\_MCC\_O2-20\_60K: 808?? K
* Combustor Temperature: 1173K
* Sample mass: 
  - Lund\_Wood\_MCC\_N2\_60K\: ?? mg +/- ??? mg
  - Lund\_Wood\_MCC\_O2-20\_60K: ?? mg +/- ??? mg
  - Lund\_Wood-char\_MCC_O2-20\_60K: ?? mg +/- ??? mg
* Sample geometry: Powdered

File: Wood/Calibration_Data/Lund/Lund_Wood-char_MCC_O2-20_60K_R2.csv
Time (s),Temperature (K),N2 Flow (cc/min),O2 Flow (cc/min),End Flow (cc/min),Oxygen (%),CO (%),CO2 (%),HRR (W/g),Fit Result (W/g),Fit 1 (W/g),Fit 2 (W/g),Fit 3 (W/g),Fit 4 (W/g),Fit 5 (W/g)
0.046,429.0,80.087,20.03,99.722,19.958,,,-0.004,,,,,,
0.666,429.5,80.092,20.026,99.725,19.959,,,-0.068,,,,,,
1.224,430.0,80.095,20.028,99.726,19.961,,,-0.416,,,,,,
1.837,430.5,80.094,20.028,99.724,19.961,,,-0.697,,,,,,
2.396,431.0,80.096,20.029,99.724,19.961,,,-0.645,,,,,,
2.994,431.5,80.093,20.03,99.727,19.959,,,-0.202,,,,,,
3.585,432.0,80.091,20.03,99.727,19.959,,,-0.103,,,,,,
4.124,432.5,80.092,20.028,99.731,19.959,,,-0.08,,,,,,
4.727,433.0,80.095,20.027,99.734,19.959,,,0.054,,,,,,
5.32,433.5,80.093,20.027,99.736,19.954,,,0.81,,,,,,
5.859,434.0,80.092,20.028,99.735,19.958,,,0.06,,,,,,
6.405,434.5,80.098,20.031,99.733,19.962,,,-0.506,,,,,,
6.973,435.0,80.092,20.028,99.736,19.954,,,0.957,,,,,,
7.524,435.5,80.096,20.028,99.74,19.955,,,1.026,,,,,,
8.074,436.0,80.093,20.029,99.743,19.954,,,0.949,,,,,,
8.626,436.5,80.09,20.028,99.747,19.952,,,1.367,,,,,,
9.192,437.0,80.094,20.03,99.748,19.955,,,0.646,,,,,,
9.715,437.5,80.094,20.031,99.749,19.956,,,0.502,,,,,,
10.255,438.0,80.094,20.029,99.749,19.957,,,0.363,,,,,,
10.795,438.5,80.092,20.028,99.749,19.956,,,0.405,,,,,,
11.395,439.0,80.094,20.031,99.754,19.958,,,0.223,,,,,,
11.921,439.5,80.092,20.028,99.758,19.956,,,0.486,,,,,,
12.485,440.0,80.094,20.027,99.753,19.957,,,0.175,,,,,,
12.987,440.5,80.094,20.028,99.752,19.957,,,0.304,,,,,,
13.542,441.0,80.093,20.029,99.753,19.956,,,0.518,,,,,,
14.105,441.5,80.093,20.028,99.752,19.955,,,0.809,,,,,,
14.598,442.0,80.092,20.028,99.754,19.953,,,1.174,,,,,,
15.159,442.5,80.094,20.029,99.754,19.953,,,1.134,,,,,,
15.72,443.0,80.09,20.029,99.758,19.954,,,1.04,,,,,,
16.271,443.5,80.091,20.029,99.758,19.954,,,1.048,,,,,,
16.816,444.0,80.094,20.029,99.754,19.952,,,1.553,,,,,,
17.35,444.5,80.089,20.029,99.756,19.952,,,1.772,,,,,,
17.859,445.0,80.093,20.029,99.762,19.954,,,1.475,,,,,,
18.413,445.5,80.097,20.028,99.762,19.954,,,1.379,,,,,,
18.954,446.0,80.093,20.029,99.759,19.957,,,1.132,,,,,,
19.532,446.5,80.095,20.027,99.756,19.956,,,1.319,,,,,,
20.034,447.0,80.093,20.026,99.756,19.954,,,1.799,,,,,,
20.546,447.5,80.091,20.029,99.755,19.954,,,1.806,,,,,,
21.013,448.0,80.09,20.026,99.752,19.952,,,2.324,,,,,,
21.557,448.5,80.091,20.029,99.755,19.953,,,2.262,,,,,,
22.139,449.0,80.094,20.028,99.753,19.955,,,1.878,,,,,,
22.664,449.5,80.093,20.028,99.753,19.956,,,1.645,,,,,,
23.2,450.0,80.093,20.029,99.749,19.954,,,2.254,,,,,,
23.724,450.5,80.093,20.031,99.748,19.955,,,2.206,,,,,,
24.252,451.0,80.093,20.029,99.752,19.956,,,2.095,,,,,,
24.758,451.5,80.092,20.028,99.755,19.954,,,2.628,,,,,,
25.26,452.0,80.09,20.03,99.755,19.95,,,3.476,,,,,,
25.798,452.5,80.091,20.031,99.755,19.948,,,3.773,,,,,,
26.285,453.0,80.094,20.03,99.754,19.951,,,3.233,,,,,,
26.771,453.5,80.097,20.03,99.755,19.954,,,2.719,,,,,,
27.295,454.0,80.098,20.029,99.751,19.953,,,2.96,,,,,,
27.822,454.5,80.096,20.03,99.75,19.952,,,3.146,,,,,,
28.319,455.0,80.094,20.03,99.754,19.952,,,3.297,,,,,,
28.806,455.5,80.092,20.031,99.755,19.953,,,3.134,,,,,,
29.314,456.0,80.095,20.03,99.752,19.952,,,3.179,,,,,,
29.818,456.5,80.096,20.03,99.75,19.953,,,3.098,,,,,,
30.328,457.0,80.094,20.032,99.748,19.953,,,3.185,,,,,,
30.863,457.5,80.093,20.029,99.748,19.951,,,3.599,,,,,,
31.389,458.0,80.095,20.03,99.747,19.952,,,3.2,,,,,,
31.922,458.5,80.095,20.029,99.746,19.949,,,4.066,,,,,,
32.423,459.0,80.096,20.03,99.749,19.951,,,3.617,,,,,,
32.951,459.5,80.092,20.028,99.743,19.954,,,3.044,,,,,,
33.445,460.0,80.097,20.029,99.736,19.953,,,2.981,,,,,,
33.97,460.5,80.092,20.031,99.731,19.96,,,1.836,,,,,,
34.464,461.0,80.09,20.029,99.736,19.956,,,2.45,,,,,,
34.914,461.5,80.093,20.031,99.732,19.958,,,2.106,,,,,,
35.461,462.0,80.096,20.03,99.73,19.958,,,1.933,,,,,,
35.923,462.5,80.098,20.028,99.728,19.955,,,2.674,,,,,,
36.451,463.0,80.094,20.026,99.728,19.959,,,1.948,,,,,,
36.938,463.5,80.095,20.029,99.724,19.958,,,2.16,,,,,,
37.435,464.0,80.094,20.028,99.718,19.957,,,2.468,,,,,,
38.001,464.5,80.094,20.031,99.718,19.955,,,2.898,,,,,,
38.461,465.0,80.091,20.027,99.715,19.955,,,2.732,,,,,,
38.948,465.5,80.095,20.029,99.714,19.955,,,2.934,,,,,,
39.443,466.0,80.097,20.028,99.71,19.957,,,2.654,,,,,,
39.928,466.5,80.095,20.029,99.706,19.955,,,2.87,,,,,,
40.406,467.0,80.097,20.028,99.704,19.957,,,2.601,,,,,,
40.904,467.5,80.096,20.028,99.702,19.96,,,2.197,,,,,,
41.429,468.0,80.091,20.026,99.698,19.962,,,1.87,,,,,,
41.929,468.5,80.094,20.029,99.699,19.957,,,2.833,,,,,,
42.439,469.0,80.095,20.028,99.699,19.955,,,3.113,,,,,,
42.907,469.5,80.093,20.029,99.698,19.955,,,3.084,,,,,,
43.42,470.0,80.092,20.027,99.697,19.955,,,3.254,,,,,,
43.932,470.5,80.095,20.03,99.696,19.956,,,3.1,,,,,,
44.414,471.0,80.095,20.031,99.691,19.958,,,2.712,,,,,,
44.891,471.5,80.096,20.029,99.693,19.957,,,2.973,,,,,,
45.439,472.0,80.093,20.03,99.691,19.954,,,3.364,,,,,,
45.922,472.5,80.094,20.028,99.689,19.953,,,3.397,,,,,,
46.383,473.0,80.096,20.03,99.687,19.953,,,3.424,,,,,,
46.897,473.5,80.094,20.03,99.688,19.955,,,3.058,,,,,,
47.398,474.0,80.095,20.031,99.691,19.954,,,3.006,,,,,,
47.901,474.5,80.091,20.031,99.689,19.956,,,2.626,,,,,,
48.354,475.0,80.091,20.03,99.689,19.951,,,3.523,,,,,,
48.801,475.5,80.092,20.029,99.69,19.951,,,3.398,,,,,,
49.296,476.0,80.093,20.03,99.692,19.955,,,2.585,,,,,,
49.792,476.5,80.093,20.03,99.69,19.954,,,2.687,,,,,,
50.268,477.0,80.094,20.028,99.691,19.951,,,3.078,,,,,,
50.734,477.5,80.095,20.028,99.693,19.952,,,2.954,,,,,,
51.225,478.0,80.094,20.027,99.695,19.95,,,3.407,,,,,,
51.723,478.5,80.091,20.028,99.694,19.948,,,3.851,,,,,,
52.185,479.0,80.092,20.029,99.691,19.95,,,3.49,,,,,,
52.668,479.5,80.093,20.028,99.688,19.949,,,3.717,,,,,,
53.18,480.0,80.093,20.029,99.688,19.949,,,3.65,,,,,,
53.687,480.5,80.093,20.03,99.686,19.949,,,3.689,,,,,,
54.17,481.0,80.092,20.029,99.685,19.948,,,4.009,,,,,,
54.666,481.5,80.096,20.028,99.687,19.948,,,3.776,,,,,,
55.142,482.0,80.095,20.029,99.684,19.95,,,3.243,,,,,,
55.622,482.5,80.095,20.029,99.683,19.949,,,3.201,,,,,,
56.078,483.0,80.09,20.03,99.682,19.95,,,3.137,,,,,,
56.57,483.5,80.092,20.028,99.68,19.944,,,4.297,,,,,,
57.017,484.0,80.092,20.028,99.677,19.946,,,3.987,,,,,,
57.555,484.5,80.094,20.026,99.678,19.946,,,3.868,,,,,,
58.063,485.0,80.09,20.027,99.675,19.948,,,3.404,,,,,,
58.57,485.5,80.095,20.03,99.675,19.945,,,4.131,,,,,,
59.089,486.0,80.093,20.031,99.676,19.945,,,4.183,,,,,,
59.554,486.5,80.092,20.03,99.674,19.945,,,4.307,,,,,,
60.041,487.0,80.093,20.028,99.674,19.942,,,4.88,,,,,,
60.522,487.5,80.093,20.03,99.672,19.943,,,4.967,,,,,,
60.956,488.0,80.1,20.028,99.67,19.94,,,5.483,,,,,,
61.446,488.5,80.091,20.029,99.673,19.943,,,5.011,,,,,,
61.955,489.0,80.094,20.026,99.678,19.943,,,4.873,,,,,,
62.415,489.5,80.092,20.025,99.679,19.941,,,5.434,,,,,,
62.98,490.0,80.096,20.031,99.683,19.944,,,4.894,,,,,,
63.451,490.5,80.093,20.028,99.685,19.942,,,5.106,,,,,,
63.986,491.0,80.093,20.029,99.684,19.943,,,4.879,,,,,,
64.47,491.5,80.095,20.03,99.685,19.938,,,5.632,,,,,,
64.911,492.0,80.095,20.03,99.689,19.934,,,6.53,,,,,,
65.37,492.5,80.091,20.029,99.691,19.934,,,6.435,,,,,,
65.855,493.0,80.091,20.029,99.693,19.933,,,6.726,,,,,,
66.367,493.5,80.098,20.029,99.693,19.931,,,7.049,,,,,,
66.866,494.0,80.097,20.028,99.693,19.929,,,7.504,,,,,,
67.36,494.5,80.092,20.029,99.69,19.93,,,7.338,,,,,,
67.844,495.0,80.089,20.03,99.692,19.934,,,6.566,,,,,,
68.323,495.5,80.091,20.028,99.691,19.936,,,6.211,,,,,,
68.805,496.0,80.092,20.028,99.69,19.935,,,6.425,,,,,,
69.304,496.5,80.096,20.03,99.691,19.934,,,6.839,,,,,,
69.787,497.0,80.096,20.029,99.691,19.935,,,6.655,,,,,,
70.252,497.5,80.095,20.029,99.691,19.935,,,6.584,,,,,,
70.721,498.0,80.095,20.029,99.693,19.934,,,6.933,,,,,,
71.223,498.5,80.094,20.028,99.697,19.933,,,7.101,,,,,,
71.724,499.0,80.093,20.029,99.7,19.934,,,6.958,,,,,,
72.205,499.5,80.091,20.029,99.699,19.935,,,6.91,,,,,,
72.696,500.0,80.092,20.03,99.698,19.933,,,7.212,,,,,,
73.163,500.5,80.095,20.029,99.698,19.931,,,7.742,,,,,,
73.623,501.0,80.092,20.029,99.701,19.93,,,8.294,,,,,,
74.094,501.5,80.094,20.029,99.702,19.928,,,8.598,,,,,,
74.592,502.0,80.093,20.032,99.7,19.929,,,8.333,,,,,,
75.059,502.5,80.092,20.03,99.698,19.931,,,8.032,,,,,,
75.546,503.0,80.096,20.028,99.695,19.933,,,7.75,,,,,,
76.056,503.5,80.093,20.031,99.691,19.933,,,8.065,,,,,,
76.562,504.0,80.093,20.031,99.687,19.93,,,8.55,,,,,,
77.049,504.5,80.093,20.029,99.685,19.924,,,9.522,,,,,,
77.506,505.0,80.093,20.03,99.686,19.926,,,9.315,,,,,,
77.953,505.5,80.093,20.029,99.689,19.925,,,9.531,,,,,,
78.44,506.0,80.09,20.03,99.687,19.923,,,9.965,,,,,,
78.946,506.5,80.089,20.031,99.685,19.924,,,9.741,,,,,,
79.431,507.0,80.095,20.028,99.685,19.924,,,9.928,,,,,,
79.931,507.5,80.093,20.03,99.688,19.925,,,9.693,,,,,,
80.435,508.0,80.097,20.028,99.688,19.927,,,9.386,,,,,,
81.004,508.5,80.095,20.028,99.69,19.925,,,9.78,,,,,,
81.472,509.0,80.097,20.028,99.688,19.921,,,10.49,,,,,,
81.9,509.5,80.097,20.029,99.689,19.923,,,10.285,,,,,,
82.38,510.0,80.092,20.029,99.689,19.926,,,9.777,,,,,,
82.921,510.5,80.093,20.027,99.686,19.928,,,9.477,,,,,,
83.415,511.0,80.094,20.026,99.684,19.929,,,9.225,,,,,,
83.887,511.5,80.093,20.028,99.684,19.929,,,9.106,,,,,,
84.369,512.0,80.098,20.029,99.685,19.926,,,9.709,,,,,,
84.84,512.5,80.097,20.029,99.683,19.923,,,10.209,,,,,,
85.318,513.0,80.093,20.029,99.681,19.921,,,10.575,,,,,,
85.823,513.5,80.092,20.028,99.68,19.922,,,10.63,,,,,,
86.33,514.0,80.093,20.029,99.677,19.922,,,10.57,,,,,,
86.832,514.5,80.096,20.028,99.677,19.922,,,10.654,,,,,,
87.291,515.0,80.095,20.029,99.676,19.921,,,10.616,,,,,,
87.777,515.5,80.093,20.029,99.672,19.922,,,10.464,,,,,,
88.29,516.0,80.095,20.031,99.671,19.926,,,9.798,,,,,,
88.775,516.5,80.093,20.031,99.669,19.927,,,9.689,,,,,,
89.269,517.0,80.093,20.03,99.664,19.925,,,9.969,,,,,,
89.777,517.5,80.095,20.03,99.66,19.923,,,10.329,,,,,,
90.299,518.0,80.097,20.029,99.661,19.925,,,9.947,,,,,,
90.772,518.5,80.096,20.029,99.659,19.927,,,9.526,,,,,,
91.25,519.0,80.094,20.03,99.657,19.926,,,9.88,,,,,,
91.745,519.5,80.094,20.029,99.654,19.925,,,9.907,,,,,,
92.224,520.0,80.094,20.028,99.65,19.926,,,9.707,,,,,,
92.72,520.5,80.094,20.029,99.651,19.925,,,9.887,,,,,,
93.216,521.0,80.094,20.03,99.651,19.926,,,9.717,,,,,,
93.718,521.5,80.092,20.031,99.649,19.927,,,9.571,,,,,,
94.235,522.0,80.092,20.029,99.649,19.926,,,9.733,,,,,,
94.714,522.5,80.092,20.029,99.647,19.926,,,9.815,,,,,,
95.181,523.0,80.094,20.029,99.645,19.926,,,9.805,,,,,,
95.677,523.5,80.094,20.028,99.643,19.926,,,9.865,,,,,,
96.178,524.0,80.094,20.029,99.642,19.923,,,10.371,,,,,,
96.673,524.5,80.096,20.03,99.641,19.923,,,10.312,,,,,,
97.181,525.0,80.097,20.03,99.642,19.923,,,10.24,,,,,,
97.695,525.5,80.097,20.03,99.64,19.925,,,9.971,,,,,,
98.154,526.0,80.096,20.03,99.635,19.924,,,10.016,,,,,,
98.613,526.5,80.092,20.031,99.633,19.921,,,10.563,,,,,,
99.112,527.0,80.093,20.029,99.635,19.925,,,9.647,,,,,,
99.635,527.5,80.091,20.029,99.636,19.923,,,9.907,,,,,,
100.162,528.0,80.094,20.03,99.636,19.924,,,9.816,,,,,,
100.652,528.5,80.09,20.029,99.636,19.925,,,9.564,,,,,,
101.159,529.0,80.094,20.028,99.636,19.925,,,9.483,,,,,,
101.702,529.5,80.095,20.03,99.633,19.923,,,9.808,,,,,,
102.149,530.0,80.094,20.029,99.632,19.922,,,9.956,,,,,,
102.626,530.5,80.093,20.029,99.631,19.923,,,9.764,,,,,,
103.116,531.0,80.091,20.028,99.632,19.923,,,9.693,,,,,,
103.645,531.5,80.093,20.028,99.635,19.918,,,10.518,,,,,,
104.171,532.0,80.094,20.028,99.631,19.92,,,10.165,,,,,,
104.639,532.5,80.096,20.031,99.632,19.922,,,9.867,,,,,,
105.147,533.0,80.095,20.031,99.631,19.922,,,9.912,,,,,,
105.673,533.5,80.098,20.03,99.63,19.924,,,9.464,,,,,,
106.154,534.0,80.098,20.03,99.631,19.925,,,9.19,,,,,,
106.654,534.5,80.096,20.031,99.634,19.921,,,9.957,,,,,,
107.15,535.0,80.095,20.03,99.634,19.917,,,10.81,,,,,,
107.641,535.5,80.091,20.028,99.634,19.919,,,10.475,,,,,,
108.144,536.0,80.097,20.029,99.635,19.92,,,10.044,,,,,,
108.646,536.5,80.095,20.029,99.633,19.92,,,9.899,,,,,,
109.169,537.0,80.094,20.029,99.634,19.92,,,9.924,,,,,,
109.639,537.5,80.095,20.029,99.633,19.922,,,9.599,,,,,,
110.151,538.0,80.095,20.03,99.632,19.92,,,9.758,,,,,,
110.653,538.5,80.094,20.028,99.63,19.919,,,10.112,,,,,,
111.147,539.0,80.093,20.03,99.632,19.918,,,10.186,,,,,,
111.633,539.5,80.09,20.031,99.633,19.919,,,9.998,,,,,,
112.149,540.0,80.094,20.03,99.632,19.918,,,10.117,,,,,,
112.665,540.5,80.096,20.029,99.632,19.916,,,10.472,,,,,,
113.185,541.0,80.092,20.03,99.633,19.915,,,10.698,,,,,,
113.668,541.5,80.094,20.03,99.632,19.915,,,10.763,,,,,,
114.183,542.0,80.094,20.029,99.634,19.916,,,10.588,,,,,,
114.67,542.5,80.093,20.029,99.636,19.916,,,10.462,,,,,,
115.15,543.0,80.094,20.03,99.64,19.916,,,10.432,,,,,,
115.681,543.5,80.091,20.03,99.643,19.914,,,10.746,,,,,,
116.213,544.0,80.095,20.029,99.643,19.912,,,11.18,,,,,,
116.693,544.5,80.097,20.03,99.642,19.909,,,11.866,,,,,,
117.199,545.0,80.095,20.029,99.643,19.907,,,12.193,,,,,,
117.712,545.5,80.097,20.029,99.645,19.91,,,11.716,,,,,,
118.202,546.0,80.096,20.029,99.648,19.908,,,12.231,,,,,,
118.706,546.5,80.097,20.029,99.65,19.906,,,12.468,,,,,,
119.211,547.0,80.095,20.03,99.65,19.907,,,12.347,,,,,,
119.711,547.5,80.092,20.032,99.65,19.906,,,12.547,,,,,,
120.228,548.0,80.094,20.031,99.649,19.903,,,13.214,,,,,,
120.728,548.5,80.096,20.03,99.649,19.901,,,13.682,,,,,,
121.222,549.0,80.094,20.029,99.648,19.902,,,13.387,,,,,,
121.74,549.5,80.094,20.029,99.649,19.901,,,13.626,,,,,,
122.232,550.0,80.096,20.03,99.651,19.896,,,14.552,,,,,,
122.702,550.5,80.097,20.03,99.651,19.895,,,14.725,,,,,,
123.205,551.0,80.096,20.03,99.65,19.898,,,14.18,,,,,,
123.74,551.5,80.095,20.029,99.651,19.895,,,14.839,,,,,,
124.24,552.0,80.093,20.028,99.652,19.894,,,14.959,,,,,,
124.749,552.5,80.093,20.029,99.655,19.897,,,14.607,,,,,,
125.254,553.0,80.094,20.029,99.657,19.897,,,14.589,,,,,,
125.737,553.5,80.097,20.029,99.656,19.897,,,14.814,,,,,,
126.267,554.0,80.098,20.029,99.656,19.895,,,15.186,,,,,,
126.788,554.5,80.095,20.029,99.657,19.897,,,14.803,,,,,,
127.273,555.0,80.093,20.028,99.66,19.895,,,15.251,,,,,,
127.782,555.5,80.095,20.028,99.661,19.89,,,16.086,,,,,,
128.301,556.0,80.095,20.03,99.66,19.889,,,16.525,,,,,,
128.813,556.5,80.094,20.03,99.663,19.893,,,15.898,,,,,,
129.301,557.0,80.093,20.028,99.663,19.894,,,15.873,,,,,,
129.793,557.5,80.094,20.029,99.659,19.892,,,16.46,,,,,,
130.294,558.0,80.092,20.03,99.659,19.89,,,16.916,,,,,,
130.786,558.5,80.096,20.031,99.662,19.887,,,17.589,,,,,,
131.285,559.0,80.096,20.031,99.664,19.884,,,18.148,,,,,,
131.82,559.5,80.093,20.029,99.664,19.886,,,17.893,,,,,,
132.32,560.0,80.091,20.03,99.663,19.886,,,17.8,,,,,,
132.848,560.5,80.094,20.03,99.66,19.887,,,17.596,,,,,,
133.351,561.0,80.097,20.029,99.658,19.886,,,17.859,,,,,,
133.836,561.5,80.094,20.03,99.656,19.884,,,18.128,,,,,,
134.341,562.0,80.091,20.03,99.654,19.884,,,18.157,,,,,,
134.868,562.5,80.095,20.03,99.656,19.884,,,18.242,,,,,,
135.361,563.0,80.093,20.031,99.656,19.883,,,18.369,,,,,,
135.902,563.5,80.096,20.03,99.654,19.884,,,18.17,,,,,,
136.42,564.0,80.094,20.029,99.651,19.884,,,18.359,,,,,,
136.891,564.5,80.093,20.031,99.65,19.886,,,17.825,,,,,,
137.415,565.0,80.095,20.027,99.648,19.885,,,18.177,,,,,,
137.948,565.5,80.094,20.031,99.652,19.886,,,17.985,,,,,,
138.45,566.0,80.097,20.029,99.65,19.884,,,18.492,,,,,,
138.929,566.5,80.094,20.029,99.649,19.881,,,19.033,,,,,,
139.454,567.0,80.098,20.03,99.651,19.881,,,18.975,,,,,,
139.955,567.5,80.093,20.029,99.648,19.882,,,18.641,,,,,,
140.443,568.0,80.095,20.029,99.646,19.885,,,18.071,,,,,,
140.946,568.5,80.096,20.029,99.645,19.882,,,18.611,,,,,,
141.437,569.0,80.096,20.031,99.642,19.88,,,18.967,,,,,,
141.951,569.5,80.093,20.029,99.64,19.88,,,19.088,,,,,,
142.434,570.0,80.096,20.03,99.639,19.879,,,19.328,,,,,,
142.928,570.5,80.1,20.031,99.634,19.882,,,18.948,,,,,,
143.487,571.0,80.095,20.032,99.636,19.885,,,18.302,,,,,,
143.985,571.5,80.096,20.029,99.633,19.881,,,18.975,,,,,,
144.513,572.0,80.096,20.028,99.627,19.879,,,19.464,,,,,,
144.993,572.5,80.099,20.03,99.624,19.882,,,18.853,,,,,,
145.529,573.0,80.089,20.029,99.62,19.883,,,18.677,,,,,,
146.061,573.5,80.094,20.029,99.618,19.878,,,19.567,,,,,,
146.553,574.0,80.096,20.03,99.617,19.876,,,19.678,,,,,,
147.097,574.5,80.095,20.03,99.612,19.877,,,19.471,,,,,,
147.563,575.0,80.097,20.032,99.61,19.876,,,19.525,,,,,,
148.079,575.5,80.097,20.03,99.609,19.878,,,19.101,,,,,,
148.588,576.0,80.097,20.03,99.607,19.873,,,20.108,,,,,,
149.095,576.5,80.097,20.031,99.61,19.875,,,19.658,,,,,,
149.601,577.0,80.098,20.03,99.609,19.876,,,19.481,,,,,,
150.068,577.5,80.094,20.026,99.608,19.874,,,19.792,,,,,,
150.571,578.0,80.093,20.029,99.61,19.875,,,19.688,,,,,,
151.108,578.5,80.096,20.032,99.607,19.872,,,20.18,,,,,,
151.59,579.0,80.093,20.03,99.607,19.87,,,20.66,,,,,,
152.085,579.5,80.095,20.028,99.608,19.869,,,20.823,,,,,,
152.574,580.0,80.097,20.029,99.605,19.869,,,20.748,,,,,,
153.079,580.5,80.093,20.03,99.607,19.868,,,20.717,,,,,,
153.594,581.0,80.091,20.03,99.605,19.865,,,21.22,,,,,,
154.057,581.5,80.092,20.031,99.602,19.865,,,21.079,,,,,,
154.584,582.0,80.095,20.03,99.6,19.865,,,21.183,,,,,,
155.125,582.5,80.095,20.031,99.602,19.862,,,21.676,,,,,,
155.607,583.0,80.094,20.03,99.603,19.861,,,21.856,,,,,,
156.073,583.5,80.094,20.03,99.605,19.862,,,21.612,,,,,,
156.549,584.0,80.097,20.03,99.605,19.859,,,22.267,,,,,,
157.054,584.5,80.095,20.03,99.602,19.857,,,22.641,,,,,,
157.583,585.0,80.093,20.029,99.604,19.855,,,22.538,,,,,,
158.127,585.5,80.096,20.029,99.601,19.853,,,23.184,,,,,,
158.61,586.0,80.095,20.03,99.6,19.854,,,22.891,,,,,,
159.086,586.5,80.095,20.031,99.6,19.854,,,22.79,,,,,,
159.564,587.0,80.096,20.029,99.601,19.851,,,23.274,,,,,,
160.094,587.5,80.098,20.031,99.6,19.85,,,23.428,,,,,,
160.623,588.0,80.095,20.031,99.599,19.848,,,23.756,,,,,,
161.093,588.5,80.093,20.029,99.6,19.847,,,23.657,,,,,,
161.571,589.0,80.093,20.031,99.602,19.847,,,23.482,,,,,,
162.127,589.5,80.097,20.031,99.604,19.85,,,23.159,,,,,,
162.661,590.0,80.096,20.03,99.606,19.85,,,23.472,,,,,,
163.148,590.5,80.095,20.029,99.609,19.847,,,24.031,,,,,,
163.618,591.0,80.095,20.028,99.61,19.845,,,24.359,,,,,,
164.138,591.5,80.094,20.029,99.61,19.846,,,23.959,,,,,,
164.703,592.0,80.097,20.03,99.611,19.843,,,24.557,,,,,,
165.198,592.5,80.096,20.031,99.612,19.84,,,25.269,,,,,,
165.722,593.0,80.096,20.03,99.613,19.839,,,25.407,,,,,,
166.249,593.5,80.095,20.031,99.613,19.841,,,25.298,,,,,,
166.742,594.0,80.095,20.029,99.612,19.84,,,25.54,,,,,,
167.245,594.5,80.097,20.03,99.612,19.838,,,25.845,,,,,,
167.743,595.0,80.095,20.03,99.612,19.836,,,26.143,,,,,,
168.254,595.5,80.094,20.029,99.613,19.833,,,26.522,,,,,,
168.783,596.0,80.094,20.031,99.614,19.83,,,26.984,,,,,,
169.299,596.5,80.094,20.03,99.618,19.829,,,27.127,,,,,,
169.809,597.0,80.095,20.03,99.623,19.827,,,27.512,,,,,,
170.31,597.5,80.097,20.031,99.623,19.828,,,27.364,,,,,,
170.836,598.0,80.095,20.03,99.621,19.828,,,27.544,,,,,,
171.364,598.5,80.095,20.029,99.622,19.827,,,27.735,,,,,,
171.85,599.0,80.096,20.029,99.623,19.823,,,28.235,,,,,,
172.374,599.5,80.092,20.029,99.622,19.823,,,28.194,,,,,,
172.896,600.0,80.096,20.031,99.623,19.824,,,28.231,,,,,,
173.402,600.5,80.095,20.03,99.631,19.822,,,28.783,,,,,,
173.912,601.0,80.096,20.032,99.633,19.817,,,29.743,,,,,,
174.405,601.5,80.096,20.029,99.632,19.815,,,30.167,,,,,,
174.877,602.0,80.096,20.03,99.63,19.816,,,29.966,,,,,,
175.439,602.5,80.089,20.031,99.633,19.815,,,29.919,,,,,,
175.936,603.0,80.094,20.031,99.638,19.815,,,29.872,,,,,,
176.431,603.5,80.094,20.031,99.639,19.812,,,30.402,,,,,,
176.906,604.0,80.09,20.03,99.644,19.812,,,30.601,,,,,,
177.45,604.5,80.099,20.03,99.647,19.811,,,30.875,,,,,,
177.927,605.0,80.096,20.031,99.644,19.808,,,31.432,,,,,,
178.382,605.5,80.093,20.031,99.637,19.807,,,31.662,,,,,,
178.868,606.0,80.093,20.029,99.636,19.806,,,32.124,,,,,,
179.394,606.5,80.095,20.03,99.638,19.803,,,32.628,,,,,,
179.916,607.0,80.098,20.03,99.639,19.802,,,32.956,,,,,,
180.404,607.5,80.094,20.03,99.638,19.8,,,33.522,,,,,,
180.945,608.0,80.094,20.03,99.635,19.796,,,34.384,,,,,,
181.451,608.5,80.094,20.028,99.636,19.799,,,33.805,,,,,,
181.911,609.0,80.096,20.03,99.635,19.795,,,34.533,,,,,,
182.406,609.5,80.095,20.032,99.634,19.795,,,34.562,,,,,,
182.931,610.0,80.093,20.029,99.633,19.788,,,35.819,,,,,,
183.435,610.5,80.094,20.029,99.636,19.786,,,36.271,,,,,,
183.876,611.0,80.095,20.029,99.637,19.785,,,36.575,,,,,,
184.399,611.5,80.098,20.029,99.64,19.785,,,36.855,,,,,,
184.912,612.0,80.091,20.028,99.64,19.785,,,36.908,,,,,,
185.449,612.5,80.093,20.028,99.64,19.783,,,37.143,,,,,,
185.959,613.0,80.093,20.031,99.641,19.779,,,37.664,,,,,,
186.454,613.5,80.095,20.031,99.638,19.78,,,37.719,,,,,,
186.937,614.0,80.088,20.028,99.635,19.781,,,37.642,,,,,,
187.426,614.5,80.099,20.03,99.637,19.775,,,38.876,,,,,,
187.934,615.0,80.094,20.031,99.641,19.771,,,39.807,,,,,,
188.433,615.5,80.092,20.032,99.639,19.767,,,40.677,,,,,,
188.953,616.0,80.096,20.03,99.638,19.767,,,40.72,,,,,,
189.463,616.5,80.097,20.031,99.631,19.763,,,41.126,,,,,,
189.923,617.0,80.094,20.031,99.631,19.765,,,40.768,,,,,,
190.457,617.5,80.097,20.031,99.631,19.765,,,40.807,,,,,,
190.99,618.0,80.096,20.031,99.633,19.757,,,42.497,,,,,,
191.435,618.5,80.096,20.03,99.636,19.757,,,42.502,,,,,,
191.894,619.0,80.097,20.032,99.637,19.755,,,42.981,,,,,,
192.419,619.5,80.095,20.03,99.634,19.752,,,43.462,,,,,,
192.889,620.0,80.097,20.029,99.631,19.75,,,43.833,,,,,,
193.401,620.5,80.095,20.03,99.63,19.747,,,44.272,,,,,,
193.928,621.0,80.096,20.031,99.63,19.743,,,44.866,,,,,,
194.436,621.5,80.095,20.03,99.629,19.743,,,45.139,,,,,,
194.936,622.0,80.093,20.03,99.625,19.74,,,45.618,,,,,,
195.411,622.5,80.095,20.028,99.626,19.737,,,46.421,,,,,,
195.948,623.0,80.096,20.032,99.621,19.736,,,46.596,,,,,,
196.442,623.5,80.103,20.031,99.614,19.73,,,47.612,,,,,,
196.967,624.0,80.095,20.031,99.609,19.73,,,47.603,,,,,,
197.43,624.5,80.097,20.03,99.611,19.725,,,48.476,,,,,,
197.927,625.0,80.095,20.028,99.613,19.725,,,48.505,,,,,,
198.418,625.5,80.093,20.031,99.613,19.724,,,48.689,,,,,,
198.949,626.0,80.098,20.029,99.612,19.721,,,49.061,,,,,,
199.47,626.5,80.095,20.028,99.607,19.716,,,49.912,,,,,,
199.944,627.0,80.096,20.031,99.607,19.715,,,50.07,,,,,,
200.452,627.5,80.095,20.029,99.6,19.71,,,50.819,,,,,,
200.927,628.0,80.098,20.03,99.599,19.711,,,50.666,,,,,,
201.441,628.5,80.102,20.027,99.603,19.711,,,50.707,,,,,,
201.917,629.0,80.097,20.03,99.606,19.708,,,51.091,,,,,,
202.402,629.5,80.093,20.029,99.602,19.702,,,52.388,,,,,,
202.89,630.0,80.092,20.03,99.6,19.698,,,52.994,,,,,,
203.467,630.5,80.092,20.029,99.594,19.702,,,52.227,,,,,,
203.966,631.0,80.096,20.031,99.59,19.697,,,52.885,,,,,,
204.421,631.5,80.095,20.03,99.59,19.695,,,52.965,,,,,,
204.922,632.0,80.095,20.03,99.587,19.69,,,54.102,,,,,,
205.402,632.5,80.096,20.029,99.591,19.689,,,54.196,,,,,,
205.888,633.0,80.096,20.03,99.593,19.687,,,54.55,,,,,,
206.449,633.5,80.089,20.031,99.593,19.681,,,55.533,,,,,,
206.943,634.0,80.093,20.032,99.588,19.676,,,56.199,,,,,,
207.423,634.5,80.097,20.029,99.588,19.669,,,57.41,,,,,,
207.927,635.0,80.096,20.03,99.585,19.665,,,58.193,,,,,,
208.407,635.5,80.094,20.031,99.585,19.664,,,58.283,,,,,,
208.916,636.0,80.092,20.032,99.589,19.658,,,59.393,,,,,,
209.415,636.5,80.097,20.03,99.591,19.655,,,60.021,,,,,,
209.914,637.0,80.096,20.028,99.591,19.649,,,60.841,,,,,,
210.388,637.5,80.097,20.03,99.589,19.648,,,60.755,,,,,,
210.897,638.0,80.095,20.03,99.587,19.643,,,61.266,,,,,,
211.402,638.5,80.097,20.03,99.583,19.636,,,61.945,,,,,,
211.9,639.0,80.097,20.028,99.584,19.634,,,60.219,,,,,,
212.388,639.5,80.092,20.029,99.586,19.628,,,57.87,,,,,,
212.899,640.0,80.093,20.031,99.586,19.624,,,54.682,,,,,,
213.374,640.5,80.095,20.03,99.587,19.619,,,52.866,,,,,,
213.869,641.0,80.093,20.029,99.587,19.612,,,51.869,,,,,,
214.347,641.5,80.095,20.029,99.587,19.604,,,51.682,,,,,,
214.831,642.0,80.094,20.03,99.59,19.597,,,51.771,,,,,,
215.31,642.5,80.095,20.031,99.592,19.591,,,52.0,,,,,,
215.804,643.0,80.096,20.03,99.593,19.585,,,52.609,,,,,,
216.316,643.5,80.095,20.029,99.597,19.577,,,54.236,,,,,,
216.784,644.0,80.092,20.031,99.599,19.572,,,56.409,,,,,,
217.271,644.5,80.094,20.03,99.598,19.565,,,60.515,,,,,,
217.755,645.0,80.095,20.029,99.6,19.555,,,65.789,,,,,,
218.231,645.5,80.094,20.029,99.602,19.546,,,70.696,,,,,,
218.731,646.0,80.094,20.029,99.603,19.537,,,75.194,,,,,,
219.205,646.5,80.097,20.031,99.605,19.527,,,79.293,,,,,,
219.672,647.0,80.097,20.03,99.608,19.518,,,83.13,,,,,,
220.149,647.5,80.095,20.031,99.613,19.512,,,86.244,,,,,,
220.616,648.0,80.098,20.032,99.616,19.501,,,89.956,,,,,,
221.115,648.5,80.095,20.03,99.614,19.488,,,93.289,,,,,,
221.597,649.0,80.096,20.03,99.617,19.476,,,95.254,,,,,,
222.05,649.5,80.098,20.031,99.622,19.459,,,97.928,,,,,,
222.54,650.0,80.095,20.03,99.626,19.434,,,101.013,,,,,,
223.011,650.5,80.091,20.031,99.631,19.4,,,105.578,,,,,,
223.507,651.0,80.094,20.028,99.629,19.345,,,113.369,,,,,,
224.029,651.5,80.092,20.031,99.633,19.27,,,124.643,,,,,,
224.491,652.0,80.092,20.03,99.634,19.185,,,137.812,,,,,,
224.916,652.5,80.095,20.029,99.634,19.09,,,153.115,,,,,,
225.389,653.0,80.091,20.029,99.635,18.974,,,172.183,,,,,,
225.88,653.5,80.096,20.03,99.64,18.846,,,193.891,,,,,,
226.36,654.0,80.1,20.031,99.648,18.719,,,216.163,,,,,,
226.823,654.5,80.096,20.03,99.659,18.595,,,238.528,,,,,,
227.276,655.0,80.096,20.03,99.675,18.473,,,261.068,,,,,,
227.705,655.5,80.097,20.03,99.712,18.363,,,281.685,,,,,,
228.105,656.0,80.093,20.031,99.776,18.268,,,299.649,,,,,,
228.482,656.5,80.094,20.03,99.861,18.182,,,315.916,,,,,,
228.869,657.0,80.094,20.031,99.948,18.1,,,331.729,,,,,,
229.234,657.5,80.094,20.031,100.013,18.029,,,345.236,,,,,,
229.591,658.0,80.093,20.03,100.066,17.963,,,357.599,,,,,,
229.963,658.5,80.094,20.03,100.111,17.898,,,370.033,,,,,,
230.342,659.0,80.095,20.029,100.142,17.837,,,381.647,,,,,,
230.708,659.5,80.093,20.029,100.17,17.785,,,391.371,,,,,,
231.067,660.0,80.092,20.03,100.193,17.74,,,399.737,,,,,,
231.436,660.5,80.1,20.03,100.21,17.697,,,407.701,,,,,,
231.803,661.0,80.096,20.03,100.22,17.657,,,415.505,,,,,,
232.161,661.5,80.095,20.03,100.223,17.621,,,422.384,,,,,,
232.508,662.0,80.098,20.031,100.218,17.59,,,428.204,,,,,,
232.837,662.5,80.094,20.03,100.178,17.563,,,433.169,,,,,,
233.179,663.0,80.092,20.03,100.123,17.538,,,437.914,,,,,,
233.533,663.5,80.093,20.029,100.052,17.515,,,442.469,,,,,,
233.904,664.0,80.095,20.03,99.974,17.49,,,447.281,,,,,,
234.263,664.5,80.094,20.031,99.909,17.469,,,451.242,,,,,,
234.619,665.0,80.093,20.031,99.851,17.451,,,454.698,,,,,,
234.976,665.5,80.091,20.029,99.8,17.434,,,457.738,,,,,,
235.332,666.0,80.095,20.03,99.756,17.42,,,460.4,,,,,,
235.686,666.5,80.097,20.03,99.71,17.408,,,462.813,,,,,,
236.035,667.0,80.096,20.029,99.665,17.397,,,465.013,,,,,,
236.363,667.5,80.096,20.031,99.629,17.386,,,467.055,,,,,,
236.706,668.0,80.096,20.032,99.601,17.377,,,468.885,,,,,,
237.062,668.5,80.095,20.031,99.583,17.367,,,470.644,,,,,,
237.425,669.0,80.093,20.028,99.581,17.356,,,472.797,,,,,,
237.774,669.5,80.094,20.03,99.594,17.35,,,474.123,,,,,,
238.127,670.0,80.092,20.03,99.616,17.345,,,474.954,,,,,,
238.496,670.5,80.088,20.029,99.647,17.343,,,475.261,,,,,,
238.864,671.0,80.093,20.03,99.689,17.342,,,475.442,,,,,,
239.226,671.5,80.094,20.031,99.738,17.34,,,475.766,,,,,,
239.582,672.0,80.094,20.031,99.793,17.338,,,476.191,,,,,,
239.938,672.5,80.097,20.029,99.852,17.335,,,476.671,,,,,,
240.33,673.0,80.099,20.03,99.921,17.335,,,476.371,,,,,,
240.711,673.5,80.098,20.031,99.991,17.335,,,476.223,,,,,,
241.077,674.0,80.097,20.03,100.06,17.335,,,476.004,,,,,,
241.439,674.5,80.094,20.031,100.123,17.342,,,474.66,,,,,,
241.79,675.0,80.095,20.03,100.176,17.345,,,473.885,,,,,,
242.147,675.5,80.096,20.031,100.219,17.347,,,473.279,,,,,,
242.515,676.0,80.097,20.033,100.253,17.35,,,472.759,,,,,,
242.886,676.5,80.094,20.029,100.277,17.352,,,472.425,,,,,,
243.25,677.0,80.092,20.029,100.29,17.356,,,471.655,,,,,,
243.623,677.5,80.092,20.03,100.296,17.361,,,470.753,,,,,,
244.021,678.0,80.096,20.029,100.294,17.366,,,469.991,,,,,,
244.38,678.5,80.094,20.029,100.29,17.371,,,469.27,,,,,,
244.769,679.0,80.092,20.03,100.284,17.378,,,468.359,,,,,,
245.148,679.5,80.092,20.031,100.278,17.383,,,467.688,,,,,,
245.494,680.0,80.096,20.033,100.276,17.386,,,467.465,,,,,,
245.878,680.5,80.094,20.029,100.271,17.395,,,465.951,,,,,,
246.267,681.0,80.095,20.029,100.269,17.403,,,464.76,,,,,,
246.672,681.5,80.096,20.029,100.269,17.41,,,463.597,,,,,,
247.084,682.0,80.096,20.03,100.269,17.419,,,462.29,,,,,,
247.45,682.5,80.096,20.03,100.271,17.425,,,461.146,,,,,,
247.851,683.0,80.094,20.029,100.266,17.431,,,460.053,,,,,,
248.259,683.5,80.097,20.031,100.262,17.439,,,458.571,,,,,,
248.663,684.0,80.099,20.031,100.261,17.448,,,456.708,,,,,,
249.06,684.5,80.096,20.03,100.263,17.457,,,454.612,,,,,,
249.485,685.0,80.098,20.028,100.257,17.468,,,452.386,,,,,,
249.867,685.5,80.097,20.029,100.255,17.475,,,450.832,,,,,,
250.274,686.0,80.095,20.031,100.253,17.482,,,449.123,,,,,,
250.683,686.5,80.094,20.031,100.252,17.489,,,447.459,,,,,,
251.082,687.0,80.094,20.03,100.25,17.495,,,445.945,,,,,,
251.497,687.5,80.095,20.03,100.247,17.501,,,444.384,,,,,,
251.883,688.0,80.097,20.03,100.243,17.509,,,442.563,,,,,,
252.31,688.5,80.093,20.03,100.24,17.509,,,442.2,,,,,,
252.75,689.0,80.091,20.03,100.238,17.509,,,442.126,,,,,,
253.178,689.5,80.092,20.03,100.239,17.511,,,441.791,,,,,,
253.597,690.0,80.093,20.031,100.237,17.513,,,441.617,,,,,,
254.021,690.5,80.095,20.029,100.233,17.512,,,441.97,,,,,,
254.449,691.0,80.093,20.03,100.236,17.514,,,441.771,,,,,,
254.851,691.5,80.094,20.031,100.237,17.512,,,442.354,,,,,,
255.279,692.0,80.093,20.031,100.237,17.512,,,442.76,,,,,,
255.738,692.5,80.091,20.031,100.24,17.511,,,443.317,,,,,,
256.208,693.0,80.091,20.03,100.247,17.509,,,444.115,,,,,,
256.673,693.5,80.094,20.03,100.253,17.508,,,444.906,,,,,,
257.126,694.0,80.097,20.03,100.258,17.51,,,445.205,,,,,,
257.549,694.5,80.098,20.031,100.266,17.517,,,444.127,,,,,,
258.007,695.0,80.097,20.03,100.273,17.52,,,443.841,,,,,,
258.472,695.5,80.096,20.031,100.275,17.528,,,442.539,,,,,,
258.955,696.0,80.092,20.029,100.275,17.534,,,441.349,,,,,,
259.381,696.5,80.095,20.031,100.273,17.543,,,439.823,,,,,,
259.875,697.0,80.096,20.031,100.265,17.551,,,438.342,,,,,,
260.334,697.5,80.095,20.031,100.258,17.556,,,437.346,,,,,,
260.778,698.0,80.097,20.031,100.248,17.566,,,435.577,,,,,,
261.255,698.5,80.097,20.03,100.236,17.576,,,433.564,,,,,,
261.733,699.0,80.095,20.029,100.225,17.581,,,432.367,,,,,,
262.198,699.5,80.098,20.031,100.214,17.583,,,431.678,,,,,,
262.689,700.0,80.098,20.032,100.202,17.585,,,431.136,,,,,,
263.21,700.5,80.095,20.032,100.196,17.586,,,430.697,,,,,,
263.74,701.0,80.096,20.032,100.194,17.585,,,430.778,,,,,,
264.243,701.5,80.092,20.031,100.195,17.582,,,431.246,,,,,,
264.763,702.0,80.093,20.032,100.202,17.582,,,431.021,,,,,,
265.277,702.5,80.095,20.031,100.214,17.583,,,430.48,,,,,,
265.781,703.0,80.096,20.029,100.224,17.581,,,430.251,,,,,,
266.276,703.5,80.094,20.03,100.236,17.582,,,429.273,,,,,,
266.756,704.0,80.094,20.03,100.25,17.588,,,427.88,,,,,,
267.247,704.5,80.096,20.029,100.264,17.592,,,426.91,,,,,,
267.759,705.0,80.095,20.029,100.28,17.596,,,426.114,,,,,,
268.294,705.5,80.096,20.03,100.292,17.602,,,424.749,,,,,,
268.826,706.0,80.095,20.031,100.296,17.611,,,423.032,,,,,,
269.316,706.5,80.097,20.031,100.293,17.623,,,420.736,,,,,,
269.801,707.0,80.098,20.03,100.287,17.64,,,417.462,,,,,,
270.317,707.5,80.093,20.031,100.28,17.657,,,413.833,,,,,,
270.811,708.0,80.095,20.032,100.271,17.677,,,409.893,,,,,,
271.287,708.5,80.093,20.031,100.261,17.698,,,406.102,,,,,,
271.825,709.0,80.096,20.031,100.247,17.727,,,400.684,,,,,,
272.379,709.5,80.094,20.031,100.228,17.758,,,395.024,,,,,,
272.892,710.0,80.095,20.029,100.2,17.787,,,390.05,,,,,,
273.412,710.5,80.095,20.03,100.183,17.816,,,385.343,,,,,,
273.932,711.0,80.096,20.031,100.174,17.847,,,380.348,,,,,,
274.477,711.5,80.095,20.031,100.169,17.882,,,374.818,,,,,,
275.027,712.0,80.095,20.032,100.165,17.915,,,369.518,,,,,,
275.568,712.5,80.094,20.029,100.161,17.952,,,363.71,,,,,,
276.099,713.0,80.093,20.029,100.161,17.987,,,358.666,,,,,,
276.653,713.5,80.097,20.029,100.161,18.019,,,353.645,,,,,,
277.173,714.0,80.094,20.031,100.164,18.046,,,349.237,,,,,,
277.753,714.5,80.096,20.031,100.176,18.065,,,345.925,,,,,,
278.347,715.0,80.097,20.03,100.186,18.078,,,343.402,,,,,,
278.921,715.5,80.098,20.031,100.189,18.089,,,341.162,,,,,,
279.505,716.0,80.094,20.031,100.197,18.094,,,339.623,,,,,,
280.148,716.5,80.093,20.029,100.203,18.093,,,339.144,,,,,,
280.759,717.0,80.092,20.03,100.211,18.095,,,338.565,,,,,,
281.408,717.5,80.096,20.033,100.227,18.093,,,338.017,,,,,,
282.14,718.0,80.096,20.031,100.26,18.083,,,338.163,,,,,,
282.734,718.5,80.095,20.03,100.277,18.068,,,339.669,,,,,,
283.329,719.0,80.096,20.032,100.281,18.049,,,342.541,,,,,,
283.889,719.5,80.094,20.03,100.287,18.024,,,347.178,,,,,,
284.459,720.0,80.095,20.029,100.287,18.003,,,350.918,,,,,,
285.073,720.5,80.094,20.03,100.288,17.98,,,355.563,,,,,,
285.736,721.0,80.093,20.029,100.295,17.959,,,359.575,,,,,,
286.339,721.5,80.096,20.031,100.305,17.947,,,361.901,,,,,,
286.913,722.0,80.096,20.032,100.31,17.943,,,363.225,,,,,,
287.473,722.5,80.094,20.029,100.305,17.943,,,364.391,,,,,,
287.983,723.0,80.09,20.031,100.305,17.95,,,363.994,,,,,,
288.513,723.5,80.098,20.03,100.295,17.961,,,362.354,,,,,,
289.018,724.0,80.098,20.029,100.28,17.973,,,360.202,,,,,,
289.525,724.5,80.1,20.032,100.256,17.993,,,356.546,,,,,,
290.101,725.0,80.095,20.029,100.228,18.014,,,352.828,,,,,,
290.637,725.5,80.094,20.03,100.198,18.039,,,348.991,,,,,,
291.187,726.0,80.094,20.031,100.161,18.064,,,345.417,,,,,,
291.737,726.5,80.095,20.031,100.118,18.09,,,342.148,,,,,,
292.291,727.0,80.097,20.032,100.08,18.12,,,337.448,,,,,,
292.865,727.5,80.1,20.031,100.049,18.15,,,332.227,,,,,,
293.405,728.0,80.099,20.031,100.032,18.178,,,327.425,,,,,,
293.976,728.5,80.094,20.032,100.023,18.205,,,323.049,,,,,,
294.539,729.0,80.094,20.028,100.03,18.228,,,319.495,,,,,,
295.069,729.5,80.096,20.03,100.04,18.247,,,316.554,,,,,,
295.571,730.0,80.095,20.03,100.055,18.267,,,312.875,,,,,,
296.169,730.5,80.094,20.031,100.071,18.293,,,307.562,,,,,,
296.752,731.0,80.094,20.032,100.082,18.323,,,301.779,,,,,,
297.548,731.5,80.094,20.031,100.115,18.366,,,293.71,,,,,,
298.401,732.0,80.096,20.031,100.183,18.415,,,283.824,,,,,,
299.138,732.5,80.099,20.032,100.219,18.454,,,275.636,,,,,,
299.856,733.0,80.096,20.03,100.233,18.491,,,267.57,,,,,,
300.547,733.5,80.098,20.028,100.233,18.517,,,262.611,,,,,,
301.231,734.0,80.095,20.031,100.225,18.544,,,258.179,,,,,,
301.92,734.5,80.094,20.028,100.221,18.576,,,253.145,,,,,,
302.494,735.0,80.099,20.031,100.216,18.614,,,247.243,,,,,,
303.144,735.5,80.097,20.029,100.186,18.675,,,237.498,,,,,,
303.777,736.0,80.094,20.028,100.147,18.751,,,225.027,,,,,,
304.379,736.5,80.095,20.03,100.127,18.838,,,210.477,,,,,,
304.849,737.0,80.095,20.03,100.121,18.91,,,198.283,,,,,,
305.284,737.5,80.096,20.029,100.119,18.978,,,186.361,,,,,,
305.782,738.0,80.095,20.031,100.112,19.053,,,172.871,,,,,,
306.64,738.5,80.096,20.031,100.085,19.175,,,150.475,,,,,,
308.862,739.0,80.095,20.031,99.957,19.435,,,101.83,,,,,,
309.847,739.5,80.095,20.029,99.925,19.521,,,85.453,,,,,,
310.758,740.0,80.095,20.03,99.883,19.584,,,73.356,,,,,,
311.659,740.5,80.095,20.03,99.871,19.635,,,63.608,,,,,,
312.65,741.0,80.096,20.03,99.888,19.682,,,54.517,,,,,,
313.605,741.5,80.094,20.031,99.891,19.722,,,46.697,,,,,,
314.554,742.0,80.097,20.031,99.913,19.752,,,41.116,,,,,,
315.461,742.5,80.095,20.029,99.949,19.776,,,36.321,,,,,,
316.333,743.0,80.094,20.03,99.97,19.795,,,32.89,,,,,,
317.241,743.5,80.097,20.03,99.946,19.813,,,29.181,,,,,,
318.185,744.0,80.097,20.031,99.903,19.829,,,26.152,,,,,,
319.08,744.5,80.101,20.03,99.831,19.838,,,24.291,,,,,,
320.016,745.0,80.092,20.03,99.75,19.849,,,22.169,,,,,,
320.847,745.5,80.098,20.03,99.675,19.858,,,20.355,,,,,,
321.734,746.0,80.093,20.03,99.628,19.865,,,19.124,,,,,,
322.634,746.5,80.1,20.032,99.61,19.872,,,17.796,,,,,,
323.493,747.0,80.1,20.032,99.604,19.88,,,16.226,,,,,,
324.281,747.5,80.093,20.029,99.604,19.883,,,15.708,,,,,,
325.109,748.0,80.096,20.031,99.599,19.884,,,15.253,,,,,,
325.878,748.5,80.095,20.03,99.603,19.888,,,14.688,,,,,,
326.636,749.0,80.094,20.029,99.609,19.888,,,14.726,,,,,,
327.431,749.5,80.094,20.029,99.61,19.89,,,14.389,,,,,,
328.263,750.0,80.097,20.029,99.616,19.895,,,13.405,,,,,,
329.034,750.5,80.091,20.03,99.618,19.895,,,13.36,,,,,,
329.829,751.0,80.096,20.032,99.623,19.899,,,12.636,,,,,,
330.616,751.5,80.095,20.03,99.625,19.899,,,12.912,,,,,,
331.323,752.0,80.094,20.029,99.628,19.9,,,12.508,,,,,,
332.077,752.5,80.098,20.031,99.628,19.903,,,11.863,,,,,,
332.755,753.0,80.094,20.031,99.63,19.902,,,12.072,,,,,,
333.446,753.5,80.096,20.03,99.632,19.906,,,11.122,,,,,,
334.212,754.0,80.097,20.03,99.633,19.909,,,10.551,,,,,,
334.894,754.5,80.095,20.031,99.638,19.907,,,10.646,,,,,,
335.65,755.0,80.094,20.031,99.639,19.91,,,10.229,,,,,,
336.299,755.5,80.093,20.03,99.636,19.908,,,10.485,,,,,,
336.999,756.0,80.096,20.029,99.638,19.908,,,10.771,,,,,,
337.673,756.5,80.097,20.03,99.638,19.907,,,10.967,,,,,,
338.348,757.0,80.098,20.03,99.638,19.909,,,10.659,,,,,,
338.956,757.5,80.094,20.029,99.639,19.909,,,10.671,,,,,,
339.625,758.0,80.096,20.032,99.639,19.912,,,10.326,,,,,,
340.301,758.5,80.094,20.031,99.64,19.911,,,10.52,,,,,,
340.985,759.0,80.095,20.029,99.64,19.912,,,10.391,,,,,,
341.66,759.5,80.098,20.031,99.643,19.911,,,10.706,,,,,,
342.298,760.0,80.093,20.03,99.64,19.912,,,10.685,,,,,,
342.929,760.5,80.1,20.031,99.638,19.914,,,10.45,,,,,,
343.546,761.0,80.097,20.03,99.638,19.91,,,11.2,,,,,,
344.196,761.5,80.096,20.032,99.637,19.914,,,10.508,,,,,,
344.821,762.0,80.097,20.031,99.638,19.914,,,10.531,,,,,,
345.43,762.5,80.092,20.031,99.635,19.915,,,10.47,,,,,,
346.015,763.0,80.1,20.032,99.634,19.91,,,11.442,,,,,,
346.666,763.5,80.098,20.03,99.632,19.915,,,10.588,,,,,,
347.259,764.0,80.098,20.029,99.634,19.917,,,10.069,,,,,,
347.829,764.5,80.096,20.029,99.637,19.918,,,10.017,,,,,,
348.463,765.0,80.094,20.028,99.638,19.922,,,9.492,,,,,,
349.084,765.5,80.095,20.031,99.639,19.92,,,9.839,,,,,,
349.628,766.0,80.097,20.03,99.641,19.923,,,9.384,,,,,,
350.232,766.5,80.096,20.031,99.642,19.925,,,8.985,,,,,,
350.825,767.0,80.096,20.032,99.647,19.926,,,8.823,,,,,,
351.432,767.5,80.097,20.03,99.646,19.929,,,8.399,,,,,,
351.988,768.0,80.094,20.029,99.647,19.924,,,9.178,,,,,,
352.569,768.5,80.096,20.032,99.645,19.925,,,9.122,,,,,,
353.209,769.0,80.093,20.031,99.641,19.924,,,9.336,,,,,,
353.771,769.5,80.093,20.03,99.64,19.925,,,9.199,,,,,,
354.347,770.0,80.094,20.03,99.639,19.927,,,8.594,,,,,,
354.966,770.5,80.097,20.032,99.635,19.927,,,8.747,,,,,,
355.475,771.0,80.095,20.028,99.633,19.926,,,8.857,,,,,,
356.052,771.5,80.095,20.032,99.629,19.925,,,9.111,,,,,,
356.625,772.0,80.097,20.031,99.628,19.926,,,9.012,,,,,,
357.209,772.5,80.098,20.032,99.625,19.929,,,8.544,,,,,,
357.787,773.0,80.097,20.032,99.621,19.93,,,8.221,,,,,,
358.349,773.5,80.098,20.03,99.618,19.932,,,7.749,,,,,,
358.915,774.0,80.093,20.031,99.619,19.934,,,7.408,,,,,,
359.519,774.5,80.102,20.029,99.614,19.932,,,7.829,,,,,,
360.036,775.0,80.096,20.032,99.616,19.933,,,7.371,,,,,,
360.582,775.5,80.1,20.031,99.612,19.938,,,6.624,,,,,,
361.16,776.0,80.099,20.031,99.609,19.94,,,6.127,,,,,,
361.708,776.5,80.094,20.031,99.608,19.937,,,6.565,,,,,,
362.263,777.0,80.092,20.03,99.608,19.937,,,6.494,,,,,,
362.798,777.5,80.095,20.029,99.609,19.936,,,6.514,,,,,,
363.341,778.0,80.098,20.03,99.608,19.938,,,6.12,,,,,,
363.879,778.5,80.095,20.03,99.602,19.938,,,6.027,,,,,,
364.471,779.0,80.095,20.033,99.598,19.938,,,5.989,,,,,,
364.996,779.5,80.092,20.031,99.597,19.938,,,6.055,,,,,,
365.555,780.0,80.096,20.03,99.598,19.939,,,5.734,,,,,,
366.063,780.5,80.099,20.029,99.596,19.94,,,5.617,,,,,,
366.587,781.0,80.096,20.032,99.593,19.938,,,5.894,,,,,,
367.159,781.5,80.096,20.03,99.592,19.938,,,5.651,,,,,,
367.722,782.0,80.097,20.031,99.594,19.937,,,5.708,,,,,,
368.232,782.5,80.093,20.031,99.594,19.938,,,5.591,,,,,,
368.767,783.0,80.096,20.029,99.591,19.94,,,5.159,,,,,,
369.342,783.5,80.097,20.03,99.591,19.938,,,5.234,,,,,,
369.911,784.0,80.096,20.029,99.591,19.936,,,5.623,,,,,,
370.475,784.5,80.095,20.033,99.592,19.937,,,5.389,,,,,,
371.023,785.0,80.096,20.029,99.59,19.938,,,5.098,,,,,,
371.54,785.5,80.091,20.031,99.591,19.94,,,4.562,,,,,,
372.113,786.0,80.101,20.03,99.591,19.945,,,3.886,,,,,,
372.626,786.5,80.095,20.03,99.588,19.941,,,4.694,,,,,,
373.114,787.0,80.096,20.03,99.584,19.941,,,4.742,,,,,,
373.677,787.5,80.094,20.031,99.587,19.94,,,4.768,,,,,,
374.204,788.0,80.095,20.031,99.592,19.942,,,4.484,,,,,,
374.711,788.5,80.095,20.03,99.592,19.945,,,3.816,,,,,,
375.242,789.0,80.094,20.031,99.591,19.947,,,3.361,,,,,,
375.769,789.5,80.097,20.031,99.593,19.945,,,3.745,,,,,,
376.332,790.0,80.097,20.031,99.595,19.945,,,3.783,,,,,,
376.856,790.5,80.097,20.031,99.595,19.946,,,3.563,,,,,,
377.399,791.0,80.097,20.032,99.596,19.946,,,3.364,,,,,,
377.954,791.5,80.093,20.029,99.599,19.946,,,3.23,,,,,,
378.501,792.0,80.099,20.03,99.601,19.945,,,3.577,,,,,,
379.057,792.5,80.096,20.033,99.602,19.942,,,4.099,,,,,,
379.551,793.0,80.094,20.031,99.603,19.943,,,3.851,,,,,,
380.097,793.5,80.095,20.029,99.607,19.944,,,3.752,,,,,,
380.672,794.0,80.097,20.03,99.605,19.946,,,3.463,,,,,,
381.211,794.5,80.097,20.031,99.607,19.945,,,3.673,,,,,,
381.735,795.0,80.095,20.032,99.608,19.946,,,3.529,,,,,,
382.276,795.5,80.097,20.031,99.608,19.946,,,3.503,,,,,,
382.79,796.0,80.096,20.03,99.612,19.944,,,4.049,,,,,,
383.349,796.5,80.097,20.032,99.617,19.944,,,4.07,,,,,,
383.918,797.0,80.095,20.031,99.62,19.942,,,4.19,,,,,,
384.444,797.5,80.095,20.031,99.617,19.944,,,3.861,,,,,,
384.972,798.0,80.098,20.032,99.62,19.945,,,3.747,,,,,,
385.5,798.5,80.095,20.032,99.626,19.948,,,3.146,,,,,,
386.022,799.0,80.099,20.031,99.627,19.946,,,3.319,,,,,,
386.554,799.5,80.097,20.031,99.626,19.946,,,3.367,,,,,,
387.086,800.0,80.1,20.032,99.63,19.945,,,3.532,,,,,,
387.584,800.5,80.094,20.031,99.631,19.945,,,3.386,,,,,,
388.16,801.0,80.097,20.03,99.628,19.947,,,3.072,,,,,,
388.669,801.5,80.098,20.029,99.626,19.949,,,2.819,,,,,,
389.172,802.0,80.096,20.029,99.629,19.945,,,3.494,,,,,,
389.688,802.5,80.095,20.03,99.632,19.946,,,3.441,,,,,,
390.243,803.0,80.095,20.031,99.627,19.947,,,3.152,,,,,,
390.775,803.5,80.095,20.03,99.627,19.944,,,3.555,,,,,,
391.282,804.0,80.099,20.03,99.63,19.945,,,3.489,,,,,,
391.81,804.5,80.096,20.03,99.632,19.945,,,3.705,,,,,,
392.328,805.0,80.095,20.029,99.633,19.944,,,3.81,,,,,,
392.871,805.5,80.099,20.032,99.631,19.944,,,3.981,,,,,,
393.412,806.0,80.091,20.03,99.635,19.947,,,3.352,,,,,,
393.927,806.5,80.093,20.032,99.637,19.945,,,3.669,,,,,,
394.498,807.0,80.091,20.033,99.635,19.942,,,4.47,,,,,,
395.023,807.5,80.097,20.032,99.636,19.947,,,3.805,,,,,,
395.55,808.0,80.096,20.031,99.637,19.946,,,4.166,,,,,,
396.042,808.5,80.093,20.032,99.634,19.944,,,4.713,,,,,,
396.558,809.0,80.091,20.03,99.632,19.942,,,5.058,,,,,,
397.108,809.5,80.095,20.033,99.632,19.943,,,4.885,,,,,,
397.61,810.0,80.092,20.031,99.631,19.943,,,4.839,,,,,,
398.157,810.5,80.094,20.032,99.631,19.943,,,4.988,,,,,,
398.702,811.0,80.097,20.029,99.628,19.943,,,5.189,,,,,,
399.237,811.5,80.097,20.03,99.627,19.942,,,5.323,,,,,,
399.781,812.0,80.097,20.031,99.629,19.942,,,5.164,,,,,,
400.309,812.5,80.098,20.033,99.631,19.943,,,5.064,,,,,,
400.834,813.0,80.097,20.031,99.63,19.944,,,4.708,,,,,,
401.334,813.5,80.096,20.031,99.629,19.944,,,4.82,,,,,,
401.849,814.0,80.095,20.031,99.632,19.946,,,4.417,,,,,,
402.375,814.5,80.097,20.03,99.635,19.944,,,4.845,,,,,,
402.924,815.0,80.096,20.03,99.633,19.947,,,4.459,,,,,,
403.423,815.5,80.096,20.03,99.635,19.945,,,4.805,,,,,,
403.925,816.0,80.097,20.033,99.637,19.948,,,4.302,,,,,,
404.429,816.5,80.1,20.031,99.634,19.944,,,4.944,,,,,,
404.953,817.0,80.095,20.032,99.63,19.944,,,5.017,,,,,,
405.531,817.5,80.094,20.031,99.632,19.944,,,5.126,,,,,,
406.0,818.0,80.096,20.031,99.632,19.944,,,5.118,,,,,,
406.56,818.5,80.096,20.033,99.633,19.945,,,5.011,,,,,,
407.067,819.0,80.097,20.032,99.633,19.945,,,5.058,,,,,,
407.592,819.5,80.095,20.03,99.629,19.945,,,5.149,,,,,,
408.125,820.0,80.097,20.031,99.629,19.944,,,5.134,,,,,,
408.655,820.5,80.099,20.029,99.626,19.945,,,4.936,,,,,,
409.145,821.0,80.098,20.029,99.625,19.948,,,4.369,,,,,,
409.62,821.5,80.096,20.03,99.624,19.948,,,4.384,,,,,,
410.189,822.0,80.096,20.028,99.623,19.95,,,4.086,,,,,,
410.697,822.5,80.094,20.029,99.62,19.951,,,3.885,,,,,,
411.207,823.0,80.093,20.031,99.614,19.951,,,3.775,,,,,,
411.716,823.5,80.096,20.033,99.609,19.952,,,3.469,,,,,,
412.246,824.0,80.094,20.031,99.605,19.951,,,3.455,,,,,,
412.773,824.5,80.093,20.031,99.604,19.951,,,3.4,,,,,,
413.291,825.0,80.096,20.031,99.604,19.953,,,3.113,,,,,,
413.813,825.5,80.094,20.03,99.604,19.953,,,3.031,,,,,,
414.311,826.0,80.094,20.031,99.602,19.954,,,2.848,,,,,,
414.835,826.5,80.098,20.03,99.598,19.951,,,3.232,,,,,,
415.337,827.0,80.098,20.03,99.594,19.954,,,2.572,,,,,,
415.846,827.5,80.096,20.029,99.599,19.953,,,2.694,,,,,,
416.38,828.0,80.097,20.03,99.6,19.954,,,2.496,,,,,,
416.876,828.5,80.097,20.03,99.602,19.955,,,2.355,,,,,,
417.397,829.0,80.097,20.032,99.6,19.954,,,2.525,,,,,,
417.902,829.5,80.097,20.03,99.599,19.953,,,2.719,,,,,,
418.404,830.0,80.093,20.03,99.596,19.955,,,2.28,,,,,,
418.918,830.5,80.096,20.031,99.592,19.952,,,2.72,,,,,,
419.439,831.0,80.098,20.03,99.594,19.955,,,2.253,,,,,,
419.94,831.5,80.096,20.03,99.596,19.955,,,2.143,,,,,,
420.449,832.0,80.095,20.031,99.596,19.955,,,1.927,,,,,,
421.038,832.5,80.096,20.032,99.591,19.957,,,1.538,,,,,,
421.525,833.0,80.094,20.031,99.592,19.956,,,1.265,,,,,,
422.004,833.5,80.097,20.03,99.591,19.957,,,1.105,,,,,,
422.525,834.0,80.097,20.03,99.586,19.958,,,0.92,,,,,,
423.058,834.5,80.098,20.031,99.585,19.956,,,1.064,,,,,,
423.548,835.0,80.093,20.029,99.585,19.955,,,1.028,,,,,,
424.048,835.5,80.095,20.031,99.589,19.957,,,0.74,,,,,,
424.593,836.0,80.098,20.033,99.591,19.956,,,0.956,,,,,,
425.084,836.5,80.095,20.032,99.59,19.958,,,0.545,,,,,,
425.563,837.0,80.095,20.03,99.588,19.959,,,0.477,,,,,,
426.068,837.5,80.095,20.032,99.587,19.96,,,0.332,,,,,,
426.554,838.0,80.096,20.03,99.588,19.957,,,0.919,,,,,,
427.112,838.5,80.096,20.032,99.591,19.959,,,0.622,,,,,,
427.586,839.0,80.098,20.03,99.594,19.958,,,1.087,,,,,,
428.073,839.5,80.098,20.029,99.598,19.957,,,1.997,,,,,,
428.609,840.0,80.096,20.031,99.601,19.958,,,2.285,,,,,,
429.118,840.5,80.095,20.032,99.597,19.958,,,2.425,,,,,,
429.613,841.0,80.095,20.032,99.596,19.956,,,2.652,,,,,,
430.082,841.5,80.095,20.03,99.595,19.958,,,2.396,,,,,,
430.617,842.0,80.093,20.029,99.603,19.958,,,2.529,,,,,,
431.139,842.5,80.096,20.03,99.605,19.96,,,2.237,,,,,,
431.652,843.0,80.097,20.03,99.605,19.962,,,1.123,,,,,,
432.154,843.5,80.096,20.029,99.606,19.96,,,0.694,,,,,,
432.675,844.0,80.098,20.032,99.606,19.957,,,0.284,,,,,,
433.163,844.5,80.093,20.031,99.604,19.956,,,-0.231,,,,,,
433.672,845.0,80.093,20.03,99.606,19.957,,,-0.617,,,,,,
434.19,845.5,80.093,20.03,99.607,19.957,,,-0.767,,,,,,
434.688,846.0,80.094,20.031,99.609,19.954,,,-0.529,,,,,,
435.186,846.5,80.095,20.03,99.612,19.949,,,0.272,,,,,,
435.693,847.0,80.097,20.031,99.61,19.955,,,-0.841,,,,,,
436.18,847.5,80.094,20.03,99.614,19.958,,,-1.395,,,,,,
436.68,848.0,80.094,20.032,99.618,19.956,,,-0.325,,,,,,
437.206,848.5,80.095,20.033,99.622,19.954,,,0.991,,,,,,
437.696,849.0,80.095,20.032,99.629,19.953,,,1.545,,,,,,
438.183,849.5,80.096,20.031,99.631,19.952,,,1.692,,,,,,
438.681,850.0,80.098,20.03,99.632,19.952,,,1.555,,,,,,
439.196,850.5,80.099,20.03,99.636,19.953,,,1.267,,,,,,
439.71,851.0,80.095,20.03,99.638,19.955,,,1.01,,,,,,
440.242,851.5,80.095,20.031,99.637,19.956,,,1.123,,,,,,
440.755,852.0,80.098,20.031,99.636,19.953,,,1.494,,,,,,
441.239,852.5,80.098,20.03,99.635,19.953,,,1.667,,,,,,
441.723,853.0,80.101,20.03,99.635,19.952,,,1.75,,,,,,
442.21,853.5,80.103,20.029,99.635,19.953,,,1.526,,,,,,
442.722,854.0,80.099,20.03,99.633,19.954,,,1.207,,,,,,
443.238,854.5,80.096,20.031,99.63,19.955,,,1.318,,,,,,
443.755,855.0,80.099,20.031,99.614,19.955,,,1.518,,,,,,
444.246,855.5,80.101,20.03,99.597,19.953,,,1.972,,,,,,
444.775,856.0,80.099,20.03,99.589,19.952,,,1.909,,,,,,
445.279,856.5,80.096,20.029,99.586,19.953,,,1.79,,,,,,
445.759,857.0,80.095,20.031,99.586,19.953,,,2.039,,,,,,
446.244,857.5,80.095,20.032,99.585,19.953,,,2.143,,,,,,
446.747,858.0,80.096,20.031,99.579,19.953,,,2.411,,,,,,
447.25,858.5,80.097,20.032,99.581,19.951,,,2.933,,,,,,
447.709,859.0,80.095,20.032,99.6,19.949,,,3.211,,,,,,
448.223,859.5,80.092,20.033,99.627,19.95,,,2.91,,,,,,
448.759,860.0,80.095,20.031,99.654,19.949,,,2.998,,,,,,
449.24,860.5,80.099,20.03,99.671,19.947,,,3.401,,,,,,
449.769,861.0,80.096,20.03,99.677,19.947,,,3.315,,,,,,
450.286,861.5,80.096,20.032,99.681,19.949,,,2.941,,,,,,
450.78,862.0,80.096,20.031,99.685,19.951,,,2.706,,,,,,
451.279,862.5,80.096,20.029,99.688,19.949,,,2.918,,,,,,
451.755,863.0,80.098,20.029,99.693,19.947,,,3.12,,,,,,
452.226,863.5,80.097,20.031,99.69,19.947,,,3.188,,,,,,
452.72,864.0,80.094,20.031,99.669,19.948,,,3.043,,,,,,
453.247,864.5,80.096,20.029,99.645,19.951,,,2.511,,,,,,
453.771,865.0,80.097,20.031,99.635,19.951,,,2.668,,,,,,
454.271,865.5,80.095,20.031,99.635,19.952,,,2.549,,,,,,
454.744,866.0,80.097,20.03,99.637,19.953,,,2.557,,,,,,
455.225,866.5,80.097,20.03,99.637,19.951,,,2.999,,,,,,
455.712,867.0,80.094,20.03,99.636,19.951,,,2.908,,,,,,
456.219,867.5,80.096,20.03,99.633,19.953,,,2.528,,,,,,
456.741,868.0,80.101,20.029,99.632,19.954,,,2.47,,,,,,
457.235,868.5,80.1,20.03,99.633,19.953,,,2.532,,,,,,
457.732,869.0,80.1,20.031,99.634,19.953,,,2.602,,,,,,
458.214,869.5,80.099,20.032,99.634,19.951,,,2.83,,,,,,
458.727,870.0,80.096,20.031,99.634,19.95,,,2.985,,,,,,
459.238,870.5,80.095,20.03,99.63,19.95,,,2.896,,,,,,
459.727,871.0,80.097,20.031,99.626,19.951,,,2.802,,,,,,
