Repository: MaCFP/matl-db

### Experimental Conditions: MCC
A [manufacturer/model number] microscale combustion calorimeter was used to conduct MCC experiments. 

* Heating Rate: 60 K/min
* Temperature program (Pyrolyzer)
  - Initial temperature: 373 K
  - Isotherm: None 
  - Maximum Temperature:
    * Lund\_Wood\_MCC\_N2\_60K\: 910?? K (except for R1: 808?? K)
    * Lund\_Wood\_MCC\_O2-20\_60K: 808?? K 
    * Lund\_Wood-char\_MCC\_O2-20\_60K: 808?? K
* Combustor Temperature: 1173K
* Sample mass: 
  - Lund\_Wood\_MCC\_N2\_60K\: ?? mg +/- ??? mg
  - Lund\_Wood\_MCC\_O2-20\_60K: ?? mg +/- ??? mg
  - Lund\_Wood-char\_MCC_O2-20\_60K: ?? mg +/- ??? mg
* Sample geometry: Powdered

File: Wood/Calibration_Data/Lund/Lund_Wood-char_MCC_O2-20_60K_R3.csv
Time (s),Temperature (K),N2 Flow (cc/min),O2 Flow (cc/min),End Flow (cc/min),Oxygen (%),CO (%),CO2 (%),HRR (W/g),Fit Result (W/g),Fit 1 (W/g),Fit 2 (W/g),Fit 3 (W/g),Fit 4 (W/g),Fit 5 (W/g)
0.492,414.5,80.093,20.03,99.811,20.039,,,-0.594,,,,,,
1.094,415.0,80.095,20.031,99.81,20.036,,,-0.229,,,,,,
1.653,415.5,80.098,20.029,99.806,20.035,,,-0.016,,,,,,
2.253,416.0,80.094,20.031,99.802,20.038,,,-0.401,,,,,,
2.843,416.5,80.096,20.03,99.803,20.035,,,-0.04,,,,,,
3.471,417.0,80.096,20.031,99.805,20.035,,,-0.148,,,,,,
4.052,417.5,80.091,20.03,99.802,20.037,,,-0.357,,,,,,
4.617,418.0,80.093,20.031,99.802,20.038,,,-0.507,,,,,,
5.204,418.5,80.094,20.029,99.801,20.036,,,-0.307,,,,,,
5.787,419.0,80.096,20.03,99.804,20.034,,,-0.153,,,,,,
6.401,419.5,80.091,20.03,99.805,20.037,,,-0.421,,,,,,
6.95,420.0,80.094,20.03,99.805,20.035,,,-0.118,,,,,,
7.493,420.5,80.091,20.029,99.803,20.039,,,-0.54,,,,,,
8.055,421.0,80.092,20.031,99.802,20.037,,,-0.369,,,,,,
8.62,421.5,80.094,20.03,99.795,20.037,,,-0.369,,,,,,
9.18,422.0,80.094,20.031,99.792,20.034,,,-0.02,,,,,,
9.743,422.5,80.095,20.029,99.791,20.034,,,0.043,,,,,,
10.294,423.0,80.095,20.031,99.791,20.035,,,-0.07,,,,,,
10.879,423.5,80.096,20.031,99.788,20.034,,,-0.011,,,,,,
11.393,424.0,80.097,20.029,99.786,20.033,,,0.177,,,,,,
11.964,424.5,80.09,20.029,99.78,20.032,,,0.536,,,,,,
12.512,425.0,80.095,20.03,99.782,20.034,,,0.261,,,,,,
13.088,425.5,80.093,20.031,99.781,20.034,,,0.347,,,,,,
13.641,426.0,80.096,20.03,99.779,20.032,,,0.592,,,,,,
14.203,426.5,80.096,20.03,99.776,20.033,,,0.624,,,,,,
14.783,427.0,80.1,20.031,99.772,20.033,,,0.623,,,,,,
15.312,427.5,80.097,20.031,99.768,20.032,,,0.723,,,,,,
15.82,428.0,80.098,20.029,99.768,20.032,,,0.757,,,,,,
16.355,428.5,80.093,20.03,99.766,20.031,,,0.731,,,,,,
16.955,429.0,80.09,20.029,99.764,20.032,,,0.605,,,,,,
17.448,429.5,80.096,20.032,99.764,20.035,,,0.142,,,,,,
18.005,430.0,80.091,20.031,99.762,20.03,,,0.794,,,,,,
18.507,430.5,80.094,20.032,99.761,20.033,,,0.313,,,,,,
19.039,431.0,80.094,20.029,99.766,20.032,,,0.515,,,,,,
19.589,431.5,80.091,20.03,99.766,20.036,,,0.105,,,,,,
20.093,432.0,80.095,20.029,99.765,20.036,,,-0.005,,,,,,
20.621,432.5,80.09,20.03,99.765,20.038,,,-0.348,,,,,,
21.147,433.0,80.092,20.031,99.764,20.036,,,-0.031,,,,,,
21.688,433.5,80.093,20.029,99.767,20.033,,,0.48,,,,,,
22.223,434.0,80.094,20.028,99.766,20.035,,,0.229,,,,,,
22.754,434.5,80.093,20.03,99.763,20.038,,,-0.153,,,,,,
23.271,435.0,80.093,20.03,99.762,20.04,,,-0.29,,,,,,
23.806,435.5,80.094,20.031,99.761,20.036,,,0.068,,,,,,
24.306,436.0,80.094,20.029,99.759,20.035,,,0.192,,,,,,
24.846,436.5,80.093,20.03,99.762,20.039,,,-0.384,,,,,,
25.352,437.0,80.097,20.032,99.762,20.038,,,-0.167,,,,,,
25.843,437.5,80.1,20.031,99.762,20.038,,,-0.093,,,,,,
26.371,438.0,80.096,20.031,99.761,20.036,,,0.139,,,,,,
26.868,438.5,80.093,20.031,99.761,20.034,,,0.266,,,,,,
27.395,439.0,80.093,20.032,99.759,20.036,,,-0.027,,,,,,
27.918,439.5,80.092,20.03,99.755,20.035,,,0.064,,,,,,
28.447,440.0,80.098,20.031,99.756,20.031,,,0.519,,,,,,
28.946,440.5,80.098,20.034,99.754,20.033,,,0.347,,,,,,
29.463,441.0,80.101,20.031,99.75,20.033,,,0.242,,,,,,
29.98,441.5,80.096,20.031,99.748,20.032,,,0.447,,,,,,
30.463,442.0,80.092,20.03,99.747,20.035,,,-0.016,,,,,,
30.996,442.5,80.096,20.03,99.744,20.031,,,0.678,,,,,,
31.469,443.0,80.092,20.031,99.742,20.031,,,0.722,,,,,,
31.995,443.5,80.09,20.029,99.747,20.031,,,0.635,,,,,,
32.477,444.0,80.096,20.032,99.75,20.03,,,0.61,,,,,,
32.966,444.5,80.096,20.032,99.752,20.033,,,0.286,,,,,,
33.453,445.0,80.092,20.031,99.751,20.036,,,-0.101,,,,,,
33.944,445.5,80.096,20.032,99.753,20.034,,,0.019,,,,,,
34.442,446.0,80.093,20.033,99.756,20.031,,,0.5,,,,,,
34.912,446.5,80.092,20.032,99.753,20.029,,,0.812,,,,,,
35.406,447.0,80.096,20.03,99.749,20.034,,,0.24,,,,,,
35.896,447.5,80.098,20.03,99.75,20.029,,,0.611,,,,,,
36.395,448.0,80.093,20.03,99.753,20.028,,,0.664,,,,,,
36.885,448.5,80.097,20.03,99.752,20.028,,,0.798,,,,,,
37.434,449.0,80.096,20.03,99.749,20.029,,,0.729,,,,,,
37.906,449.5,80.094,20.03,99.75,20.026,,,1.181,,,,,,
38.371,450.0,80.096,20.031,99.748,20.026,,,1.065,,,,,,
38.85,450.5,80.094,20.029,99.744,20.027,,,1.157,,,,,,
39.334,451.0,80.093,20.029,99.743,20.027,,,1.246,,,,,,
39.824,451.5,80.095,20.029,99.746,20.022,,,1.755,,,,,,
40.308,452.0,80.095,20.03,99.749,20.021,,,1.961,,,,,,
40.801,452.5,80.093,20.029,99.75,20.021,,,2.041,,,,,,
41.28,453.0,80.09,20.028,99.747,20.02,,,2.338,,,,,,
41.768,453.5,80.092,20.029,99.746,20.02,,,2.358,,,,,,
42.268,454.0,80.097,20.031,99.747,20.02,,,2.226,,,,,,
42.754,454.5,80.095,20.031,99.746,20.022,,,2.067,,,,,,
43.231,455.0,80.095,20.03,99.747,20.023,,,1.875,,,,,,
43.696,455.5,80.096,20.029,99.749,20.023,,,1.871,,,,,,
44.166,456.0,80.094,20.03,99.751,20.022,,,2.0,,,,,,
44.665,456.5,80.096,20.03,99.752,20.021,,,2.171,,,,,,
45.158,457.0,80.099,20.03,99.752,20.023,,,1.971,,,,,,
45.629,457.5,80.097,20.03,99.753,20.026,,,1.562,,,,,,
46.09,458.0,80.098,20.03,99.753,20.02,,,2.309,,,,,,
46.557,458.5,80.095,20.028,99.754,20.018,,,2.68,,,,,,
47.067,459.0,80.099,20.031,99.747,20.021,,,2.29,,,,,,
47.593,459.5,80.096,20.031,99.749,20.022,,,2.262,,,,,,
48.064,460.0,80.098,20.031,99.751,20.021,,,2.437,,,,,,
48.563,460.5,80.095,20.03,99.754,20.02,,,2.515,,,,,,
49.001,461.0,80.092,20.031,99.754,20.017,,,3.012,,,,,,
49.492,461.5,80.094,20.029,99.753,20.014,,,3.37,,,,,,
49.942,462.0,80.095,20.03,99.755,20.016,,,3.116,,,,,,
50.455,462.5,80.093,20.029,99.752,20.017,,,3.047,,,,,,
50.951,463.0,80.097,20.031,99.751,20.014,,,3.534,,,,,,
51.443,463.5,80.094,20.029,99.751,20.014,,,3.633,,,,,,
51.886,464.0,80.093,20.028,99.756,20.013,,,3.879,,,,,,
52.365,464.5,80.092,20.029,99.761,20.014,,,3.701,,,,,,
52.833,465.0,80.094,20.03,99.759,20.014,,,3.856,,,,,,
53.297,465.5,80.096,20.03,99.756,20.012,,,4.062,,,,,,
53.803,466.0,80.096,20.028,99.756,20.014,,,3.944,,,,,,
54.273,466.5,80.094,20.03,99.755,20.013,,,4.094,,,,,,
54.731,467.0,80.093,20.031,99.75,20.013,,,4.155,,,,,,
55.219,467.5,80.092,20.029,99.747,20.014,,,4.072,,,,,,
55.721,468.0,80.092,20.03,99.747,20.011,,,4.446,,,,,,
56.231,468.5,80.091,20.032,99.749,20.01,,,4.55,,,,,,
56.705,469.0,80.09,20.03,99.746,20.012,,,4.31,,,,,,
57.168,469.5,80.093,20.029,99.741,20.011,,,4.482,,,,,,
57.665,470.0,80.096,20.029,99.74,20.009,,,4.841,,,,,,
58.145,470.5,80.091,20.029,99.743,20.009,,,4.93,,,,,,
58.61,471.0,80.091,20.03,99.743,20.009,,,4.932,,,,,,
59.073,471.5,80.096,20.032,99.738,20.011,,,4.715,,,,,,
59.46,472.0,80.097,20.029,99.736,20.009,,,4.866,,,,,,
59.967,472.5,80.093,20.029,99.742,20.011,,,4.748,,,,,,
60.44,473.0,80.097,20.028,99.74,20.007,,,5.43,,,,,,
60.916,473.5,80.094,20.03,99.736,20.013,,,4.622,,,,,,
61.361,474.0,80.098,20.032,99.734,20.014,,,4.531,,,,,,
61.857,474.5,80.095,20.03,99.737,20.011,,,5.017,,,,,,
62.374,475.0,80.096,20.031,99.735,20.006,,,5.881,,,,,,
62.828,475.5,80.096,20.031,99.734,20.006,,,5.775,,,,,,
63.271,476.0,80.092,20.031,99.732,20.009,,,5.378,,,,,,
63.734,476.5,80.09,20.03,99.73,20.008,,,5.49,,,,,,
64.201,477.0,80.093,20.029,99.731,20.006,,,5.832,,,,,,
64.689,477.5,80.096,20.03,99.73,20.007,,,5.871,,,,,,
65.208,478.0,80.099,20.03,99.726,20.007,,,5.84,,,,,,
65.661,478.5,80.097,20.031,99.727,20.009,,,5.497,,,,,,
66.091,479.0,80.091,20.03,99.727,20.012,,,5.078,,,,,,
66.564,479.5,80.093,20.029,99.722,20.011,,,5.321,,,,,,
67.096,480.0,80.094,20.03,99.719,20.011,,,5.389,,,,,,
67.53,480.5,80.096,20.028,99.718,20.014,,,4.958,,,,,,
68.03,481.0,80.094,20.031,99.711,20.006,,,5.849,,,,,,
68.494,481.5,80.092,20.029,99.711,20.005,,,6.084,,,,,,
68.943,482.0,80.096,20.03,99.711,20.009,,,5.622,,,,,,
69.433,482.5,80.095,20.03,99.708,20.007,,,5.856,,,,,,
69.915,483.0,80.094,20.03,99.706,20.009,,,5.467,,,,,,
70.394,483.5,80.092,20.031,99.702,20.01,,,5.406,,,,,,
70.834,484.0,80.095,20.032,99.7,20.01,,,5.429,,,,,,
71.298,484.5,80.092,20.032,99.702,20.012,,,5.118,,,,,,
71.777,485.0,80.094,20.031,99.701,20.012,,,5.087,,,,,,
72.247,485.5,80.097,20.031,99.698,20.011,,,5.242,,,,,,
72.717,486.0,80.097,20.03,99.699,20.011,,,5.34,,,,,,
73.213,486.5,80.097,20.03,99.7,20.01,,,5.463,,,,,,
73.715,487.0,80.098,20.03,99.696,20.012,,,5.064,,,,,,
74.176,487.5,80.096,20.031,99.692,20.015,,,4.86,,,,,,
74.623,488.0,80.093,20.03,99.69,20.01,,,5.566,,,,,,
75.092,488.5,80.096,20.031,99.693,20.008,,,5.844,,,,,,
75.582,489.0,80.097,20.031,99.692,20.01,,,5.633,,,,,,
76.075,489.5,80.097,20.03,99.687,20.013,,,5.308,,,,,,
76.529,490.0,80.094,20.028,99.682,20.013,,,5.299,,,,,,
76.993,490.5,80.101,20.028,99.682,20.016,,,5.023,,,,,,
77.46,491.0,80.095,20.029,99.68,20.012,,,5.455,,,,,,
77.944,491.5,80.092,20.031,99.676,20.01,,,5.715,,,,,,
78.474,492.0,80.093,20.029,99.672,20.012,,,5.724,,,,,,
78.96,492.5,80.099,20.031,99.672,20.01,,,5.83,,,,,,
79.42,493.0,80.1,20.031,99.673,20.009,,,5.905,,,,,,
79.851,493.5,80.096,20.03,99.671,20.009,,,5.817,,,,,,
80.298,494.0,80.094,20.03,99.668,20.012,,,5.301,,,,,,
80.776,494.5,80.098,20.03,99.665,20.011,,,5.304,,,,,,
81.251,495.0,80.097,20.03,99.665,20.009,,,5.512,,,,,,
81.736,495.5,80.096,20.031,99.666,20.009,,,5.433,,,,,,
82.214,496.0,80.096,20.032,99.666,20.006,,,5.9,,,,,,
82.663,496.5,80.094,20.031,99.664,20.003,,,6.416,,,,,,
83.134,497.0,80.096,20.032,99.664,20.005,,,6.07,,,,,,
83.635,497.5,80.094,20.032,99.666,20.005,,,6.06,,,,,,
84.144,498.0,80.093,20.031,99.666,20.005,,,6.171,,,,,,
84.613,498.5,80.094,20.03,99.664,20.008,,,5.835,,,,,,
85.078,499.0,80.095,20.032,99.663,20.001,,,6.747,,,,,,
85.555,499.5,80.093,20.029,99.664,20.003,,,6.47,,,,,,
86.018,500.0,80.095,20.031,99.663,20.006,,,6.069,,,,,,
86.483,500.5,80.097,20.032,99.665,20.013,,,5.142,,,,,,
86.967,501.0,80.097,20.031,99.662,20.01,,,5.548,,,,,,
87.435,501.5,80.091,20.028,99.663,20.009,,,5.463,,,,,,
87.89,502.0,80.092,20.032,99.663,20.005,,,5.95,,,,,,
88.334,502.5,80.094,20.032,99.662,20.005,,,5.972,,,,,,
88.829,503.0,80.097,20.03,99.662,20.009,,,5.343,,,,,,
89.34,503.5,80.097,20.032,99.665,20.008,,,5.41,,,,,,
89.812,504.0,80.097,20.032,99.663,20.006,,,5.795,,,,,,
90.292,504.5,80.096,20.031,99.661,20.004,,,6.016,,,,,,
90.754,505.0,80.096,20.031,99.659,20.001,,,6.346,,,,,,
91.227,505.5,80.096,20.031,99.654,20.001,,,6.478,,,,,,
91.709,506.0,80.094,20.031,99.651,20.003,,,6.292,,,,,,
92.169,506.5,80.095,20.031,99.65,20.003,,,6.214,,,,,,
92.665,507.0,80.097,20.03,99.648,20.003,,,6.316,,,,,,
93.164,507.5,80.098,20.031,99.647,20.002,,,6.498,,,,,,
93.636,508.0,80.094,20.031,99.647,20.004,,,6.241,,,,,,
94.123,508.5,80.096,20.032,99.645,20.003,,,6.293,,,,,,
94.608,509.0,80.098,20.031,99.641,20.002,,,6.489,,,,,,
95.082,509.5,80.096,20.03,99.645,19.997,,,7.093,,,,,,
95.58,510.0,80.094,20.032,99.65,19.999,,,6.921,,,,,,
96.075,510.5,80.096,20.03,99.654,19.996,,,7.076,,,,,,
96.525,511.0,80.094,20.03,99.658,19.998,,,6.759,,,,,,
97.069,511.5,80.096,20.029,99.659,19.998,,,6.858,,,,,,
97.58,512.0,80.095,20.03,99.663,19.997,,,6.947,,,,,,
98.052,512.5,80.094,20.031,99.665,19.997,,,6.939,,,,,,
98.551,513.0,80.094,20.03,99.659,19.995,,,7.218,,,,,,
99.011,513.5,80.094,20.031,99.659,19.994,,,7.38,,,,,,
99.563,514.0,80.093,20.03,99.661,19.991,,,7.754,,,,,,
100.053,514.5,80.097,20.03,99.658,19.994,,,7.44,,,,,,
100.476,515.0,80.094,20.028,99.656,19.998,,,6.958,,,,,,
100.977,515.5,80.093,20.03,99.656,19.992,,,7.754,,,,,,
101.446,516.0,80.091,20.029,99.655,19.993,,,7.637,,,,,,
101.923,516.5,80.091,20.03,99.655,19.994,,,7.465,,,,,,
102.44,517.0,80.095,20.029,99.657,19.993,,,7.561,,,,,,
102.928,517.5,80.098,20.03,99.654,19.99,,,8.058,,,,,,
103.397,518.0,80.095,20.028,99.659,19.991,,,8.032,,,,,,
103.909,518.5,80.096,20.03,99.663,19.99,,,8.165,,,,,,
104.415,519.0,80.095,20.029,99.665,19.991,,,8.016,,,,,,
104.886,519.5,80.097,20.027,99.667,19.99,,,8.098,,,,,,
105.382,520.0,80.097,20.03,99.669,19.99,,,8.168,,,,,,
105.898,520.5,80.098,20.031,99.668,19.99,,,8.193,,,,,,
106.4,521.0,80.099,20.03,99.67,19.987,,,8.589,,,,,,
106.865,521.5,80.097,20.032,99.669,19.991,,,8.0,,,,,,
107.385,522.0,80.095,20.03,99.662,19.991,,,7.955,,,,,,
107.856,522.5,80.094,20.028,99.663,19.988,,,8.377,,,,,,
108.33,523.0,80.095,20.029,99.663,19.988,,,8.407,,,,,,
108.81,523.5,80.096,20.031,99.661,19.987,,,8.601,,,,,,
109.321,524.0,80.097,20.03,99.66,19.985,,,8.795,,,,,,
109.826,524.5,80.098,20.031,99.661,19.986,,,8.672,,,,,,
110.316,525.0,80.096,20.031,99.658,19.987,,,8.446,,,,,,
110.808,525.5,80.092,20.03,99.657,19.986,,,8.613,,,,,,
111.322,526.0,80.091,20.03,99.658,19.982,,,9.122,,,,,,
111.824,526.5,80.094,20.029,99.661,19.982,,,9.259,,,,,,
112.323,527.0,80.094,20.028,99.665,19.984,,,9.079,,,,,,
112.817,527.5,80.095,20.029,99.665,19.981,,,9.556,,,,,,
113.311,528.0,80.095,20.03,99.664,19.98,,,9.602,,,,,,
113.831,528.5,80.094,20.031,99.667,19.978,,,9.899,,,,,,
114.324,529.0,80.098,20.03,99.668,19.979,,,9.871,,,,,,
114.792,529.5,80.096,20.03,99.667,19.98,,,9.868,,,,,,
115.296,530.0,80.093,20.03,99.667,19.98,,,9.757,,,,,,
115.81,530.5,80.095,20.03,99.664,19.98,,,9.678,,,,,,
116.328,531.0,80.098,20.031,99.661,19.977,,,10.067,,,,,,
116.851,531.5,80.098,20.03,99.658,19.976,,,10.378,,,,,,
117.334,532.0,80.097,20.03,99.658,19.976,,,10.338,,,,,,
117.812,532.5,80.095,20.029,99.66,19.975,,,10.418,,,,,,
118.292,533.0,80.099,20.031,99.66,19.975,,,10.507,,,,,,
118.813,533.5,80.099,20.03,99.656,19.974,,,10.74,,,,,,
119.322,534.0,80.094,20.03,99.654,19.973,,,10.868,,,,,,
119.865,534.5,80.097,20.029,99.654,19.975,,,10.577,,,,,,
120.353,535.0,80.096,20.032,99.655,19.974,,,10.819,,,,,,
120.822,535.5,80.091,20.03,99.654,19.973,,,11.022,,,,,,
121.314,536.0,80.093,20.029,99.653,19.972,,,11.308,,,,,,
121.859,536.5,80.096,20.03,99.653,19.971,,,11.39,,,,,,
122.353,537.0,80.094,20.03,99.653,19.972,,,11.307,,,,,,
122.818,537.5,80.093,20.03,99.652,19.968,,,11.82,,,,,,
123.327,538.0,80.094,20.03,99.652,19.967,,,11.941,,,,,,
123.814,538.5,80.094,20.032,99.653,19.967,,,12.013,,,,,,
124.328,539.0,80.094,20.031,99.651,19.969,,,11.714,,,,,,
124.857,539.5,80.093,20.032,99.65,19.971,,,11.296,,,,,,
125.355,540.0,80.097,20.032,99.652,19.971,,,11.475,,,,,,
125.857,540.5,80.093,20.032,99.654,19.967,,,11.959,,,,,,
126.347,541.0,80.093,20.031,99.655,19.961,,,12.74,,,,,,
126.881,541.5,80.097,20.03,99.654,19.963,,,12.526,,,,,,
127.373,542.0,80.095,20.029,99.653,19.966,,,12.077,,,,,,
127.873,542.5,80.098,20.029,99.649,19.966,,,12.274,,,,,,
128.406,543.0,80.097,20.031,99.646,19.964,,,12.492,,,,,,
128.923,543.5,80.098,20.03,99.644,19.964,,,12.627,,,,,,
129.419,544.0,80.096,20.031,99.648,19.963,,,12.826,,,,,,
129.943,544.5,80.097,20.031,99.647,19.961,,,13.034,,,,,,
130.46,545.0,80.094,20.029,99.641,19.962,,,12.929,,,,,,
130.953,545.5,80.097,20.032,99.638,19.961,,,13.029,,,,,,
131.476,546.0,80.094,20.029,99.642,19.959,,,13.437,,,,,,
131.987,546.5,80.099,20.031,99.642,19.959,,,13.378,,,,,,
132.48,547.0,80.095,20.031,99.642,19.958,,,13.494,,,,,,
132.98,547.5,80.099,20.029,99.638,19.961,,,12.991,,,,,,
133.526,548.0,80.095,20.029,99.641,19.959,,,13.147,,,,,,
134.005,548.5,80.097,20.03,99.641,19.961,,,12.921,,,,,,
134.499,549.0,80.092,20.03,99.635,19.955,,,13.707,,,,,,
135.04,549.5,80.097,20.031,99.635,19.957,,,13.636,,,,,,
135.544,550.0,80.099,20.03,99.637,19.956,,,13.756,,,,,,
136.018,550.5,80.093,20.03,99.635,19.957,,,13.708,,,,,,
136.561,551.0,80.094,20.028,99.63,19.956,,,13.729,,,,,,
137.019,551.5,80.092,20.028,99.628,19.955,,,13.899,,,,,,
137.588,552.0,80.099,20.03,99.624,19.948,,,14.735,,,,,,
138.158,552.5,80.099,20.031,99.626,19.954,,,14.078,,,,,,
138.674,553.0,80.098,20.03,99.623,19.953,,,14.265,,,,,,
139.181,553.5,80.098,20.031,99.622,19.95,,,14.631,,,,,,
139.711,554.0,80.097,20.031,99.623,19.95,,,14.588,,,,,,
140.222,554.5,80.096,20.029,99.623,19.951,,,14.458,,,,,,
140.716,555.0,80.095,20.029,99.625,19.951,,,14.415,,,,,,
141.173,555.5,80.095,20.03,99.625,19.95,,,14.498,,,,,,
141.66,556.0,80.094,20.03,99.623,19.948,,,14.761,,,,,,
142.187,556.5,80.094,20.028,99.623,19.946,,,15.01,,,,,,
142.726,557.0,80.093,20.03,99.623,19.948,,,14.816,,,,,,
143.225,557.5,80.094,20.03,99.62,19.946,,,15.162,,,,,,
143.73,558.0,80.096,20.029,99.617,19.942,,,15.594,,,,,,
144.265,558.5,80.095,20.031,99.615,19.945,,,15.113,,,,,,
144.772,559.0,80.094,20.031,99.612,19.944,,,15.152,,,,,,
145.278,559.5,80.095,20.029,99.608,19.941,,,15.468,,,,,,
145.816,560.0,80.095,20.03,99.607,19.94,,,15.514,,,,,,
146.306,560.5,80.094,20.029,99.608,19.938,,,15.648,,,,,,
146.829,561.0,80.095,20.031,99.609,19.939,,,15.512,,,,,,
147.351,561.5,80.097,20.031,99.607,19.941,,,15.307,,,,,,
147.859,562.0,80.096,20.031,99.605,19.94,,,15.468,,,,,,
148.366,562.5,80.095,20.031,99.606,19.939,,,15.43,,,,,,
148.878,563.0,80.091,20.031,99.61,19.938,,,15.534,,,,,,
149.387,563.5,80.095,20.031,99.612,19.937,,,15.622,,,,,,
149.904,564.0,80.098,20.032,99.614,19.936,,,15.743,,,,,,
150.422,564.5,80.095,20.03,99.614,19.934,,,15.953,,,,,,
150.917,565.0,80.097,20.029,99.61,19.936,,,15.79,,,,,,
151.447,565.5,80.091,20.028,99.608,19.935,,,15.879,,,,,,
151.969,566.0,80.089,20.029,99.604,19.934,,,15.953,,,,,,
152.462,566.5,80.09,20.03,99.607,19.933,,,15.883,,,,,,
153.046,567.0,80.095,20.032,99.609,19.931,,,15.949,,,,,,
153.541,567.5,80.098,20.028,99.609,19.934,,,15.688,,,,,,
154.052,568.0,80.09,20.03,99.605,19.931,,,16.049,,,,,,
154.535,568.5,80.093,20.029,99.604,19.928,,,16.479,,,,,,
155.067,569.0,80.095,20.032,99.602,19.921,,,17.264,,,,,,
155.606,569.5,80.096,20.03,99.602,19.925,,,16.865,,,,,,
156.087,570.0,80.098,20.031,99.604,19.927,,,16.476,,,,,,
156.607,570.5,80.095,20.03,99.604,19.927,,,16.522,,,,,,
157.108,571.0,80.092,20.031,99.608,19.925,,,16.775,,,,,,
157.654,571.5,80.095,20.031,99.608,19.924,,,17.039,,,,,,
158.171,572.0,80.092,20.03,99.61,19.926,,,16.922,,,,,,
158.677,572.5,80.094,20.031,99.607,19.922,,,17.541,,,,,,
159.192,573.0,80.098,20.03,99.604,19.918,,,18.096,,,,,,
159.752,573.5,80.096,20.031,99.608,19.917,,,18.338,,,,,,
160.264,574.0,80.097,20.031,99.611,19.914,,,18.673,,,,,,
160.784,574.5,80.097,20.031,99.614,19.913,,,18.892,,,,,,
161.313,575.0,80.097,20.031,99.619,19.913,,,18.925,,,,,,
161.796,575.5,80.097,20.032,99.621,19.912,,,19.11,,,,,,
162.283,576.0,80.095,20.03,99.623,19.91,,,19.348,,,,,,
162.79,576.5,80.094,20.031,99.623,19.908,,,19.519,,,,,,
163.34,577.0,80.095,20.029,99.623,19.909,,,19.416,,,,,,
163.852,577.5,80.093,20.029,99.625,19.906,,,19.719,,,,,,
164.356,578.0,80.093,20.03,99.629,19.905,,,19.908,,,,,,
164.882,578.5,80.096,20.03,99.628,19.903,,,20.138,,,,,,
165.391,579.0,80.097,20.03,99.63,19.904,,,19.916,,,,,,
165.92,579.5,80.096,20.031,99.63,19.902,,,20.338,,,,,,
166.425,580.0,80.097,20.029,99.631,19.9,,,20.584,,,,,,
166.923,580.5,80.094,20.032,99.63,19.895,,,21.343,,,,,,
167.43,581.0,80.09,20.03,99.629,19.897,,,21.204,,,,,,
167.959,581.5,80.095,20.031,99.635,19.894,,,21.362,,,,,,
168.453,582.0,80.095,20.031,99.641,19.896,,,21.156,,,,,,
168.923,582.5,80.098,20.034,99.645,19.893,,,21.395,,,,,,
169.409,583.0,80.092,20.032,99.645,19.892,,,21.592,,,,,,
169.94,583.5,80.096,20.03,99.646,19.891,,,21.829,,,,,,
170.492,584.0,80.09,20.031,99.646,19.89,,,22.007,,,,,,
170.964,584.5,80.094,20.031,99.649,19.884,,,22.834,,,,,,
171.507,585.0,80.096,20.032,99.647,19.889,,,21.978,,,,,,
171.963,585.5,80.095,20.03,99.649,19.888,,,22.062,,,,,,
172.498,586.0,80.096,20.031,99.65,19.887,,,22.212,,,,,,
173.004,586.5,80.094,20.031,99.647,19.882,,,22.851,,,,,,
173.517,587.0,80.095,20.03,99.642,19.88,,,23.23,,,,,,
173.976,587.5,80.095,20.032,99.64,19.88,,,23.272,,,,,,
174.541,588.0,80.094,20.031,99.636,19.879,,,23.578,,,,,,
175.036,588.5,80.088,20.031,99.635,19.878,,,23.803,,,,,,
175.523,589.0,80.093,20.032,99.634,19.876,,,23.958,,,,,,
176.079,589.5,80.097,20.03,99.628,19.875,,,24.189,,,,,,
176.599,590.0,80.096,20.029,99.629,19.872,,,24.629,,,,,,
177.099,590.5,80.097,20.031,99.626,19.868,,,25.357,,,,,,
177.596,591.0,80.096,20.032,99.624,19.867,,,25.576,,,,,,
178.128,591.5,80.097,20.03,99.626,19.866,,,25.799,,,,,,
178.615,592.0,80.091,20.031,99.627,19.868,,,25.551,,,,,,
179.159,592.5,80.09,20.031,99.626,19.866,,,25.828,,,,,,
179.67,593.0,80.095,20.03,99.627,19.863,,,26.193,,,,,,
180.183,593.5,80.094,20.031,99.628,19.86,,,26.609,,,,,,
180.659,594.0,80.093,20.028,99.631,19.858,,,26.79,,,,,,
181.206,594.5,80.093,20.029,99.633,19.856,,,27.21,,,,,,
181.735,595.0,80.094,20.029,99.631,19.854,,,27.606,,,,,,
182.22,595.5,80.094,20.029,99.628,19.852,,,27.84,,,,,,
182.687,596.0,80.093,20.03,99.625,19.851,,,27.988,,,,,,
183.223,596.5,80.093,20.03,99.624,19.847,,,28.461,,,,,,
183.765,597.0,80.094,20.029,99.625,19.844,,,28.726,,,,,,
184.299,597.5,80.096,20.03,99.627,19.841,,,29.217,,,,,,
184.781,598.0,80.095,20.032,99.629,19.841,,,29.348,,,,,,
185.25,598.5,80.096,20.031,99.628,19.839,,,29.701,,,,,,
185.755,599.0,80.097,20.03,99.626,19.836,,,30.156,,,,,,
186.27,599.5,80.096,20.031,99.624,19.835,,,30.161,,,,,,
186.788,600.0,80.094,20.031,99.623,19.833,,,30.426,,,,,,
187.312,600.5,80.094,20.03,99.627,19.83,,,30.711,,,,,,
187.776,601.0,80.094,20.029,99.631,19.828,,,31.08,,,,,,
188.251,601.5,80.095,20.03,99.632,19.829,,,30.977,,,,,,
188.767,602.0,80.094,20.032,99.631,19.827,,,31.192,,,,,,
189.278,602.5,80.095,20.031,99.629,19.822,,,31.78,,,,,,
189.817,603.0,80.093,20.031,99.625,19.821,,,31.901,,,,,,
190.305,603.5,80.097,20.031,99.622,19.82,,,32.152,,,,,,
190.801,604.0,80.096,20.032,99.62,19.815,,,32.832,,,,,,
191.304,604.5,80.093,20.032,99.619,19.81,,,33.527,,,,,,
191.791,605.0,80.096,20.032,99.619,19.809,,,33.627,,,,,,
192.302,605.5,80.098,20.031,99.619,19.806,,,33.944,,,,,,
192.852,606.0,80.096,20.03,99.614,19.805,,,34.111,,,,,,
193.352,606.5,80.091,20.031,99.61,19.804,,,34.188,,,,,,
193.84,607.0,80.094,20.032,99.604,19.802,,,34.571,,,,,,
194.345,607.5,80.095,20.031,99.601,19.8,,,34.763,,,,,,
194.838,608.0,80.093,20.031,99.598,19.797,,,35.076,,,,,,
195.326,608.5,80.096,20.032,99.597,19.797,,,35.122,,,,,,
195.849,609.0,80.097,20.031,99.6,19.794,,,35.411,,,,,,
196.37,609.5,80.097,20.031,99.603,19.793,,,35.589,,,,,,
196.889,610.0,80.095,20.03,99.602,19.789,,,36.127,,,,,,
197.361,610.5,80.096,20.031,99.598,19.789,,,36.152,,,,,,
197.858,611.0,80.096,20.032,99.596,19.786,,,36.639,,,,,,
198.38,611.5,80.092,20.032,99.594,19.782,,,37.172,,,,,,
198.903,612.0,80.096,20.03,99.598,19.779,,,37.473,,,,,,
199.388,612.5,80.095,20.03,99.597,19.775,,,38.049,,,,,,
199.894,613.0,80.097,20.031,99.599,19.772,,,38.532,,,,,,
200.403,613.5,80.093,20.031,99.598,19.768,,,39.031,,,,,,
200.93,614.0,80.095,20.029,99.592,19.764,,,39.543,,,,,,
201.432,614.5,80.098,20.031,99.59,19.762,,,39.733,,,,,,
201.934,615.0,80.096,20.03,99.589,19.756,,,40.558,,,,,,
202.482,615.5,80.099,20.032,99.59,19.754,,,40.768,,,,,,
202.913,616.0,80.09,20.031,99.594,19.748,,,41.563,,,,,,
203.363,616.5,80.095,20.032,99.594,19.745,,,42.021,,,,,,
203.88,617.0,80.1,20.029,99.592,19.739,,,42.744,,,,,,
204.392,617.5,80.096,20.028,99.594,19.734,,,43.299,,,,,,
204.889,618.0,80.097,20.03,99.596,19.735,,,43.079,,,,,,
205.411,618.5,80.097,20.032,99.596,19.727,,,44.05,,,,,,
205.906,619.0,80.095,20.031,99.594,19.723,,,44.543,,,,,,
206.395,619.5,80.096,20.031,99.592,19.72,,,44.594,,,,,,
206.923,620.0,80.096,20.031,99.595,19.713,,,45.457,,,,,,
207.384,620.5,80.094,20.032,99.594,19.71,,,45.752,,,,,,
207.896,621.0,80.096,20.029,99.593,19.703,,,46.702,,,,,,
208.379,621.5,80.098,20.031,99.595,19.695,,,47.607,,,,,,
208.88,622.0,80.094,20.031,99.596,19.692,,,47.668,,,,,,
209.361,622.5,80.097,20.03,99.595,19.689,,,47.786,,,,,,
209.858,623.0,80.097,20.03,99.593,19.685,,,47.402,,,,,,
210.344,623.5,80.097,20.031,99.593,19.681,,,46.165,,,,,,
210.847,624.0,80.094,20.032,99.596,19.674,,,44.812,,,,,,
211.349,624.5,80.093,20.031,99.6,19.666,,,43.793,,,,,,
211.843,625.0,80.095,20.032,99.599,19.654,,,43.413,,,,,,
212.306,625.5,80.096,20.032,99.599,19.651,,,42.415,,,,,,
212.782,626.0,80.093,20.031,99.598,19.643,,,42.268,,,,,,
213.283,626.5,80.094,20.03,99.596,19.635,,,42.278,,,,,,
213.765,627.0,80.095,20.029,99.596,19.628,,,42.684,,,,,,
214.262,627.5,80.096,20.03,99.597,19.617,,,43.681,,,,,,
214.759,628.0,80.096,20.03,99.599,19.609,,,45.013,,,,,,
215.213,628.5,80.095,20.031,99.598,19.603,,,46.895,,,,,,
215.696,629.0,80.095,20.032,99.597,19.596,,,49.713,,,,,,
216.227,629.5,80.094,20.031,99.597,19.585,,,53.544,,,,,,
216.707,630.0,80.094,20.031,99.598,19.575,,,56.741,,,,,,
217.185,630.5,80.094,20.03,99.598,19.565,,,59.897,,,,,,
217.653,631.0,80.093,20.031,99.598,19.552,,,63.138,,,,,,
218.13,631.5,80.097,20.031,99.598,19.537,,,66.556,,,,,,
218.637,632.0,80.098,20.03,99.601,19.526,,,69.35,,,,,,
219.121,632.5,80.098,20.03,99.602,19.511,,,72.084,,,,,,
219.625,633.0,80.097,20.032,99.602,19.492,,,74.885,,,,,,
220.093,633.5,80.094,20.032,99.606,19.468,,,77.726,,,,,,
220.574,634.0,80.098,20.03,99.61,19.442,,,80.492,,,,,,
221.044,634.5,80.097,20.03,99.613,19.405,,,84.389,,,,,,
221.525,635.0,80.096,20.032,99.615,19.358,,,89.431,,,,,,
222.009,635.5,80.096,20.03,99.622,19.291,,,96.877,,,,,,
222.461,636.0,80.098,20.03,99.628,19.219,,,104.89,,,,,,
222.935,636.5,80.095,20.033,99.633,19.127,,,115.52,,,,,,
223.364,637.0,80.094,20.033,99.636,19.03,,,126.951,,,,,,
223.851,637.5,80.095,20.029,99.639,18.909,,,141.445,,,,,,
224.329,638.0,80.092,20.029,99.647,18.782,,,157.228,,,,,,
224.791,638.5,80.094,20.031,99.655,18.659,,,172.766,,,,,,
225.227,639.0,80.097,20.031,99.666,18.545,,,187.606,,,,,,
225.644,639.5,80.096,20.03,99.687,18.435,,,201.993,,,,,,
226.073,640.0,80.097,20.032,99.729,18.328,,,216.321,,,,,,
226.503,640.5,80.099,20.03,99.802,18.225,,,230.054,,,,,,
226.851,641.0,80.096,20.031,99.868,18.15,,,240.218,,,,,,
227.24,641.5,80.095,20.03,99.936,18.068,,,251.429,,,,,,
227.634,642.0,80.095,20.03,100.0,17.987,,,262.27,,,,,,
227.981,642.5,80.094,20.031,100.052,17.921,,,271.25,,,,,,
228.342,643.0,80.093,20.03,100.096,17.858,,,279.69,,,,,,
228.71,643.5,80.096,20.03,100.134,17.799,,,287.658,,,,,,
229.078,644.0,80.099,20.032,100.165,17.746,,,294.946,,,,,,
229.43,644.5,80.096,20.031,100.188,17.701,,,301.048,,,,,,
229.792,645.0,80.097,20.032,100.206,17.659,,,306.687,,,,,,
230.159,645.5,80.095,20.032,100.218,17.62,,,311.986,,,,,,
230.526,646.0,80.09,20.031,100.223,17.582,,,316.953,,,,,,
230.861,646.5,80.095,20.03,100.205,17.548,,,321.502,,,,,,
231.205,647.0,80.095,20.031,100.168,17.518,,,325.569,,,,,,
231.555,647.5,80.094,20.032,100.117,17.492,,,329.172,,,,,,
231.896,648.0,80.097,20.031,100.057,17.47,,,332.133,,,,,,
232.232,648.5,80.098,20.031,100.0,17.45,,,334.744,,,,,,
232.572,649.0,80.098,20.03,99.944,17.431,,,337.365,,,,,,
232.938,649.5,80.097,20.032,99.888,17.407,,,340.661,,,,,,
233.285,650.0,80.095,20.031,99.838,17.392,,,342.707,,,,,,
233.635,650.5,80.095,20.031,99.791,17.378,,,344.648,,,,,,
233.998,651.0,80.099,20.032,99.748,17.362,,,346.839,,,,,,
234.34,651.5,80.095,20.033,99.714,17.35,,,348.522,,,,,,
234.688,652.0,80.094,20.033,99.684,17.338,,,350.126,,,,,,
235.037,652.5,80.097,20.033,99.661,17.327,,,351.626,,,,,,
235.369,653.0,80.098,20.032,99.65,17.318,,,352.84,,,,,,
235.734,653.5,80.098,20.032,99.65,17.308,,,354.391,,,,,,
236.117,654.0,80.098,20.031,99.662,17.296,,,356.04,,,,,,
236.496,654.5,80.096,20.029,99.686,17.285,,,357.423,,,,,,
236.836,655.0,80.097,20.03,99.716,17.278,,,358.463,,,,,,
237.191,655.5,80.096,20.031,99.752,17.271,,,359.399,,,,,,
237.556,656.0,80.094,20.032,99.795,17.265,,,360.202,,,,,,
237.899,656.5,80.094,20.03,99.841,17.261,,,360.796,,,,,,
238.256,657.0,80.096,20.031,99.894,17.257,,,361.343,,,,,,
238.619,657.5,80.097,20.031,99.95,17.253,,,361.819,,,,,,
238.985,658.0,80.099,20.031,100.007,17.25,,,362.191,,,,,,
239.341,658.5,80.097,20.03,100.064,17.245,,,362.876,,,,,,
239.7,659.0,80.095,20.03,100.119,17.239,,,363.611,,,,,,
240.073,659.5,80.094,20.031,100.172,17.235,,,364.27,,,,,,
240.497,660.0,80.099,20.031,100.222,17.234,,,364.416,,,,,,
240.87,660.5,80.097,20.03,100.252,17.23,,,364.749,,,,,,
241.245,661.0,80.096,20.03,100.273,17.227,,,365.11,,,,,,
241.62,661.5,80.096,20.031,100.286,17.224,,,365.479,,,,,,
241.99,662.0,80.094,20.033,100.291,17.221,,,365.832,,,,,,
242.365,662.5,80.093,20.032,100.295,17.22,,,366.023,,,,,,
242.752,663.0,80.092,20.03,100.293,17.217,,,366.278,,,,,,
243.137,663.5,80.094,20.03,100.29,17.215,,,366.644,,,,,,
243.506,664.0,80.101,20.032,100.291,17.212,,,367.124,,,,,,
243.913,664.5,80.096,20.031,100.289,17.213,,,366.929,,,,,,
244.305,665.0,80.094,20.03,100.286,17.21,,,367.228,,,,,,
244.685,665.5,80.094,20.03,100.282,17.207,,,367.623,,,,,,
245.062,666.0,80.094,20.031,100.278,17.205,,,367.868,,,,,,
245.473,666.5,80.091,20.029,100.276,17.208,,,367.496,,,,,,
245.909,667.0,80.094,20.031,100.274,17.209,,,367.35,,,,,,
246.309,667.5,80.096,20.031,100.273,17.205,,,367.911,,,,,,
246.704,668.0,80.096,20.031,100.272,17.203,,,368.244,,,,,,
247.105,668.5,80.095,20.031,100.272,17.203,,,368.171,,,,,,
247.513,669.0,80.095,20.031,100.268,17.204,,,368.07,,,,,,
247.908,669.5,80.099,20.03,100.27,17.201,,,368.552,,,,,,
248.311,670.0,80.096,20.031,100.266,17.204,,,368.058,,,,,,
248.722,670.5,80.095,20.031,100.264,17.207,,,367.657,,,,,,
249.138,671.0,80.096,20.032,100.263,17.207,,,367.703,,,,,,
249.555,671.5,80.097,20.033,100.261,17.207,,,367.8,,,,,,
249.975,672.0,80.1,20.03,100.257,17.215,,,366.813,,,,,,
250.398,672.5,80.094,20.03,100.254,17.216,,,366.683,,,,,,
250.845,673.0,80.094,20.031,100.252,17.217,,,366.51,,,,,,
251.267,673.5,80.096,20.031,100.249,17.216,,,366.61,,,,,,
251.701,674.0,80.096,20.032,100.246,17.218,,,366.4,,,,,,
252.167,674.5,80.096,20.032,100.242,17.222,,,365.806,,,,,,
252.615,675.0,80.098,20.031,100.241,17.225,,,365.386,,,,,,
253.05,675.5,80.098,20.032,100.239,17.233,,,364.332,,,,,,
253.508,676.0,80.094,20.031,100.235,17.236,,,363.936,,,,,,
253.926,676.5,80.096,20.03,100.235,17.242,,,363.171,,,,,,
254.37,677.0,80.103,20.031,100.236,17.244,,,362.804,,,,,,
254.808,677.5,80.097,20.031,100.237,17.248,,,362.215,,,,,,
255.263,678.0,80.093,20.03,100.239,17.253,,,361.463,,,,,,
255.714,678.5,80.095,20.03,100.239,17.259,,,360.693,,,,,,
256.158,679.0,80.095,20.03,100.236,17.264,,,360.036,,,,,,
256.627,679.5,80.093,20.03,100.237,17.267,,,359.552,,,,,,
257.085,680.0,80.097,20.029,100.243,17.272,,,358.957,,,,,,
257.541,680.5,80.095,20.031,100.246,17.279,,,358.145,,,,,,
258.02,681.0,80.099,20.032,100.247,17.289,,,356.916,,,,,,
258.468,681.5,80.092,20.033,100.252,17.298,,,355.715,,,,,,
258.978,682.0,80.098,20.032,100.25,17.304,,,355.135,,,,,,
259.468,682.5,80.094,20.032,100.248,17.315,,,353.713,,,,,,
259.943,683.0,80.096,20.03,100.252,17.321,,,352.933,,,,,,
260.44,683.5,80.092,20.028,100.253,17.327,,,352.226,,,,,,
260.912,684.0,80.098,20.033,100.252,17.337,,,350.937,,,,,,
261.396,684.5,80.097,20.032,100.254,17.346,,,349.704,,,,,,
261.883,685.0,80.098,20.03,100.253,17.356,,,348.387,,,,,,
262.368,685.5,80.095,20.029,100.249,17.364,,,347.409,,,,,,
262.904,686.0,80.096,20.031,100.247,17.373,,,346.151,,,,,,
263.413,686.5,80.095,20.031,100.249,17.38,,,345.327,,,,,,
263.895,687.0,80.097,20.032,100.248,17.387,,,344.363,,,,,,
264.399,687.5,80.096,20.031,100.248,17.394,,,343.257,,,,,,
264.883,688.0,80.091,20.031,100.244,17.401,,,342.418,,,,,,
265.427,688.5,80.093,20.029,100.241,17.411,,,341.051,,,,,,
265.936,689.0,80.095,20.031,100.24,17.417,,,340.061,,,,,,
266.462,689.5,80.095,20.034,100.239,17.429,,,338.505,,,,,,
266.992,690.0,80.099,20.03,100.238,17.44,,,337.199,,,,,,
267.569,690.5,80.093,20.031,100.24,17.442,,,336.768,,,,,,
268.069,691.0,80.098,20.033,100.238,17.451,,,335.561,,,,,,
268.591,691.5,80.095,20.032,100.238,17.458,,,334.68,,,,,,
269.133,692.0,80.095,20.031,100.239,17.468,,,333.287,,,,,,
269.687,692.5,80.096,20.031,100.24,17.474,,,332.387,,,,,,
270.277,693.0,80.099,20.031,100.242,17.484,,,331.104,,,,,,
270.828,693.5,80.097,20.032,100.246,17.497,,,329.357,,,,,,
271.371,694.0,80.098,20.031,100.248,17.507,,,327.643,,,,,,
271.947,694.5,80.098,20.031,100.245,17.517,,,325.32,,,,,,
272.509,695.0,80.097,20.032,100.247,17.532,,,322.321,,,,,,
273.107,695.5,80.096,20.032,100.244,17.545,,,320.049,,,,,,
273.657,696.0,80.095,20.03,100.24,17.559,,,317.98,,,,,,
274.21,696.5,80.096,20.031,100.234,17.572,,,315.934,,,,,,
274.772,697.0,80.094,20.031,100.231,17.585,,,314.211,,,,,,
275.332,697.5,80.095,20.032,100.225,17.596,,,312.515,,,,,,
275.93,698.0,80.092,20.031,100.22,17.612,,,310.181,,,,,,
276.49,698.5,80.095,20.031,100.216,17.622,,,308.916,,,,,,
277.108,699.0,80.096,20.029,100.214,17.633,,,308.246,,,,,,
277.637,699.5,80.098,20.03,100.213,17.645,,,307.558,,,,,,
278.256,700.0,80.097,20.031,100.21,17.661,,,306.026,,,,,,
278.881,700.5,80.091,20.03,100.214,17.678,,,304.072,,,,,,
279.456,701.0,80.097,20.031,100.21,17.691,,,302.623,,,,,,
280.099,701.5,80.095,20.029,100.213,17.707,,,300.77,,,,,,
280.678,702.0,80.094,20.033,100.212,17.719,,,299.521,,,,,,
281.313,702.5,80.092,20.031,100.215,17.735,,,297.662,,,,,,
281.965,703.0,80.095,20.034,100.217,17.747,,,296.168,,,,,,
282.572,703.5,80.091,20.028,100.217,17.759,,,293.977,,,,,,
283.216,704.0,80.096,20.031,100.216,17.762,,,293.054,,,,,,
283.904,704.5,80.095,20.03,100.217,17.757,,,293.353,,,,,,
284.476,705.0,80.095,20.03,100.218,17.742,,,294.928,,,,,,
285.07,705.5,80.099,20.03,100.217,17.716,,,297.588,,,,,,
285.718,706.0,80.095,20.03,100.221,17.691,,,300.355,,,,,,
286.378,706.5,80.093,20.03,100.219,17.659,,,304.194,,,,,,
287.028,707.0,80.094,20.033,100.223,17.628,,,308.091,,,,,,
287.774,707.5,80.095,20.03,100.263,17.599,,,312.139,,,,,,
288.612,708.0,80.099,20.03,100.328,17.564,,,316.802,,,,,,
289.289,708.5,80.096,20.03,100.351,17.548,,,319.081,,,,,,
289.948,709.0,80.099,20.033,100.364,17.527,,,322.032,,,,,,
290.623,709.5,80.098,20.03,100.372,17.518,,,323.81,,,,,,
291.244,710.0,80.099,20.031,100.377,17.518,,,324.219,,,,,,
291.848,710.5,80.098,20.032,100.386,17.52,,,324.349,,,,,,
292.413,711.0,80.098,20.03,100.384,17.522,,,324.394,,,,,,
293.012,711.5,80.098,20.029,100.351,17.527,,,323.946,,,,,,
293.594,712.0,80.094,20.032,100.306,17.536,,,322.852,,,,,,
294.19,712.5,80.096,20.032,100.283,17.547,,,321.368,,,,,,
294.754,713.0,80.097,20.03,100.267,17.557,,,320.098,,,,,,
295.34,713.5,80.098,20.031,100.251,17.57,,,318.271,,,,,,
295.877,714.0,80.098,20.032,100.238,17.582,,,316.553,,,,,,
296.474,714.5,80.097,20.032,100.224,17.596,,,314.496,,,,,,
297.041,715.0,80.097,20.031,100.211,17.604,,,313.482,,,,,,
297.594,715.5,80.101,20.03,100.205,17.615,,,312.045,,,,,,
298.193,716.0,80.099,20.032,100.211,17.627,,,310.428,,,,,,
298.759,716.5,80.1,20.031,100.231,17.636,,,309.295,,,,,,
299.301,717.0,80.098,20.031,100.25,17.647,,,308.097,,,,,,
299.864,717.5,80.097,20.031,100.267,17.66,,,306.645,,,,,,
300.431,718.0,80.094,20.032,100.287,17.675,,,305.065,,,,,,
301.017,718.5,80.098,20.029,100.317,17.685,,,304.145,,,,,,
301.595,719.0,80.097,20.031,100.345,17.699,,,302.794,,,,,,
302.211,719.5,80.097,20.032,100.363,17.721,,,300.289,,,,,,
302.805,720.0,80.096,20.031,100.376,17.74,,,298.435,,,,,,
303.381,720.5,80.098,20.033,100.379,17.76,,,296.18,,,,,,
303.991,721.0,80.097,20.031,100.372,17.783,,,293.625,,,,,,
304.597,721.5,80.097,20.03,100.373,17.812,,,289.51,,,,,,
305.153,722.0,80.097,20.03,100.371,17.835,,,285.569,,,,,,
305.773,722.5,80.094,20.031,100.363,17.864,,,280.773,,,,,,
306.324,723.0,80.096,20.03,100.345,17.887,,,277.105,,,,,,
306.892,723.5,80.097,20.029,100.328,17.91,,,273.985,,,,,,
307.442,724.0,80.093,20.032,100.312,17.929,,,271.231,,,,,,
308.031,724.5,80.096,20.032,100.294,17.95,,,268.412,,,,,,
308.591,725.0,80.095,20.032,100.283,17.974,,,264.986,,,,,,
309.194,725.5,80.094,20.031,100.273,17.995,,,262.222,,,,,,
309.77,726.0,80.097,20.031,100.269,18.016,,,260.104,,,,,,
310.43,726.5,80.093,20.032,100.271,18.035,,,258.948,,,,,,
311.107,727.0,80.099,20.032,100.273,18.061,,,256.786,,,,,,
311.727,727.5,80.101,20.033,100.276,18.091,,,253.003,,,,,,
312.411,728.0,80.099,20.031,100.281,18.121,,,249.172,,,,,,
313.089,728.5,80.095,20.03,100.28,18.157,,,245.324,,,,,,
313.813,729.0,80.098,20.032,100.282,18.201,,,240.617,,,,,,
314.494,729.5,80.098,20.032,100.282,18.242,,,235.763,,,,,,
315.127,730.0,80.098,20.031,100.268,18.288,,,229.79,,,,,,
315.796,730.5,80.096,20.031,100.248,18.333,,,223.82,,,,,,
316.405,731.0,80.094,20.03,100.229,18.367,,,219.065,,,,,,
317.066,731.5,80.095,20.032,100.21,18.392,,,215.931,,,,,,
317.689,732.0,80.096,20.031,100.188,18.394,,,215.064,,,,,,
318.385,732.5,80.1,20.032,100.16,18.385,,,215.437,,,,,,
319.18,733.0,80.097,20.033,100.124,18.365,,,217.4,,,,,,
319.877,733.5,80.096,20.03,100.1,18.355,,,218.384,,,,,,
320.418,734.0,80.098,20.029,100.097,18.352,,,218.859,,,,,,
320.841,734.5,80.096,20.03,100.115,18.356,,,218.31,,,,,,
321.239,735.0,80.094,20.031,100.144,18.365,,,217.174,,,,,,
321.695,735.5,80.094,20.031,100.178,18.379,,,215.337,,,,,,
322.289,736.0,80.094,20.031,100.205,18.403,,,212.092,,,,,,
322.839,736.5,80.095,20.031,100.211,18.431,,,208.428,,,,,,
323.36,737.0,80.097,20.033,100.213,18.462,,,204.359,,,,,,
323.873,737.5,80.098,20.033,100.215,18.494,,,200.457,,,,,,
324.397,738.0,80.098,20.03,100.221,18.527,,,196.385,,,,,,
324.981,738.5,80.097,20.032,100.225,18.57,,,191.539,,,,,,
325.582,739.0,80.097,20.032,100.206,18.619,,,185.581,,,,,,
326.489,739.5,80.095,20.031,100.12,18.721,,,173.697,,,,,,
327.587,740.0,80.099,20.031,100.059,18.877,,,154.864,,,,,,
328.572,740.5,80.106,20.029,100.041,19.036,,,134.853,,,,,,
329.286,741.0,80.095,20.031,99.994,19.15,,,120.236,,,,,,
329.862,741.5,80.098,20.032,99.955,19.235,,,108.885,,,,,,
331.656,742.0,80.095,20.031,99.917,19.454,,,79.553,,,,,,
332.737,742.5,80.097,20.03,99.915,19.559,,,65.262,,,,,,
333.671,743.0,80.098,20.03,99.938,19.627,,,55.995,,,,,,
334.612,743.5,80.097,20.031,99.989,19.687,,,47.939,,,,,,
335.512,744.0,80.094,20.032,100.013,19.739,,,40.952,,,,,,
336.32,744.5,80.097,20.032,100.019,19.773,,,36.248,,,,,,
337.237,745.0,80.097,20.032,100.013,19.804,,,31.982,,,,,,
338.167,745.5,80.099,20.031,100.016,19.832,,,28.194,,,,,,
339.078,746.0,80.098,20.03,100.006,19.855,,,25.086,,,,,,
340.048,746.5,80.093,20.032,99.979,19.874,,,22.429,,,,,,
340.869,747.0,80.099,20.032,99.942,19.886,,,20.785,,,,,,
341.802,747.5,80.097,20.031,99.887,19.895,,,19.496,,,,,,
342.652,748.0,80.098,20.032,99.816,19.907,,,17.889,,,,,,
343.562,748.5,80.096,20.032,99.739,19.918,,,16.433,,,,,,
344.358,749.0,80.097,20.03,99.685,19.928,,,15.034,,,,,,
345.239,749.5,80.097,20.031,99.652,19.936,,,14.055,,,,,,
346.072,750.0,80.096,20.03,99.641,19.943,,,12.93,,,,,,
346.917,750.5,80.094,20.03,99.638,19.948,,,12.405,,,,,,
347.73,751.0,80.093,20.03,99.639,19.949,,,12.246,,,,,,
348.525,751.5,80.094,20.029,99.637,19.953,,,11.543,,,,,,
349.278,752.0,80.097,20.03,99.641,19.955,,,11.418,,,,,,
350.089,752.5,80.099,20.031,99.641,19.96,,,10.904,,,,,,
350.902,753.0,80.099,20.031,99.644,19.961,,,10.906,,,,,,
351.524,753.5,80.091,20.031,99.644,19.96,,,11.203,,,,,,
352.333,754.0,80.094,20.031,99.643,19.966,,,10.187,,,,,,
353.084,754.5,80.097,20.03,99.647,19.97,,,9.64,,,,,,
353.849,755.0,80.099,20.031,99.647,19.971,,,9.564,,,,,,
354.626,755.5,80.097,20.03,99.646,19.977,,,8.76,,,,,,
355.315,756.0,80.096,20.031,99.648,19.977,,,8.878,,,,,,
355.964,756.5,80.1,20.034,99.649,19.977,,,8.719,,,,,,
356.721,757.0,80.096,20.032,99.65,19.981,,,8.242,,,,,,
357.456,757.5,80.093,20.032,99.653,19.985,,,7.893,,,,,,
358.165,758.0,80.095,20.03,99.65,19.985,,,8.034,,,,,,
358.898,758.5,80.094,20.03,99.651,19.99,,,7.22,,,,,,
359.515,759.0,80.096,20.03,99.649,19.987,,,7.719,,,,,,
360.141,759.5,80.097,20.032,99.652,19.989,,,7.454,,,,,,
360.828,760.0,80.095,20.031,99.65,19.99,,,7.487,,,,,,
361.499,760.5,80.098,20.035,99.652,19.993,,,7.087,,,,,,
362.127,761.0,80.098,20.03,99.655,19.995,,,7.056,,,,,,
362.752,761.5,80.101,20.032,99.65,19.995,,,6.949,,,,,,
363.462,762.0,80.097,20.03,99.648,19.996,,,6.808,,,,,,
364.1,762.5,80.095,20.033,99.65,19.998,,,6.608,,,,,,
364.755,763.0,80.096,20.032,99.65,19.999,,,6.387,,,,,,
365.406,763.5,80.098,20.031,99.647,20.001,,,6.039,,,,,,
366.045,764.0,80.096,20.031,99.644,20.001,,,6.011,,,,,,
366.581,764.5,80.101,20.031,99.64,20.003,,,5.789,,,,,,
367.293,765.0,80.092,20.029,99.634,20.002,,,5.853,,,,,,
367.95,765.5,80.094,20.032,99.637,19.999,,,6.306,,,,,,
368.583,766.0,80.1,20.031,99.638,20.006,,,5.379,,,,,,
369.142,766.5,80.097,20.031,99.638,20.007,,,5.287,,,,,,
369.756,767.0,80.098,20.03,99.635,20.008,,,4.865,,,,,,
370.368,767.5,80.096,20.031,99.635,20.01,,,4.698,,,,,,
370.989,768.0,80.098,20.031,99.633,20.01,,,4.7,,,,,,
371.574,768.5,80.096,20.032,99.634,20.009,,,4.714,,,,,,
372.145,769.0,80.097,20.032,99.635,20.007,,,4.892,,,,,,
372.714,769.5,80.098,20.031,99.635,20.01,,,4.472,,,,,,
373.314,770.0,80.1,20.031,99.632,20.008,,,4.833,,,,,,
373.923,770.5,80.102,20.032,99.622,20.009,,,5.152,,,,,,
374.485,771.0,80.101,20.031,99.625,20.008,,,5.446,,,,,,
375.098,771.5,80.096,20.031,99.623,20.01,,,5.289,,,,,,
375.709,772.0,80.097,20.032,99.623,20.012,,,4.927,,,,,,
376.293,772.5,80.097,20.032,99.619,20.011,,,5.209,,,,,,
376.859,773.0,80.098,20.031,99.615,20.013,,,4.981,,,,,,
377.461,773.5,80.099,20.031,99.617,20.016,,,4.679,,,,,,
378.041,774.0,80.097,20.032,99.611,20.015,,,4.957,,,,,,
378.583,774.5,80.094,20.029,99.607,20.015,,,4.51,,,,,,
379.145,775.0,80.093,20.031,99.613,20.015,,,4.191,,,,,,
379.744,775.5,80.098,20.032,99.61,20.016,,,3.998,,,,,,
380.29,776.0,80.098,20.031,99.607,20.018,,,3.743,,,,,,
380.822,776.5,80.096,20.032,99.607,20.018,,,3.622,,,,,,
381.385,777.0,80.097,20.033,99.61,20.02,,,3.207,,,,,,
381.993,777.5,80.094,20.033,99.611,20.019,,,3.361,,,,,,
382.533,778.0,80.095,20.035,99.607,20.021,,,3.102,,,,,,
383.118,778.5,80.098,20.031,99.611,20.018,,,3.314,,,,,,
383.721,779.0,80.097,20.032,99.612,20.016,,,3.545,,,,,,
384.277,779.5,80.096,20.032,99.609,20.017,,,3.377,,,,,,
384.812,780.0,80.098,20.033,99.61,20.018,,,3.258,,,,,,
385.344,780.5,80.1,20.031,99.615,20.018,,,3.172,,,,,,
385.886,781.0,80.096,20.032,99.617,20.018,,,3.01,,,,,,
386.481,781.5,80.093,20.031,99.615,20.022,,,2.557,,,,,,
387.004,782.0,80.097,20.03,99.617,20.024,,,2.119,,,,,,
387.545,782.5,80.097,20.032,99.621,20.022,,,2.392,,,,,,
388.109,783.0,80.099,20.03,99.623,20.019,,,2.675,,,,,,
388.672,783.5,80.098,20.03,99.624,20.021,,,2.372,,,,,,
389.21,784.0,80.099,20.03,99.622,20.02,,,2.528,,,,,,
389.784,784.5,80.097,20.03,99.608,20.019,,,2.634,,,,,,
390.358,785.0,80.098,20.031,99.597,20.021,,,2.295,,,,,,
390.878,785.5,80.097,20.033,99.593,20.022,,,2.209,,,,,,
391.431,786.0,80.095,20.03,99.596,20.019,,,2.447,,,,,,
391.936,786.5,80.096,20.03,99.594,20.022,,,2.14,,,,,,
392.453,787.0,80.093,20.032,99.585,20.014,,,3.167,,,,,,
392.989,787.5,80.099,20.031,99.584,20.021,,,2.241,,,,,,
393.509,788.0,80.097,20.032,99.585,20.024,,,1.864,,,,,,
394.057,788.5,80.094,20.032,99.578,20.023,,,1.942,,,,,,
394.605,789.0,80.1,20.033,99.593,20.023,,,1.966,,,,,,
395.158,789.5,80.096,20.032,99.604,20.021,,,2.155,,,,,,
395.661,790.0,80.097,20.031,99.609,20.021,,,2.155,,,,,,
396.17,790.5,80.093,20.031,99.609,20.024,,,1.709,,,,,,
396.74,791.0,80.099,20.032,99.611,20.025,,,1.661,,,,,,
397.258,791.5,80.099,20.032,99.617,20.024,,,1.604,,,,,,
397.779,792.0,80.098,20.033,99.62,20.026,,,1.406,,,,,,
398.34,792.5,80.094,20.032,99.618,20.027,,,1.312,,,,,,
398.849,793.0,80.095,20.031,99.621,20.026,,,1.397,,,,,,
399.396,793.5,80.095,20.029,99.625,20.028,,,1.022,,,,,,
399.899,794.0,80.1,20.031,99.626,20.028,,,0.869,,,,,,
400.442,794.5,80.098,20.032,99.627,20.026,,,1.157,,,,,,
400.95,795.0,80.095,20.031,99.629,20.024,,,1.438,,,,,,
401.483,795.5,80.101,20.033,99.631,20.023,,,1.692,,,,,,
402.02,796.0,80.097,20.031,99.636,20.027,,,1.193,,,,,,
402.489,796.5,80.102,20.034,99.634,20.026,,,1.341,,,,,,
403.019,797.0,80.095,20.031,99.638,20.027,,,1.242,,,,,,
403.519,797.5,80.098,20.03,99.642,20.027,,,1.231,,,,,,
404.05,798.0,80.096,20.032,99.642,20.027,,,1.208,,,,,,
404.57,798.5,80.099,20.032,99.646,20.029,,,1.143,,,,,,
405.115,799.0,80.096,20.032,99.643,20.027,,,1.485,,,,,,
405.614,799.5,80.098,20.034,99.643,20.028,,,1.345,,,,,,
406.122,800.0,80.096,20.032,99.647,20.026,,,1.549,,,,,,
406.65,800.5,80.097,20.031,99.644,20.027,,,1.354,,,,,,
407.133,801.0,80.098,20.032,99.644,20.024,,,1.803,,,,,,
407.615,801.5,80.094,20.031,99.648,20.026,,,1.618,,,,,,
408.136,802.0,80.095,20.032,99.648,20.026,,,1.546,,,,,,
408.682,802.5,80.096,20.031,99.649,20.025,,,1.657,,,,,,
409.171,803.0,80.096,20.031,99.65,20.027,,,1.518,,,,,,
409.686,803.5,80.099,20.033,99.649,20.028,,,1.37,,,,,,
410.179,804.0,80.097,20.033,99.651,20.028,,,1.367,,,,,,
410.655,804.5,80.097,20.032,99.651,20.029,,,1.39,,,,,,
411.185,805.0,80.097,20.032,99.648,20.028,,,1.525,,,,,,
411.683,805.5,80.096,20.03,99.651,20.029,,,1.468,,,,,,
412.169,806.0,80.098,20.031,99.653,20.029,,,1.523,,,,,,
412.676,806.5,80.094,20.032,99.653,20.027,,,1.878,,,,,,
413.177,807.0,80.094,20.032,99.655,20.027,,,2.013,,,,,,
413.668,807.5,80.097,20.031,99.656,20.03,,,1.629,,,,,,
414.153,808.0,80.097,20.032,99.653,20.033,,,1.289,,,,,,
414.66,808.5,80.098,20.031,99.655,20.029,,,1.877,,,,,,
415.151,809.0,80.097,20.031,99.657,20.029,,,1.754,,,,,,
415.635,809.5,80.095,20.03,99.66,20.028,,,1.771,,,,,,
416.103,810.0,80.094,20.031,99.662,20.028,,,1.802,,,,,,
416.661,810.5,80.095,20.031,99.662,20.027,,,1.88,,,,,,
417.195,811.0,80.095,20.032,99.659,20.027,,,1.966,,,,,,
417.692,811.5,80.095,20.031,99.656,20.026,,,2.112,,,,,,
418.164,812.0,80.097,20.03,99.654,20.027,,,1.949,,,,,,
418.666,812.5,80.097,20.03,99.653,20.027,,,1.998,,,,,,
419.16,813.0,80.099,20.032,99.655,20.026,,,2.174,,,,,,
419.643,813.5,80.097,20.032,99.655,20.026,,,2.165,,,,,,
420.118,814.0,80.099,20.032,99.651,20.026,,,2.407,,,,,,
420.609,814.5,80.097,20.03,99.646,20.028,,,2.162,,,,,,
421.133,815.0,80.094,20.032,99.644,20.028,,,2.116,,,,,,
421.624,815.5,80.091,20.032,99.644,20.029,,,2.101,,,,,,
422.146,816.0,80.095,20.03,99.644,20.029,,,2.176,,,,,,
422.636,816.5,80.096,20.031,99.648,20.03,,,1.927,,,,,,
423.137,817.0,80.099,20.03,99.646,20.032,,,1.711,,,,,,
423.652,817.5,80.093,20.032,99.643,20.031,,,1.845,,,,,,
424.128,818.0,80.094,20.032,99.644,20.031,,,1.945,,,,,,
424.588,818.5,80.094,20.031,99.643,20.032,,,1.843,,,,,,
425.12,819.0,80.1,20.032,99.643,20.032,,,1.951,,,,,,
425.596,819.5,80.093,20.032,99.643,20.03,,,2.146,,,,,,
426.055,820.0,80.096,20.03,99.642,20.029,,,2.218,,,,,,
426.589,820.5,80.1,20.032,99.638,20.033,,,1.603,,,,,,
427.032,821.0,80.099,20.032,99.633,20.03,,,1.973,,,,,,
427.555,821.5,80.102,20.031,99.629,20.033,,,1.766,,,,,,
428.01,822.0,80.092,20.031,99.628,20.034,,,1.697,,,,,,
428.488,822.5,80.094,20.033,99.628,20.031,,,1.987,,,,,,
429.015,823.0,80.1,20.029,99.627,20.034,,,1.553,,,,,,
429.53,823.5,80.094,20.029,99.62,20.031,,,1.943,,,,,,
430.014,824.0,80.098,20.032,99.618,20.032,,,1.874,,,,,,
430.555,824.5,80.094,20.032,99.614,20.027,,,2.622,,,,,,
431.003,825.0,80.095,20.03,99.619,20.031,,,1.991,,,,,,
431.495,825.5,80.097,20.032,99.623,20.027,,,2.545,,,,,,
431.976,826.0,80.098,20.032,99.623,20.03,,,2.201,,,,,,
432.491,826.5,80.098,20.032,99.621,20.03,,,2.018,,,,,,
432.974,827.0,80.094,20.034,99.622,20.032,,,1.615,,,,,,
433.466,827.5,80.098,20.032,99.619,20.029,,,1.993,,,,,,
434.019,828.0,80.094,20.031,99.618,20.034,,,1.34,,,,,,
434.452,828.5,80.098,20.034,99.618,20.032,,,1.436,,,,,,
434.955,829.0,80.098,20.031,99.618,20.033,,,1.377,,,,,,
435.45,829.5,80.099,20.032,99.62,20.038,,,0.669,,,,,,
435.959,830.0,80.095,20.033,99.614,20.033,,,1.291,,,,,,
436.455,830.5,80.095,20.032,99.608,20.035,,,1.023,,,,,,
436.928,831.0,80.098,20.03,99.607,20.034,,,1.063,,,,,,
437.463,831.5,80.098,20.033,99.605,20.035,,,1.018,,,,,,
437.957,832.0,80.098,20.033,99.601,20.035,,,1.081,,,,,,
438.436,832.5,80.095,20.032,99.604,20.038,,,0.557,,,,,,
438.93,833.0,80.095,20.032,99.602,20.039,,,0.458,,,,,,
439.402,833.5,80.097,20.033,99.603,20.036,,,1.009,,,,,,
439.903,834.0,80.097,20.033,99.601,20.039,,,0.575,,,,,,
440.384,834.5,80.099,20.034,99.599,20.039,,,0.463,,,,,,
440.876,835.0,80.098,20.032,99.597,20.039,,,0.426,,,,,,
441.417,835.5,80.102,20.031,99.599,20.037,,,0.534,,,,,,
441.914,836.0,80.096,20.032,99.599,20.037,,,0.528,,,,,,
442.393,836.5,80.098,20.031,99.601,20.039,,,0.262,,,,,,
442.874,837.0,80.097,20.032,99.603,20.037,,,0.497,,,,,,
443.363,837.5,80.1,20.031,99.598,20.037,,,0.343,,,,,,
443.85,838.0,80.099,20.03,99.595,20.038,,,0.29,,,,,,
444.359,838.5,80.099,20.031,99.595,20.038,,,0.214,,,,,,
444.903,839.0,80.097,20.032,99.598,20.039,,,0.055,,,,,,
445.374,839.5,80.095,20.031,99.599,20.04,,,-0.27,,,,,,
445.86,840.0,80.096,20.032,99.598,20.04,,,-0.277,,,,,,
446.388,840.5,80.096,20.032,99.595,20.038,,,0.054,,,,,,
446.942,841.0,80.096,20.033,99.596,20.038,,,0.131,,,,,,
447.434,841.5,80.099,20.033,99.595,20.041,,,-0.285,,,,,,
447.93,842.0,80.099,20.032,99.594,20.036,,,0.311,,,,,,
