Repository: MaCFP/matl-db

### Experimental Conditions: MCC
A [manufacturer/model number] microscale combustion calorimeter was used to conduct MCC experiments. 

* Heating Rate: 60 K/min
* Temperature program (Pyrolyzer)
  - Initial temperature: 373 K
  - Isotherm: None 
  - Maximum Temperature:
    * Lund\_Wood\_MCC\_N2\_60K\: 910?? K (except for R1: 808?? K)
    * Lund\_Wood\_MCC\_O2-20\_60K: 808?? K 
    * Lund\_Wood-char\_MCC\_O2-20\_60K: 808?? K
* Combustor Temperature: 1173K
* Sample mass: 
  - Lund\_Wood\_MCC\_N2\_60K\: ?? mg +/- ??? mg
  - Lund\_Wood\_MCC\_O2-20\_60K: ?? mg +/- ??? mg
  - Lund\_Wood-char\_MCC_O2-20\_60K: ?? mg +/- ??? mg
* Sample geometry: Powdered

File: Wood/Calibration_Data/Lund/Lund_Wood_MCC_N2_60K_R2.csv (part 1 of 2)
Time (s),Temperature (K),N2 Flow (cc/min),O2 Flow (cc/min),End Flow (cc/min),Oxygen (%),CO (%),CO2 (%),HRR (W/g),Fit Result (W/g),Fit 1 (W/g),Fit 2 (W/g),Fit 3 (W/g),Fit 4 (W/g),Fit 5 (W/g)
0.382,389.0,80.096,20.029,99.627,19.678,,,0.005,,,,,,
1.695,389.5,80.094,20.028,99.629,19.677,,,-0.007,,,,,,
2.363,390.0,80.095,20.03,99.631,19.674,,,0.063,,,,,,
3.265,390.5,80.097,20.028,99.633,19.675,,,-0.014,,,,,,
4.269,391.0,80.096,20.028,99.634,19.674,,,0.006,,,,,,
5.009,391.5,80.093,20.029,99.641,19.672,,,0.027,,,,,,
6.163,392.0,80.092,20.029,99.644,19.675,,,-0.067,,,,,,
7.112,392.5,80.089,20.027,99.642,19.673,,,-0.059,,,,,,
7.908,393.0,80.095,20.028,99.644,19.676,,,-0.092,,,,,,
8.789,393.5,80.092,20.03,99.649,19.675,,,-0.102,,,,,,
9.721,394.0,80.095,20.029,99.648,19.671,,,0.004,,,,,,
10.502,394.5,80.094,20.029,99.648,19.667,,,0.122,,,,,,
11.347,395.0,80.095,20.03,99.649,19.666,,,0.131,,,,,,
12.195,395.5,80.096,20.03,99.654,19.666,,,0.128,,,,,,
13.046,396.0,80.092,20.028,99.653,19.67,,,-0.042,,,,,,
13.823,396.5,80.094,20.028,99.649,19.669,,,0.0,,,,,,
14.628,397.0,80.091,20.028,99.648,19.671,,,-0.059,,,,,,
15.391,397.5,80.093,20.029,99.65,19.669,,,0.014,,,,,,
16.239,398.0,80.092,20.029,99.652,19.665,,,0.147,,,,,,
16.963,398.5,80.095,20.03,99.652,19.662,,,0.262,,,,,,
17.786,399.0,80.097,20.029,99.651,19.666,,,0.181,,,,,,
18.642,399.5,80.092,20.03,99.659,19.662,,,0.307,,,,,,
19.327,400.0,80.093,20.028,99.664,19.663,,,0.281,,,,,,
20.095,400.5,80.094,20.03,99.665,19.664,,,0.237,,,,,,
20.862,401.0,80.094,20.028,99.667,19.662,,,0.289,,,,,,
21.528,401.5,80.092,20.027,99.671,19.658,,,0.402,,,,,,
22.373,402.0,80.097,20.031,99.673,19.66,,,0.341,,,,,,
23.057,402.5,80.095,20.029,99.675,19.665,,,0.179,,,,,,
23.758,403.0,80.097,20.029,99.671,19.663,,,0.235,,,,,,
24.437,403.5,80.095,20.03,99.672,19.662,,,0.264,,,,,,
25.229,404.0,80.09,20.029,99.676,19.662,,,0.227,,,,,,
26.015,404.5,80.098,20.028,99.674,19.662,,,0.259,,,,,,
26.735,405.0,80.093,20.029,99.673,19.663,,,0.183,,,,,,
27.466,405.5,80.096,20.027,99.675,19.666,,,0.115,,,,,,
28.077,406.0,80.09,20.026,99.676,19.666,,,0.126,,,,,,
28.795,406.5,80.097,20.029,99.678,19.664,,,0.145,,,,,,
29.376,407.0,80.096,20.029,99.679,19.664,,,0.12,,,,,,
30.186,407.5,80.095,20.029,99.676,19.663,,,0.168,,,,,,
30.874,408.0,80.091,20.03,99.673,19.663,,,0.142,,,,,,
31.513,408.5,80.101,20.029,99.672,19.663,,,0.151,,,,,,
32.21,409.0,80.093,20.031,99.668,19.659,,,0.268,,,,,,
32.892,409.5,80.096,20.029,99.662,19.658,,,0.287,,,,,,
33.454,410.0,80.09,20.03,99.659,19.659,,,0.266,,,,,,
34.209,410.5,80.095,20.029,99.657,19.659,,,0.299,,,,,,
34.893,411.0,80.093,20.03,99.656,19.661,,,0.214,,,,,,
35.502,411.5,80.095,20.03,99.655,19.659,,,0.238,,,,,,
36.132,412.0,80.094,20.03,99.656,19.661,,,0.251,,,,,,
36.839,412.5,80.093,20.028,99.654,19.661,,,0.293,,,,,,
37.435,413.0,80.093,20.03,99.653,19.662,,,0.292,,,,,,
38.124,413.5,80.095,20.029,99.655,19.659,,,0.338,,,,,,
38.708,414.0,80.094,20.028,99.655,19.663,,,0.216,,,,,,
39.303,414.5,80.096,20.028,99.655,19.659,,,0.253,,,,,,
39.974,415.0,80.095,20.03,99.656,19.663,,,0.119,,,,,,
40.612,415.5,80.095,20.029,99.655,19.66,,,0.221,,,,,,
41.19,416.0,80.097,20.029,99.657,19.665,,,-0.011,,,,,,
41.795,416.5,80.096,20.03,99.654,19.663,,,-0.034,,,,,,
42.407,417.0,80.09,20.03,99.656,19.662,,,-0.061,,,,,,
42.977,417.5,80.097,20.028,99.658,19.66,,,-0.027,,,,,,
43.513,418.0,80.094,20.029,99.659,19.656,,,0.086,,,,,,
44.174,418.5,80.096,20.03,99.658,19.658,,,0.019,,,,,,
44.808,419.0,80.094,20.029,99.661,19.66,,,-0.042,,,,,,
45.39,419.5,80.097,20.028,99.664,19.657,,,0.026,,,,,,
45.999,420.0,80.086,20.029,99.657,19.66,,,-0.078,,,,,,
46.608,420.5,80.097,20.028,99.661,19.659,,,-0.064,,,,,,
47.198,421.0,80.093,20.03,99.662,19.658,,,-0.007,,,,,,
47.763,421.5,80.092,20.029,99.662,19.657,,,0.027,,,,,,
48.417,422.0,80.096,20.028,99.661,19.655,,,0.089,,,,,,
49.005,422.5,80.092,20.029,99.661,19.655,,,0.089,,,,,,
49.622,423.0,80.094,20.03,99.657,19.651,,,0.204,,,,,,
50.208,423.5,80.094,20.032,99.652,19.652,,,0.162,,,,,,
50.788,424.0,80.096,20.03,99.653,19.652,,,0.148,,,,,,
51.332,424.5,80.093,20.029,99.658,19.652,,,0.165,,,,,,
51.922,425.0,80.095,20.031,99.652,19.651,,,0.19,,,,,,
52.487,425.5,80.093,20.028,99.64,19.649,,,0.251,,,,,,
53.071,426.0,80.094,20.028,99.637,19.65,,,0.198,,,,,,
53.651,426.5,80.092,20.029,99.634,19.65,,,0.195,,,,,,
54.246,427.0,80.092,20.03,99.636,19.649,,,0.229,,,,,,
54.798,427.5,80.088,20.029,99.641,19.648,,,0.275,,,,,,
55.414,428.0,80.099,20.03,99.653,19.648,,,0.27,,,,,,
55.972,428.5,80.093,20.029,99.654,19.649,,,0.236,,,,,,
56.526,429.0,80.094,20.031,99.648,19.653,,,0.1,,,,,,
57.094,429.5,80.095,20.03,99.665,19.653,,,0.093,,,,,,
57.598,430.0,80.09,20.031,99.677,19.653,,,0.108,,,,,,
58.235,430.5,80.094,20.03,99.684,19.653,,,0.112,,,,,,
58.815,431.0,80.094,20.03,99.691,19.653,,,0.075,,,,,,
59.388,431.5,80.095,20.029,99.694,19.651,,,0.118,,,,,,
59.953,432.0,80.092,20.03,99.697,19.65,,,0.131,,,,,,
60.476,432.5,80.093,20.03,99.69,19.65,,,0.148,,,,,,
61.005,433.0,80.095,20.031,99.692,19.648,,,0.21,,,,,,
61.604,433.5,80.094,20.031,99.698,19.646,,,0.249,,,,,,
62.142,434.0,80.092,20.029,99.699,19.643,,,0.308,,,,,,
62.709,434.5,80.095,20.03,99.697,19.642,,,0.365,,,,,,
63.284,435.0,80.094,20.03,99.696,19.64,,,0.424,,,,,,
63.806,435.5,80.092,20.029,99.694,19.639,,,0.455,,,,,,
64.379,436.0,80.09,20.03,99.694,19.64,,,0.418,,,,,,
64.933,436.5,80.098,20.031,99.691,19.639,,,0.443,,,,,,
65.512,437.0,80.088,20.027,99.693,19.637,,,0.52,,,,,,
66.029,437.5,80.101,20.029,99.692,19.642,,,0.372,,,,,,
66.534,438.0,80.096,20.03,99.689,19.641,,,0.416,,,,,,
67.146,438.5,80.089,20.031,99.689,19.641,,,0.411,,,,,,
67.669,439.0,80.091,20.031,99.687,19.639,,,0.492,,,,,,
68.167,439.5,80.093,20.029,99.689,19.637,,,0.554,,,,,,
68.735,440.0,80.089,20.029,99.691,19.636,,,0.65,,,,,,
69.28,440.5,80.096,20.029,99.695,19.637,,,0.637,,,,,,
69.849,441.0,80.095,20.03,99.692,19.634,,,0.705,,,,,,
70.366,441.5,80.092,20.029,99.689,19.631,,,0.789,,,,,,
70.904,442.0,80.091,20.031,99.686,19.632,,,0.771,,,,,,
71.408,442.5,80.093,20.029,99.687,19.633,,,0.758,,,,,,
71.94,443.0,80.095,20.029,99.686,19.632,,,0.804,,,,,,
72.453,443.5,80.09,20.03,99.69,19.634,,,0.732,,,,,,
72.934,444.0,80.097,20.029,99.689,19.629,,,0.866,,,,,,
73.478,444.5,80.096,20.029,99.687,19.627,,,0.893,,,,,,
73.987,445.0,80.091,20.029,99.686,19.636,,,0.607,,,,,,
74.499,445.5,80.096,20.029,99.687,19.633,,,0.693,,,,,,
75.013,446.0,80.098,20.032,99.693,19.632,,,0.746,,,,,,
75.593,446.5,80.093,20.031,99.692,19.629,,,0.818,,,,,,
76.107,447.0,80.093,20.028,99.693,19.627,,,0.906,,,,,,
76.67,447.5,80.096,20.029,99.691,19.625,,,0.948,,,,,,
77.199,448.0,80.094,20.03,99.691,19.622,,,1.031,,,,,,
77.764,448.5,80.093,20.03,99.692,19.624,,,1.003,,,,,,
78.323,449.0,80.093,20.03,99.694,19.623,,,1.045,,,,,,
78.878,449.5,80.097,20.032,99.691,19.621,,,1.108,,,,,,
79.387,450.0,80.095,20.031,99.691,19.622,,,1.085,,,,,,
79.93,450.5,80.096,20.03,99.691,19.621,,,1.101,,,,,,
80.437,451.0,80.093,20.031,99.692,19.62,,,1.119,,,,,,
80.943,451.5,80.094,20.029,99.69,19.616,,,1.242,,,,,,
81.46,452.0,80.091,20.03,99.688,19.614,,,1.29,,,,,,
81.939,452.5,80.094,20.029,99.684,19.615,,,1.265,,,,,,
82.44,453.0,80.092,20.03,99.681,19.611,,,1.369,,,,,,
82.966,453.5,80.095,20.029,99.681,19.608,,,1.44,,,,,,
83.484,454.0,80.095,20.03,99.674,19.607,,,1.478,,,,,,
83.993,454.5,80.096,20.031,99.675,19.607,,,1.462,,,,,,
84.53,455.0,80.092,20.03,99.668,19.605,,,1.542,,,,,,
85.069,455.5,80.094,20.03,99.664,19.604,,,1.556,,,,,,
85.547,456.0,80.094,20.029,99.662,19.603,,,1.571,,,,,,
86.103,456.5,80.09,20.031,99.665,19.601,,,1.625,,,,,,
86.61,457.0,80.093,20.03,99.663,19.599,,,1.673,,,,,,
87.121,457.5,80.094,20.03,99.66,19.597,,,1.718,,,,,,
87.649,458.0,80.092,20.031,99.657,19.597,,,1.711,,,,,,
88.116,458.5,80.097,20.028,99.654,19.596,,,1.755,,,,,,
88.646,459.0,80.098,20.029,99.657,19.594,,,1.792,,,,,,
89.171,459.5,80.095,20.029,99.661,19.593,,,1.812,,,,,,
89.696,460.0,80.098,20.029,99.664,19.593,,,1.814,,,,,,
90.196,460.5,80.097,20.031,99.664,19.591,,,1.841,,,,,,
90.687,461.0,80.094,20.029,99.661,19.587,,,1.954,,,,,,
91.204,461.5,80.095,20.028,99.658,19.581,,,2.119,,,,,,
91.734,462.0,80.095,20.029,99.658,19.582,,,2.112,,,,,,
92.255,462.5,80.096,20.03,99.658,19.579,,,2.193,,,,,,
92.754,463.0,80.098,20.031,99.661,19.575,,,2.293,,,,,,
93.259,463.5,80.097,20.03,99.66,19.571,,,2.388,,,,,,
93.765,464.0,80.097,20.03,99.656,19.569,,,2.447,,,,,,
94.278,464.5,80.097,20.031,99.651,19.571,,,2.395,,,,,,
94.805,465.0,80.094,20.031,99.648,19.569,,,2.433,,,,,,
95.284,465.5,80.094,20.031,99.65,19.566,,,2.527,,,,,,
95.758,466.0,80.094,20.03,99.65,19.563,,,2.608,,,,,,
96.25,466.5,80.093,20.029,99.649,19.56,,,2.674,,,,,,
96.762,467.0,80.093,20.029,99.65,19.56,,,2.691,,,,,,
97.311,467.5,80.094,20.028,99.651,19.558,,,2.73,,,,,,
97.829,468.0,80.098,20.029,99.65,19.554,,,2.818,,,,,,
98.331,468.5,80.097,20.03,99.652,19.55,,,2.944,,,,,,
98.87,469.0,80.094,20.03,99.653,19.548,,,3.018,,,,,,
99.37,469.5,80.092,20.031,99.653,19.546,,,3.051,,,,,,
99.875,470.0,80.093,20.03,99.652,19.542,,,3.15,,,,,,
100.36,470.5,80.096,20.03,99.651,19.539,,,3.211,,,,,,
100.856,471.0,80.093,20.03,99.652,19.534,,,3.326,,,,,,
101.376,471.5,80.094,20.029,99.654,19.533,,,3.342,,,,,,
101.865,472.0,80.095,20.03,99.655,19.532,,,3.354,,,,,,
102.355,472.5,80.094,20.031,99.656,19.53,,,3.408,,,,,,
102.86,473.0,80.095,20.03,99.655,19.527,,,3.484,,,,,,
103.349,473.5,80.096,20.028,99.654,19.526,,,3.508,,,,,,
103.855,474.0,80.098,20.03,99.653,19.522,,,3.618,,,,,,
104.351,474.5,80.097,20.032,99.655,19.519,,,3.688,,,,,,
104.858,475.0,80.095,20.031,99.657,19.516,,,3.766,,,,,,
105.356,475.5,80.096,20.029,99.658,19.511,,,3.894,,,,,,
105.836,476.0,80.095,20.029,99.659,19.509,,,3.947,,,,,,
106.342,476.5,80.098,20.03,99.661,19.506,,,4.07,,,,,,
106.863,477.0,80.096,20.032,99.664,19.501,,,4.192,,,,,,
107.378,477.5,80.095,20.031,99.66,19.498,,,4.269,,,,,,
107.904,478.0,80.094,20.028,99.66,19.496,,,4.347,,,,,,
108.401,478.5,80.096,20.028,99.66,19.489,,,4.55,,,,,,
108.897,479.0,80.095,20.03,99.661,19.485,,,4.657,,,,,,
109.399,479.5,80.093,20.029,99.664,19.483,,,4.697,,,,,,
109.918,480.0,80.094,20.029,99.663,19.478,,,4.853,,,,,,
110.431,480.5,80.097,20.031,99.666,19.475,,,4.959,,,,,,
110.912,481.0,80.096,20.031,99.665,19.473,,,5.039,,,,,,
111.406,481.5,80.094,20.03,99.664,19.47,,,5.128,,,,,,
111.912,482.0,80.098,20.03,99.666,19.469,,,5.121,,,,,,
112.411,482.5,80.096,20.029,99.67,19.462,,,5.316,,,,,,
112.885,483.0,80.097,20.031,99.67,19.46,,,5.366,,,,,,
113.394,483.5,80.095,20.031,99.672,19.454,,,5.541,,,,,,
113.918,484.0,80.097,20.031,99.674,19.449,,,5.703,,,,,,
114.407,484.5,80.091,20.031,99.672,19.447,,,5.752,,,,,,
114.894,485.0,80.092,20.031,99.675,19.448,,,5.734,,,,,,
115.411,485.5,80.095,20.03,99.678,19.441,,,5.936,,,,,,
115.916,486.0,80.094,20.031,99.679,19.438,,,5.991,,,,,,
116.453,486.5,80.095,20.03,99.684,19.435,,,6.083,,,,,,
116.898,487.0,80.095,20.03,99.683,19.432,,,6.147,,,,,,
117.402,487.5,80.094,20.029,99.687,19.425,,,6.332,,,,,,
117.883,488.0,80.094,20.03,99.689,19.422,,,6.453,,,,,,
118.362,488.5,80.091,20.03,99.691,19.418,,,6.555,,,,,,
118.857,489.0,80.094,20.03,99.693,19.416,,,6.629,,,,,,
119.357,489.5,80.096,20.03,99.694,19.411,,,6.755,,,,,,
119.863,490.0,80.098,20.031,99.695,19.407,,,6.865,,,,,,
120.34,490.5,80.094,20.031,99.696,19.401,,,7.027,,,,,,
120.882,491.0,80.092,20.03,99.699,19.395,,,7.219,,,,,,
121.379,491.5,80.092,20.028,99.7,19.392,,,7.297,,,,,,
121.845,492.0,80.098,20.03,99.701,19.391,,,7.332,,,,,,
122.349,492.5,80.098,20.03,99.699,19.388,,,7.443,,,,,,
122.88,493.0,80.098,20.031,99.698,19.384,,,7.546,,,,,,
123.352,493.5,80.097,20.031,99.697,19.381,,,7.65,,,,,,
123.849,494.0,80.094,20.032,99.7,19.375,,,7.829,,,,,,
124.383,494.5,80.096,20.032,99.699,19.37,,,8.002,,,,,,
124.866,495.0,80.093,20.031,99.698,19.366,,,8.127,,,,,,
125.372,495.5,80.095,20.031,99.699,19.362,,,8.228,,,,,,
125.87,496.0,80.1,20.031,99.699,19.362,,,8.204,,,,,,
126.377,496.5,80.095,20.03,99.696,19.363,,,8.166,,,,,,
126.87,497.0,80.094,20.03,99.695,19.359,,,8.294,,,,,,
127.38,497.5,80.097,20.029,99.697,19.352,,,8.494,,,,,,
127.862,498.0,80.097,20.03,99.698,19.349,,,8.564,,,,,,
128.359,498.5,80.095,20.03,99.699,19.343,,,8.732,,,,,,
128.849,499.0,80.091,20.03,99.699,19.34,,,8.802,,,,,,
129.318,499.5,80.091,20.029,99.701,19.337,,,8.855,,,,,,
129.815,500.0,80.093,20.03,99.701,19.333,,,8.952,,,,,,
130.315,500.5,80.093,20.03,99.699,19.331,,,9.019,,,,,,
130.795,501.0,80.093,20.03,99.7,19.326,,,9.157,,,,,,
131.307,501.5,80.093,20.029,99.701,19.323,,,9.246,,,,,,
131.843,502.0,80.094,20.03,99.702,19.32,,,9.318,,,,,,
132.341,502.5,80.096,20.03,99.702,19.316,,,9.405,,,,,,
132.802,503.0,80.095,20.03,99.704,19.31,,,9.56,,,,,,
133.295,503.5,80.096,20.031,99.706,19.307,,,9.631,,,,,,
133.819,504.0,80.097,20.031,99.706,19.305,,,9.665,,,,,,
134.319,504.5,80.097,20.03,99.704,19.302,,,9.738,,,,,,
134.817,505.0,80.095,20.03,99.704,19.299,,,9.847,,,,,,
135.307,505.5,80.093,20.029,99.706,19.301,,,9.786,,,,,,
135.814,506.0,80.092,20.03,99.706,19.299,,,9.82,,,,,,
136.322,506.5,80.093,20.03,99.706,19.292,,,10.009,,,,,,
136.828,507.0,80.094,20.03,99.704,19.288,,,10.114,,,,,,
137.324,507.5,80.094,20.029,99.704,19.286,,,10.145,,,,,,
137.795,508.0,80.096,20.029,99.703,19.283,,,10.243,,,,,,
138.288,508.5,80.096,20.031,99.702,19.28,,,10.313,,,,,,
138.805,509.0,80.098,20.03,99.701,19.277,,,10.393,,,,,,
139.315,509.5,80.095,20.031,99.699,19.273,,,10.489,,,,,,
139.807,510.0,80.096,20.031,99.698,19.271,,,10.499,,,,,,
140.319,510.5,80.093,20.03,99.693,19.268,,,10.563,,,,,,
140.84,511.0,80.095,20.029,99.69,19.264,,,10.653,,,,,,
141.327,511.5,80.097,20.028,99.694,19.262,,,10.703,,,,,,
141.785,512.0,80.096,20.029,99.698,19.258,,,10.812,,,,,,
142.289,512.5,80.094,20.03,99.7,19.255,,,10.858,,,,,,
142.814,513.0,80.093,20.031,99.7,19.251,,,10.924,,,,,,
143.315,513.5,80.092,20.03,99.699,19.25,,,10.961,,,,,,
143.827,514.0,80.096,20.031,99.7,19.245,,,11.06,,,,,,
144.337,514.5,80.1,20.029,99.702,19.24,,,11.193,,,,,,
144.827,515.0,80.099,20.029,99.704,19.237,,,11.268,,,,,,
145.32,515.5,80.095,20.03,99.708,19.232,,,11.396,,,,,,
145.793,516.0,80.095,20.031,99.713,19.227,,,11.514,,,,,,
146.303,516.5,80.098,20.031,99.714,19.224,,,11.575,,,,,,
146.797,517.0,80.098,20.031,99.714,19.219,,,11.704,,,,,,
147.297,517.5,80.096,20.03,99.715,19.215,,,11.796,,,,,,
147.835,518.0,80.095,20.029,99.717,19.21,,,11.92,,,,,,
148.352,518.5,80.094,20.03,99.719,19.207,,,11.998,,,,,,
148.848,519.0,80.095,20.031,99.723,19.203,,,12.098,,,,,,
149.315,519.5,80.096,20.031,99.728,19.198,,,12.203,,,,,,
149.785,520.0,80.094,20.03,99.732,19.195,,,12.249,,,,,,
150.274,520.5,80.092,20.029,99.734,19.192,,,12.322,,,,,,
150.786,521.0,80.098,20.03,99.731,19.187,,,12.456,,,,,,
151.284,521.5,80.097,20.031,99.73,19.183,,,12.577,,,,,,
151.806,522.0,80.091,20.031,99.731,19.177,,,12.715,,,,,,
152.309,522.5,80.093,20.031,99.735,19.171,,,12.846,,,,,,
152.807,523.0,80.093,20.03,99.74,19.168,,,12.907,,,,,,
153.291,523.5,80.093,20.031,99.743,19.165,,,12.997,,,,,,
153.792,524.0,80.095,20.031,99.742,19.162,,,13.074,,,,,,
154.315,524.5,80.093,20.029,99.744,19.155,,,13.248,,,,,,
154.803,525.0,80.094,20.03,99.748,19.148,,,13.426,,,,,,
155.326,525.5,80.098,20.03,99.75,19.146,,,13.478,,,,,,
155.844,526.0,80.096,20.03,99.757,19.145,,,13.503,,,,,,
156.314,526.5,80.094,20.029,99.763,19.139,,,13.65,,,,,,
156.816,527.0,80.095,20.03,99.769,19.133,,,13.823,,,,,,
157.325,527.5,80.095,20.031,99.771,19.127,,,14.004,,,,,,
157.837,528.0,80.094,20.031,99.771,19.121,,,14.166,,,,,,
158.34,528.5,80.095,20.031,99.775,19.114,,,14.331,,,,,,
158.84,529.0,80.095,20.032,99.781,19.109,,,14.46,,,,,,
159.372,529.5,80.095,20.031,99.785,19.105,,,14.563,,,,,,
159.861,530.0,80.092,20.03,99.789,19.099,,,14.728,,,,,,
160.348,530.5,80.094,20.03,99.793,19.094,,,14.872,,,,,,
160.864,531.0,80.099,20.03,99.797,19.085,,,15.13,,,,,,
161.381,531.5,80.096,20.03,99.8,19.077,,,15.327,,,,,,
161.9,532.0,80.094,20.028,99.805,19.071,,,15.487,,,,,,
162.395,532.5,80.095,20.031,99.809,19.068,,,15.567,,,,,,
162.935,533.0,80.094,20.03,99.813,19.06,,,15.75,,,,,,
163.438,533.5,80.097,20.029,99.816,19.052,,,15.962,,,,,,
163.96,534.0,80.091,20.033,99.818,19.047,,,16.056,,,,,,
164.491,534.5,80.094,20.03,99.823,19.043,,,16.175,,,,,,
164.965,535.0,80.092,20.03,99.829,19.036,,,16.337,,,,,,
165.489,535.5,80.093,20.029,99.835,19.026,,,16.62,,,,,,
165.981,536.0,80.094,20.031,99.836,19.02,,,16.742,,,,,,
166.488,536.5,80.097,20.029,99.841,19.012,,,16.943,,,,,,
166.988,537.0,80.093,20.029,99.842,19.005,,,17.121,,,,,,
167.523,537.5,80.091,20.03,99.844,18.998,,,17.302,,,,,,
168.016,538.0,80.093,20.031,99.854,18.993,,,17.437,,,,,,
168.539,538.5,80.09,20.028,99.857,18.987,,,17.597,,,,,,
169.034,539.0,80.096,20.032,99.863,18.977,,,17.885,,,,,,
169.532,539.5,80.093,20.03,99.861,18.974,,,17.931,,,,,,
170.025,540.0,80.094,20.029,99.864,18.964,,,18.216,,,,,,
170.525,540.5,80.096,20.029,99.868,18.96,,,18.291,,,,,,
171.045,541.0,80.097,20.029,99.873,18.946,,,18.722,,,,,,
171.545,541.5,80.092,20.029,99.873,18.943,,,18.793,,,,,,
172.051,542.0,80.093,20.032,99.876,18.931,,,19.108,,,,,,
172.564,542.5,80.094,20.029,99.88,18.926,,,19.257,,,,,,
173.093,543.0,80.094,20.03,99.877,18.919,,,19.46,,,,,,
173.598,543.5,80.093,20.032,99.88,18.908,,,19.784,,,,,,
174.099,544.0,80.097,20.031,99.883,18.898,,,20.062,,,,,,
174.59,544.5,80.095,20.03,99.89,18.893,,,20.179,,,,,,
175.095,545.0,80.094,20.028,99.894,18.883,,,20.449,,,,,,
175.616,545.5,80.097,20.033,99.896,18.87,,,20.803,,,,,,
176.114,546.0,80.097,20.031,99.898,18.863,,,20.981,,,,,,
176.631,546.5,80.092,20.031,99.899,18.859,,,21.095,,,,,,
177.144,547.0,80.097,20.031,99.902,18.849,,,21.349,,,,,,
177.673,547.5,80.094,20.03,99.906,18.836,,,21.713,,,,,,
178.142,548.0,80.091,20.03,99.91,18.829,,,21.907,,,,,,
178.661,548.5,80.093,20.029,99.916,18.821,,,22.096,,,,,,
179.188,549.0,80.094,20.031,99.922,18.812,,,22.354,,,,,,
179.668,549.5,80.094,20.031,99.927,18.801,,,22.669,,,,,,
180.181,550.0,80.096,20.031,99.93,18.79,,,22.995,,,,,,
180.703,550.5,80.096,20.031,99.932,18.78,,,23.333,,,,,,
181.194,551.0,80.093,20.03,99.939,18.769,,,23.634,,,,,,
181.703,551.5,80.092,20.031,99.947,18.759,,,23.92,,,,,,
182.241,552.0,80.093,20.032,99.953,18.748,,,24.234,,,,,,
182.79,552.5,80.094,20.029,99.959,18.737,,,24.522,,,,,,
183.296,553.0,80.096,20.029,99.965,18.726,,,24.798,,,,,,
183.788,553.5,80.094,20.03,99.968,18.716,,,25.082,,,,,,
184.288,554.0,80.094,20.03,99.971,18.706,,,25.366,,,,,,
184.789,554.5,80.095,20.031,99.974,18.696,,,25.622,,,,,,
185.284,555.0,80.094,20.032,99.978,18.682,,,25.955,,,,,,
185.79,555.5,80.096,20.031,99.982,18.67,,,26.222,,,,,,
186.327,556.0,80.096,20.03,99.987,18.658,,,26.506,,,,,,
186.857,556.5,80.094,20.03,99.989,18.646,,,26.826,,,,,,
187.344,557.0,80.092,20.029,99.99,18.636,,,27.103,,,,,,
187.863,557.5,80.094,20.029,99.992,18.624,,,27.478,,,,,,
188.38,558.0,80.095,20.03,99.997,18.609,,,27.891,,,,,,
188.889,558.5,80.094,20.032,99.999,18.597,,,28.17,,,,,,
189.443,559.0,80.101,20.032,99.998,18.584,,,28.467,,,,,,
189.957,559.5,80.1,20.031,99.998,18.571,,,28.833,,,,,,
190.414,560.0,80.097,20.031,100.005,18.56,,,29.134,,,,,,
190.911,560.5,80.091,20.03,100.01,18.546,,,29.513,,,,,,
191.478,561.0,80.094,20.029,100.014,18.533,,,29.917,,,,,,
192.012,561.5,80.093,20.03,100.019,18.518,,,30.308,,,,,,
192.5,562.0,80.097,20.03,100.022,18.504,,,30.665,,,,,,
193.003,562.5,80.095,20.031,100.028,18.491,,,30.971,,,,,,
193.487,563.0,80.093,20.031,100.03,18.481,,,31.251,,,,,,
194.023,563.5,80.094,20.03,100.034,18.464,,,31.736,,,,,,
194.546,564.0,80.095,20.029,100.039,18.447,,,32.237,,,,,,
195.037,564.5,80.101,20.031,100.044,18.436,,,32.54,,,,,,
195.546,565.0,80.094,20.029,100.045,18.416,,,33.081,,,,,,
196.081,565.5,80.096,20.029,100.046,18.399,,,33.57,,,,,,
196.623,566.0,80.101,20.032,100.042,18.385,,,33.943,,,,,,
197.125,566.5,80.095,20.031,100.041,18.371,,,34.319,,,,,,
197.648,567.0,80.094,20.031,100.044,18.354,,,34.8,,,,,,
198.156,567.5,80.097,20.032,100.045,18.337,,,35.239,,,,,,
198.656,568.0,80.094,20.031,100.052,18.321,,,35.669,,,,,,
199.197,568.5,80.092,20.031,100.06,18.304,,,36.113,,,,,,
199.742,569.0,80.093,20.032,100.064,18.286,,,36.62,,,,,,
200.252,569.5,80.093,20.031,100.068,18.267,,,37.101,,,,,,
200.765,570.0,80.096,20.029,100.075,18.248,,,37.594,,,,,,
201.287,570.5,80.097,20.031,100.088,18.23,,,38.069,,,,,,
201.79,571.0,80.095,20.031,100.103,18.215,,,38.475,,,,,,
202.305,571.5,80.097,20.033,100.115,18.199,,,38.909,,,,,,
202.828,572.0,80.096,20.031,100.125,18.18,,,39.396,,,,,,
203.343,572.5,80.097,20.029,100.128,18.161,,,39.94,,,,,,
203.864,573.0,80.098,20.03,100.129,18.14,,,40.493,,,,,,
204.391,573.5,80.093,20.03,100.135,18.121,,,41.001,,,,,,
204.914,574.0,80.092,20.028,100.147,18.1,,,41.599,,,,,,
205.426,574.5,80.095,20.032,100.158,18.081,,,42.124,,,,,,
206.0,575.0,80.098,20.033,100.166,18.058,,,42.717,,,,,,
206.469,575.5,80.093,20.031,100.169,18.039,,,43.176,,,,,,
206.992,576.0,80.1,20.032,100.174,18.019,,,43.677,,,,,,
207.55,576.5,80.098,20.029,100.176,17.996,,,44.317,,,,,,
208.025,577.0,80.094,20.032,100.186,17.977,,,44.854,,,,,,
208.565,577.5,80.097,20.03,100.197,17.954,,,45.488,,,,,,
209.042,578.0,80.101,20.031,100.208,17.936,,,45.994,,,,,,
209.575,578.5,80.098,20.032,100.213,17.91,,,46.729,,,,,,
210.109,579.0,80.095,20.031,100.215,17.886,,,47.371,,,,,,
210.645,579.5,80.098,20.03,100.219,17.864,,,48.003,,,,,,
211.141,580.0,80.094,20.03,100.223,17.841,,,48.693,,,,,,
211.656,580.5,80.093,20.03,100.23,17.816,,,49.473,,,,,,
212.206,581.0,80.092,20.03,100.237,17.794,,,50.121,,,,,,
212.74,581.5,80.094,20.029,100.244,17.769,,,50.853,,,,,,
213.26,582.0,80.094,20.032,100.251,17.745,,,51.551,,,,,,
213.765,582.5,80.095,20.032,100.257,17.721,,,52.215,,,,,,
214.246,583.0,80.096,20.032,100.264,17.699,,,52.82,,,,,,
214.748,583.5,80.093,20.031,100.276,17.677,,,53.439,,,,,,
215.281,584.0,80.094,20.031,100.284,17.651,,,54.189,,,,,,
215.816,584.5,80.091,20.03,100.295,17.624,,,54.975,,,,,,
216.316,585.0,80.096,20.03,100.307,17.599,,,55.669,,,,,,
216.838,585.5,80.096,20.03,100.318,17.575,,,56.346,,,,,,
217.359,586.0,80.096,20.031,100.331,17.555,,,56.892,,,,,,
217.906,586.5,80.092,20.03,100.34,17.529,,,57.646,,,,,,
218.419,587.0,80.098,20.033,100.348,17.502,,,58.376,,,,,,
218.91,587.5,80.097,20.031,100.36,17.48,,,59.019,,,,,,
219.422,588.0,80.095,20.029,100.366,17.452,,,59.841,,,,,,
219.937,588.5,80.092,20.032,100.376,17.429,,,60.504,,,,,,
220.511,589.0,80.096,20.03,100.39,17.401,,,61.286,,,,,,
221.057,589.5,80.096,20.032,100.396,17.375,,,62.009,,,,,,
221.565,590.0,80.095,20.03,100.403,17.352,,,62.709,,,,,,
222.116,590.5,80.097,20.032,100.422,17.324,,,63.512,,,,,,
222.586,591.0,80.091,20.03,100.44,17.3,,,64.203,,,,,,
223.098,591.5,80.089,20.031,100.457,17.275,,,64.905,,,,,,
223.645,592.0,80.094,20.031,100.467,17.246,,,65.742,,,,,,
224.167,592.5,80.094,20.03,100.475,17.219,,,66.533,,,,,,
224.685,593.0,80.095,20.031,100.483,17.195,,,67.213,,,,,,
225.226,593.5,80.094,20.031,100.489,17.17,,,67.922,,,,,,
225.755,594.0,80.097,20.032,100.497,17.145,,,68.643,,,,,,
226.286,594.5,80.094,20.03,100.507,17.12,,,69.357,,,,,,
226.818,595.0,80.096,20.03,100.51,17.095,,,70.082,,,,,,
227.353,595.5,80.095,20.03,100.503,17.07,,,70.79,,,,,,
227.883,596.0,80.098,20.03,100.5,17.045,,,71.492,,,,,,
228.406,596.5,80.099,20.032,100.503,17.02,,,72.257,,,,,,
228.937,597.0,80.094,20.031,100.507,16.995,,,72.974,,,,,,
229.481,597.5,80.088,20.029,100.51,16.968,,,73.764,,,,,,
229.978,598.0,80.096,20.031,100.518,16.945,,,74.427,,,,,,
230.537,598.5,80.092,20.03,100.527,16.919,,,75.178,,,,,,
231.042,599.0,80.094,20.031,100.532,16.902,,,75.67,,,,,,
231.558,599.5,80.091,20.031,100.536,16.88,,,76.309,,,,,,
232.091,600.0,80.094,20.03,100.54,16.853,,,77.104,,,,,,
232.616,600.5,80.094,20.028,100.549,16.829,,,77.803,,,,,,
233.157,601.0,80.097,20.029,100.559,16.807,,,78.388,,,,,,
233.679,601.5,80.094,20.03,100.567,16.783,,,79.056,,,,,,
234.206,602.0,80.094,20.03,100.575,16.761,,,79.695,,,,,,
234.753,602.5,80.096,20.03,100.583,16.738,,,80.353,,,,,,
235.298,603.0,80.095,20.028,100.584,16.716,,,80.963,,,,,,
235.804,603.5,80.096,20.03,100.587,16.695,,,81.58,,,,,,
236.3,604.0,80.095,20.031,100.593,16.675,,,82.14,,,,,,
236.821,604.5,80.096,20.032,100.6,16.652,,,82.764,,,,,,
237.335,605.0,80.096,20.031,100.604,16.632,,,83.346,,,,,,
237.841,605.5,80.094,20.031,100.605,16.614,,,83.87,,,,,,
238.362,606.0,80.092,20.03,100.609,16.593,,,84.465,,,,,,
238.9,606.5,80.093,20.032,100.616,16.573,,,85.038,,,,,,
239.433,607.0,80.094,20.029,100.621,16.549,,,85.693,,,,,,
239.975,607.5,80.09,20.03,100.623,16.53,,,86.194,,,,,,
240.493,608.0,80.093,20.032,100.634,16.508,,,86.766,,,,,,
241.07,608.5,80.097,20.032,100.637,16.487,,,87.371,,,,,,
241.55,609.0,80.092,20.031,100.641,16.471,,,87.805,,,,,,
242.057,609.5,80.092,20.03,100.646,16.451,,,88.381,,,,,,
242.575,610.0,80.093,20.03,100.65,16.43,,,88.908,,,,,,
243.111,610.5,80.094,20.031,100.654,16.412,,,89.413,,,,,,
243.588,611.0,80.098,20.03,100.659,16.396,,,89.808,,,,,,
244.128,611.5,80.096,20.032,100.658,16.374,,,90.393,,,,,,
244.649,612.0,80.099,20.031,100.659,16.356,,,90.912,,,,,,
245.187,612.5,80.096,20.031,100.663,16.337,,,91.405,,,,,,
245.76,613.0,80.098,20.031,100.666,16.319,,,91.894,,,,,,
246.272,613.5,80.098,20.032,100.67,16.299,,,92.413,,,,,,
246.76,614.0,80.095,20.032,100.671,16.281,,,92.909,,,,,,
247.259,614.5,80.096,20.03,100.675,16.262,,,93.405,,,,,,
247.779,615.0,80.095,20.03,100.679,16.241,,,93.974,,,,,,
248.318,615.5,80.093,20.032,100.679,16.217,,,94.621,,,,,,
248.826,616.0,80.094,20.032,100.683,16.197,,,95.187,,,,,,
249.366,616.5,80.095,20.031,100.692,16.18,,,95.647,,,,,,
249.872,617.0,80.096,20.03,100.699,16.157,,,96.295,,,,,,
250.393,617.5,80.093,20.032,100.707,16.136,,,96.884,,,,,,
250.894,618.0,80.095,20.031,100.707,16.116,,,97.405,,,,,,
251.439,618.5,80.096,20.03,100.711,16.089,,,98.143,,,,,,
251.92,619.0,80.098,20.031,100.714,16.071,,,98.61,,,,,,
252.418,619.5,80.098,20.029,100.722,16.05,,,99.188,,,,,,
252.936,620.0,80.099,20.031,100.731,16.026,,,99.877,,,,,,
253.451,620.5,80.099,20.03,100.736,16.005,,,100.434,,,,,,
254.031,621.0,80.095,20.031,100.739,15.981,,,101.105,,,,,,
254.538,621.5,80.096,20.031,100.741,15.954,,,101.856,,,,,,
255.044,622.0,80.094,20.031,100.748,15.928,,,102.575,,,,,,
255.528,622.5,80.096,20.03,100.755,15.905,,,103.221,,,,,,
256.07,623.0,80.097,20.032,100.767,15.879,,,103.97,,,,,,
256.623,623.5,80.096,20.031,100.781,15.852,,,104.717,,,,,,
257.141,624.0,80.099,20.031,100.788,15.825,,,105.51,,,,,,
257.657,624.5,80.098,20.03,100.795,15.796,,,106.35,,,,,,
258.173,625.0,80.096,20.029,100.804,15.769,,,107.106,,,,,,
258.682,625.5,80.095,20.03,100.815,15.742,,,107.907,,,,,,
259.177,626.0,80.094,20.031,100.826,15.714,,,108.713,,,,,,
259.696,626.5,80.097,20.03,100.839,15.687,,,109.494,,,,,,
260.193,627.0,80.094,20.031,100.848,15.657,,,110.364,,,,,,
260.701,627.5,80.094,20.03,100.857,15.626,,,111.277,,,,,,
261.19,628.0,80.095,20.029,100.867,15.598,,,112.108,,,,,,
261.671,628.5,80.095,20.03,100.877,15.568,,,112.989,,,,,,
262.195,629.0,80.097,20.031,100.892,15.537,,,113.923,,,,,,
262.722,629.5,80.096,20.03,100.9,15.508,,,114.759,,,,,,
263.251,630.0,80.101,20.029,100.912,15.475,,,115.765,,,,,,
263.771,630.5,80.1,20.031,100.924,15.444,,,116.699,,,,,,
264.281,631.0,80.096,20.029,100.933,15.414,,,117.63,,,,,,
264.783,631.5,80.095,20.03,100.94,15.383,,,118.59,,,,,,
265.284,632.0,80.095,20.03,100.952,15.354,,,119.501,,,,,,
265.792,632.5,80.095,20.031,100.961,15.324,,,120.405,,,,,,
266.325,633.0,80.099,20.031,100.967,15.292,,,121.399,,,,,,
266.83,633.5,80.098,20.031,100.977,15.266,,,122.217,,,,,,
267.394,634.0,80.096,20.031,100.989,15.233,,,123.254,,,,,,
267.894,634.5,80.097,20.032,101.005,15.203,,,124.23,,,,,,
268.372,635.0,80.095,20.031,101.011,15.175,,,125.085,,,,,,
268.934,635.5,80.098,20.03,101.021,15.145,,,126.079,,,,,,
269.434,636.0,80.095,20.031,101.031,15.116,,,126.998,,,,,,
269.902,636.5,80.094,20.029,101.039,15.091,,,127.807,,,,,,
270.415,637.0,80.096,20.031,101.046,15.066,,,128.613,,,,,,
270.95,637.5,80.095,20.028,101.06,15.039,,,129.5,,,,,,
271.469,638.0,80.1,20.03,101.069,15.012,,,130.417,,,,,,
272.02,638.5,80.1,20.031,101.074,14.988,,,131.252,,,,,,
272.482,639.0,80.1,20.03,101.082,14.969,,,131.931,,,,,,
272.976,639.5,80.091,20.029,101.084,14.946,,,132.683,,,,,,
273.514,640.0,80.095,20.028,101.087,14.927,,,133.398,,,,,,
274.04,640.5,80.092,20.03,101.092,14.91,,,133.993,,,,,,
274.587,641.0,80.095,20.03,101.097,14.893,,,134.632,,,,,,
275.067,641.5,80.1,20.031,101.102,14.88,,,135.148,,,,,,
275.598,642.0,80.093,20.031,101.106,14.869,,,135.579,,,,,,
276.108,642.5,80.095,20.031,101.108,14.863,,,135.911,,,,,,
276.611,643.0,80.098,20.03,101.107,14.852,,,136.364,,,,,,
277.12,643.5,80.096,20.03,101.104,14.847,,,136.667,,,,,,
277.63,644.0,80.098,20.032,101.102,14.838,,,137.042,,,,,,
278.14,644.5,80.095,20.029,101.101,14.837,,,137.245,,,,,,
278.644,645.0,80.095,20.03,101.101,14.842,,,137.266,,,,,,
279.157,645.5,80.096,20.029,101.098,14.848,,,137.243,,,,,,
279.652,646.0,80.098,20.03,101.091,14.849,,,137.392,,,,,,
280.177,646.5,80.097,20.031,101.082,14.857,,,137.33,,,,,,
280.7,647.0,80.097,20.03,101.071,14.869,,,137.131,,,,,,
281.198,647.5,80.094,20.029,101.057,14.883,,,136.891,,,,,,
281.678,648.0,80.097,20.031,101.046,14.9,,,136.524,,,,,,
282.193,648.5,80.099,20.032,101.035,14.919,,,136.135,,,,,,
282.695,649.0,80.095,20.031,101.024,14.941,,,135.639,,,,,,
283.193,649.5,80.096,20.032,101.011,14.965,,,135.093,,,,,,
283.715,650.0,80.098,20.032,100.991,14.992,,,134.444,,,,,,
284.233,650.5,80.098,20.03,100.972,15.025,,,133.612,,,,,,
284.725,651.0,80.095,20.031,100.957,15.06,,,132.722,,,,,,
285.236,651.5,80.094,20.031,100.937,15.098,,,131.772,,,,,,
285.755,652.0,80.096,20.032,100.917,15.138,,,130.729,,,,,,
286.25,652.5,80.098,20.031,100.9,15.181,,,129.595,,,,,,
286.756,653.0,80.095,20.032,100.879,15.226,,,128.389,,,,,,
287.283,653.5,80.096,20.033,100.853,15.276,,,127.007,,,,,,
287.789,654.0,80.097,20.032,100.823,15.329,,,125.56,,,,,,
288.277,654.5,80.095,20.032,100.793,15.382,,,124.086,,,,,,
288.788,655.0,80.095,20.033,100.766,15.44,,,122.469,,,,,,
289.315,655.5,80.1,20.032,100.736,15.505,,,120.658,,,,,,
289.825,656.0,80.096,20.031,100.709,15.568,,,118.849,,,,,,
290.325,656.5,80.096,20.031,100.68,15.636,,,116.917,,,,,,
290.798,657.0,80.097,20.03,100.648,15.701,,,115.053,,,,,,
291.274,657.5,80.095,20.031,100.615,15.766,,,113.175,,,,,,
291.774,658.0,80.097,20.031,100.581,15.84,,,111.068,,,,,,
292.282,658.5,80.099,20.031,100.547,15.916,,,108.846,,,,,,
292.75,659.0,80.095,20.03,100.515,15.992,,,106.667,,,,,,
293.251,659.5,80.094,20.029,100.483,16.072,,,104.325,,,,,,
293.801,660.0,80.098,20.03,100.444,16.159,,,101.782,,,,,,
294.286,660.5,80.097,20.031,100.406,16.243,,,99.338,,,,,,
294.756,661.0,80.097,20.03,100.369,16.323,,,96.984,,,,,,
295.258,661.5,80.095,20.031,100.326,16.408,,,94.468,,,,,,
295.764,662.0,80.094,20.032,100.286,16.496,,,91.903,,,,,,
296.238,662.5,80.094,20.031,100.249,16.577,,,89.519,,,,,,
296.702,663.0,80.096,20.03,100.213,16.658,,,87.164,,,,,,
297.189,663.5,80.1,20.03,100.176,16.743,,,84.663,,,,,,
297.703,664.0,80.096,20.031,100.136,16.834,,,81.98,,,,,,
298.215,664.5,80.096,20.032,100.097,16.922,,,79.39,,,,,,
298.712,665.0,80.097,20.03,100.06,17.009,,,76.821,,,,,,
299.202,665.5,80.096,20.031,100.024,17.097,,,74.256,,,,,,
299.687,666.0,80.097,20.033,99.989,17.18,,,71.819,,,,,,
300.174,666.5,80.095,20.031,99.958,17.261,,,69.475,,,,,,
300.665,667.0,80.097,20.03,99.927,17.342,,,67.108,,,,,,
301.109,667.5,80.1,20.03,99.9,17.413,,,65.023,,,,,,
301.639,668.0,80.098,20.03,99.864,17.496,,,62.595,,,,,,
302.146,668.5,80.097,20.029,99.838,17.574,,,60.294,,,,,,
302.633,669.0,80.097,20.031,99.812,17.648,,,58.152,,,,,,
303.109,669.5,80.099,20.032,99.79,17.716,,,56.172,,,,,,
303.605,670.0,80.1,20.031,99.769,17.785,,,54.142,,,,,,
304.089,670.5,80.097,20.033,99.749,17.856,,,52.09,,,,,,
304.556,671.0,80.097,20.031,99.736,17.913,,,50.44,,,,,,
305.031,671.5,80.1,20.032,99.718,17.97,,,48.776,,,,,,
305.551,672.0,80.096,20.033,99.704,18.035,,,46.903,,,,,,
306.045,672.5,80.095,20.032,99.691,18.09,,,45.269,,,,,,
306.52,673.0,80.098,20.03,99.686,18.144,,,43.742,,,,,,
307.043,673.5,80.096,20.031,99.673,18.199,,,42.169,,,,,,
307.508,674.0,80.101,20.032,99.667,18.247,,,40.799,,,,,,
308.03,674.5,80.096,20.031,99.661,18.297,,,39.373,,,,,,
308.493,675.0,80.096,20.032,99.656,18.338,,,38.176,,,,,,
308.956,675.5,80.094,20.032,99.653,18.375,,,37.133,,,,,,
309.468,676.0,80.092,20.03,99.649,18.415,,,35.959,,,,,,
309.955,676.5,80.098,20.033,99.645,18.451,,,34.92,,,,,,
310.405,677.0,80.093,20.031,99.646,18.486,,,33.897,,,,,,
310.912,677.5,80.098,20.031,99.648,18.517,,,32.983,,,,,,
311.43,678.0,80.1,20.031,99.65,18.55,,,32.029,,,,,,
311.911,678.5,80.092,20.031,99.651,18.58,,,31.13,,,,,,
312.472,679.0,80.098,20.032,99.65,18.612,,,30.127,,,,,,
312.936,679.5,80.096,20.032,99.647,18.636,,,29.429,,,,,,
313.405,680.0,80.098,20.03,99.647,18.659,,,28.721,,,,,,
313.867,680.5,80.095,20.032,99.648,18.678,,,28.149,,,,,,
314.345,681.0,80.093,20.032,99.649,18.699,,,27.538,,,,,,
314.843,681.5,80.097,20.03,99.648,18.72,,,26.909,,,,,,
315.325,682.0,80.096,20.03,99.647,18.739,,,26.321,,,,,,
315.813,682.5,80.094,20.031,99.642,18.758,,,25.743,,,,,,
316.31,683.0,80.097,20.032,99.637,18.777,,,25.133,,,,,,
316.805,683.5,80.098,20.033,99.631,18.795,,,24.578,,,,,,
317.318,684.0,80.099,20.033,99.627,18.812,,,24.026,,,,,,
317.827,684.5,80.097,20.033,99.626,18.826,,,23.605,,,,,,
318.311,685.0,80.095,20.032,99.621,18.84,,,23.165,,,,,,
318.794,685.5,80.095,20.031,99.614,18.852,,,22.782,,,,,,
319.301,686.0,80.097,20.032,99.608,18.867,,,22.331,,,,,,
319.77,686.5,80.097,20.032,99.603,18.88,,,21.902,,,,,,
320.246,687.0,80.097,20.033,99.597,18.893,,,21.514,,,,,,
320.775,687.5,80.098,20.032,99.59,18.904,,,21.152,,,,,,
321.308,688.0,80.094,20.031,99.582,18.914,,,20.844,,,,,,
321.8,688.5,80.093,20.032,99.576,18.924,,,20.546,,,,,,
322.276,689.0,80.096,20.032,99.566,18.934,,,20.258,,,,,,
322.736,689.5,80.095,20.031,99.554,18.944,,,19.948,,,,,,
323.2,690.0,80.094,20.032,99.544,18.952,,,19.678,,,,,,
323.712,690.5,80.096,20.032,99.535,18.96,,,19.443,,,,,,
324.232,691.0,80.093,20.031,99.525,18.97,,,19.12,,,,,,
324.717,691.5,80.093,20.031,99.516,18.98,,,18.808,,,,,,
325.2,692.0,80.095,20.032,99.512,18.989,,,18.555,,,,,,
325.71,692.5,80.096,20.03,99.507,18.997,,,18.3,,,,,,
326.223,693.0,80.094,20.031,99.503,19.007,,,18.008,,,,,,
326.729,693.5,80.093,20.032,99.5,19.01,,,17.885,,,,,,
327.232,694.0,80.095,20.033,99.497,19.016,,,17.697,,,,,,
327.752,694.5,80.095,20.03,99.498,19.026,,,17.405,,,,,,
328.253,695.0,80.094,20.031,99.5,19.034,,,17.2,,,,,,
328.762,695.5,80.094,20.031,99.501,19.041,,,16.989,,,,,,
329.256,696.0,80.094,20.031,99.503,19.048,,,16.758,,,,,,
329.722,696.5,80.096,20.031,99.504,19.055,,,16.534,,,,,,
330.212,697.0,80.098,20.03,99.505,19.063,,,16.304,,,,,,
330.746,697.5,80.095,20.03,99.505,19.071,,,16.083,,,,,,
331.271,698.0,80.091,20.031,99.508,19.076,,,15.947,,,,,,
331.757,698.5,80.095,20.031,99.511,19.083,,,15.74,,,,,,
332.246,699.0,80.097,20.031,99.515,19.088,,,15.59,,,,,,
332.758,699.5,80.095,20.032,99.522,19.093,,,15.426,,,,,,
333.259,700.0,80.097,20.032,99.526,19.102,,,15.151,,,,,,
333.718,700.5,80.096,20.032,99.528,19.108,,,14.97,,,,,,
334.194,701.0,80.096,20.031,99.533,19.113,,,14.821,,,,,,
334.724,701.5,80.096,20.031,99.538,19.118,,,14.685,,,,,,
335.247,702.0,80.095,20.032,99.539,19.124,,,14.53,,,,,,
335.796,702.5,80.096,20.031,99.542,19.131,,,14.304,,,,,,
336.328,703.0,80.094,20.031,99.546,19.138,,,14.095,,,,,,
336.861,703.5,80.095,20.031,99.549,19.143,,,13.942,,,,,,
337.424,704.0,80.099,20.032,99.553,19.15,,,13.738,,,,,,
337.921,704.5,80.096,20.032,99.549,19.154,,,13.64,,,,,,
338.43,705.0,80.099,20.03,99.551,19.159,,,13.472,,,,,,
338.927,705.5,80.096,20.031,99.553,19.161,,,13.431,,,,,,
339.462,706.0,80.099,20.032,99.553,19.166,,,13.273,,,,,,
339.997,706.5,80.095,20.032,99.557,19.178,,,12.908,,,,,,
340.482,707.0,80.096,20.032,99.561,19.181,,,12.774,,,,,,
340.985,707.5,80.094,20.031,99.557,19.187,,,12.628,,,,,,
341.513,708.0,80.098,20.032,99.561,19.191,,,12.498,,,,,,
342.034,708.5,80.095,20.031,99.56,19.196,,,12.324,,,,,,
342.554,709.0,80.094,20.035,99.562,19.203,,,12.126,,,,,,
343.079,709.5,80.094,20.031,99.563,19.203,,,12.095,,,,,,
343.558,710.0,80.099,20.033,99.563,19.211,,,11.877,,,,,,
344.096,710.5,80.094,20.032,99.56,19.214,,,11.826,,,,,,
344.586,711.0,80.095,20.03,99.558,19.217,,,11.711,,,,,,
345.118,711.5,80.1,20.032,99.558,19.222,,,11.568,,,,,,
345.653,712.0,80.095,20.03,99.561,19.228,,,11.419,,,,,,
346.17,712.5,80.094,20.03,99.56,19.232,,,11.286,,,,,,
346.689,713.0,80.096,20.031,99.554,19.236,,,11.147,,,,,,
347.203,713.5,80.097,20.032,99.551,19.243,,,10.932,,,,,,
347.728,714.0,80.099,20.032,99.549,19.246,,,10.806,,,,,,
348.237,714.5,80.097,20.031,99.549,19.25,,,10.691,,,,,,
348.757,715.0,80.095,20.03,99.551,19.254,,,10.547,,,,,,
349.298,715.5,80.093,20.031,99.553,19.258,,,10.42,,,,,,
349.777,716.0,80.09,20.032,99.554,19.263,,,10.27,,,,,,
350.266,716.5,80.095,20.031,99.55,19.268,,,10.119,,,,,,
350.811,717.0,80.099,20.031,99.546,19.273,,,9.963,,,,,,
351.323,717.5,80.096,20.031,99.545,19.276,,,9.885,,,,,,
351.816,718.0,80.094,20.031,99.548,19.28,,,9.747,,,,,,
352.359,718.5,80.095,20.032,99.547,19.286,,,9.588,,,,,,
352.881,719.0,80.097,20.032,99.545,19.291,,,9.43,,,,,,
353.405,719.5,80.095,20.031,99.545,19.294,,,9.332,,,,,,
353.888,720.0,80.098,20.033,99.54,19.299,,,9.152,,,,,,
354.381,720.5,80.097,20.031,99.541,19.304,,,9.0,,,,,,
354.928,721.0,80.093,20.029,99.541,19.305,,,8.944,,,,,,
355.425,721.5,80.099,20.031,99.54,19.309,,,8.794,,,,,,
356.007,722.0,80.095,20.032,99.541,19.313,,,8.642,,,,,,
356.502,722.5,80.097,20.03,99.548,19.319,,,8.452,,,,,,
357.042,723.0,80.098,20.032,99.543,19.322,,,8.355,,,,,,
357.51,723.5,80.096,20.032,99.544,19.327,,,8.181,,,,,,
358.037,724.0,80.092,20.031,99.547,19.332,,,8.004,,,,,,
358.549,724.5,80.092,20.032,99.546,19.333,,,7.927,,,,,,
359.08,725.0,80.094,20.032,99.547,19.337,,,7.806,,,,,,
359.598,725.5,80.097,20.03,99.543,19.339,,,7.735,,,,,,
360.117,726.0,80.097,20.03,99.539,19.341,,,7.668,,,,,,
360.613,726.5,80.1,20.031,99.541,19.348,,,7.458,,,,,,
361.139,727.0,80.099,20.033,99.538,19.351,,,7.365,,,,,,
361.673,727.5,80.093,20.032,99.535,19.354,,,7.262,,,,,,
362.192,728.0,80.095,20.031,99.537,19.355,,,7.238,,,,,,
362.701,728.5,80.095,20.032,99.538,19.359,,,7.135,,,,,,
363.226,729.0,80.094,20.033,99.54,19.362,,,7.058,,,,,,
363.741,729.5,80.094,20.033,99.541,19.365,,,6.924,,,,,,
364.245,730.0,80.095,20.032,99.543,19.37,,,6.758,,,,,,
364.765,730.5,80.094,20.032,99.546,19.375,,,6.627,,,,,,
365.284,731.0,80.094,20.031,99.547,19.377,,,6.56,,,,,,
365.795,731.5,80.096,20.031,99.548,19.38,,,6.427,,,,,,
366.331,732.0,80.094,20.03,99.548,19.38,,,6.415,,,,,,
366.862,732.5,80.095,20.03,99.546,19.38,,,6.419,,,,,,
367.396,733.0,80.098,20.032,99.547,19.382,,,6.324,,,,,,
367.914,733.5,80.099,20.03,99.545,19.386,,,6.183,,,,,,
368.438,734.0,80.098,20.032,99.543,19.391,,,6.027,,,,,,
368.941,734.5,80.094,20.032,99.546,19.394,,,5.955,,,,,,
369.443,735.0,80.095,20.031,99.544,19.396,,,5.883,,,,,,
369.98,735.5,80.093,20.034,99.545,19.403,,,5.658,,,,,,
370.465,736.0,80.095,20.03,99.548,19.403,,,5.646,,,,,,
371.016,736.5,80.096,20.031,99.552,19.405,,,5.577,,,,,,
371.48,737.0,80.093,20.029,99.557,19.405,,,5.594,,,,,,
372.043,737.5,80.098,20.031,99.56,19.406,,,5.551,,,,,,
372.528,738.0,80.093,20.031,99.562,19.413,,,5.322,,,,,,
373.049,738.5,80.096,20.032,99.567,19.412,,,5.346,,,,,,
373.537,739.0,80.096,20.03,99.569,19.414,,,5.306,,,,,,
374.097,739.5,80.096,20.03,99.576,19.417,,,5.225,,,,,,
374.579,740.0,80.096,20.03,99.579,19.413,,,5.335,,,,,,
375.095,740.5,80.095,20.03,99.579,19.417,,,5.176,,,,,,
375.64,741.0,80.099,20.03,99.582,19.418,,,5.156,,,,,,
376.146,741.5,80.095,20.029,99.582,19.418,,,5.175,,,,,,
376.608,742.0,80.095,20.032,99.582,19.42,,,5.116,,,,,,
377.151,742.5,80.097,20.031,99.583,19.423,,,5.016,,,,,,
377.665,743.0,80.095,20.031,99.582,19.427,,,4.92,,,,,,
378.178,743.5,80.096,20.03,99.581,19.431,,,4.794,,,,,,
378.688,744.0,80.095,20.03,99.58,19.432,,,4.743,,,,,,
