Repository: MaCFP/matl-db

### Experimental Conditions: MCC
A [manufacturer/model number] microscale combustion calorimeter was used to conduct MCC experiments. 

* Heating Rate: 60 K/min
* Temperature program (Pyrolyzer)
  - Initial temperature: 373 K
  - Isotherm: None 
  - Maximum Temperature:
    * Lund\_Wood\_MCC\_N2\_60K\: 910?? K (except for R1: 808?? K)
    * Lund\_Wood\_MCC\_O2-20\_60K: 808?? K 
    * Lund\_Wood-char\_MCC\_O2-20\_60K: 808?? K
* Combustor Temperature: 1173K
* Sample mass: 
  - Lund\_Wood\_MCC\_N2\_60K\: ?? mg +/- ??? mg
  - Lund\_Wood\_MCC\_O2-20\_60K: ?? mg +/- ??? mg
  - Lund\_Wood-char\_MCC_O2-20\_60K: ?? mg +/- ??? mg
* Sample geometry: Powdered

File: Wood/Calibration_Data/Lund/Lund_Wood_MCC_N2_60K_R3.csv (part 1 of 2)
Time (s),Temperature (K),N2 Flow (cc/min),O2 Flow (cc/min),End Flow (cc/min),Oxygen (%),CO (%),CO2 (%),HRR (W/g),Fit Result (W/g),Fit 1 (W/g),Fit 2 (W/g),Fit 3 (W/g),Fit 4 (W/g),Fit 5 (W/g)
10.672,381.0,80.094,20.028,99.363,19.783,,,0.177,,,,,,
18.139,381.5,80.093,20.028,99.505,19.762,,,0.493,,,,,,
22.053,382.0,80.088,20.027,99.562,19.758,,,0.507,,,,,,
24.469,382.5,80.096,20.027,99.579,19.756,,,0.455,,,,,,
26.574,383.0,80.094,20.03,99.575,19.755,,,0.405,,,,,,
28.721,383.5,80.094,20.029,99.577,19.752,,,0.447,,,,,,
30.591,384.0,80.094,20.028,99.578,19.753,,,0.424,,,,,,
32.517,384.5,80.093,20.029,99.593,19.746,,,0.508,,,,,,
33.929,385.0,80.092,20.03,99.599,19.747,,,0.445,,,,,,
35.516,385.5,80.096,20.028,99.606,19.743,,,0.488,,,,,,
36.921,386.0,80.092,20.027,99.606,19.744,,,0.431,,,,,,
38.31,386.5,80.095,20.029,99.61,19.745,,,0.368,,,,,,
39.757,387.0,80.091,20.031,99.622,19.745,,,0.336,,,,,,
41.097,387.5,80.092,20.029,99.634,19.74,,,0.402,,,,,,
42.472,388.0,80.093,20.029,99.639,19.738,,,0.39,,,,,,
43.55,388.5,80.095,20.028,99.645,19.741,,,0.303,,,,,,
44.722,389.0,80.095,20.028,99.645,19.739,,,0.305,,,,,,
45.875,389.5,80.094,20.03,99.64,19.74,,,0.284,,,,,,
47.135,390.0,80.09,20.029,99.645,19.737,,,0.302,,,,,,
48.198,390.5,80.092,20.03,99.651,19.738,,,0.256,,,,,,
49.253,391.0,80.097,20.028,99.654,19.738,,,0.239,,,,,,
50.316,391.5,80.093,20.029,99.665,19.737,,,0.227,,,,,,
51.355,392.0,80.091,20.028,99.669,19.735,,,0.221,,,,,,
52.378,392.5,80.097,20.029,99.674,19.732,,,0.252,,,,,,
53.323,393.0,80.092,20.03,99.674,19.73,,,0.292,,,,,,
54.321,393.5,80.092,20.03,99.681,19.727,,,0.332,,,,,,
55.261,394.0,80.093,20.028,99.685,19.723,,,0.407,,,,,,
56.244,394.5,80.091,20.029,99.689,19.723,,,0.417,,,,,,
57.204,395.0,80.095,20.03,99.696,19.723,,,0.398,,,,,,
58.106,395.5,80.09,20.029,99.704,19.723,,,0.418,,,,,,
59.044,396.0,80.091,20.029,99.71,19.719,,,0.534,,,,,,
59.913,396.5,80.094,20.03,99.716,19.72,,,0.523,,,,,,
60.736,397.0,80.093,20.031,99.717,19.718,,,0.611,,,,,,
61.588,397.5,80.091,20.03,99.72,19.714,,,0.655,,,,,,
62.397,398.0,80.094,20.029,99.721,19.714,,,0.671,,,,,,
63.268,398.5,80.093,20.03,99.724,19.713,,,0.687,,,,,,
64.008,399.0,80.095,20.029,99.727,19.716,,,0.629,,,,,,
64.866,399.5,80.097,20.028,99.73,19.716,,,0.623,,,,,,
65.707,400.0,80.092,20.029,99.735,19.713,,,0.673,,,,,,
66.504,400.5,80.092,20.031,99.74,19.715,,,0.611,,,,,,
67.238,401.0,80.095,20.029,99.748,19.715,,,0.604,,,,,,
68.077,401.5,80.095,20.03,99.751,19.712,,,0.645,,,,,,
68.836,402.0,80.091,20.03,99.754,19.714,,,0.599,,,,,,
69.611,402.5,80.095,20.029,99.757,19.71,,,0.697,,,,,,
70.338,403.0,80.098,20.03,99.759,19.719,,,0.506,,,,,,
71.201,403.5,80.094,20.031,99.763,19.716,,,0.548,,,,,,
71.909,404.0,80.092,20.031,99.762,19.713,,,0.609,,,,,,
72.605,404.5,80.093,20.028,99.757,19.713,,,0.623,,,,,,
73.304,405.0,80.096,20.03,99.756,19.713,,,0.628,,,,,,
74.011,405.5,80.092,20.03,99.754,19.713,,,0.621,,,,,,
74.773,406.0,80.092,20.029,99.748,19.712,,,0.622,,,,,,
75.488,406.5,80.095,20.031,99.742,19.713,,,0.62,,,,,,
76.146,407.0,80.093,20.03,99.736,19.715,,,0.568,,,,,,
76.865,407.5,80.099,20.029,99.731,19.713,,,0.609,,,,,,
77.557,408.0,80.096,20.03,99.734,19.713,,,0.605,,,,,,
78.262,408.5,80.095,20.029,99.732,19.709,,,0.688,,,,,,
78.958,409.0,80.095,20.03,99.73,19.711,,,0.643,,,,,,
79.56,409.5,80.095,20.029,99.728,19.711,,,0.626,,,,,,
80.251,410.0,80.094,20.029,99.729,19.71,,,0.628,,,,,,
80.88,410.5,80.091,20.027,99.732,19.708,,,0.681,,,,,,
81.516,411.0,80.096,20.03,99.734,19.708,,,0.684,,,,,,
82.141,411.5,80.092,20.028,99.733,19.708,,,0.669,,,,,,
82.793,412.0,80.094,20.03,99.732,19.705,,,0.721,,,,,,
83.54,412.5,80.093,20.028,99.735,19.706,,,0.688,,,,,,
84.103,413.0,80.092,20.029,99.738,19.706,,,0.682,,,,,,
84.701,413.5,80.092,20.028,99.737,19.707,,,0.653,,,,,,
85.312,414.0,80.093,20.028,99.735,19.708,,,0.624,,,,,,
85.919,414.5,80.095,20.031,99.732,19.71,,,0.573,,,,,,
86.516,415.0,80.095,20.029,99.733,19.712,,,0.503,,,,,,
87.167,415.5,80.095,20.029,99.735,19.708,,,0.548,,,,,,
87.75,416.0,80.094,20.029,99.734,19.707,,,0.562,,,,,,
88.355,416.5,80.095,20.029,99.733,19.708,,,0.523,,,,,,
88.967,417.0,80.094,20.028,99.727,19.707,,,0.554,,,,,,
89.531,417.5,80.093,20.03,99.731,19.7,,,0.706,,,,,,
90.163,418.0,80.089,20.03,99.729,19.706,,,0.555,,,,,,
90.764,418.5,80.093,20.03,99.732,19.709,,,0.482,,,,,,
91.338,419.0,80.094,20.028,99.73,19.707,,,0.527,,,,,,
91.905,419.5,80.091,20.029,99.727,19.707,,,0.539,,,,,,
92.525,420.0,80.093,20.031,99.725,19.706,,,0.539,,,,,,
93.084,420.5,80.093,20.028,99.726,19.705,,,0.586,,,,,,
93.672,421.0,80.094,20.028,99.726,19.706,,,0.551,,,,,,
94.271,421.5,80.094,20.029,99.725,19.703,,,0.6,,,,,,
94.888,422.0,80.095,20.03,99.725,19.7,,,0.663,,,,,,
95.442,422.5,80.093,20.029,99.727,19.7,,,0.64,,,,,,
96.049,423.0,80.095,20.029,99.728,19.701,,,0.614,,,,,,
96.628,423.5,80.093,20.029,99.727,19.699,,,0.648,,,,,,
97.223,424.0,80.095,20.03,99.726,19.699,,,0.65,,,,,,
97.765,424.5,80.093,20.029,99.728,19.699,,,0.637,,,,,,
98.304,425.0,80.096,20.03,99.729,19.698,,,0.671,,,,,,
98.891,425.5,80.095,20.031,99.727,19.696,,,0.689,,,,,,
99.438,426.0,80.092,20.029,99.733,19.698,,,0.658,,,,,,
100.013,426.5,80.097,20.029,99.733,19.695,,,0.728,,,,,,
100.534,427.0,80.092,20.031,99.734,19.692,,,0.774,,,,,,
101.124,427.5,80.096,20.03,99.733,19.695,,,0.722,,,,,,
101.668,428.0,80.09,20.029,99.736,19.693,,,0.776,,,,,,
102.199,428.5,80.091,20.03,99.74,19.692,,,0.775,,,,,,
102.741,429.0,80.094,20.029,99.743,19.691,,,0.788,,,,,,
103.315,429.5,80.093,20.029,99.745,19.692,,,0.744,,,,,,
103.894,430.0,80.091,20.031,99.75,19.691,,,0.749,,,,,,
104.407,430.5,80.092,20.029,99.748,19.689,,,0.8,,,,,,
104.897,431.0,80.093,20.029,99.749,19.693,,,0.719,,,,,,
105.503,431.5,80.092,20.027,99.748,19.691,,,0.763,,,,,,
106.004,432.0,80.091,20.028,99.754,19.69,,,0.776,,,,,,
106.523,432.5,80.092,20.03,99.751,19.689,,,0.77,,,,,,
107.108,433.0,80.093,20.03,99.753,19.684,,,0.914,,,,,,
107.631,433.5,80.091,20.03,99.75,19.681,,,0.95,,,,,,
108.147,434.0,80.095,20.031,99.749,19.679,,,0.992,,,,,,
108.654,434.5,80.094,20.03,99.75,19.678,,,1.017,,,,,,
109.198,435.0,80.091,20.03,99.749,19.679,,,0.992,,,,,,
109.743,435.5,80.093,20.029,99.749,19.677,,,1.055,,,,,,
110.281,436.0,80.096,20.03,99.753,19.678,,,1.016,,,,,,
110.792,436.5,80.094,20.031,99.752,19.681,,,0.954,,,,,,
111.329,437.0,80.095,20.031,99.753,19.681,,,0.962,,,,,,
111.89,437.5,80.094,20.03,99.753,19.678,,,0.994,,,,,,
112.418,438.0,80.095,20.03,99.757,19.674,,,1.056,,,,,,
112.938,438.5,80.093,20.029,99.756,19.67,,,1.153,,,,,,
113.418,439.0,80.094,20.029,99.754,19.671,,,1.134,,,,,,
113.976,439.5,80.094,20.029,99.751,19.668,,,1.205,,,,,,
114.487,440.0,80.093,20.032,99.756,19.669,,,1.178,,,,,,
115.008,440.5,80.097,20.03,99.756,19.67,,,1.128,,,,,,
115.55,441.0,80.094,20.03,99.755,19.666,,,1.216,,,,,,
116.029,441.5,80.091,20.029,99.753,19.667,,,1.213,,,,,,
116.59,442.0,80.094,20.031,99.752,19.668,,,1.227,,,,,,
117.14,442.5,80.096,20.029,99.749,19.666,,,1.265,,,,,,
117.614,443.0,80.095,20.029,99.749,19.665,,,1.29,,,,,,
118.118,443.5,80.094,20.029,99.754,19.664,,,1.33,,,,,,
118.623,444.0,80.092,20.03,99.755,19.66,,,1.427,,,,,,
119.131,444.5,80.096,20.029,99.757,19.664,,,1.352,,,,,,
119.63,445.0,80.093,20.031,99.758,19.663,,,1.387,,,,,,
120.166,445.5,80.093,20.031,99.759,19.659,,,1.479,,,,,,
120.651,446.0,80.097,20.028,99.758,19.659,,,1.475,,,,,,
121.133,446.5,80.096,20.03,99.757,19.659,,,1.472,,,,,,
121.622,447.0,80.092,20.032,99.756,19.655,,,1.55,,,,,,
122.163,447.5,80.096,20.03,99.759,19.649,,,1.671,,,,,,
122.652,448.0,80.093,20.029,99.759,19.648,,,1.701,,,,,,
123.179,448.5,80.093,20.028,99.756,19.648,,,1.713,,,,,,
123.713,449.0,80.095,20.029,99.756,19.645,,,1.791,,,,,,
124.274,449.5,80.094,20.03,99.756,19.645,,,1.796,,,,,,
124.748,450.0,80.093,20.03,99.756,19.643,,,1.829,,,,,,
125.207,450.5,80.095,20.029,99.754,19.64,,,1.886,,,,,,
125.711,451.0,80.094,20.027,99.753,19.64,,,1.884,,,,,,
126.19,451.5,80.093,20.028,99.754,19.64,,,1.899,,,,,,
126.675,452.0,80.096,20.029,99.754,19.636,,,1.989,,,,,,
127.197,452.5,80.095,20.029,99.753,19.634,,,2.038,,,,,,
127.67,453.0,80.092,20.028,99.756,19.633,,,2.074,,,,,,
128.166,453.5,80.094,20.031,99.759,19.632,,,2.088,,,,,,
128.679,454.0,80.097,20.029,99.758,19.633,,,2.063,,,,,,
129.177,454.5,80.094,20.028,99.757,19.634,,,2.045,,,,,,
129.688,455.0,80.094,20.029,99.758,19.633,,,2.073,,,,,,
130.185,455.5,80.095,20.03,99.757,19.63,,,2.123,,,,,,
130.649,456.0,80.094,20.029,99.761,19.629,,,2.135,,,,,,
131.119,456.5,80.098,20.029,99.762,19.63,,,2.114,,,,,,
131.628,457.0,80.093,20.031,99.759,19.63,,,2.109,,,,,,
132.148,457.5,80.095,20.031,99.754,19.628,,,2.152,,,,,,
132.615,458.0,80.094,20.031,99.748,19.626,,,2.201,,,,,,
133.09,458.5,80.095,20.029,99.746,19.624,,,2.247,,,,,,
133.578,459.0,80.096,20.03,99.744,19.622,,,2.271,,,,,,
134.089,459.5,80.09,20.03,99.743,19.621,,,2.289,,,,,,
134.604,460.0,80.095,20.03,99.736,19.619,,,2.332,,,,,,
135.089,460.5,80.091,20.029,99.735,19.616,,,2.373,,,,,,
135.604,461.0,80.092,20.03,99.732,19.613,,,2.455,,,,,,
136.055,461.5,80.099,20.03,99.729,19.614,,,2.418,,,,,,
136.572,462.0,80.094,20.03,99.728,19.607,,,2.569,,,,,,
137.027,462.5,80.09,20.03,99.727,19.607,,,2.574,,,,,,
137.531,463.0,80.095,20.029,99.732,19.606,,,2.583,,,,,,
138.035,463.5,80.095,20.03,99.728,19.603,,,2.651,,,,,,
138.523,464.0,80.093,20.031,99.727,19.601,,,2.676,,,,,,
139.032,464.5,80.097,20.03,99.726,19.6,,,2.713,,,,,,
139.534,465.0,80.092,20.029,99.723,19.596,,,2.799,,,,,,
139.982,465.5,80.091,20.028,99.723,19.593,,,2.873,,,,,,
140.452,466.0,80.096,20.03,99.722,19.593,,,2.888,,,,,,
140.999,466.5,80.093,20.03,99.718,19.587,,,3.0,,,,,,
141.436,467.0,80.096,20.031,99.72,19.587,,,3.001,,,,,,
141.921,467.5,80.094,20.031,99.718,19.583,,,3.093,,,,,,
142.408,468.0,80.098,20.03,99.718,19.58,,,3.165,,,,,,
142.901,468.5,80.093,20.031,99.716,19.576,,,3.233,,,,,,
143.379,469.0,80.095,20.03,99.714,19.575,,,3.238,,,,,,
143.842,469.5,80.097,20.031,99.712,19.575,,,3.248,,,,,,
144.337,470.0,80.092,20.029,99.712,19.57,,,3.348,,,,,,
144.834,470.5,80.094,20.031,99.711,19.566,,,3.428,,,,,,
145.268,471.0,80.094,20.031,99.709,19.563,,,3.476,,,,,,
145.702,471.5,80.093,20.03,99.709,19.56,,,3.54,,,,,,
146.185,472.0,80.093,20.03,99.709,19.558,,,3.594,,,,,,
146.668,472.5,80.093,20.028,99.71,19.556,,,3.623,,,,,,
147.125,473.0,80.094,20.028,99.71,19.553,,,3.692,,,,,,
147.623,473.5,80.095,20.031,99.708,19.55,,,3.727,,,,,,
148.111,474.0,80.095,20.03,99.708,19.547,,,3.779,,,,,,
148.585,474.5,80.092,20.031,99.708,19.546,,,3.773,,,,,,
149.058,475.0,80.09,20.029,99.71,19.543,,,3.829,,,,,,
149.561,475.5,80.096,20.031,99.711,19.539,,,3.922,,,,,,
150.024,476.0,80.094,20.03,99.712,19.537,,,3.949,,,,,,
150.514,476.5,80.095,20.031,99.712,19.532,,,4.054,,,,,,
150.986,477.0,80.1,20.031,99.716,19.529,,,4.092,,,,,,
151.48,477.5,80.093,20.03,99.712,19.522,,,4.225,,,,,,
151.976,478.0,80.093,20.03,99.714,19.526,,,4.151,,,,,,
152.46,478.5,80.096,20.029,99.714,19.52,,,4.272,,,,,,
152.947,479.0,80.098,20.031,99.714,19.516,,,4.364,,,,,,
153.373,479.5,80.097,20.03,99.714,19.511,,,4.475,,,,,,
153.862,480.0,80.097,20.031,99.714,19.508,,,4.532,,,,,,
154.347,480.5,80.093,20.03,99.715,19.505,,,4.594,,,,,,
154.813,481.0,80.092,20.029,99.714,19.499,,,4.715,,,,,,
155.288,481.5,80.095,20.029,99.713,19.495,,,4.779,,,,,,
155.752,482.0,80.092,20.028,99.711,19.493,,,4.839,,,,,,
156.237,482.5,80.093,20.029,99.709,19.489,,,4.929,,,,,,
156.738,483.0,80.097,20.03,99.708,19.486,,,5.002,,,,,,
157.215,483.5,80.095,20.03,99.708,19.481,,,5.105,,,,,,
157.689,484.0,80.094,20.029,99.707,19.476,,,5.198,,,,,,
158.162,484.5,80.091,20.029,99.708,19.473,,,5.252,,,,,,
158.673,485.0,80.094,20.031,99.71,19.468,,,5.367,,,,,,
159.163,485.5,80.097,20.032,99.71,19.463,,,5.44,,,,,,
159.609,486.0,80.097,20.032,99.711,19.459,,,5.526,,,,,,
160.084,486.5,80.093,20.03,99.709,19.453,,,5.653,,,,,,
160.563,487.0,80.096,20.03,99.709,19.449,,,5.727,,,,,,
161.074,487.5,80.096,20.029,99.712,19.444,,,5.843,,,,,,
161.534,488.0,80.092,20.03,99.715,19.443,,,5.866,,,,,,
161.984,488.5,80.099,20.029,99.714,19.436,,,5.988,,,,,,
162.489,489.0,80.096,20.029,99.717,19.429,,,6.12,,,,,,
162.933,489.5,80.098,20.031,99.718,19.425,,,6.212,,,,,,
163.408,490.0,80.094,20.029,99.72,19.42,,,6.318,,,,,,
163.886,490.5,80.092,20.03,99.723,19.417,,,6.389,,,,,,
164.366,491.0,80.097,20.029,99.725,19.412,,,6.488,,,,,,
164.875,491.5,80.094,20.03,99.732,19.406,,,6.603,,,,,,
165.399,492.0,80.094,20.03,99.734,19.401,,,6.714,,,,,,
165.838,492.5,80.094,20.032,99.734,19.394,,,6.856,,,,,,
166.277,493.0,80.096,20.031,99.735,19.39,,,6.918,,,,,,
166.782,493.5,80.094,20.028,99.739,19.385,,,7.011,,,,,,
167.29,494.0,80.092,20.029,99.742,19.379,,,7.145,,,,,,
167.797,494.5,80.092,20.029,99.743,19.375,,,7.229,,,,,,
168.25,495.0,80.093,20.03,99.743,19.37,,,7.332,,,,,,
168.688,495.5,80.094,20.032,99.741,19.364,,,7.446,,,,,,
169.189,496.0,80.095,20.031,99.74,19.358,,,7.567,,,,,,
169.673,496.5,80.097,20.03,99.74,19.353,,,7.666,,,,,,
170.126,497.0,80.094,20.029,99.739,19.35,,,7.706,,,,,,
170.615,497.5,80.094,20.028,99.741,19.344,,,7.831,,,,,,
171.075,498.0,80.094,20.03,99.745,19.338,,,7.977,,,,,,
171.571,498.5,80.093,20.03,99.746,19.332,,,8.108,,,,,,
172.027,499.0,80.095,20.03,99.744,19.327,,,8.185,,,,,,
172.503,499.5,80.091,20.032,99.744,19.328,,,8.183,,,,,,
173.021,500.0,80.092,20.032,99.745,19.32,,,8.346,,,,,,
173.489,500.5,80.091,20.029,99.748,19.314,,,8.437,,,,,,
173.92,501.0,80.099,20.032,99.749,19.308,,,8.563,,,,,,
174.381,501.5,80.093,20.03,99.748,19.302,,,8.675,,,,,,
174.905,502.0,80.096,20.031,99.751,19.298,,,8.792,,,,,,
175.372,502.5,80.097,20.032,99.756,19.293,,,8.892,,,,,,
175.859,503.0,80.097,20.031,99.755,19.285,,,9.048,,,,,,
176.307,503.5,80.098,20.029,99.755,19.281,,,9.124,,,,,,
176.801,504.0,80.094,20.03,99.757,19.276,,,9.247,,,,,,
177.328,504.5,80.092,20.03,99.76,19.269,,,9.382,,,,,,
177.816,505.0,80.093,20.029,99.761,19.266,,,9.449,,,,,,
178.285,505.5,80.094,20.03,99.764,19.26,,,9.558,,,,,,
178.763,506.0,80.096,20.032,99.767,19.258,,,9.622,,,,,,
179.251,506.5,80.097,20.03,99.768,19.253,,,9.698,,,,,,
179.713,507.0,80.095,20.029,99.768,19.246,,,9.835,,,,,,
180.187,507.5,80.093,20.031,99.767,19.24,,,9.965,,,,,,
180.7,508.0,80.094,20.031,99.768,19.233,,,10.117,,,,,,
181.181,508.5,80.094,20.032,99.771,19.226,,,10.258,,,,,,
181.682,509.0,80.095,20.031,99.773,19.221,,,10.357,,,,,,
182.171,509.5,80.095,20.031,99.776,19.217,,,10.422,,,,,,
182.643,510.0,80.094,20.031,99.778,19.21,,,10.556,,,,,,
183.133,510.5,80.093,20.03,99.779,19.205,,,10.665,,,,,,
183.639,511.0,80.095,20.03,99.78,19.201,,,10.734,,,,,,
184.121,511.5,80.097,20.03,99.781,19.195,,,10.861,,,,,,
184.613,512.0,80.097,20.031,99.784,19.191,,,10.94,,,,,,
185.105,512.5,80.092,20.029,99.786,19.183,,,11.106,,,,,,
185.593,513.0,80.093,20.03,99.789,19.176,,,11.243,,,,,,
186.092,513.5,80.09,20.031,99.794,19.173,,,11.3,,,,,,
186.554,514.0,80.097,20.03,99.794,19.172,,,11.303,,,,,,
187.045,514.5,80.092,20.032,99.792,19.167,,,11.398,,,,,,
187.5,515.0,80.094,20.028,99.793,19.163,,,11.459,,,,,,
188.024,515.5,80.095,20.028,99.801,19.156,,,11.598,,,,,,
188.496,516.0,80.093,20.029,99.797,19.152,,,11.674,,,,,,
188.986,516.5,80.094,20.028,99.8,19.144,,,11.83,,,,,,
189.47,517.0,80.092,20.03,99.805,19.14,,,11.895,,,,,,
189.942,517.5,80.091,20.029,99.806,19.136,,,11.961,,,,,,
190.468,518.0,80.092,20.033,99.811,19.131,,,12.081,,,,,,
190.944,518.5,80.093,20.031,99.807,19.123,,,12.228,,,,,,
191.407,519.0,80.095,20.03,99.809,19.12,,,12.255,,,,,,
191.926,519.5,80.096,20.031,99.813,19.113,,,12.389,,,,,,
192.398,520.0,80.098,20.03,99.813,19.11,,,12.44,,,,,,
192.884,520.5,80.095,20.029,99.811,19.105,,,12.55,,,,,,
193.373,521.0,80.096,20.03,99.813,19.098,,,12.704,,,,,,
193.84,521.5,80.096,20.029,99.815,19.092,,,12.821,,,,,,
194.337,522.0,80.097,20.029,99.815,19.084,,,12.981,,,,,,
194.825,522.5,80.096,20.03,99.816,19.08,,,13.038,,,,,,
195.294,523.0,80.094,20.029,99.819,19.075,,,13.106,,,,,,
195.804,523.5,80.091,20.029,99.823,19.071,,,13.22,,,,,,
196.323,524.0,80.096,20.03,99.826,19.062,,,13.408,,,,,,
196.848,524.5,80.095,20.03,99.826,19.06,,,13.437,,,,,,
197.324,525.0,80.091,20.03,99.828,19.054,,,13.557,,,,,,
197.783,525.5,80.09,20.031,99.831,19.045,,,13.726,,,,,,
198.288,526.0,80.095,20.03,99.835,19.038,,,13.869,,,,,,
198.781,526.5,80.098,20.03,99.836,19.032,,,13.977,,,,,,
199.285,527.0,80.096,20.031,99.839,19.027,,,14.059,,,,,,
199.782,527.5,80.096,20.03,99.844,19.023,,,14.152,,,,,,
200.25,528.0,80.097,20.029,99.845,19.015,,,14.302,,,,,,
200.763,528.5,80.094,20.029,99.846,19.008,,,14.427,,,,,,
201.276,529.0,80.096,20.029,99.848,19.003,,,14.528,,,,,,
201.754,529.5,80.096,20.031,99.852,18.996,,,14.686,,,,,,
202.226,530.0,80.095,20.032,99.855,18.988,,,14.849,,,,,,
202.711,530.5,80.097,20.031,99.857,18.98,,,15.008,,,,,,
203.206,531.0,80.093,20.03,99.861,18.974,,,15.124,,,,,,
203.703,531.5,80.094,20.031,99.866,18.969,,,15.213,,,,,,
204.225,532.0,80.098,20.03,99.871,18.961,,,15.361,,,,,,
204.721,532.5,80.096,20.03,99.874,18.953,,,15.501,,,,,,
205.217,533.0,80.095,20.031,99.878,18.945,,,15.641,,,,,,
205.725,533.5,80.096,20.029,99.881,18.938,,,15.786,,,,,,
206.24,534.0,80.096,20.03,99.882,18.931,,,15.904,,,,,,
206.703,534.5,80.092,20.032,99.886,18.926,,,15.971,,,,,,
207.154,535.0,80.093,20.031,99.893,18.919,,,16.101,,,,,,
207.669,535.5,80.095,20.03,99.9,18.909,,,16.303,,,,,,
208.19,536.0,80.097,20.03,99.904,18.901,,,16.447,,,,,,
208.714,536.5,80.095,20.029,99.905,18.891,,,16.627,,,,,,
209.23,537.0,80.09,20.029,99.906,18.883,,,16.775,,,,,,
209.74,537.5,80.094,20.03,99.908,18.873,,,16.973,,,,,,
210.255,538.0,80.098,20.03,99.913,18.864,,,17.148,,,,,,
210.726,538.5,80.097,20.03,99.919,18.859,,,17.242,,,,,,
211.199,539.0,80.095,20.029,99.924,18.851,,,17.398,,,,,,
211.684,539.5,80.094,20.029,99.925,18.84,,,17.615,,,,,,
212.191,540.0,80.097,20.031,99.924,18.829,,,17.816,,,,,,
212.702,540.5,80.096,20.03,99.926,18.818,,,18.012,,,,,,
213.187,541.0,80.096,20.031,99.93,18.812,,,18.132,,,,,,
213.714,541.5,80.093,20.03,99.936,18.805,,,18.264,,,,,,
214.196,542.0,80.09,20.03,99.94,18.795,,,18.462,,,,,,
214.693,542.5,80.094,20.031,99.945,18.784,,,18.667,,,,,,
215.208,543.0,80.095,20.032,99.949,18.777,,,18.801,,,,,,
215.7,543.5,80.094,20.031,99.95,18.766,,,18.988,,,,,,
216.205,544.0,80.096,20.031,99.955,18.756,,,19.193,,,,,,
216.71,544.5,80.095,20.03,99.961,18.744,,,19.439,,,,,,
217.206,545.0,80.093,20.03,99.963,18.733,,,19.655,,,,,,
217.697,545.5,80.095,20.03,99.964,18.72,,,19.89,,,,,,
218.23,546.0,80.095,20.03,99.965,18.708,,,20.119,,,,,,
218.723,546.5,80.095,20.031,99.97,18.698,,,20.299,,,,,,
219.201,547.0,80.097,20.029,99.973,18.69,,,20.455,,,,,,
219.692,547.5,80.096,20.029,99.978,18.68,,,20.668,,,,,,
220.19,548.0,80.096,20.03,99.985,18.667,,,20.921,,,,,,
220.686,548.5,80.095,20.031,99.992,18.658,,,21.106,,,,,,
221.214,549.0,80.091,20.03,99.997,18.646,,,21.328,,,,,,
221.714,549.5,80.091,20.031,100.003,18.631,,,21.596,,,,,,
222.193,550.0,80.095,20.032,100.011,18.62,,,21.828,,,,,,
222.688,550.5,80.1,20.032,100.02,18.608,,,22.07,,,,,,
223.183,551.0,80.096,20.032,100.027,18.595,,,22.332,,,,,,
223.703,551.5,80.092,20.029,100.033,18.582,,,22.593,,,,,,
224.225,552.0,80.094,20.029,100.042,18.569,,,22.861,,,,,,
224.731,552.5,80.098,20.031,100.048,18.555,,,23.134,,,,,,
225.283,553.0,80.097,20.029,100.053,18.541,,,23.413,,,,,,
225.779,553.5,80.096,20.031,100.06,18.526,,,23.729,,,,,,
226.287,554.0,80.096,20.031,100.067,18.511,,,24.04,,,,,,
226.821,554.5,80.095,20.031,100.071,18.498,,,24.299,,,,,,
227.3,555.0,80.093,20.03,100.077,18.484,,,24.554,,,,,,
227.791,555.5,80.094,20.029,100.084,18.469,,,24.844,,,,,,
228.333,556.0,80.094,20.03,100.093,18.454,,,25.157,,,,,,
228.839,556.5,80.092,20.03,100.1,18.436,,,25.497,,,,,,
229.318,557.0,80.095,20.029,100.105,18.42,,,25.81,,,,,,
229.819,557.5,80.094,20.029,100.11,18.407,,,26.085,,,,,,
230.364,558.0,80.092,20.029,100.116,18.39,,,26.419,,,,,,
230.837,558.5,80.096,20.03,100.123,18.376,,,26.7,,,,,,
231.345,559.0,80.095,20.029,100.131,18.361,,,27.001,,,,,,
231.857,559.5,80.095,20.031,100.142,18.342,,,27.386,,,,,,
232.394,560.0,80.094,20.03,100.149,18.321,,,27.81,,,,,,
232.909,560.5,80.094,20.029,100.154,18.299,,,28.267,,,,,,
233.412,561.0,80.092,20.031,100.162,18.283,,,28.577,,,,,,
233.942,561.5,80.091,20.03,100.172,18.267,,,28.91,,,,,,
234.502,562.0,80.096,20.03,100.183,18.25,,,29.249,,,,,,
234.972,562.5,80.095,20.031,100.188,18.233,,,29.596,,,,,,
235.493,563.0,80.093,20.031,100.194,18.211,,,30.043,,,,,,
236.009,563.5,80.098,20.029,100.199,18.193,,,30.409,,,,,,
236.486,564.0,80.093,20.032,100.207,18.176,,,30.735,,,,,,
236.965,564.5,80.093,20.031,100.213,18.157,,,31.151,,,,,,
237.511,565.0,80.097,20.029,100.225,18.135,,,31.619,,,,,,
238.037,565.5,80.095,20.031,100.232,18.114,,,32.036,,,,,,
238.543,566.0,80.094,20.031,100.237,18.092,,,32.476,,,,,,
239.041,566.5,80.092,20.03,100.243,18.075,,,32.86,,,,,,
239.566,567.0,80.093,20.032,100.25,18.056,,,33.215,,,,,,
240.031,567.5,80.096,20.03,100.256,18.038,,,33.602,,,,,,
240.555,568.0,80.093,20.029,100.264,18.014,,,34.079,,,,,,
241.109,568.5,80.099,20.03,100.27,17.987,,,34.631,,,,,,
241.626,569.0,80.095,20.03,100.277,17.965,,,35.077,,,,,,
242.141,569.5,80.094,20.031,100.283,17.941,,,35.585,,,,,,
242.664,570.0,80.096,20.031,100.288,17.919,,,36.038,,,,,,
243.169,570.5,80.097,20.032,100.298,17.897,,,36.494,,,,,,
243.664,571.0,80.095,20.031,100.308,17.873,,,36.969,,,,,,
244.18,571.5,80.093,20.029,100.316,17.852,,,37.405,,,,,,
244.697,572.0,80.094,20.031,100.326,17.831,,,37.836,,,,,,
245.227,572.5,80.095,20.032,100.338,17.807,,,38.333,,,,,,
245.767,573.0,80.096,20.03,100.348,17.779,,,38.902,,,,,,
246.273,573.5,80.093,20.029,100.357,17.756,,,39.383,,,,,,
246.778,574.0,80.094,20.03,100.365,17.732,,,39.864,,,,,,
247.281,574.5,80.096,20.029,100.373,17.707,,,40.362,,,,,,
247.797,575.0,80.094,20.029,100.382,17.683,,,40.832,,,,,,
248.334,575.5,80.098,20.029,100.389,17.658,,,41.341,,,,,,
248.848,576.0,80.093,20.028,100.397,17.633,,,41.858,,,,,,
249.389,576.5,80.092,20.029,100.403,17.603,,,42.481,,,,,,
249.914,577.0,80.095,20.029,100.412,17.575,,,43.06,,,,,,
250.428,577.5,80.098,20.031,100.419,17.551,,,43.536,,,,,,
250.922,578.0,80.095,20.031,100.429,17.526,,,44.059,,,,,,
251.423,578.5,80.096,20.031,100.438,17.497,,,44.658,,,,,,
251.95,579.0,80.097,20.029,100.449,17.466,,,45.306,,,,,,
252.437,579.5,80.095,20.031,100.455,17.439,,,45.866,,,,,,
252.961,580.0,80.096,20.032,100.46,17.409,,,46.479,,,,,,
253.502,580.5,80.094,20.029,100.471,17.376,,,47.175,,,,,,
254.027,581.0,80.091,20.031,100.477,17.35,,,47.704,,,,,,
254.564,581.5,80.099,20.03,100.488,17.321,,,48.289,,,,,,
255.065,582.0,80.095,20.031,100.492,17.29,,,48.95,,,,,,
255.558,582.5,80.096,20.029,100.502,17.262,,,49.531,,,,,,
256.049,583.0,80.092,20.032,100.511,17.229,,,50.228,,,,,,
256.573,583.5,80.093,20.03,100.522,17.197,,,50.888,,,,,,
257.094,584.0,80.09,20.03,100.53,17.167,,,51.531,,,,,,
257.657,584.5,80.092,20.03,100.543,17.128,,,52.328,,,,,,
258.168,585.0,80.091,20.032,100.551,17.096,,,53.012,,,,,,
258.665,585.5,80.095,20.032,100.56,17.067,,,53.613,,,,,,
259.169,586.0,80.097,20.031,100.57,17.034,,,54.314,,,,,,
259.708,586.5,80.097,20.031,100.581,17.002,,,54.984,,,,,,
260.202,587.0,80.095,20.032,100.59,16.968,,,55.691,,,,,,
260.693,587.5,80.096,20.031,100.598,16.934,,,56.415,,,,,,
261.191,588.0,80.095,20.031,100.608,16.902,,,57.089,,,,,,
261.709,588.5,80.094,20.03,100.617,16.87,,,57.779,,,,,,
262.215,589.0,80.094,20.03,100.63,16.833,,,58.553,,,,,,
262.743,589.5,80.094,20.032,100.643,16.797,,,59.348,,,,,,
263.246,590.0,80.094,20.031,100.655,16.765,,,60.039,,,,,,
263.723,590.5,80.096,20.03,100.666,16.733,,,60.696,,,,,,
264.251,591.0,80.096,20.029,100.678,16.696,,,61.483,,,,,,
264.778,591.5,80.095,20.03,100.688,16.661,,,62.246,,,,,,
265.302,592.0,80.094,20.032,100.699,16.626,,,62.982,,,,,,
265.826,592.5,80.098,20.03,100.711,16.59,,,63.758,,,,,,
266.318,593.0,80.096,20.03,100.724,16.555,,,64.493,,,,,,
266.84,593.5,80.094,20.03,100.734,16.519,,,65.26,,,,,,
267.332,594.0,80.095,20.029,100.746,16.485,,,65.987,,,,,,
267.841,594.5,80.095,20.03,100.755,16.45,,,66.713,,,,,,
268.34,595.0,80.096,20.029,100.766,16.414,,,67.48,,,,,,
268.873,595.5,80.095,20.03,100.779,16.377,,,68.28,,,,,,
269.428,596.0,80.098,20.03,100.791,16.338,,,69.101,,,,,,
269.896,596.5,80.1,20.028,100.8,16.304,,,69.841,,,,,,
270.429,597.0,80.094,20.031,100.812,16.269,,,70.599,,,,,,
270.939,597.5,80.094,20.03,100.821,16.232,,,71.398,,,,,,
271.448,598.0,80.096,20.031,100.831,16.198,,,72.12,,,,,,
271.986,598.5,80.093,20.03,100.844,16.16,,,72.952,,,,,,
272.471,599.0,80.091,20.031,100.852,16.129,,,73.594,,,,,,
272.968,599.5,80.099,20.031,100.863,16.095,,,74.342,,,,,,
273.468,600.0,80.097,20.031,100.873,16.058,,,75.126,,,,,,
273.982,600.5,80.095,20.029,100.88,16.022,,,75.91,,,,,,
274.521,601.0,80.091,20.029,100.893,15.993,,,76.516,,,,,,
275.074,601.5,80.101,20.033,100.907,15.96,,,77.224,,,,,,
275.567,602.0,80.093,20.03,100.914,15.929,,,77.849,,,,,,
276.084,602.5,80.099,20.03,100.924,15.894,,,78.596,,,,,,
276.628,603.0,80.097,20.03,100.935,15.855,,,79.414,,,,,,
277.141,603.5,80.096,20.031,100.94,15.824,,,80.092,,,,,,
277.621,604.0,80.096,20.03,100.947,15.795,,,80.712,,,,,,
278.134,604.5,80.096,20.031,100.956,15.765,,,81.347,,,,,,
278.658,605.0,80.097,20.03,100.962,15.732,,,82.028,,,,,,
279.176,605.5,80.099,20.031,100.967,15.698,,,82.741,,,,,,
279.673,606.0,80.097,20.031,100.975,15.665,,,83.446,,,,,,
280.207,606.5,80.094,20.03,100.983,15.634,,,84.091,,,,,,
280.691,607.0,80.093,20.031,100.99,15.607,,,84.682,,,,,,
281.187,607.5,80.096,20.031,100.998,15.577,,,85.309,,,,,,
281.72,608.0,80.099,20.032,101.005,15.546,,,85.968,,,,,,
282.238,608.5,80.097,20.031,101.015,15.518,,,86.565,,,,,,
282.754,609.0,80.096,20.03,101.024,15.49,,,87.126,,,,,,
283.261,609.5,80.094,20.031,101.03,15.463,,,87.684,,,,,,
283.786,610.0,80.096,20.032,101.04,15.435,,,88.281,,,,,,
284.294,610.5,80.098,20.031,101.049,15.406,,,88.894,,,,,,
284.832,611.0,80.096,20.029,101.054,15.374,,,89.551,,,,,,
285.342,611.5,80.1,20.03,101.063,15.347,,,90.104,,,,,,
285.835,612.0,80.097,20.03,101.065,15.32,,,90.668,,,,,,
286.356,612.5,80.094,20.03,101.071,15.297,,,91.146,,,,,,
286.849,613.0,80.094,20.031,101.073,15.27,,,91.686,,,,,,
287.371,613.5,80.096,20.031,101.079,15.242,,,92.275,,,,,,
287.918,614.0,80.099,20.029,101.083,15.212,,,92.915,,,,,,
288.443,614.5,80.094,20.029,101.095,15.184,,,93.479,,,,,,
288.903,615.0,80.097,20.031,101.098,15.158,,,93.994,,,,,,
289.418,615.5,80.093,20.029,101.106,15.131,,,94.543,,,,,,
289.971,616.0,80.097,20.03,101.111,15.104,,,95.101,,,,,,
290.458,616.5,80.096,20.031,101.116,15.083,,,95.567,,,,,,
290.918,617.0,80.098,20.031,101.126,15.058,,,96.066,,,,,,
291.425,617.5,80.094,20.031,101.133,15.03,,,96.652,,,,,,
291.939,618.0,80.098,20.029,101.146,15.003,,,97.169,,,,,,
292.457,618.5,80.096,20.031,101.154,14.978,,,97.681,,,,,,
293.017,619.0,80.096,20.03,101.163,14.944,,,98.405,,,,,,
293.477,619.5,80.092,20.03,101.166,14.923,,,98.823,,,,,,
293.995,620.0,80.097,20.029,101.173,14.892,,,99.466,,,,,,
294.491,620.5,80.096,20.029,101.183,14.863,,,100.07,,,,,,
295.039,621.0,80.094,20.028,101.193,14.835,,,100.651,,,,,,
295.562,621.5,80.094,20.032,101.2,14.808,,,101.173,,,,,,
296.101,622.0,80.097,20.032,101.21,14.776,,,101.873,,,,,,
296.593,622.5,80.093,20.029,101.213,14.75,,,102.435,,,,,,
297.092,623.0,80.092,20.031,101.219,14.72,,,103.055,,,,,,
297.639,623.5,80.095,20.031,101.226,14.685,,,103.803,,,,,,
298.175,624.0,80.096,20.031,101.234,14.653,,,104.47,,,,,,
298.669,624.5,80.097,20.03,101.245,14.622,,,105.155,,,,,,
299.132,625.0,80.093,20.03,101.255,14.59,,,105.827,,,,,,
299.629,625.5,80.094,20.031,101.261,14.556,,,106.55,,,,,,
300.153,626.0,80.097,20.031,101.27,14.522,,,107.298,,,,,,
300.679,626.5,80.093,20.032,101.279,14.489,,,108.012,,,,,,
301.216,627.0,80.094,20.031,101.292,14.45,,,108.841,,,,,,
301.711,627.5,80.094,20.03,101.302,14.417,,,109.563,,,,,,
302.203,628.0,80.094,20.03,101.312,14.384,,,110.254,,,,,,
302.722,628.5,80.094,20.031,101.327,14.348,,,111.043,,,,,,
303.228,629.0,80.094,20.031,101.337,14.312,,,111.836,,,,,,
303.759,629.5,80.094,20.031,101.345,14.275,,,112.644,,,,,,
304.278,630.0,80.095,20.03,101.356,14.238,,,113.442,,,,,,
304.788,630.5,80.097,20.029,101.372,14.199,,,114.302,,,,,,
305.313,631.0,80.095,20.03,101.385,14.157,,,115.228,,,,,,
305.807,631.5,80.094,20.032,101.395,14.122,,,116.009,,,,,,
306.285,632.0,80.094,20.032,101.401,14.088,,,116.764,,,,,,
306.795,632.5,80.096,20.03,101.413,14.05,,,117.633,,,,,,
307.323,633.0,80.097,20.03,101.424,14.009,,,118.596,,,,,,
307.817,633.5,80.095,20.03,101.438,13.972,,,119.409,,,,,,
308.327,634.0,80.094,20.029,101.453,13.935,,,120.261,,,,,,
308.829,634.5,80.094,20.029,101.462,13.895,,,121.18,,,,,,
309.361,635.0,80.093,20.031,101.476,13.859,,,122.004,,,,,,
309.83,635.5,80.097,20.03,101.484,13.825,,,122.812,,,,,,
310.368,636.0,80.096,20.029,101.496,13.785,,,123.734,,,,,,
310.891,636.5,80.099,20.03,101.505,13.749,,,124.573,,,,,,
311.399,637.0,80.102,20.029,101.523,13.712,,,125.45,,,,,,
311.903,637.5,80.096,20.031,101.53,13.68,,,126.216,,,,,,
312.401,638.0,80.094,20.031,101.537,13.648,,,126.968,,,,,,
312.885,638.5,80.099,20.032,101.541,13.617,,,127.713,,,,,,
313.405,639.0,80.097,20.033,101.549,13.582,,,128.565,,,,,,
313.921,639.5,80.098,20.032,101.562,13.554,,,129.273,,,,,,
314.416,640.0,80.095,20.031,101.563,13.525,,,129.986,,,,,,
314.952,640.5,80.094,20.031,101.568,13.493,,,130.764,,,,,,
315.463,641.0,80.093,20.03,101.574,13.47,,,131.363,,,,,,
315.982,641.5,80.097,20.033,101.576,13.443,,,132.044,,,,,,
316.494,642.0,80.103,20.031,101.577,13.415,,,132.728,,,,,,
317.014,642.5,80.088,20.031,101.582,13.394,,,133.317,,,,,,
317.491,643.0,80.098,20.031,101.586,13.378,,,133.734,,,,,,
318.013,643.5,80.1,20.031,101.595,13.364,,,134.165,,,,,,
318.505,644.0,80.096,20.029,101.597,13.347,,,134.611,,,,,,
318.984,644.5,80.094,20.032,101.594,13.335,,,134.964,,,,,,
319.529,645.0,80.101,20.033,101.594,13.326,,,135.289,,,,,,
320.04,645.5,80.096,20.03,101.595,13.318,,,135.582,,,,,,
320.513,646.0,80.098,20.031,101.594,13.315,,,135.744,,,,,,
321.054,646.5,80.101,20.03,101.593,13.312,,,135.929,,,,,,
321.555,647.0,80.094,20.031,101.59,13.311,,,136.055,,,,,,
322.075,647.5,80.099,20.03,101.583,13.316,,,136.072,,,,,,
322.591,648.0,80.095,20.031,101.574,13.326,,,136.025,,,,,,
323.118,648.5,80.098,20.029,101.555,13.336,,,135.923,,,,,,
323.624,649.0,80.096,20.03,101.542,13.35,,,135.736,,,,,,
324.155,649.5,80.092,20.03,101.53,13.369,,,135.458,,,,,,
324.666,650.0,80.096,20.031,101.515,13.391,,,135.128,,,,,,
325.16,650.5,80.099,20.031,101.498,13.413,,,134.778,,,,,,
325.657,651.0,80.099,20.032,101.481,13.441,,,134.307,,,,,,
326.156,651.5,80.098,20.032,101.46,13.472,,,133.775,,,,,,
326.667,652.0,80.098,20.031,101.439,13.506,,,133.15,,,,,,
327.229,652.5,80.098,20.032,101.415,13.551,,,132.323,,,,,,
327.737,653.0,80.099,20.031,101.39,13.595,,,131.473,,,,,,
328.24,653.5,80.096,20.031,101.367,13.643,,,130.548,,,,,,
328.765,654.0,80.094,20.032,101.341,13.697,,,129.519,,,,,,
329.281,654.5,80.1,20.032,101.309,13.751,,,128.447,,,,,,
329.779,655.0,80.097,20.031,101.276,13.807,,,127.336,,,,,,
330.274,655.5,80.094,20.031,101.243,13.868,,,126.126,,,,,,
330.81,656.0,80.097,20.029,101.209,13.938,,,124.701,,,,,,
331.32,656.5,80.096,20.029,101.178,14.007,,,123.274,,,,,,
331.88,657.0,80.094,20.03,101.138,14.088,,,121.611,,,,,,
332.4,657.5,80.094,20.03,101.103,14.168,,,119.971,,,,,,
332.926,658.0,80.096,20.032,101.065,14.25,,,118.238,,,,,,
333.443,658.5,80.096,20.03,101.028,14.337,,,116.411,,,,,,
333.953,659.0,80.096,20.031,100.989,14.428,,,114.504,,,,,,
334.436,659.5,80.098,20.033,100.951,14.514,,,112.627,,,,,,
335.003,660.0,80.093,20.031,100.909,14.62,,,110.391,,,,,,
335.463,660.5,80.094,20.031,100.874,14.706,,,108.515,,,,,,
335.978,661.0,80.093,20.03,100.828,14.813,,,106.213,,,,,,
336.513,661.5,80.098,20.032,100.782,14.922,,,103.883,,,,,,
337.0,662.0,80.097,20.033,100.742,15.023,,,101.691,,,,,,
337.563,662.5,80.096,20.03,100.69,15.143,,,99.086,,,,,,
338.011,663.0,80.096,20.03,100.651,15.242,,,96.922,,,,,,
338.518,663.5,80.094,20.034,100.596,15.352,,,94.515,,,,,,
339.065,664.0,80.1,20.032,100.546,15.472,,,91.901,,,,,,
339.518,664.5,80.094,20.028,100.508,15.577,,,89.606,,,,,,
340.001,665.0,80.096,20.031,100.463,15.685,,,87.257,,,,,,
340.553,665.5,80.095,20.029,100.407,15.812,,,84.482,,,,,,
341.068,666.0,80.098,20.031,100.358,15.929,,,81.91,,,,,,
341.614,666.5,80.097,20.03,100.306,16.052,,,79.231,,,,,,
342.13,667.0,80.098,20.032,100.255,16.168,,,76.682,,,,,,
342.616,667.5,80.097,20.032,100.213,16.278,,,74.266,,,,,,
343.134,668.0,80.1,20.032,100.168,16.394,,,71.731,,,,,,
343.637,668.5,80.1,20.031,100.126,16.504,,,69.349,,,,,,
344.139,669.0,80.093,20.031,100.083,16.611,,,67.035,,,,,,
344.649,669.5,80.095,20.032,100.038,16.715,,,64.793,,,,,,
345.148,670.0,80.097,20.032,100.002,16.813,,,62.669,,,,,,
345.645,670.5,80.093,20.031,99.968,16.913,,,60.474,,,,,,
346.162,671.0,80.096,20.031,99.934,17.012,,,58.313,,,,,,
346.663,671.5,80.094,20.031,99.903,17.103,,,56.335,,,,,,
347.183,672.0,80.095,20.03,99.876,17.197,,,54.306,,,,,,
347.695,672.5,80.094,20.029,99.849,17.287,,,52.344,,,,,,
348.205,673.0,80.097,20.03,99.823,17.371,,,50.529,,,,,,
348.748,673.5,80.098,20.031,99.8,17.454,,,48.727,,,,,,
349.271,674.0,80.095,20.031,99.784,17.531,,,47.03,,,,,,
349.802,674.5,80.096,20.031,99.771,17.607,,,45.353,,,,,,
350.273,675.0,80.096,20.031,99.762,17.67,,,43.979,,,,,,
350.745,675.5,80.095,20.031,99.756,17.729,,,42.69,,,,,,
351.28,676.0,80.096,20.031,99.75,17.795,,,41.248,,,,,,
351.81,676.5,80.098,20.03,99.745,17.854,,,39.942,,,,,,
352.332,677.0,80.096,20.03,99.741,17.909,,,38.731,,,,,,
352.857,677.5,80.097,20.031,99.74,17.965,,,37.502,,,,,,
353.335,678.0,80.099,20.032,99.74,18.011,,,36.493,,,,,,
353.845,678.5,80.094,20.031,99.741,18.061,,,35.393,,,,,,
354.363,679.0,80.096,20.03,99.746,18.108,,,34.383,,,,,,
354.855,679.5,80.096,20.031,99.749,18.146,,,33.529,,,,,,
355.339,680.0,80.096,20.03,99.749,18.181,,,32.739,,,,,,
355.84,680.5,80.1,20.031,99.751,18.217,,,31.966,,,,,,
356.358,681.0,80.098,20.03,99.753,18.256,,,31.122,,,,,,
356.839,681.5,80.096,20.031,99.755,18.285,,,30.475,,,,,,
357.324,682.0,80.095,20.032,99.755,18.314,,,29.822,,,,,,
357.836,682.5,80.096,20.032,99.759,18.344,,,29.168,,,,,,
358.356,683.0,80.098,20.031,99.765,18.373,,,28.54,,,,,,
358.874,683.5,80.098,20.031,99.764,18.4,,,27.967,,,,,,
359.371,684.0,80.099,20.032,99.759,18.426,,,27.397,,,,,,
359.891,684.5,80.098,20.03,99.754,18.449,,,26.883,,,,,,
360.403,685.0,80.097,20.032,99.746,18.476,,,26.321,,,,,,
360.922,685.5,80.097,20.033,99.737,18.5,,,25.787,,,,,,
361.434,686.0,80.094,20.03,99.732,18.52,,,25.354,,,,,,
361.933,686.5,80.094,20.032,99.73,18.539,,,24.943,,,,,,
362.452,687.0,80.094,20.03,99.723,18.556,,,24.589,,,,,,
362.956,687.5,80.092,20.031,99.714,18.577,,,24.121,,,,,,
363.449,688.0,80.097,20.033,99.703,18.597,,,23.691,,,,,,
363.964,688.5,80.094,20.032,99.698,18.613,,,23.362,,,,,,
364.461,689.0,80.098,20.031,99.692,18.63,,,22.991,,,,,,
365.005,689.5,80.098,20.031,99.689,18.648,,,22.603,,,,,,
365.531,690.0,80.099,20.032,99.689,18.665,,,22.245,,,,,,
366.014,690.5,80.095,20.032,99.688,18.679,,,21.931,,,,,,
366.546,691.0,80.096,20.031,99.682,18.695,,,21.616,,,,,,
367.02,691.5,80.096,20.032,99.675,18.71,,,21.304,,,,,,
367.582,692.0,80.098,20.031,99.677,18.724,,,21.012,,,,,,
368.12,692.5,80.1,20.031,99.674,18.74,,,20.702,,,,,,
368.63,693.0,80.099,20.03,99.672,18.753,,,20.428,,,,,,
369.134,693.5,80.1,20.031,99.671,18.766,,,20.156,,,,,,
369.668,694.0,80.099,20.03,99.668,18.781,,,19.867,,,,,,
370.188,694.5,80.098,20.03,99.664,18.796,,,19.546,,,,,,
370.676,695.0,80.098,20.029,99.663,18.806,,,19.357,,,,,,
371.187,695.5,80.095,20.03,99.664,18.817,,,19.13,,,,,,
371.688,696.0,80.095,20.03,99.661,18.83,,,18.848,,,,,,
372.21,696.5,80.096,20.03,99.657,18.842,,,18.6,,,,,,
372.762,697.0,80.096,20.03,99.655,18.852,,,18.397,,,,,,
373.286,697.5,80.097,20.032,99.657,18.863,,,18.169,,,,,,
373.803,698.0,80.095,20.031,99.655,18.874,,,17.935,,,,,,
374.307,698.5,80.097,20.031,99.65,18.885,,,17.681,,,,,,
374.847,699.0,80.097,20.031,99.645,18.897,,,17.415,,,,,,
375.339,699.5,80.1,20.031,99.643,18.903,,,17.279,,,,,,
375.834,700.0,80.101,20.031,99.639,18.91,,,17.111,,,,,,
376.353,700.5,80.099,20.03,99.633,18.92,,,16.89,,,,,,
376.859,701.0,80.093,20.031,99.631,18.932,,,16.622,,,,,,
377.43,701.5,80.092,20.03,99.629,18.942,,,16.374,,,,,,
377.932,702.0,80.094,20.031,99.622,18.951,,,16.162,,,,,,
378.49,702.5,80.097,20.03,99.614,18.956,,,16.02,,,,,,
379.027,703.0,80.097,20.031,99.614,18.963,,,15.811,,,,,,
379.562,703.5,80.098,20.031,99.613,18.973,,,15.592,,,,,,
380.102,704.0,80.095,20.029,99.607,18.982,,,15.368,,,,,,
380.616,704.5,80.098,20.029,99.602,18.99,,,15.179,,,,,,
381.127,705.0,80.097,20.031,99.599,18.999,,,14.986,,,,,,
381.645,705.5,80.1,20.031,99.593,19.006,,,14.811,,,,,,
382.146,706.0,80.102,20.031,99.587,19.014,,,14.652,,,,,,
382.658,706.5,80.102,20.031,99.581,19.021,,,14.526,,,,,,
383.198,707.0,80.099,20.031,99.574,19.025,,,14.429,,,,,,
383.726,707.5,80.095,20.03,99.565,19.035,,,14.213,,,,,,
384.243,708.0,80.096,20.031,99.558,19.045,,,13.996,,,,,,
384.772,708.5,80.1,20.031,99.553,19.051,,,13.832,,,,,,
385.259,709.0,80.097,20.03,99.546,19.059,,,13.642,,,,,,
385.764,709.5,80.097,20.029,99.536,19.066,,,13.454,,,,,,
386.312,710.0,80.096,20.03,99.529,19.076,,,13.213,,,,,,
386.822,710.5,80.098,20.03,99.524,19.083,,,13.023,,,,,,
387.366,711.0,80.095,20.031,99.519,19.083,,,12.951,,,,,,
387.852,711.5,80.093,20.032,99.516,19.089,,,12.795,,,,,,
388.342,712.0,80.096,20.031,99.511,19.097,,,12.578,,,,,,
388.909,712.5,80.096,20.03,99.507,19.104,,,12.407,,,,,,
389.433,713.0,80.099,20.03,99.503,19.111,,,12.223,,,,,,
389.98,713.5,80.1,20.03,99.498,19.117,,,12.079,,,,,,
390.553,714.0,80.096,20.033,99.501,19.122,,,11.966,,,,,,
391.027,714.5,80.098,20.031,99.499,19.127,,,11.831,,,,,,
391.54,715.0,80.095,20.028,99.497,19.132,,,11.711,,,,,,
392.084,715.5,80.093,20.028,99.5,19.14,,,11.532,,,,,,
392.612,716.0,80.094,20.029,99.498,19.147,,,11.371,,,,,,
393.15,716.5,80.099,20.032,99.499,19.153,,,11.237,,,,,,
393.664,717.0,80.098,20.033,99.506,19.159,,,11.101,,,,,,
394.195,717.5,80.099,20.033,99.513,19.165,,,10.958,,,,,,
394.714,718.0,80.1,20.033,99.518,19.17,,,10.852,,,,,,
395.253,718.5,80.099,20.031,99.523,19.176,,,10.713,,,,,,
395.769,719.0,80.096,20.031,99.526,19.182,,,10.578,,,,,,
396.268,719.5,80.096,20.031,99.528,19.185,,,10.528,,,,,,
396.828,720.0,80.097,20.032,99.53,19.188,,,10.444,,,,,,
397.359,720.5,80.096,20.03,99.531,19.197,,,10.248,,,,,,
397.889,721.0,80.095,20.031,99.529,19.202,,,10.146,,,,,,
398.389,721.5,80.095,20.029,99.524,19.206,,,10.025,,,,,,
398.944,722.0,80.097,20.031,99.519,19.211,,,9.933,,,,,,
399.456,722.5,80.096,20.032,99.513,19.213,,,9.875,,,,,,
399.953,723.0,80.098,20.031,99.514,19.224,,,9.636,,,,,,
400.509,723.5,80.092,20.031,99.516,19.228,,,9.542,,,,,,
400.994,724.0,80.098,20.03,99.524,19.231,,,9.444,,,,,,
401.509,724.5,80.092,20.031,99.529,19.236,,,9.316,,,,,,
402.028,725.0,80.097,20.032,99.531,19.241,,,9.208,,,,,,
402.584,725.5,80.098,20.03,99.539,19.248,,,9.065,,,,,,
403.121,726.0,80.095,20.028,99.552,19.251,,,8.983,,,,,,
403.628,726.5,80.093,20.03,99.563,19.258,,,8.839,,,,,,
404.129,727.0,80.1,20.031,99.57,19.263,,,8.716,,,,,,
404.667,727.5,80.101,20.03,99.578,19.263,,,8.741,,,,,,
405.174,728.0,80.099,20.031,99.58,19.267,,,8.635,,,,,,
405.697,728.5,80.098,20.032,99.584,19.274,,,8.464,,,,,,
406.255,729.0,80.098,20.031,99.585,19.282,,,8.303,,,,,,
406.784,729.5,80.097,20.031,99.588,19.287,,,8.193,,,,,,
407.308,730.0,80.095,20.031,99.591,19.288,,,8.143,,,,,,
407.839,730.5,80.097,20.032,99.589,19.291,,,8.064,,,,,,
408.336,731.0,80.096,20.031,99.589,19.297,,,7.937,,,,,,
408.85,731.5,80.094,20.031,99.588,19.302,,,7.8,,,,,,
409.37,732.0,80.095,20.029,99.586,19.304,,,7.753,,,,,,
409.89,732.5,80.1,20.031,99.592,19.306,,,7.686,,,,,,
410.444,733.0,80.101,20.031,99.595,19.308,,,7.655,,,,,,
410.985,733.5,80.101,20.031,99.59,19.31,,,7.581,,,,,,
411.49,734.0,80.093,20.031,99.592,19.315,,,7.459,,,,,,
412.018,734.5,80.1,20.033,99.586,19.319,,,7.36,,,,,,
412.546,735.0,80.093,20.031,99.584,19.319,,,7.384,,,,,,
