Repository: MaCFP/matl-db

### Experimental Conditions: MCC
A [manufacturer/model number] microscale combustion calorimeter was used to conduct MCC experiments. 

* Heating Rate: 60 K/min
* Temperature program (Pyrolyzer)
  - Initial temperature: 373 K
  - Isotherm: None 
  - Maximum Temperature:
    * Lund\_Wood\_MCC\_N2\_60K\: 910?? K (except for R1: 808?? K)
    * Lund\_Wood\_MCC\_O2-20\_60K: 808?? K 
    * Lund\_Wood-char\_MCC\_O2-20\_60K: 808?? K
* Combustor Temperature: 1173K
* Sample mass: 
  - Lund\_Wood\_MCC\_N2\_60K\: ?? mg +/- ??? mg
  - Lund\_Wood\_MCC\_O2-20\_60K: ?? mg +/- ??? mg
  - Lund\_Wood-char\_MCC_O2-20\_60K: ?? mg +/- ??? mg
* Sample geometry: Powdered

File: Wood/Calibration_Data/Lund/Lund_Wood_MCC_O2-20_60K_R1.csv
Time (s),Temperature (K),N2 Flow (cc/min),O2 Flow (cc/min),End Flow (cc/min),Oxygen (%),CO (%),CO2 (%),HRR (W/g),Fit Result (W/g),Fit 1 (W/g),Fit 2 (W/g),Fit 3 (W/g),Fit 4 (W/g),Fit 5 (W/g)
0.258,412.0,80.09,20.028,99.486,19.99,,,-0.081,,,,,,
1.028,412.5,80.093,20.03,99.486,19.99,,,-0.057,,,,,,
1.634,413.0,80.088,20.028,99.485,19.988,,,-0.024,,,,,,
2.328,413.5,80.091,20.027,99.484,19.988,,,-0.01,,,,,,
3.052,414.0,80.089,20.03,99.486,19.991,,,-0.114,,,,,,
3.684,414.5,80.093,20.028,99.489,19.989,,,-0.048,,,,,,
4.388,415.0,80.088,20.028,99.493,19.991,,,-0.11,,,,,,
5.007,415.5,80.089,20.029,99.496,19.985,,,0.115,,,,,,
5.674,416.0,80.091,20.03,99.497,19.991,,,-0.145,,,,,,
6.338,416.5,80.094,20.029,99.497,19.988,,,-0.018,,,,,,
7.021,417.0,80.091,20.027,99.496,19.988,,,-0.047,,,,,,
7.656,417.5,80.094,20.028,99.493,19.992,,,-0.168,,,,,,
8.282,418.0,80.09,20.029,99.488,19.99,,,-0.096,,,,,,
8.945,418.5,80.092,20.03,99.485,19.988,,,-0.03,,,,,,
9.687,419.0,80.09,20.031,99.483,19.991,,,-0.173,,,,,,
10.298,419.5,80.093,20.03,99.48,19.99,,,-0.126,,,,,,
10.968,420.0,80.088,20.028,99.477,19.988,,,-0.053,,,,,,
11.578,420.5,80.089,20.029,99.475,19.989,,,-0.064,,,,,,
12.22,421.0,80.09,20.028,99.477,19.987,,,-0.001,,,,,,
12.82,421.5,80.089,20.028,99.481,19.987,,,-0.018,,,,,,
13.465,422.0,80.092,20.029,99.485,19.989,,,-0.091,,,,,,
14.083,422.5,80.087,20.027,99.485,19.988,,,-0.081,,,,,,
14.74,423.0,80.09,20.027,99.485,19.987,,,-0.047,,,,,,
15.431,423.5,80.09,20.029,99.485,19.985,,,0.034,,,,,,
16.033,424.0,80.094,20.03,99.486,19.984,,,0.105,,,,,,
16.647,424.5,80.093,20.03,99.485,19.986,,,0.038,,,,,,
17.269,425.0,80.092,20.029,99.484,19.986,,,0.063,,,,,,
17.909,425.5,80.089,20.029,99.483,19.985,,,0.096,,,,,,
18.528,426.0,80.092,20.027,99.482,19.986,,,0.075,,,,,,
19.128,426.5,80.093,20.029,99.483,19.981,,,0.3,,,,,,
19.712,427.0,80.09,20.029,99.483,19.982,,,0.311,,,,,,
20.337,427.5,80.091,20.029,99.482,19.981,,,0.326,,,,,,
20.929,428.0,80.09,20.028,99.485,19.981,,,0.325,,,,,,
21.591,428.5,80.089,20.03,99.486,19.984,,,0.196,,,,,,
22.151,429.0,80.087,20.028,99.487,19.985,,,0.189,,,,,,
22.773,429.5,80.088,20.028,99.487,19.983,,,0.254,,,,,,
23.377,430.0,80.089,20.026,99.486,19.98,,,0.358,,,,,,
23.906,430.5,80.117,20.031,99.487,19.983,,,0.239,,,,,,
24.539,431.0,80.095,20.029,99.485,19.988,,,0.015,,,,,,
25.08,431.5,80.09,20.03,99.487,19.981,,,0.267,,,,,,
25.669,432.0,80.091,20.028,99.488,19.979,,,0.344,,,,,,
26.303,432.5,80.089,20.029,99.488,19.983,,,0.182,,,,,,
26.863,433.0,80.093,20.028,99.488,19.981,,,0.244,,,,,,
27.441,433.5,80.093,20.029,99.49,19.977,,,0.371,,,,,,
28.044,434.0,80.091,20.026,99.488,19.981,,,0.234,,,,,,
28.58,434.5,80.087,20.027,99.49,19.977,,,0.407,,,,,,
29.168,435.0,80.088,20.028,99.49,19.976,,,0.461,,,,,,
29.742,435.5,80.089,20.029,99.491,19.976,,,0.476,,,,,,
30.364,436.0,80.091,20.028,99.493,19.975,,,0.513,,,,,,
30.893,436.5,80.088,20.029,99.493,19.974,,,0.557,,,,,,
31.472,437.0,80.09,20.027,99.491,19.974,,,0.567,,,,,,
32.031,437.5,80.089,20.028,99.487,19.974,,,0.57,,,,,,
32.563,438.0,80.087,20.027,99.486,19.974,,,0.577,,,,,,
33.192,438.5,80.091,20.028,99.485,19.97,,,0.69,,,,,,
33.755,439.0,80.091,20.027,99.483,19.97,,,0.724,,,,,,
34.375,439.5,80.093,20.03,99.482,19.972,,,0.646,,,,,,
34.984,440.0,80.091,20.027,99.479,19.97,,,0.699,,,,,,
35.499,440.5,80.089,20.026,99.477,19.968,,,0.753,,,,,,
36.099,441.0,80.089,20.028,99.475,19.965,,,0.893,,,,,,
36.634,441.5,80.093,20.028,99.474,19.967,,,0.86,,,,,,
37.137,442.0,80.092,20.028,99.474,19.969,,,0.75,,,,,,
37.712,442.5,80.093,20.029,99.474,19.969,,,0.776,,,,,,
38.254,443.0,80.096,20.029,99.472,19.965,,,0.975,,,,,,
38.782,443.5,80.094,20.028,99.473,19.963,,,1.039,,,,,,
39.345,444.0,80.093,20.029,99.474,19.962,,,1.04,,,,,,
39.875,444.5,80.092,20.029,99.475,19.958,,,1.208,,,,,,
40.422,445.0,80.091,20.028,99.477,19.96,,,1.17,,,,,,
40.977,445.5,80.088,20.028,99.478,19.964,,,1.0,,,,,,
41.538,446.0,80.091,20.028,99.482,19.961,,,1.114,,,,,,
42.058,446.5,80.091,20.028,99.483,19.957,,,1.258,,,,,,
42.6,447.0,80.091,20.029,99.484,19.956,,,1.269,,,,,,
43.137,447.5,80.096,20.029,99.487,19.955,,,1.342,,,,,,
43.697,448.0,80.093,20.028,99.488,19.956,,,1.292,,,,,,
44.265,448.5,80.09,20.027,99.487,19.953,,,1.405,,,,,,
44.844,449.0,80.092,20.027,99.486,19.951,,,1.472,,,,,,
45.396,449.5,80.088,20.028,99.485,19.951,,,1.481,,,,,,
45.903,450.0,80.088,20.029,99.483,19.953,,,1.429,,,,,,
46.447,450.5,80.094,20.031,99.48,19.95,,,1.497,,,,,,
46.976,451.0,80.087,20.026,99.48,19.949,,,1.521,,,,,,
47.521,451.5,80.091,20.027,99.479,19.952,,,1.42,,,,,,
48.011,452.0,80.089,20.029,99.479,19.95,,,1.447,,,,,,
48.567,452.5,80.094,20.028,99.478,19.95,,,1.475,,,,,,
49.032,453.0,80.092,20.029,99.481,19.948,,,1.547,,,,,,
49.624,453.5,80.095,20.027,99.48,19.944,,,1.706,,,,,,
50.134,454.0,80.091,20.028,99.48,19.944,,,1.723,,,,,,
50.682,454.5,80.091,20.029,99.482,19.942,,,1.814,,,,,,
51.19,455.0,80.09,20.029,99.484,19.939,,,1.905,,,,,,
51.662,455.5,80.089,20.028,99.483,19.938,,,1.945,,,,,,
52.197,456.0,80.093,20.027,99.481,19.937,,,2.023,,,,,,
52.726,456.5,80.091,20.029,99.48,19.936,,,2.004,,,,,,
53.242,457.0,80.092,20.028,99.479,19.937,,,1.975,,,,,,
53.766,457.5,80.09,20.027,99.477,19.935,,,1.99,,,,,,
54.304,458.0,80.091,20.028,99.474,19.93,,,2.166,,,,,,
54.837,458.5,80.09,20.028,99.475,19.928,,,2.199,,,,,,
55.392,459.0,80.091,20.03,99.475,19.927,,,2.245,,,,,,
55.931,459.5,80.097,20.028,99.475,19.927,,,2.196,,,,,,
56.447,460.0,80.086,20.029,99.475,19.924,,,2.254,,,,,,
56.937,460.5,80.089,20.026,99.475,19.919,,,2.465,,,,,,
57.45,461.0,80.09,20.028,99.477,19.922,,,2.333,,,,,,
57.973,461.5,80.094,20.029,99.476,19.92,,,2.419,,,,,,
58.493,462.0,80.092,20.026,99.476,19.919,,,2.448,,,,,,
59.006,462.5,80.088,20.028,99.476,19.916,,,2.608,,,,,,
59.52,463.0,80.096,20.028,99.478,19.916,,,2.588,,,,,,
60.021,463.5,80.093,20.027,99.476,19.912,,,2.786,,,,,,
60.523,464.0,80.088,20.029,99.476,19.908,,,2.95,,,,,,
61.036,464.5,80.095,20.028,99.477,19.904,,,3.127,,,,,,
61.538,465.0,80.089,20.031,99.477,19.902,,,3.245,,,,,,
62.067,465.5,80.092,20.028,99.478,19.901,,,3.272,,,,,,
62.557,466.0,80.09,20.029,99.478,19.899,,,3.354,,,,,,
63.087,466.5,80.089,20.03,99.481,19.895,,,3.47,,,,,,
63.538,467.0,80.09,20.03,99.482,19.897,,,3.423,,,,,,
64.04,467.5,80.087,20.028,99.485,19.892,,,3.614,,,,,,
64.554,468.0,80.09,20.027,99.485,19.891,,,3.683,,,,,,
65.079,468.5,80.091,20.028,99.486,19.889,,,3.748,,,,,,
65.616,469.0,80.093,20.028,99.485,19.884,,,3.942,,,,,,
66.12,469.5,80.09,20.027,99.484,19.88,,,4.114,,,,,,
66.612,470.0,80.092,20.029,99.485,19.877,,,4.237,,,,,,
67.137,470.5,80.091,20.029,99.483,19.876,,,4.268,,,,,,
67.631,471.0,80.094,20.028,99.481,19.874,,,4.38,,,,,,
68.134,471.5,80.091,20.028,99.481,19.872,,,4.449,,,,,,
68.649,472.0,80.092,20.029,99.485,19.869,,,4.596,,,,,,
69.116,472.5,80.091,20.029,99.488,19.867,,,4.665,,,,,,
69.643,473.0,80.089,20.027,99.492,19.863,,,4.795,,,,,,
70.174,473.5,80.091,20.028,99.495,19.862,,,4.826,,,,,,
70.678,474.0,80.094,20.028,99.499,19.859,,,4.945,,,,,,
71.193,474.5,80.093,20.029,99.502,19.855,,,5.072,,,,,,
71.653,475.0,80.091,20.028,99.506,19.852,,,5.204,,,,,,
72.133,475.5,80.089,20.026,99.514,19.848,,,5.383,,,,,,
72.636,476.0,80.088,20.026,99.518,19.848,,,5.336,,,,,,
73.138,476.5,80.092,20.027,99.519,19.845,,,5.471,,,,,,
73.66,477.0,80.092,20.028,99.518,19.844,,,5.531,,,,,,
74.163,477.5,80.09,20.029,99.517,19.841,,,5.637,,,,,,
74.644,478.0,80.092,20.028,99.515,19.836,,,5.839,,,,,,
75.142,478.5,80.091,20.03,99.514,19.833,,,5.98,,,,,,
75.627,479.0,80.091,20.03,99.513,19.829,,,6.124,,,,,,
76.155,479.5,80.089,20.029,99.511,19.827,,,6.238,,,,,,
76.638,480.0,80.089,20.028,99.51,19.822,,,6.438,,,,,,
77.135,480.5,80.09,20.028,99.506,19.817,,,6.64,,,,,,
77.629,481.0,80.087,20.027,99.504,19.818,,,6.601,,,,,,
78.079,481.5,80.091,20.031,99.505,19.819,,,6.569,,,,,,
78.625,482.0,80.094,20.028,99.504,19.814,,,6.72,,,,,,
79.111,482.5,80.093,20.029,99.506,19.808,,,6.961,,,,,,
79.596,483.0,80.091,20.03,99.505,19.806,,,7.054,,,,,,
80.071,483.5,80.092,20.028,99.505,19.804,,,7.131,,,,,,
80.558,484.0,80.09,20.029,99.504,19.801,,,7.261,,,,,,
81.038,484.5,80.089,20.028,99.505,19.797,,,7.394,,,,,,
81.58,485.0,80.088,20.028,99.503,19.794,,,7.522,,,,,,
82.051,485.5,80.09,20.028,99.503,19.789,,,7.719,,,,,,
82.535,486.0,80.092,20.028,99.503,19.785,,,7.88,,,,,,
83.032,486.5,80.091,20.027,99.505,19.782,,,7.963,,,,,,
83.487,487.0,80.098,20.03,99.502,19.781,,,7.973,,,,,,
84.03,487.5,80.089,20.03,99.5,19.779,,,8.068,,,,,,
84.493,488.0,80.089,20.027,99.499,19.776,,,8.146,,,,,,
84.995,488.5,80.09,20.029,99.5,19.774,,,8.239,,,,,,
85.522,489.0,80.095,20.028,99.501,19.771,,,8.352,,,,,,
85.976,489.5,80.089,20.03,99.503,19.772,,,8.318,,,,,,
86.484,490.0,80.087,20.029,99.507,19.765,,,8.578,,,,,,
86.991,490.5,80.094,20.029,99.507,19.762,,,8.72,,,,,,
87.487,491.0,80.092,20.027,99.51,19.759,,,8.832,,,,,,
87.976,491.5,80.091,20.028,99.507,19.757,,,8.914,,,,,,
88.425,492.0,80.093,20.028,99.509,19.754,,,9.052,,,,,,
88.917,492.5,80.091,20.029,99.508,19.752,,,9.109,,,,,,
89.407,493.0,80.091,20.029,99.506,19.748,,,9.294,,,,,,
89.881,493.5,80.093,20.027,99.506,19.745,,,9.381,,,,,,
90.419,494.0,80.089,20.027,99.505,19.743,,,9.46,,,,,,
90.924,494.5,80.096,20.029,99.503,19.74,,,9.604,,,,,,
91.416,495.0,80.091,20.029,99.502,19.735,,,9.76,,,,,,
91.873,495.5,80.094,20.03,99.502,19.733,,,9.806,,,,,,
92.341,496.0,80.094,20.029,99.502,19.731,,,9.872,,,,,,
92.815,496.5,80.092,20.027,99.502,19.726,,,10.05,,,,,,
93.298,497.0,80.092,20.028,99.502,19.722,,,10.182,,,,,,
93.788,497.5,80.094,20.029,99.504,19.718,,,10.319,,,,,,
94.275,498.0,80.094,20.028,99.506,19.715,,,10.409,,,,,,
94.788,498.5,80.091,20.028,99.506,19.713,,,10.505,,,,,,
95.322,499.0,80.093,20.03,99.505,19.71,,,10.609,,,,,,
95.79,499.5,80.093,20.029,99.506,19.71,,,10.617,,,,,,
96.269,500.0,80.092,20.029,99.507,19.708,,,10.69,,,,,,
96.776,500.5,80.094,20.029,99.507,19.703,,,10.884,,,,,,
97.261,501.0,80.093,20.029,99.507,19.698,,,11.075,,,,,,
97.721,501.5,80.09,20.029,99.507,19.693,,,11.275,,,,,,
98.218,502.0,80.091,20.029,99.508,19.691,,,11.363,,,,,,
98.716,502.5,80.091,20.028,99.509,19.693,,,11.3,,,,,,
99.16,503.0,80.091,20.029,99.51,19.69,,,11.386,,,,,,
99.656,503.5,80.095,20.03,99.513,19.686,,,11.576,,,,,,
100.14,504.0,80.095,20.03,99.515,19.681,,,11.738,,,,,,
100.611,504.5,80.092,20.028,99.517,19.677,,,11.92,,,,,,
101.053,505.0,80.09,20.028,99.517,19.675,,,11.968,,,,,,
101.576,505.5,80.093,20.028,99.517,19.675,,,11.926,,,,,,
102.031,506.0,80.091,20.028,99.517,19.67,,,12.107,,,,,,
102.492,506.5,80.098,20.029,99.516,19.663,,,12.398,,,,,,
103.018,507.0,80.092,20.029,99.515,19.662,,,12.414,,,,,,
103.514,507.5,80.088,20.028,99.516,19.658,,,12.55,,,,,,
103.989,508.0,80.089,20.029,99.515,19.656,,,12.602,,,,,,
104.451,508.5,80.091,20.026,99.514,19.652,,,12.763,,,,,,
104.953,509.0,80.088,20.03,99.516,19.65,,,12.826,,,,,,
105.42,509.5,80.094,20.031,99.513,19.647,,,12.911,,,,,,
105.929,510.0,80.092,20.029,99.516,19.643,,,13.082,,,,,,
106.427,510.5,80.091,20.028,99.517,19.637,,,13.333,,,,,,
106.893,511.0,80.091,20.03,99.519,19.631,,,13.526,,,,,,
107.378,511.5,80.091,20.029,99.522,19.627,,,13.669,,,,,,
107.874,512.0,80.09,20.03,99.524,19.625,,,13.745,,,,,,
108.361,512.5,80.093,20.029,99.528,19.621,,,13.825,,,,,,
108.884,513.0,80.087,20.03,99.532,19.615,,,14.047,,,,,,
109.384,513.5,80.087,20.028,99.535,19.608,,,14.283,,,,,,
109.845,514.0,80.091,20.028,99.536,19.605,,,14.398,,,,,,
110.305,514.5,80.089,20.028,99.538,19.601,,,14.533,,,,,,
110.791,515.0,80.088,20.029,99.539,19.595,,,14.754,,,,,,
111.278,515.5,80.091,20.029,99.541,19.591,,,14.899,,,,,,
111.761,516.0,80.09,20.029,99.543,19.587,,,15.013,,,,,,
112.229,516.5,80.089,20.029,99.544,19.582,,,15.189,,,,,,
112.688,517.0,80.089,20.028,99.545,19.576,,,15.42,,,,,,
113.169,517.5,80.091,20.029,99.543,19.57,,,15.673,,,,,,
113.657,518.0,80.091,20.029,99.542,19.564,,,15.905,,,,,,
114.143,518.5,80.09,20.028,99.541,19.556,,,16.201,,,,,,
114.643,519.0,80.09,20.028,99.541,19.551,,,16.374,,,,,,
115.131,519.5,80.091,20.028,99.542,19.544,,,16.632,,,,,,
115.62,520.0,80.09,20.029,99.543,19.539,,,16.841,,,,,,
116.131,520.5,80.093,20.028,99.545,19.533,,,17.023,,,,,,
116.602,521.0,80.096,20.028,99.546,19.527,,,17.215,,,,,,
117.026,521.5,80.092,20.027,99.548,19.521,,,17.463,,,,,,
117.504,522.0,80.09,20.028,99.55,19.515,,,17.662,,,,,,
117.989,522.5,80.091,20.029,99.552,19.508,,,17.937,,,,,,
118.503,523.0,80.096,20.027,99.554,19.5,,,18.237,,,,,,
118.961,523.5,80.089,20.029,99.558,19.499,,,18.255,,,,,,
119.474,524.0,80.095,20.028,99.56,19.49,,,18.596,,,,,,
119.946,524.5,80.095,20.026,99.561,19.485,,,18.77,,,,,,
120.468,525.0,80.095,20.027,99.563,19.472,,,19.246,,,,,,
120.912,525.5,80.093,20.029,99.565,19.466,,,19.45,,,,,,
121.318,526.0,80.092,20.029,99.566,19.459,,,19.694,,,,,,
121.886,526.5,80.093,20.029,99.568,19.449,,,20.077,,,,,,
122.36,527.0,80.092,20.028,99.569,19.441,,,20.355,,,,,,
122.842,527.5,80.088,20.028,99.571,19.43,,,20.751,,,,,,
123.299,528.0,80.093,20.029,99.576,19.422,,,21.045,,,,,,
123.758,528.5,80.095,20.03,99.58,19.415,,,21.292,,,,,,
124.26,529.0,80.09,20.029,99.585,19.408,,,21.574,,,,,,
124.778,529.5,80.09,20.029,99.59,19.398,,,21.913,,,,,,
125.269,530.0,80.09,20.028,99.593,19.39,,,22.228,,,,,,
125.763,530.5,80.089,20.029,99.596,19.382,,,22.53,,,,,,
126.261,531.0,80.09,20.029,99.6,19.372,,,22.901,,,,,,
126.719,531.5,80.091,20.029,99.603,19.362,,,23.286,,,,,,
127.193,532.0,80.091,20.029,99.606,19.353,,,23.659,,,,,,
127.719,532.5,80.092,20.029,99.609,19.343,,,24.037,,,,,,
128.205,533.0,80.091,20.029,99.611,19.332,,,24.406,,,,,,
128.68,533.5,80.091,20.03,99.612,19.323,,,24.71,,,,,,
129.189,534.0,80.091,20.028,99.613,19.313,,,25.055,,,,,,
129.707,534.5,80.09,20.029,99.616,19.3,,,25.509,,,,,,
130.191,535.0,80.09,20.028,99.619,19.291,,,25.853,,,,,,
130.691,535.5,80.091,20.029,99.621,19.28,,,26.268,,,,,,
131.182,536.0,80.091,20.03,99.623,19.27,,,26.654,,,,,,
131.671,536.5,80.091,20.029,99.626,19.261,,,26.967,,,,,,
132.169,537.0,80.093,20.028,99.63,19.253,,,27.284,,,,,,
132.666,537.5,80.094,20.029,99.634,19.242,,,27.652,,,,,,
133.119,538.0,80.094,20.03,99.638,19.232,,,28.003,,,,,,
133.581,538.5,80.093,20.028,99.64,19.224,,,28.337,,,,,,
134.058,539.0,80.09,20.027,99.643,19.21,,,28.858,,,,,,
134.54,539.5,80.088,20.028,99.645,19.2,,,29.227,,,,,,
135.044,540.0,80.093,20.031,99.649,19.188,,,29.687,,,,,,
135.54,540.5,80.091,20.029,99.653,19.176,,,30.12,,,,,,
136.012,541.0,80.09,20.029,99.657,19.165,,,30.496,,,,,,
136.511,541.5,80.088,20.027,99.661,19.154,,,30.866,,,,,,
137.032,542.0,80.091,20.029,99.667,19.137,,,31.454,,,,,,
137.498,542.5,80.093,20.03,99.669,19.127,,,31.83,,,,,,
138.025,543.0,80.091,20.031,99.673,19.114,,,32.305,,,,,,
138.52,543.5,80.098,20.028,99.678,19.098,,,32.895,,,,,,
139.029,544.0,80.093,20.029,99.685,19.086,,,33.3,,,,,,
139.477,544.5,80.089,20.03,99.688,19.077,,,33.639,,,,,,
139.943,545.0,80.093,20.028,99.689,19.062,,,34.161,,,,,,
140.453,545.5,80.092,20.028,99.693,19.047,,,34.69,,,,,,
140.933,546.0,80.089,20.027,99.696,19.03,,,35.291,,,,,,
141.404,546.5,80.091,20.029,99.699,19.019,,,35.693,,,,,,
141.91,547.0,80.092,20.03,99.701,19.004,,,36.256,,,,,,
142.426,547.5,80.091,20.029,99.705,18.988,,,36.818,,,,,,
142.93,548.0,80.089,20.028,99.709,18.975,,,37.3,,,,,,
143.422,548.5,80.092,20.027,99.712,18.958,,,37.901,,,,,,
143.915,549.0,80.089,20.029,99.714,18.942,,,38.477,,,,,,
144.391,549.5,80.09,20.028,99.72,18.929,,,38.917,,,,,,
144.881,550.0,80.093,20.029,99.728,18.91,,,39.585,,,,,,
145.366,550.5,80.093,20.03,99.736,18.897,,,40.038,,,,,,
145.871,551.0,80.093,20.029,99.742,18.878,,,40.699,,,,,,
146.35,551.5,80.089,20.027,99.747,18.858,,,41.413,,,,,,
146.836,552.0,80.092,20.028,99.751,18.842,,,41.996,,,,,,
147.351,552.5,80.093,20.029,99.754,18.824,,,42.621,,,,,,
147.85,553.0,80.091,20.03,99.758,18.804,,,43.369,,,,,,
148.308,553.5,80.094,20.029,99.764,18.785,,,44.023,,,,,,
148.79,554.0,80.095,20.028,99.77,18.768,,,44.655,,,,,,
149.278,554.5,80.093,20.03,99.775,18.75,,,45.3,,,,,,
149.766,555.0,80.095,20.03,99.779,18.731,,,46.019,,,,,,
150.252,555.5,80.094,20.029,99.782,18.711,,,46.751,,,,,,
150.717,556.0,80.091,20.029,99.784,18.694,,,47.364,,,,,,
151.201,556.5,80.09,20.028,99.789,18.676,,,48.009,,,,,,
151.719,557.0,80.092,20.029,99.797,18.652,,,48.848,,,,,,
152.202,557.5,80.093,20.03,99.805,18.629,,,49.685,,,,,,
152.685,558.0,80.093,20.03,99.815,18.607,,,50.505,,,,,,
153.195,558.5,80.092,20.03,99.823,18.584,,,51.367,,,,,,
153.657,559.0,80.092,20.029,99.83,18.561,,,52.206,,,,,,
154.128,559.5,80.093,20.026,99.836,18.538,,,53.04,,,,,,
154.618,560.0,80.093,20.027,99.843,18.516,,,53.8,,,,,,
155.118,560.5,80.088,20.027,99.85,18.492,,,54.686,,,,,,
155.599,561.0,80.087,20.028,99.86,18.467,,,55.562,,,,,,
156.098,561.5,80.092,20.03,99.869,18.442,,,56.438,,,,,,
156.585,562.0,80.091,20.028,99.876,18.414,,,57.456,,,,,,
157.086,562.5,80.095,20.03,99.883,18.386,,,58.435,,,,,,
157.573,563.0,80.094,20.028,99.89,18.36,,,59.374,,,,,,
158.03,563.5,80.091,20.029,99.897,18.334,,,60.289,,,,,,
158.53,564.0,80.092,20.03,99.906,18.303,,,61.385,,,,,,
159.019,564.5,80.096,20.03,99.916,18.273,,,62.486,,,,,,
159.531,565.0,80.09,20.029,99.926,18.246,,,63.429,,,,,,
160.005,565.5,80.094,20.028,99.937,18.217,,,64.442,,,,,,
160.466,566.0,80.094,20.03,99.946,18.185,,,65.544,,,,,,
160.953,566.5,80.092,20.029,99.957,18.155,,,66.612,,,,,,
161.453,567.0,80.094,20.03,99.969,18.121,,,67.81,,,,,,
161.936,567.5,80.091,20.028,99.98,18.087,,,69.043,,,,,,
162.428,568.0,80.093,20.031,99.99,18.051,,,70.285,,,,,,
162.934,568.5,80.088,20.029,100.002,18.016,,,71.507,,,,,,
163.463,569.0,80.095,20.029,100.013,17.977,,,72.899,,,,,,
163.914,569.5,80.091,20.029,100.024,17.942,,,74.088,,,,,,
164.382,570.0,80.092,20.029,100.035,17.907,,,75.269,,,,,,
164.854,570.5,80.094,20.031,100.044,17.87,,,76.576,,,,,,
165.342,571.0,80.095,20.03,100.052,17.83,,,77.952,,,,,,
165.842,571.5,80.094,20.029,100.063,17.788,,,79.397,,,,,,
166.31,572.0,80.093,20.027,100.072,17.747,,,80.831,,,,,,
166.755,572.5,80.092,20.028,100.081,17.71,,,82.122,,,,,,
167.231,573.0,80.092,20.029,100.093,17.667,,,83.574,,,,,,
167.753,573.5,80.09,20.03,100.105,17.617,,,85.299,,,,,,
168.254,574.0,80.091,20.03,100.116,17.572,,,86.853,,,,,,
168.733,574.5,80.092,20.029,100.126,17.527,,,88.367,,,,,,
169.22,575.0,80.094,20.028,100.137,17.479,,,90.047,,,,,,
169.719,575.5,80.092,20.029,100.151,17.427,,,91.838,,,,,,
170.223,576.0,80.09,20.029,100.164,17.373,,,93.689,,,,,,
170.711,576.5,80.091,20.03,100.176,17.321,,,95.497,,,,,,
171.16,577.0,80.091,20.029,100.189,17.274,,,97.16,,,,,,
171.617,577.5,80.09,20.028,100.204,17.224,,,98.875,,,,,,
172.093,578.0,80.09,20.027,100.218,17.171,,,100.77,,,,,,
172.606,578.5,80.094,20.027,100.236,17.107,,,103.064,,,,,,
173.125,579.0,80.092,20.029,100.258,17.042,,,105.38,,,,,,
173.626,579.5,80.091,20.027,100.277,16.979,,,107.614,,,,,,
174.043,580.0,80.095,20.027,100.29,16.927,,,109.516,,,,,,
174.558,580.5,80.093,20.029,100.309,16.858,,,112.035,,,,,,
175.032,581.0,80.091,20.028,100.325,16.792,,,114.484,,,,,,
175.519,581.5,80.094,20.026,100.348,16.719,,,117.163,,,,,,
176.004,582.0,80.09,20.03,100.369,16.648,,,119.799,,,,,,
176.474,582.5,80.094,20.027,100.391,16.576,,,122.486,,,,,,
176.929,583.0,80.094,20.029,100.411,16.502,,,125.304,,,,,,
177.391,583.5,80.093,20.029,100.434,16.427,,,128.124,,,,,,
177.871,584.0,80.09,20.029,100.455,16.344,,,131.288,,,,,,
178.353,584.5,80.093,20.029,100.479,16.265,,,134.337,,,,,,
178.853,585.0,80.094,20.028,100.506,16.177,,,137.613,,,,,,
179.355,585.5,80.089,20.03,100.534,16.085,,,141.121,,,,,,
179.819,586.0,80.089,20.03,100.562,15.998,,,144.493,,,,,,
180.323,586.5,80.093,20.029,100.594,15.901,,,148.233,,,,,,
180.822,587.0,80.092,20.028,100.627,15.8,,,152.008,,,,,,
181.292,587.5,80.092,20.029,100.657,15.7,,,155.99,,,,,,
181.758,588.0,80.091,20.03,100.688,15.599,,,160.21,,,,,,
182.237,588.5,80.088,20.029,100.721,15.496,,,164.594,,,,,,
182.712,589.0,80.09,20.028,100.753,15.395,,,168.857,,,,,,
183.199,589.5,80.091,20.029,100.79,15.288,,,173.347,,,,,,
183.685,590.0,80.09,20.03,100.83,15.177,,,178.327,,,,,,
184.133,590.5,80.092,20.03,100.867,15.073,,,182.971,,,,,,
184.63,591.0,80.095,20.031,100.909,14.958,,,188.021,,,,,,
185.086,591.5,80.098,20.031,100.948,14.85,,,192.885,,,,,,
185.586,592.0,80.091,20.031,100.991,14.732,,,198.3,,,,,,
186.067,592.5,80.091,20.029,101.034,14.619,,,203.628,,,,,,
186.583,593.0,80.089,20.029,101.081,14.497,,,209.135,,,,,,
187.052,593.5,80.085,20.027,101.12,14.38,,,214.342,,,,,,
187.516,594.0,80.084,20.029,101.16,14.274,,,219.182,,,,,,
187.978,594.5,80.096,20.029,101.202,14.158,,,224.651,,,,,,
188.478,595.0,80.092,20.03,101.243,14.038,,,229.991,,,,,,
188.931,595.5,80.09,20.029,101.281,13.933,,,234.745,,,,,,
189.416,596.0,80.09,20.03,101.322,13.819,,,240.003,,,,,,
189.911,596.5,80.09,20.028,101.359,13.702,,,245.263,,,,,,
190.357,597.0,80.089,20.028,101.392,13.597,,,249.967,,,,,,
190.814,597.5,80.089,20.029,101.423,13.493,,,254.56,,,,,,
191.308,598.0,80.092,20.028,101.46,13.384,,,259.25,,,,,,
191.79,598.5,80.094,20.029,101.494,13.279,,,263.739,,,,,,
192.273,599.0,80.092,20.032,101.528,13.178,,,267.913,,,,,,
192.759,599.5,80.093,20.031,101.558,13.087,,,271.611,,,,,,
193.248,600.0,80.093,20.029,101.59,13.001,,,275.025,,,,,,
193.728,600.5,80.09,20.028,101.617,12.922,,,278.092,,,,,,
194.166,601.0,80.091,20.028,101.635,12.857,,,280.559,,,,,,
194.597,601.5,80.095,20.029,101.66,12.801,,,282.648,,,,,,
195.091,602.0,80.09,20.028,101.705,12.749,,,284.522,,,,,,
195.519,602.5,80.088,20.026,101.721,12.714,,,285.73,,,,,,
195.981,603.0,80.095,20.028,101.735,12.691,,,286.483,,,,,,
196.447,603.5,80.097,20.029,101.763,12.679,,,286.785,,,,,,
196.909,604.0,80.095,20.03,101.808,12.685,,,286.408,,,,,,
197.438,604.5,80.09,20.029,101.794,12.709,,,285.335,,,,,,
197.868,605.0,80.091,20.029,101.759,12.744,,,283.854,,,,,,
198.318,605.5,80.094,20.03,101.71,12.799,,,281.669,,,,,,
198.758,606.0,80.097,20.03,101.683,12.863,,,279.15,,,,,,
199.179,606.5,80.096,20.029,101.645,12.935,,,276.299,,,,,,
199.609,607.0,80.092,20.028,101.56,13.025,,,272.816,,,,,,
200.086,607.5,80.09,20.028,101.454,13.135,,,268.531,,,,,,
200.547,608.0,80.092,20.029,101.38,13.258,,,263.804,,,,,,
200.969,608.5,80.094,20.031,101.288,13.383,,,258.987,,,,,,
201.376,609.0,80.091,20.03,101.179,13.509,,,254.143,,,,,,
201.789,609.5,80.091,20.029,101.046,13.638,,,249.176,,,,,,
202.226,610.0,80.091,20.029,100.915,13.78,,,243.716,,,,,,
202.667,610.5,80.091,20.029,100.805,13.929,,,237.998,,,,,,
203.079,611.0,80.093,20.029,100.702,14.071,,,232.58,,,,,,
203.483,611.5,80.087,20.03,100.592,14.211,,,227.19,,,,,,
203.884,612.0,80.092,20.027,100.442,14.354,,,221.71,,,,,,
204.286,612.5,80.094,20.028,100.325,14.498,,,216.164,,,,,,
204.707,613.0,80.094,20.03,100.209,14.648,,,210.402,,,,,,
205.128,613.5,80.093,20.031,100.081,14.795,,,204.768,,,,,,
205.506,614.0,80.094,20.031,99.955,14.924,,,199.792,,,,,,
205.937,614.5,80.091,20.029,99.832,15.073,,,194.081,,,,,,
206.332,615.0,80.093,20.029,99.72,15.202,,,189.141,,,,,,
206.713,615.5,80.092,20.029,99.622,15.323,,,184.48,,,,,,
207.099,616.0,80.09,20.029,99.535,15.443,,,179.855,,,,,,
207.519,616.5,80.092,20.03,99.453,15.569,,,174.999,,,,,,
207.909,617.0,80.093,20.031,99.391,15.683,,,170.673,,,,,,
208.285,617.5,80.092,20.03,99.344,15.79,,,166.594,,,,,,
208.67,618.0,80.092,20.03,99.307,15.894,,,162.564,,,,,,
209.068,618.5,80.092,20.03,99.282,15.997,,,158.579,,,,,,
209.444,619.0,80.091,20.03,99.268,16.091,,,154.969,,,,,,
209.821,619.5,80.095,20.029,99.266,16.179,,,151.537,,,,,,
210.215,620.0,80.095,20.03,99.272,16.266,,,148.122,,,,,,
210.614,620.5,80.09,20.03,99.286,16.351,,,144.779,,,,,,
210.989,621.0,80.088,20.028,99.304,16.432,,,141.63,,,,,,
211.368,621.5,80.092,20.029,99.326,16.505,,,138.747,,,,,,
211.771,622.0,80.091,20.03,99.352,16.582,,,135.726,,,,,,
212.176,622.5,80.089,20.03,99.379,16.655,,,132.789,,,,,,
212.57,623.0,80.09,20.031,99.405,16.721,,,130.086,,,,,,
212.983,623.5,80.096,20.03,99.434,16.784,,,127.55,,,,,,
213.379,624.0,80.095,20.03,99.458,16.841,,,125.216,,,,,,
213.768,624.5,80.091,20.029,99.481,16.893,,,123.067,,,,,,
214.155,625.0,80.09,20.029,99.501,16.943,,,121.078,,,,,,
214.542,625.5,80.094,20.029,99.516,16.989,,,119.216,,,,,,
214.941,626.0,80.09,20.032,99.53,17.033,,,117.39,,,,,,
215.31,626.5,80.089,20.029,99.54,17.073,,,115.783,,,,,,
215.697,627.0,80.091,20.027,99.549,17.113,,,114.155,,,,,,
216.106,627.5,80.093,20.028,99.557,17.154,,,112.511,,,,,,
216.511,628.0,80.092,20.027,99.559,17.19,,,111.007,,,,,,
216.889,628.5,80.094,20.03,99.561,17.22,,,109.771,,,,,,
217.287,629.0,80.093,20.029,99.561,17.253,,,108.484,,,,,,
217.678,629.5,80.093,20.029,99.559,17.282,,,107.287,,,,,,
218.06,630.0,80.093,20.03,99.553,17.31,,,106.169,,,,,,
218.497,630.5,80.09,20.029,99.548,17.345,,,104.784,,,,,,
218.924,631.0,80.093,20.029,99.54,17.37,,,103.707,,,,,,
219.344,631.5,80.091,20.03,99.53,17.398,,,102.564,,,,,,
219.746,632.0,80.09,20.029,99.522,17.423,,,101.559,,,,,,
220.138,632.5,80.092,20.029,99.513,17.447,,,100.604,,,,,,
220.532,633.0,80.095,20.031,99.503,17.473,,,99.564,,,,,,
220.971,633.5,80.09,20.029,99.49,17.501,,,98.416,,,,,,
221.394,634.0,80.095,20.03,99.479,17.531,,,97.253,,,,,,
221.789,634.5,80.098,20.031,99.466,17.553,,,96.355,,,,,,
222.192,635.0,80.096,20.031,99.454,17.575,,,95.479,,,,,,
222.616,635.5,80.091,20.03,99.445,17.599,,,94.57,,,,,,
223.042,636.0,80.091,20.029,99.435,17.62,,,93.753,,,,,,
223.455,636.5,80.088,20.03,99.42,17.649,,,92.616,,,,,,
223.895,637.0,80.093,20.031,99.401,17.674,,,91.62,,,,,,
224.333,637.5,80.09,20.028,99.389,17.7,,,90.611,,,,,,
224.766,638.0,80.089,20.028,99.379,17.727,,,89.546,,,,,,
225.207,638.5,80.093,20.03,99.37,17.754,,,88.494,,,,,,
225.655,639.0,80.096,20.031,99.363,17.78,,,87.466,,,,,,
226.087,639.5,80.091,20.029,99.36,17.806,,,86.439,,,,,,
226.484,640.0,80.09,20.027,99.36,17.827,,,85.58,,,,,,
226.949,640.5,80.095,20.029,99.364,17.859,,,84.323,,,,,,
227.417,641.0,80.093,20.029,99.363,17.885,,,83.243,,,,,,
227.867,641.5,80.093,20.028,99.367,17.911,,,82.185,,,,,,
228.313,642.0,80.093,20.029,99.379,17.939,,,81.063,,,,,,
228.775,642.5,80.093,20.03,99.398,17.966,,,79.971,,,,,,
229.249,643.0,80.091,20.03,99.415,17.994,,,78.793,,,,,,
229.734,643.5,80.089,20.029,99.43,18.025,,,77.54,,,,,,
230.224,644.0,80.09,20.029,99.442,18.055,,,76.265,,,,,,
230.698,644.5,80.089,20.03,99.453,18.085,,,75.028,,,,,,
231.174,645.0,80.091,20.029,99.462,18.112,,,73.912,,,,,,
231.669,645.5,80.092,20.028,99.472,18.143,,,72.705,,,,,,
232.17,646.0,80.093,20.03,99.483,18.174,,,71.435,,,,,,
232.678,646.5,80.094,20.03,99.492,18.205,,,70.161,,,,,,
233.173,647.0,80.096,20.03,99.498,18.238,,,68.839,,,,,,
233.697,647.5,80.093,20.028,99.502,18.275,,,67.406,,,,,,
234.226,648.0,80.093,20.029,99.507,18.315,,,65.878,,,,,,
234.73,648.5,80.091,20.028,99.513,18.353,,,64.445,,,,,,
235.225,649.0,80.09,20.028,99.52,18.387,,,63.187,,,,,,
235.752,649.5,80.094,20.028,99.527,18.427,,,61.732,,,,,,
236.283,650.0,80.093,20.027,99.531,18.466,,,60.245,,,,,,
236.803,650.5,80.093,20.028,99.534,18.504,,,58.82,,,,,,
237.314,651.0,80.092,20.029,99.537,18.543,,,57.388,,,,,,
237.922,651.5,80.089,20.03,99.537,18.588,,,55.731,,,,,,
238.569,652.0,80.094,20.027,99.535,18.634,,,54.057,,,,,,
239.139,652.5,80.091,20.028,99.531,18.674,,,52.589,,,,,,
239.71,653.0,80.091,20.029,99.529,18.71,,,51.229,,,,,,
240.287,653.5,80.092,20.029,99.527,18.746,,,49.836,,,,,,
240.918,654.0,80.095,20.032,99.528,18.782,,,48.43,,,,,,
241.524,654.5,80.092,20.028,99.528,18.82,,,46.913,,,,,,
242.171,655.0,80.094,20.03,99.528,18.859,,,45.361,,,,,,
242.806,655.5,80.089,20.028,99.53,18.889,,,44.115,,,,,,
243.405,656.0,80.101,20.036,99.53,18.914,,,43.101,,,,,,
244.101,656.5,80.081,20.022,99.536,18.947,,,41.737,,,,,,
244.694,657.0,80.089,20.028,99.543,18.971,,,40.755,,,,,,
245.361,657.5,80.088,20.029,99.552,18.997,,,39.705,,,,,,
246.02,658.0,80.094,20.03,99.563,19.018,,,38.855,,,,,,
246.648,658.5,80.092,20.03,99.574,19.035,,,38.093,,,,,,
247.341,659.0,80.09,20.029,99.579,19.054,,,37.32,,,,,,
247.989,659.5,80.091,20.029,99.584,19.07,,,36.645,,,,,,
248.673,660.0,80.092,20.03,99.589,19.084,,,35.998,,,,,,
249.35,660.5,80.094,20.03,99.591,19.097,,,35.392,,,,,,
249.958,661.0,80.094,20.03,99.586,19.109,,,34.859,,,,,,
250.619,661.5,80.095,20.031,99.572,19.116,,,34.464,,,,,,
251.268,662.0,80.092,20.03,99.55,19.126,,,33.966,,,,,,
251.924,662.5,80.092,20.029,99.529,19.134,,,33.55,,,,,,
252.574,663.0,80.092,20.031,99.512,19.142,,,33.176,,,,,,
253.249,663.5,80.092,20.028,99.495,19.15,,,32.76,,,,,,
253.913,664.0,80.091,20.028,99.473,19.155,,,32.469,,,,,,
254.573,664.5,80.093,20.029,99.45,19.158,,,32.252,,,,,,
255.211,665.0,80.095,20.029,99.432,19.16,,,32.056,,,,,,
255.833,665.5,80.093,20.03,99.423,19.163,,,31.861,,,,,,
256.553,666.0,80.094,20.028,99.418,19.162,,,31.749,,,,,,
257.257,666.5,80.091,20.027,99.415,19.167,,,31.24,,,,,,
257.885,667.0,80.093,20.03,99.416,19.169,,,30.286,,,,,,
258.518,667.5,80.092,20.03,99.418,19.171,,,28.827,,,,,,
259.187,668.0,80.092,20.03,99.423,19.167,,,27.735,,,,,,
259.815,668.5,80.092,20.029,99.428,19.162,,,27.17,,,,,,
260.466,669.0,80.092,20.031,99.434,19.16,,,26.761,,,,,,
261.081,669.5,80.091,20.028,99.436,19.153,,,26.74,,,,,,
261.711,670.0,80.093,20.029,99.441,19.148,,,26.646,,,,,,
262.368,670.5,80.091,20.03,99.445,19.144,,,26.836,,,,,,
263.016,671.0,80.091,20.029,99.45,19.138,,,27.781,,,,,,
263.606,671.5,80.091,20.031,99.455,19.127,,,29.305,,,,,,
264.257,672.0,80.092,20.029,99.465,19.115,,,30.85,,,,,,
264.882,672.5,80.092,20.03,99.474,19.101,,,32.163,,,,,,
265.495,673.0,80.096,20.028,99.482,19.086,,,33.468,,,,,,
266.104,673.5,80.093,20.03,99.492,19.07,,,34.785,,,,,,
266.76,674.0,80.092,20.029,99.506,19.054,,,35.909,,,,,,
267.387,674.5,80.094,20.03,99.519,19.033,,,36.761,,,,,,
267.954,675.0,80.091,20.027,99.529,19.008,,,37.478,,,,,,
268.558,675.5,80.09,20.03,99.54,18.967,,,38.602,,,,,,
269.091,676.0,80.096,20.029,99.548,18.922,,,39.868,,,,,,
269.668,676.5,80.093,20.032,99.556,18.845,,,42.2,,,,,,
270.239,677.0,80.093,20.03,99.569,18.745,,,45.337,,,,,,
270.831,677.5,80.095,20.029,99.582,18.624,,,49.185,,,,,,
271.383,678.0,80.093,20.03,99.594,18.498,,,53.36,,,,,,
271.937,678.5,80.091,20.029,99.607,18.369,,,57.888,,,,,,
272.504,679.0,80.094,20.031,99.624,18.233,,,62.928,,,,,,
272.982,679.5,80.095,20.031,99.645,18.121,,,67.241,,,,,,
273.506,680.0,80.093,20.029,99.696,18.008,,,71.761,,,,,,
273.937,680.5,80.09,20.031,99.801,17.922,,,75.168,,,,,,
274.353,681.0,80.092,20.029,99.928,17.846,,,78.26,,,,,,
274.782,681.5,80.092,20.029,100.052,17.771,,,81.301,,,,,,
275.251,682.0,80.093,20.03,100.162,17.696,,,84.318,,,,,,
275.716,682.5,80.092,20.03,100.24,17.63,,,86.943,,,,,,
276.139,683.0,80.091,20.03,100.293,17.576,,,89.146,,,,,,
276.557,683.5,80.091,20.028,100.332,17.526,,,91.21,,,,,,
277.043,684.0,80.093,20.029,100.37,17.48,,,93.083,,,,,,
277.468,684.5,80.091,20.028,100.396,17.438,,,94.779,,,,,,
277.891,685.0,80.091,20.03,100.414,17.406,,,96.095,,,,,,
278.333,685.5,80.095,20.03,100.408,17.373,,,97.451,,,,,,
278.774,686.0,80.095,20.029,100.353,17.342,,,98.688,,,,,,
279.201,686.5,80.092,20.03,100.258,17.317,,,99.762,,,,,,
279.62,687.0,80.092,20.031,100.149,17.293,,,100.745,,,,,,
280.04,687.5,80.096,20.029,100.05,17.271,,,101.698,,,,,,
280.476,688.0,80.09,20.031,99.97,17.253,,,102.532,,,,,,
280.91,688.5,80.095,20.03,99.9,17.238,,,103.221,,,,,,
281.332,689.0,80.095,20.031,99.83,17.222,,,103.915,,,,,,
281.766,689.5,80.093,20.03,99.762,17.211,,,104.445,,,,,,
282.192,690.0,80.094,20.029,99.702,17.205,,,104.774,,,,,,
282.597,690.5,80.095,20.029,99.658,17.201,,,104.983,,,,,,
282.991,691.0,80.095,20.031,99.635,17.198,,,105.128,,,,,,
283.442,691.5,80.096,20.031,99.644,17.194,,,105.316,,,,,,
283.871,692.0,80.094,20.03,99.673,17.191,,,105.507,,,,,,
284.292,692.5,80.094,20.031,99.718,17.19,,,105.591,,,,,,
284.707,693.0,80.094,20.031,99.772,17.191,,,105.567,,,,,,
285.117,693.5,80.093,20.03,99.833,17.192,,,105.483,,,,,,
285.528,694.0,80.096,20.029,99.905,17.194,,,105.388,,,,,,
285.957,694.5,80.091,20.029,99.994,17.197,,,105.201,,,,,,
286.393,695.0,80.094,20.031,100.094,17.199,,,105.036,,,,,,
286.819,695.5,80.096,20.031,100.195,17.201,,,104.904,,,,,,
287.239,696.0,80.095,20.031,100.291,17.201,,,104.871,,,,,,
287.651,696.5,80.094,20.029,100.372,17.202,,,104.854,,,,,,
288.062,697.0,80.094,20.028,100.434,17.205,,,104.77,,,,,,
288.523,697.5,80.09,20.028,100.476,17.205,,,104.794,,,,,,
288.961,698.0,80.095,20.03,100.497,17.211,,,104.591,,,,,,
289.36,698.5,80.092,20.029,100.502,17.213,,,104.535,,,,,,
289.788,699.0,80.094,20.03,100.502,17.219,,,104.358,,,,,,
290.212,699.5,80.095,20.031,100.499,17.225,,,104.154,,,,,,
290.64,700.0,80.092,20.031,100.495,17.232,,,103.98,,,,,,
291.112,700.5,80.091,20.031,100.492,17.24,,,103.794,,,,,,
291.529,701.0,80.091,20.029,100.492,17.246,,,103.65,,,,,,
291.936,701.5,80.094,20.03,100.488,17.258,,,103.244,,,,,,
292.358,702.0,80.093,20.031,100.48,17.267,,,102.935,,,,,,
292.807,702.5,80.095,20.031,100.473,17.278,,,102.584,,,,,,
293.251,703.0,80.099,20.03,100.466,17.29,,,102.2,,,,,,
293.694,703.5,80.098,20.029,100.459,17.302,,,101.819,,,,,,
294.142,704.0,80.094,20.03,100.454,17.315,,,101.416,,,,,,
294.564,704.5,80.094,20.029,100.451,17.329,,,100.956,,,,,,
294.961,705.0,80.093,20.029,100.446,17.341,,,100.524,,,,,,
295.41,705.5,80.096,20.029,100.438,17.353,,,100.008,,,,,,
295.894,706.0,80.098,20.03,100.425,17.368,,,99.316,,,,,,
296.332,706.5,80.095,20.029,100.411,17.381,,,98.673,,,,,,
296.753,707.0,80.092,20.029,100.397,17.393,,,98.149,,,,,,
297.187,707.5,80.09,20.029,100.384,17.406,,,97.653,,,,,,
297.632,708.0,80.091,20.029,100.371,17.419,,,97.17,,,,,,
298.067,708.5,80.094,20.027,100.357,17.43,,,96.804,,,,,,
298.571,709.0,80.089,20.028,100.345,17.443,,,96.302,,,,,,
298.983,709.5,80.092,20.03,100.34,17.457,,,95.755,,,,,,
299.412,710.0,80.095,20.029,100.334,17.473,,,95.102,,,,,,
299.883,710.5,80.094,20.029,100.327,17.488,,,94.552,,,,,,
300.372,711.0,80.091,20.03,100.321,17.503,,,94.091,,,,,,
300.855,711.5,80.096,20.03,100.32,17.518,,,93.68,,,,,,
301.329,712.0,80.092,20.03,100.324,17.534,,,93.282,,,,,,
301.811,712.5,80.089,20.029,100.333,17.555,,,92.607,,,,,,
302.308,713.0,80.091,20.03,100.346,17.578,,,91.847,,,,,,
302.804,713.5,80.095,20.029,100.357,17.605,,,90.94,,,,,,
303.284,714.0,80.094,20.03,100.363,17.631,,,90.095,,,,,,
303.742,714.5,80.094,20.03,100.36,17.656,,,89.347,,,,,,
304.198,715.0,80.095,20.029,100.352,17.682,,,88.516,,,,,,
304.665,715.5,80.093,20.028,100.346,17.711,,,87.564,,,,,,
305.127,716.0,80.093,20.029,100.342,17.742,,,86.438,,,,,,
305.593,716.5,80.096,20.03,100.337,17.78,,,85.025,,,,,,
306.083,717.0,80.091,20.03,100.329,17.816,,,83.618,,,,,,
306.536,717.5,80.097,20.031,100.315,17.852,,,82.21,,,,,,
306.983,718.0,80.086,20.031,100.297,17.883,,,80.959,,,,,,
307.482,718.5,80.091,20.03,100.275,17.917,,,79.546,,,,,,
307.919,719.0,80.093,20.03,100.264,17.941,,,78.424,,,,,,
308.415,719.5,80.095,20.029,100.252,17.969,,,77.128,,,,,,
308.871,720.0,80.095,20.03,100.24,17.996,,,75.916,,,,,,
309.397,720.5,80.093,20.03,100.222,18.026,,,74.57,,,,,,
309.962,721.0,80.095,20.028,100.201,18.062,,,72.999,,,,,,
310.483,721.5,80.095,20.03,100.182,18.099,,,71.462,,,,,,
311.054,722.0,80.094,20.031,100.172,18.145,,,69.637,,,,,,
311.682,722.5,80.094,20.03,100.186,18.204,,,67.369,,,,,,
312.348,723.0,80.095,20.029,100.212,18.272,,,64.911,,,,,,
312.96,723.5,80.094,20.031,100.219,18.343,,,62.349,,,,,,
313.458,724.0,80.093,20.028,100.214,18.407,,,60.156,,,,,,
314.038,724.5,80.091,20.03,100.203,18.488,,,57.306,,,,,,
314.735,725.0,80.097,20.029,100.196,18.605,,,53.169,,,,,,
315.371,725.5,80.093,20.028,100.199,18.719,,,49.164,,,,,,
315.967,726.0,80.093,20.03,100.191,18.831,,,45.227,,,,,,
316.475,726.5,80.091,20.031,100.163,18.926,,,41.793,,,,,,
316.927,727.0,80.092,20.029,100.136,19.003,,,39.008,,,,,,
317.543,727.5,80.092,20.029,100.091,19.108,,,35.107,,,,,,
319.03,728.0,80.093,20.028,100.021,19.33,,,26.517,,,,,,
320.061,728.5,80.092,20.031,99.946,19.451,,,21.727,,,,,,
320.898,729.0,80.095,20.028,99.894,19.529,,,18.623,,,,,,
321.707,729.5,80.095,20.029,99.877,19.595,,,16.001,,,,,,
322.556,730.0,80.096,20.029,99.87,19.652,,,13.711,,,,,,
323.419,730.5,80.095,20.029,99.878,19.704,,,11.645,,,,,,
324.313,731.0,80.093,20.03,99.923,19.745,,,9.933,,,,,,
325.261,731.5,80.095,20.029,99.97,19.78,,,8.541,,,,,,
326.137,732.0,80.094,20.029,100.0,19.805,,,7.513,,,,,,
326.964,732.5,80.09,20.029,100.005,19.827,,,6.61,,,,,,
327.892,733.0,80.092,20.028,99.98,19.844,,,5.866,,,,,,
328.781,733.5,80.091,20.027,99.923,19.859,,,5.279,,,,,,
329.706,734.0,80.094,20.03,99.837,19.875,,,4.643,,,,,,
330.532,734.5,80.091,20.03,99.752,19.887,,,4.119,,,,,,
331.376,735.0,80.093,20.029,99.65,19.896,,,3.779,,,,,,
332.216,735.5,80.091,20.028,99.553,19.904,,,3.489,,,,,,
333.082,736.0,80.095,20.03,99.477,19.91,,,3.195,,,,,,
333.878,736.5,80.093,20.029,99.437,19.916,,,2.91,,,,,,
334.687,737.0,80.092,20.03,99.417,19.92,,,2.786,,,,,,
335.434,737.5,80.092,20.029,99.408,19.926,,,2.571,,,,,,
336.242,738.0,80.094,20.029,99.405,19.929,,,2.487,,,,,,
337.058,738.5,80.095,20.028,99.403,19.93,,,2.489,,,,,,
337.734,739.0,80.092,20.03,99.402,19.936,,,2.294,,,,,,
338.482,739.5,80.092,20.028,99.401,19.943,,,2.103,,,,,,
339.226,740.0,80.093,20.028,99.402,19.946,,,2.0,,,,,,
339.975,740.5,80.096,20.03,99.405,19.949,,,1.871,,,,,,
340.701,741.0,80.094,20.029,99.406,19.947,,,1.95,,,,,,
341.427,741.5,80.096,20.029,99.409,19.95,,,1.791,,,,,,
342.107,742.0,80.092,20.031,99.41,19.954,,,1.639,,,,,,
342.779,742.5,80.098,20.03,99.411,19.952,,,1.703,,,,,,
343.539,743.0,80.09,20.03,99.417,19.954,,,1.639,,,,,,
344.193,743.5,80.098,20.03,99.418,19.962,,,1.335,,,,,,
344.879,744.0,80.092,20.029,99.419,19.966,,,1.165,,,,,,
345.542,744.5,80.091,20.03,99.422,19.963,,,1.257,,,,,,
346.238,745.0,80.092,20.029,99.421,19.968,,,1.097,,,,,,
346.899,745.5,80.09,20.03,99.423,19.967,,,1.157,,,,,,
347.5,746.0,80.092,20.03,99.422,19.969,,,1.113,,,,,,
348.192,746.5,80.093,20.031,99.421,19.968,,,1.09,,,,,,
348.82,747.0,80.092,20.029,99.425,19.969,,,1.015,,,,,,
349.489,747.5,80.091,20.032,99.426,19.97,,,0.956,,,,,,
350.093,748.0,80.091,20.029,99.427,19.972,,,0.871,,,,,,
350.762,748.5,80.091,20.028,99.424,19.973,,,0.821,,,,,,
351.412,749.0,80.091,20.029,99.422,19.975,,,0.729,,,,,,
351.971,749.5,80.093,20.029,99.416,19.976,,,0.71,,,,,,
352.65,750.0,80.093,20.03,99.413,19.974,,,0.776,,,,,,
353.28,750.5,80.096,20.03,99.409,19.976,,,0.71,,,,,,
353.864,751.0,80.093,20.029,99.402,19.977,,,0.642,,,,,,
354.433,751.5,80.089,20.029,99.396,19.98,,,0.555,,,,,,
355.061,752.0,80.092,20.029,99.39,19.981,,,0.515,,,,,,
355.692,752.5,80.094,20.03,99.39,19.978,,,0.666,,,,,,
356.323,753.0,80.092,20.031,99.39,19.978,,,0.62,,,,,,
356.927,753.5,80.093,20.029,99.393,19.979,,,0.596,,,,,,
357.552,754.0,80.092,20.027,99.394,19.978,,,0.629,,,,,,
358.069,754.5,80.093,20.029,99.397,19.977,,,0.653,,,,,,
358.644,755.0,80.092,20.028,99.397,19.98,,,0.554,,,,,,
359.257,755.5,80.092,20.028,99.395,19.978,,,0.612,,,,,,
359.836,756.0,80.094,20.029,99.394,19.979,,,0.567,,,,,,
360.393,756.5,80.092,20.029,99.393,19.979,,,0.606,,,,,,
360.944,757.0,80.097,20.03,99.392,19.983,,,0.467,,,,,,
361.508,757.5,80.097,20.031,99.393,19.983,,,0.423,,,,,,
362.085,758.0,80.093,20.031,99.391,19.983,,,0.425,,,,,,
362.674,758.5,80.09,20.028,99.39,19.983,,,0.433,,,,,,
363.251,759.0,80.094,20.029,99.387,19.984,,,0.397,,,,,,
363.825,759.5,80.093,20.03,99.388,19.982,,,0.501,,,,,,
