Repository: MaCFP/matl-db

### Experimental Conditions: MCC
A [manufacturer/model number] microscale combustion calorimeter was used to conduct MCC experiments. 

* Heating Rate: 60 K/min
* Temperature program (Pyrolyzer)
  - Initial temperature: 373 K
  - Isotherm: None 
  - Maximum Temperature:
    * Lund\_Wood\_MCC\_N2\_60K\: 910?? K (except for R1: 808?? K)
    * Lund\_Wood\_MCC\_O2-20\_60K: 808?? K 
    * Lund\_Wood-char\_MCC\_O2-20\_60K: 808?? K
* Combustor Temperature: 1173K
* Sample mass: 
  - Lund\_Wood\_MCC\_N2\_60K\: ?? mg +/- ??? mg
  - Lund\_Wood\_MCC\_O2-20\_60K: ?? mg +/- ??? mg
  - Lund\_Wood-char\_MCC_O2-20\_60K: ?? mg +/- ??? mg
* Sample geometry: Powdered

File: Wood/Calibration_Data/Lund/Lund_Wood_MCC_O2-20_60K_R3.csv
Time (s),Temperature (K),N2 Flow (cc/min),O2 Flow (cc/min),End Flow (cc/min),Oxygen (%),CO (%),CO2 (%),HRR (W/g),Fit Result (W/g),Fit 1 (W/g),Fit 2 (W/g),Fit 3 (W/g),Fit 4 (W/g),Fit 5 (W/g)
0.126,412.0,80.089,20.028,99.518,20.106,,,0.005,,,,,,
0.722,412.5,80.09,20.029,99.522,20.104,,,0.081,,,,,,
1.394,413.0,80.095,20.031,99.529,20.103,,,0.141,,,,,,
2.05,413.5,80.091,20.029,99.529,20.105,,,0.029,,,,,,
2.664,414.0,80.091,20.028,99.525,20.104,,,0.098,,,,,,
3.262,414.5,80.092,20.03,99.523,20.102,,,0.168,,,,,,
3.903,415.0,80.09,20.03,99.52,20.104,,,0.073,,,,,,
4.492,415.5,80.085,20.03,99.518,20.105,,,-0.008,,,,,,
5.092,416.0,80.091,20.029,99.519,20.103,,,0.031,,,,,,
5.7,416.5,80.089,20.03,99.517,20.103,,,0.012,,,,,,
6.269,417.0,80.092,20.028,99.514,20.102,,,0.039,,,,,,
6.861,417.5,80.089,20.028,99.517,20.099,,,0.123,,,,,,
7.454,418.0,80.091,20.029,99.524,20.097,,,0.203,,,,,,
8.022,418.5,80.094,20.03,99.529,20.094,,,0.321,,,,,,
8.663,419.0,80.092,20.029,99.533,20.096,,,0.276,,,,,,
9.28,419.5,80.093,20.03,99.536,20.096,,,0.307,,,,,,
9.905,420.0,80.092,20.029,99.539,20.097,,,0.311,,,,,,
10.453,420.5,80.092,20.029,99.539,20.096,,,0.334,,,,,,
11.092,421.0,80.09,20.029,99.538,20.093,,,0.496,,,,,,
11.692,421.5,80.094,20.029,99.536,20.092,,,0.555,,,,,,
12.262,422.0,80.092,20.028,99.535,20.091,,,0.594,,,,,,
12.851,422.5,80.088,20.029,99.534,20.092,,,0.547,,,,,,
13.422,423.0,80.092,20.027,99.535,20.094,,,0.462,,,,,,
13.99,423.5,80.089,20.027,99.536,20.094,,,0.476,,,,,,
14.549,424.0,80.095,20.028,99.535,20.091,,,0.549,,,,,,
15.158,424.5,80.091,20.029,99.534,20.092,,,0.525,,,,,,
15.756,425.0,80.088,20.029,99.535,20.093,,,0.462,,,,,,
16.336,425.5,80.095,20.03,99.536,20.094,,,0.43,,,,,,
16.903,426.0,80.092,20.027,99.535,20.092,,,0.556,,,,,,
17.46,426.5,80.087,20.03,99.534,20.088,,,0.678,,,,,,
18.021,427.0,80.092,20.028,99.533,20.087,,,0.754,,,,,,
18.618,427.5,80.093,20.028,99.532,20.089,,,0.674,,,,,,
19.193,428.0,80.094,20.03,99.533,20.089,,,0.625,,,,,,
19.731,428.5,80.093,20.028,99.535,20.087,,,0.741,,,,,,
20.296,429.0,80.091,20.03,99.539,20.086,,,0.786,,,,,,
20.865,429.5,80.092,20.03,99.544,20.084,,,0.854,,,,,,
21.397,430.0,80.09,20.029,99.547,20.084,,,0.849,,,,,,
21.981,430.5,80.086,20.028,99.548,20.084,,,0.839,,,,,,
22.573,431.0,80.09,20.029,99.552,20.083,,,0.894,,,,,,
23.124,431.5,80.094,20.03,99.554,20.082,,,0.942,,,,,,
23.697,432.0,80.094,20.029,99.554,20.082,,,0.97,,,,,,
24.233,432.5,80.09,20.029,99.552,20.081,,,0.993,,,,,,
24.787,433.0,80.092,20.029,99.548,20.083,,,0.922,,,,,,
25.316,433.5,80.093,20.031,99.543,20.083,,,0.918,,,,,,
25.862,434.0,80.094,20.03,99.54,20.082,,,0.976,,,,,,
26.412,434.5,80.095,20.03,99.538,20.079,,,1.062,,,,,,
26.957,435.0,80.09,20.03,99.536,20.078,,,1.11,,,,,,
27.532,435.5,80.093,20.03,99.531,20.076,,,1.192,,,,,,
28.056,436.0,80.091,20.03,99.531,20.074,,,1.277,,,,,,
28.578,436.5,80.089,20.029,99.53,20.074,,,1.242,,,,,,
29.118,437.0,80.096,20.029,99.531,20.071,,,1.391,,,,,,
29.639,437.5,80.092,20.028,99.531,20.07,,,1.424,,,,,,
30.163,438.0,80.093,20.03,99.533,20.068,,,1.483,,,,,,
30.702,438.5,80.088,20.029,99.534,20.067,,,1.526,,,,,,
31.238,439.0,80.092,20.028,99.536,20.067,,,1.545,,,,,,
31.797,439.5,80.09,20.028,99.536,20.068,,,1.535,,,,,,
32.316,440.0,80.089,20.029,99.536,20.068,,,1.542,,,,,,
32.827,440.5,80.09,20.029,99.533,20.066,,,1.627,,,,,,
33.351,441.0,80.091,20.028,99.531,20.067,,,1.581,,,,,,
33.86,441.5,80.089,20.028,99.53,20.067,,,1.591,,,,,,
34.437,442.0,80.091,20.028,99.532,20.066,,,1.61,,,,,,
34.989,442.5,80.09,20.028,99.531,20.064,,,1.735,,,,,,
35.503,443.0,80.096,20.029,99.532,20.06,,,1.905,,,,,,
36.007,443.5,80.09,20.028,99.531,20.059,,,1.939,,,,,,
36.536,444.0,80.093,20.028,99.529,20.054,,,2.137,,,,,,
37.073,444.5,80.098,20.029,99.53,20.053,,,2.199,,,,,,
37.596,445.0,80.09,20.029,99.531,20.051,,,2.284,,,,,,
38.099,445.5,80.089,20.028,99.533,20.051,,,2.268,,,,,,
38.64,446.0,80.092,20.03,99.532,20.051,,,2.307,,,,,,
39.155,446.5,80.095,20.029,99.53,20.053,,,2.234,,,,,,
39.661,447.0,80.095,20.028,99.528,20.051,,,2.339,,,,,,
40.16,447.5,80.094,20.029,99.526,20.053,,,2.273,,,,,,
40.667,448.0,80.095,20.029,99.526,20.05,,,2.39,,,,,,
41.17,448.5,80.093,20.028,99.526,20.048,,,2.423,,,,,,
41.71,449.0,80.095,20.029,99.525,20.046,,,2.523,,,,,,
42.237,449.5,80.092,20.029,99.526,20.046,,,2.535,,,,,,
42.777,450.0,80.092,20.029,99.527,20.044,,,2.631,,,,,,
43.311,450.5,80.092,20.03,99.528,20.043,,,2.668,,,,,,
43.806,451.0,80.091,20.03,99.527,20.043,,,2.639,,,,,,
44.317,451.5,80.09,20.029,99.527,20.041,,,2.697,,,,,,
44.83,452.0,80.092,20.029,99.527,20.04,,,2.738,,,,,,
45.33,452.5,80.089,20.029,99.527,20.037,,,2.848,,,,,,
45.839,453.0,80.092,20.03,99.528,20.036,,,2.891,,,,,,
46.386,453.5,80.092,20.027,99.529,20.037,,,2.862,,,,,,
46.867,454.0,80.091,20.029,99.527,20.036,,,2.872,,,,,,
47.355,454.5,80.094,20.029,99.525,20.032,,,3.001,,,,,,
47.859,455.0,80.094,20.03,99.522,20.031,,,3.041,,,,,,
48.346,455.5,80.09,20.029,99.52,20.03,,,3.078,,,,,,
48.856,456.0,80.092,20.028,99.521,20.028,,,3.151,,,,,,
49.337,456.5,80.095,20.028,99.521,20.027,,,3.19,,,,,,
49.814,457.0,80.094,20.029,99.521,20.025,,,3.284,,,,,,
50.338,457.5,80.091,20.031,99.52,20.025,,,3.304,,,,,,
50.866,458.0,80.091,20.029,99.519,20.024,,,3.339,,,,,,
51.391,458.5,80.09,20.03,99.517,20.021,,,3.516,,,,,,
51.906,459.0,80.092,20.031,99.517,20.019,,,3.614,,,,,,
52.466,459.5,80.093,20.03,99.516,20.017,,,3.733,,,,,,
52.954,460.0,80.092,20.03,99.516,20.015,,,3.84,,,,,,
53.464,460.5,80.091,20.03,99.515,20.016,,,3.826,,,,,,
53.923,461.0,80.092,20.027,99.513,20.015,,,3.868,,,,,,
54.416,461.5,80.091,20.027,99.512,20.013,,,3.971,,,,,,
54.927,462.0,80.091,20.028,99.509,20.014,,,3.973,,,,,,
55.428,462.5,80.088,20.029,99.506,20.006,,,4.266,,,,,,
55.919,463.0,80.091,20.027,99.504,20.005,,,4.326,,,,,,
56.409,463.5,80.092,20.028,99.505,20.005,,,4.316,,,,,,
56.905,464.0,80.091,20.028,99.505,20.001,,,4.479,,,,,,
57.396,464.5,80.089,20.029,99.506,19.998,,,4.582,,,,,,
57.88,465.0,80.091,20.03,99.505,19.995,,,4.663,,,,,,
58.383,465.5,80.092,20.03,99.506,19.992,,,4.787,,,,,,
58.892,466.0,80.091,20.03,99.506,19.988,,,4.924,,,,,,
59.379,466.5,80.093,20.028,99.506,19.986,,,4.982,,,,,,
59.852,467.0,80.09,20.029,99.509,19.988,,,4.902,,,,,,
60.329,467.5,80.092,20.03,99.511,19.985,,,5.027,,,,,,
60.828,468.0,80.091,20.029,99.511,19.982,,,5.148,,,,,,
61.304,468.5,80.09,20.029,99.509,19.98,,,5.227,,,,,,
61.793,469.0,80.092,20.028,99.509,19.977,,,5.353,,,,,,
62.297,469.5,80.091,20.029,99.51,19.973,,,5.527,,,,,,
62.774,470.0,80.091,20.028,99.511,19.97,,,5.688,,,,,,
63.26,470.5,80.095,20.029,99.513,19.967,,,5.834,,,,,,
63.764,471.0,80.097,20.031,99.514,19.966,,,5.908,,,,,,
64.252,471.5,80.095,20.029,99.517,19.964,,,5.979,,,,,,
64.731,472.0,80.092,20.027,99.517,19.962,,,6.097,,,,,,
65.208,472.5,80.091,20.029,99.515,19.96,,,6.186,,,,,,
65.681,473.0,80.093,20.03,99.516,19.958,,,6.292,,,,,,
66.161,473.5,80.092,20.029,99.516,19.954,,,6.448,,,,,,
66.66,474.0,80.092,20.029,99.514,19.951,,,6.592,,,,,,
67.154,474.5,80.091,20.03,99.511,19.948,,,6.739,,,,,,
67.63,475.0,80.092,20.029,99.507,19.946,,,6.857,,,,,,
68.128,475.5,80.094,20.028,99.502,19.942,,,7.033,,,,,,
68.579,476.0,80.092,20.029,99.499,19.939,,,7.174,,,,,,
69.009,476.5,80.09,20.029,99.494,19.937,,,7.229,,,,,,
69.523,477.0,80.09,20.029,99.49,19.936,,,7.267,,,,,,
70.021,477.5,80.092,20.03,99.488,19.93,,,7.519,,,,,,
70.465,478.0,80.095,20.027,99.483,19.931,,,7.471,,,,,,
70.97,478.5,80.094,20.029,99.482,19.928,,,7.554,,,,,,
71.456,479.0,80.09,20.03,99.484,19.923,,,7.73,,,,,,
71.96,479.5,80.092,20.029,99.484,19.921,,,7.808,,,,,,
72.451,480.0,80.09,20.03,99.485,19.919,,,7.857,,,,,,
72.946,480.5,80.092,20.029,99.486,19.919,,,7.867,,,,,,
73.423,481.0,80.09,20.028,99.489,19.914,,,8.029,,,,,,
73.857,481.5,80.093,20.027,99.492,19.91,,,8.185,,,,,,
74.321,482.0,80.094,20.028,99.494,19.907,,,8.293,,,,,,
74.852,482.5,80.092,20.028,99.495,19.905,,,8.333,,,,,,
75.34,483.0,80.09,20.029,99.497,19.902,,,8.435,,,,,,
75.832,483.5,80.09,20.029,99.497,19.895,,,8.719,,,,,,
76.306,484.0,80.092,20.029,99.498,19.892,,,8.852,,,,,,
76.799,484.5,80.092,20.03,99.498,19.892,,,8.867,,,,,,
77.279,485.0,80.093,20.03,99.498,19.89,,,8.963,,,,,,
77.746,485.5,80.092,20.03,99.498,19.888,,,9.095,,,,,,
78.237,486.0,80.09,20.03,99.496,19.884,,,9.227,,,,,,
78.732,486.5,80.091,20.029,99.491,19.881,,,9.336,,,,,,
79.224,487.0,80.09,20.03,99.487,19.876,,,9.543,,,,,,
79.699,487.5,80.09,20.03,99.484,19.873,,,9.688,,,,,,
80.16,488.0,80.091,20.031,99.482,19.875,,,9.626,,,,,,
80.657,488.5,80.09,20.03,99.479,19.872,,,9.752,,,,,,
81.141,489.0,80.092,20.03,99.477,19.87,,,9.883,,,,,,
81.623,489.5,80.093,20.028,99.475,19.867,,,9.992,,,,,,
82.122,490.0,80.091,20.03,99.473,19.864,,,10.017,,,,,,
82.613,490.5,80.091,20.029,99.471,19.862,,,10.078,,,,,,
83.081,491.0,80.093,20.029,99.466,19.86,,,10.151,,,,,,
83.566,491.5,80.091,20.028,99.464,19.854,,,10.377,,,,,,
84.051,492.0,80.093,20.031,99.464,19.852,,,10.495,,,,,,
84.53,492.5,80.086,20.031,99.462,19.848,,,10.623,,,,,,
85.047,493.0,80.088,20.027,99.462,19.847,,,10.682,,,,,,
85.524,493.5,80.09,20.03,99.462,19.842,,,10.856,,,,,,
85.995,494.0,80.092,20.027,99.464,19.841,,,10.873,,,,,,
86.505,494.5,80.095,20.028,99.463,19.836,,,11.067,,,,,,
86.953,495.0,80.091,20.031,99.466,19.834,,,11.132,,,,,,
87.447,495.5,80.089,20.029,99.469,19.832,,,11.161,,,,,,
87.94,496.0,80.092,20.032,99.473,19.833,,,11.12,,,,,,
88.458,496.5,80.092,20.029,99.474,19.828,,,11.273,,,,,,
88.916,497.0,80.09,20.031,99.476,19.826,,,11.356,,,,,,
89.367,497.5,80.092,20.03,99.478,19.822,,,11.54,,,,,,
89.857,498.0,80.088,20.03,99.479,19.82,,,11.574,,,,,,
90.348,498.5,80.089,20.03,99.482,19.817,,,11.692,,,,,,
90.826,499.0,80.094,20.03,99.484,19.815,,,11.754,,,,,,
91.332,499.5,80.092,20.029,99.489,19.81,,,11.917,,,,,,
91.867,500.0,80.096,20.028,99.491,19.805,,,12.123,,,,,,
92.341,500.5,80.092,20.03,99.489,19.806,,,12.081,,,,,,
92.78,501.0,80.09,20.03,99.486,19.805,,,12.107,,,,,,
93.227,501.5,80.093,20.03,99.483,19.801,,,12.264,,,,,,
93.672,502.0,80.093,20.03,99.48,19.797,,,12.372,,,,,,
94.12,502.5,80.091,20.029,99.479,19.798,,,12.354,,,,,,
94.648,503.0,80.095,20.027,99.479,19.795,,,12.466,,,,,,
95.144,503.5,80.091,20.028,99.481,19.79,,,12.642,,,,,,
95.605,504.0,80.091,20.029,99.479,19.788,,,12.73,,,,,,
96.154,504.5,80.091,20.03,99.476,19.785,,,12.836,,,,,,
96.623,505.0,80.096,20.029,99.473,19.782,,,12.979,,,,,,
97.073,505.5,80.097,20.031,99.47,19.777,,,13.183,,,,,,
97.512,506.0,80.09,20.029,99.473,19.774,,,13.293,,,,,,
98.008,506.5,80.097,20.029,99.48,19.772,,,13.335,,,,,,
98.513,507.0,80.095,20.03,99.485,19.768,,,13.504,,,,,,
98.965,507.5,80.096,20.03,99.489,19.765,,,13.594,,,,,,
99.479,508.0,80.093,20.03,99.489,19.762,,,13.691,,,,,,
99.993,508.5,80.094,20.03,99.485,19.755,,,13.93,,,,,,
100.482,509.0,80.087,20.03,99.487,19.755,,,13.91,,,,,,
100.977,509.5,80.096,20.03,99.489,19.748,,,14.148,,,,,,
101.438,510.0,80.093,20.03,99.489,19.748,,,14.123,,,,,,
101.989,510.5,80.089,20.03,99.494,19.742,,,14.289,,,,,,
102.427,511.0,80.089,20.028,99.495,19.739,,,14.373,,,,,,
102.909,511.5,80.089,20.029,99.496,19.737,,,14.468,,,,,,
103.412,512.0,80.092,20.03,99.499,19.73,,,14.693,,,,,,
103.864,512.5,80.094,20.031,99.502,19.725,,,14.891,,,,,,
104.351,513.0,80.095,20.029,99.504,19.72,,,15.066,,,,,,
104.826,513.5,80.093,20.029,99.507,19.716,,,15.184,,,,,,
105.325,514.0,80.09,20.029,99.508,19.713,,,15.291,,,,,,
105.812,514.5,80.088,20.03,99.509,19.707,,,15.547,,,,,,
106.285,515.0,80.09,20.029,99.51,19.702,,,15.749,,,,,,
106.764,515.5,80.091,20.029,99.513,19.696,,,15.992,,,,,,
107.257,516.0,80.094,20.03,99.516,19.691,,,16.19,,,,,,
107.764,516.5,80.093,20.03,99.519,19.689,,,16.297,,,,,,
108.246,517.0,80.09,20.03,99.52,19.685,,,16.43,,,,,,
108.713,517.5,80.093,20.03,99.521,19.681,,,16.55,,,,,,
109.199,518.0,80.093,20.03,99.521,19.678,,,16.651,,,,,,
109.695,518.5,80.093,20.029,99.524,19.672,,,16.85,,,,,,
110.193,519.0,80.094,20.029,99.526,19.663,,,17.198,,,,,,
110.692,519.5,80.092,20.03,99.529,19.658,,,17.388,,,,,,
111.196,520.0,80.094,20.029,99.531,19.651,,,17.656,,,,,,
111.679,520.5,80.09,20.03,99.532,19.643,,,17.927,,,,,,
112.137,521.0,80.092,20.031,99.53,19.642,,,17.935,,,,,,
112.608,521.5,80.092,20.03,99.529,19.634,,,18.23,,,,,,
113.119,522.0,80.091,20.03,99.528,19.628,,,18.435,,,,,,
113.644,522.5,80.095,20.029,99.529,19.623,,,18.657,,,,,,
114.141,523.0,80.091,20.028,99.533,19.614,,,18.978,,,,,,
114.591,523.5,80.091,20.028,99.535,19.607,,,19.258,,,,,,
115.077,524.0,80.091,20.03,99.538,19.601,,,19.484,,,,,,
115.572,524.5,80.091,20.027,99.542,19.592,,,19.773,,,,,,
116.066,525.0,80.089,20.03,99.545,19.585,,,20.041,,,,,,
116.564,525.5,80.091,20.029,99.547,19.581,,,20.183,,,,,,
117.068,526.0,80.094,20.029,99.556,19.57,,,20.583,,,,,,
117.594,526.5,80.093,20.031,99.561,19.562,,,20.882,,,,,,
118.043,527.0,80.093,20.029,99.567,19.555,,,21.119,,,,,,
118.536,527.5,80.086,20.029,99.572,19.547,,,21.443,,,,,,
119.027,528.0,80.088,20.03,99.576,19.537,,,21.804,,,,,,
119.494,528.5,80.093,20.029,99.58,19.527,,,22.197,,,,,,
120.009,529.0,80.091,20.026,99.582,19.519,,,22.499,,,,,,
120.518,529.5,80.091,20.03,99.584,19.512,,,22.788,,,,,,
121.014,530.0,80.091,20.032,99.586,19.504,,,23.056,,,,,,
121.514,530.5,80.094,20.029,99.59,19.498,,,23.299,,,,,,
122.026,531.0,80.089,20.031,99.586,19.49,,,23.598,,,,,,
122.522,531.5,80.091,20.028,99.587,19.482,,,23.874,,,,,,
123.03,532.0,80.092,20.03,99.587,19.471,,,24.248,,,,,,
123.508,532.5,80.091,20.029,99.588,19.463,,,24.556,,,,,,
123.988,533.0,80.093,20.03,99.59,19.451,,,24.995,,,,,,
124.49,533.5,80.094,20.029,99.594,19.443,,,25.275,,,,,,
124.986,534.0,80.095,20.031,99.598,19.43,,,25.757,,,,,,
125.457,534.5,80.091,20.03,99.602,19.423,,,26.051,,,,,,
125.975,535.0,80.093,20.029,99.605,19.416,,,26.256,,,,,,
126.485,535.5,80.092,20.029,99.607,19.401,,,26.852,,,,,,
126.977,536.0,80.097,20.03,99.612,19.39,,,27.285,,,,,,
127.471,536.5,80.089,20.03,99.615,19.38,,,27.646,,,,,,
127.977,537.0,80.098,20.031,99.62,19.369,,,28.054,,,,,,
128.451,537.5,80.092,20.028,99.625,19.356,,,28.498,,,,,,
128.918,538.0,80.09,20.029,99.628,19.345,,,28.908,,,,,,
129.423,538.5,80.093,20.031,99.63,19.334,,,29.34,,,,,,
129.913,539.0,80.094,20.03,99.632,19.322,,,29.762,,,,,,
130.413,539.5,80.098,20.03,99.635,19.308,,,30.291,,,,,,
130.917,540.0,80.096,20.031,99.639,19.298,,,30.633,,,,,,
131.414,540.5,80.093,20.03,99.645,19.29,,,30.908,,,,,,
131.904,541.0,80.09,20.03,99.648,19.279,,,31.322,,,,,,
132.418,541.5,80.09,20.03,99.655,19.265,,,31.842,,,,,,
132.956,542.0,80.093,20.029,99.659,19.253,,,32.297,,,,,,
133.426,542.5,80.089,20.03,99.662,19.242,,,32.711,,,,,,
133.932,543.0,80.092,20.027,99.666,19.229,,,33.201,,,,,,
134.422,543.5,80.093,20.03,99.669,19.218,,,33.597,,,,,,
134.95,544.0,80.093,20.029,99.673,19.203,,,34.155,,,,,,
135.419,544.5,80.09,20.032,99.675,19.193,,,34.525,,,,,,
135.924,545.0,80.089,20.029,99.679,19.178,,,35.048,,,,,,
136.424,545.5,80.091,20.027,99.683,19.165,,,35.524,,,,,,
136.917,546.0,80.09,20.03,99.686,19.15,,,36.092,,,,,,
137.394,546.5,80.091,20.028,99.689,19.137,,,36.532,,,,,,
137.88,547.0,80.092,20.03,99.691,19.124,,,36.987,,,,,,
138.375,547.5,80.091,20.031,99.697,19.11,,,37.524,,,,,,
138.866,548.0,80.09,20.03,99.703,19.096,,,38.052,,,,,,
139.383,548.5,80.093,20.031,99.708,19.081,,,38.574,,,,,,
139.881,549.0,80.092,20.029,99.713,19.064,,,39.202,,,,,,
140.381,549.5,80.093,20.031,99.719,19.047,,,39.823,,,,,,
140.899,550.0,80.09,20.032,99.723,19.028,,,40.529,,,,,,
141.394,550.5,80.092,20.031,99.728,19.018,,,40.85,,,,,,
141.889,551.0,80.089,20.03,99.733,19.0,,,41.522,,,,,,
142.435,551.5,80.09,20.031,99.739,18.981,,,42.217,,,,,,
142.948,552.0,80.092,20.029,99.745,18.965,,,42.778,,,,,,
143.428,552.5,80.091,20.032,99.75,18.948,,,43.385,,,,,,
143.921,553.0,80.092,20.029,99.756,18.93,,,44.012,,,,,,
144.431,553.5,80.094,20.028,99.764,18.913,,,44.601,,,,,,
144.978,554.0,80.094,20.03,99.772,18.895,,,45.277,,,,,,
145.507,554.5,80.093,20.028,99.777,18.873,,,46.1,,,,,,
145.982,555.0,80.088,20.031,99.783,18.857,,,46.703,,,,,,
146.46,555.5,80.096,20.029,99.789,18.836,,,47.56,,,,,,
146.973,556.0,80.089,20.032,99.795,18.817,,,48.3,,,,,,
147.46,556.5,80.09,20.03,99.801,18.796,,,49.099,,,,,,
147.953,557.0,80.093,20.029,99.807,18.777,,,49.826,,,,,,
148.425,557.5,80.09,20.031,99.811,18.758,,,50.537,,,,,,
148.917,558.0,80.091,20.028,99.816,18.736,,,51.367,,,,,,
149.416,558.5,80.093,20.029,99.823,18.715,,,52.184,,,,,,
149.932,559.0,80.095,20.031,99.831,18.692,,,53.041,,,,,,
150.43,559.5,80.1,20.03,99.837,18.67,,,53.85,,,,,,
150.968,560.0,80.094,20.028,99.845,18.645,,,54.769,,,,,,
151.41,560.5,80.098,20.03,99.852,18.626,,,55.431,,,,,,
151.895,561.0,80.091,20.03,99.86,18.605,,,56.166,,,,,,
152.415,561.5,80.09,20.03,99.868,18.583,,,56.984,,,,,,
152.917,562.0,80.094,20.031,99.877,18.556,,,57.971,,,,,,
153.406,562.5,80.095,20.029,99.886,18.529,,,58.973,,,,,,
153.88,563.0,80.091,20.029,99.895,18.505,,,59.871,,,,,,
154.374,563.5,80.094,20.029,99.903,18.482,,,60.723,,,,,,
154.896,564.0,80.094,20.031,99.911,18.453,,,61.754,,,,,,
155.358,564.5,80.094,20.03,99.918,18.424,,,62.841,,,,,,
155.81,565.0,80.093,20.031,99.927,18.4,,,63.749,,,,,,
156.333,565.5,80.09,20.03,99.937,18.371,,,64.768,,,,,,
156.851,566.0,80.091,20.028,99.947,18.342,,,65.828,,,,,,
157.342,566.5,80.091,20.03,99.958,18.313,,,66.881,,,,,,
157.852,567.0,80.092,20.029,99.968,18.28,,,68.044,,,,,,
158.354,567.5,80.096,20.029,99.978,18.246,,,69.277,,,,,,
158.872,568.0,80.091,20.03,99.991,18.214,,,70.392,,,,,,
159.369,568.5,80.092,20.029,100.003,18.184,,,71.491,,,,,,
159.86,569.0,80.093,20.029,100.016,18.15,,,72.722,,,,,,
160.324,569.5,80.093,20.03,100.026,18.117,,,73.889,,,,,,
160.799,570.0,80.09,20.031,100.037,18.081,,,75.17,,,,,,
161.306,570.5,80.09,20.029,100.047,18.044,,,76.452,,,,,,
161.817,571.0,80.091,20.028,100.054,18.011,,,77.585,,,,,,
162.303,571.5,80.092,20.029,100.058,17.976,,,78.822,,,,,,
162.807,572.0,80.092,20.029,100.062,17.934,,,80.274,,,,,,
163.311,572.5,80.092,20.03,100.069,17.892,,,81.763,,,,,,
163.814,573.0,80.093,20.029,100.077,17.852,,,83.183,,,,,,
164.314,573.5,80.093,20.031,100.085,17.811,,,84.559,,,,,,
164.805,574.0,80.094,20.03,100.092,17.771,,,85.938,,,,,,
165.319,574.5,80.091,20.028,100.101,17.727,,,87.477,,,,,,
165.802,575.0,80.092,20.029,100.109,17.682,,,89.055,,,,,,
166.273,575.5,80.09,20.031,100.119,17.638,,,90.569,,,,,,
166.765,576.0,80.092,20.031,100.132,17.592,,,92.212,,,,,,
167.264,576.5,80.096,20.03,100.148,17.542,,,93.991,,,,,,
167.752,577.0,80.094,20.031,100.165,17.492,,,95.757,,,,,,
168.233,577.5,80.091,20.03,100.179,17.443,,,97.494,,,,,,
168.713,578.0,80.091,20.029,100.192,17.393,,,99.244,,,,,,
169.193,578.5,80.094,20.029,100.205,17.342,,,101.07,,,,,,
169.689,579.0,80.09,20.03,100.219,17.287,,,103.042,,,,,,
170.197,579.5,80.09,20.032,100.232,17.229,,,105.101,,,,,,
170.672,580.0,80.092,20.032,100.249,17.176,,,107.048,,,,,,
171.152,580.5,80.094,20.03,100.266,17.119,,,109.114,,,,,,
171.683,581.0,80.091,20.031,100.283,17.054,,,111.503,,,,,,
172.169,581.5,80.092,20.03,100.298,16.989,,,113.912,,,,,,
172.659,582.0,80.092,20.029,100.315,16.924,,,116.364,,,,,,
173.139,582.5,80.091,20.03,100.334,16.859,,,118.807,,,,,,
173.618,583.0,80.094,20.029,100.355,16.79,,,121.445,,,,,,
174.09,583.5,80.09,20.027,100.375,16.717,,,124.228,,,,,,
174.607,584.0,80.089,20.029,100.4,16.639,,,127.219,,,,,,
175.09,584.5,80.091,20.028,100.423,16.562,,,130.166,,,,,,
175.549,585.0,80.088,20.028,100.442,16.487,,,133.145,,,,,,
176.018,585.5,80.089,20.027,100.466,16.412,,,136.026,,,,,,
176.48,586.0,80.089,20.03,100.492,16.329,,,139.35,,,,,,
176.985,586.5,80.092,20.028,100.521,16.242,,,142.735,,,,,,
177.482,587.0,80.097,20.029,100.551,16.143,,,146.727,,,,,,
177.938,587.5,80.093,20.03,100.58,16.062,,,149.955,,,,,,
178.463,588.0,80.093,20.03,100.613,15.958,,,154.197,,,,,,
178.945,588.5,80.091,20.033,100.647,15.857,,,158.271,,,,,,
179.44,589.0,80.094,20.03,100.68,15.756,,,162.436,,,,,,
179.914,589.5,80.092,20.03,100.715,15.66,,,166.538,,,,,,
180.392,590.0,80.09,20.031,100.752,15.558,,,170.813,,,,,,
180.846,590.5,80.093,20.03,100.787,15.454,,,175.308,,,,,,
181.309,591.0,80.094,20.03,100.824,15.35,,,179.802,,,,,,
181.814,591.5,80.092,20.029,100.864,15.238,,,184.808,,,,,,
182.312,592.0,80.092,20.029,100.904,15.125,,,189.92,,,,,,
182.8,592.5,80.093,20.03,100.943,15.013,,,195.117,,,,,,
183.3,593.0,80.093,20.029,100.984,14.896,,,200.596,,,,,,
183.803,593.5,80.092,20.029,101.026,14.778,,,206.247,,,,,,
184.295,594.0,80.094,20.028,101.068,14.661,,,211.943,,,,,,
184.777,594.5,80.098,20.029,101.11,14.547,,,217.562,,,,,,
185.252,595.0,80.093,20.029,101.151,14.436,,,223.061,,,,,,
185.729,595.5,80.094,20.029,101.192,14.326,,,228.525,,,,,,
186.213,596.0,80.098,20.029,101.232,14.213,,,234.128,,,,,,
186.684,596.5,80.094,20.029,101.27,14.104,,,239.491,,,,,,
187.137,597.0,80.095,20.029,101.307,14.004,,,244.368,,,,,,
187.607,597.5,80.095,20.03,101.344,13.9,,,249.3,,,,,,
188.07,598.0,80.091,20.028,101.38,13.799,,,253.962,,,,,,
188.557,598.5,80.092,20.029,101.416,13.692,,,258.791,,,,,,
189.036,599.0,80.09,20.027,101.449,13.589,,,263.238,,,,,,
189.505,599.5,80.094,20.029,101.479,13.492,,,267.307,,,,,,
189.998,600.0,80.097,20.028,101.508,13.392,,,271.325,,,,,,
190.445,600.5,80.091,20.031,101.537,13.308,,,274.585,,,,,,
190.953,601.0,80.095,20.031,101.572,13.217,,,278.056,,,,,,
191.427,601.5,80.093,20.032,101.59,13.14,,,280.844,,,,,,
191.873,602.0,80.092,20.031,101.617,13.078,,,282.989,,,,,,
192.331,602.5,80.091,20.031,101.633,13.024,,,284.782,,,,,,
192.77,603.0,80.09,20.03,101.653,12.982,,,286.12,,,,,,
193.237,603.5,80.09,20.029,101.668,12.949,,,287.074,,,,,,
193.73,604.0,80.092,20.029,101.678,12.929,,,287.527,,,,,,
194.188,604.5,80.091,20.03,101.688,12.928,,,287.332,,,,,,
194.632,605.0,80.092,20.03,101.688,12.943,,,286.483,,,,,,
195.082,605.5,80.092,20.031,101.686,12.975,,,285.093,,,,,,
195.541,606.0,80.093,20.029,101.68,13.022,,,283.101,,,,,,
196.005,606.5,80.098,20.031,101.643,13.085,,,280.571,,,,,,
196.432,607.0,80.091,20.03,101.631,13.16,,,277.612,,,,,,
196.856,607.5,80.091,20.029,101.581,13.252,,,274.005,,,,,,
197.293,608.0,80.09,20.029,101.536,13.358,,,269.865,,,,,,
197.731,608.5,80.091,20.029,101.473,13.479,,,265.194,,,,,,
198.168,609.0,80.092,20.03,101.389,13.61,,,260.153,,,,,,
198.604,609.5,80.091,20.03,101.298,13.745,,,254.952,,,,,,
199.022,610.0,80.093,20.03,101.187,13.881,,,249.687,,,,,,
199.463,610.5,80.094,20.029,101.061,14.03,,,243.962,,,,,,
199.889,611.0,80.093,20.032,100.921,14.179,,,238.18,,,,,,
200.298,611.5,80.095,20.031,100.768,14.322,,,232.657,,,,,,
200.712,612.0,80.095,20.03,100.609,14.468,,,226.975,,,,,,
201.132,612.5,80.093,20.03,100.442,14.617,,,221.162,,,,,,
201.543,613.0,80.089,20.03,100.262,14.759,,,215.622,,,,,,
201.945,613.5,80.093,20.029,100.099,14.896,,,210.248,,,,,,
202.386,614.0,80.096,20.028,99.91,15.044,,,204.45,,,,,,
202.788,614.5,80.094,20.03,99.749,15.178,,,199.189,,,,,,
203.175,615.0,80.092,20.03,99.605,15.302,,,194.329,,,,,,
203.563,615.5,80.094,20.029,99.471,15.42,,,189.721,,,,,,
203.944,616.0,80.092,20.029,99.356,15.534,,,185.202,,,,,,
204.366,616.5,80.091,20.031,99.25,15.654,,,180.455,,,,,,
204.769,617.0,80.091,20.031,99.169,15.766,,,176.062,,,,,,
205.16,617.5,80.094,20.03,99.11,15.871,,,171.917,,,,,,
205.551,618.0,80.096,20.029,99.068,15.973,,,167.894,,,,,,
205.94,618.5,80.091,20.028,99.046,16.072,,,163.999,,,,,,
206.346,619.0,80.091,20.03,99.046,16.165,,,160.306,,,,,,
206.738,619.5,80.093,20.031,99.061,16.251,,,156.897,,,,,,
207.129,620.0,80.095,20.03,99.088,16.333,,,153.633,,,,,,
207.531,620.5,80.092,20.031,99.128,16.415,,,150.379,,,,,,
207.9,621.0,80.094,20.029,99.175,16.491,,,147.337,,,,,,
208.294,621.5,80.094,20.03,99.23,16.566,,,144.348,,,,,,
208.697,622.0,80.094,20.03,99.288,16.637,,,141.481,,,,,,
209.099,622.5,80.093,20.029,99.344,16.705,,,138.755,,,,,,
209.502,623.0,80.091,20.03,99.399,16.769,,,136.138,,,,,,
209.9,623.5,80.093,20.032,99.449,16.828,,,133.757,,,,,,
210.289,624.0,80.093,20.031,99.493,16.882,,,131.542,,,,,,
210.685,624.5,80.093,20.03,99.53,16.937,,,129.298,,,,,,
211.087,625.0,80.093,20.029,99.561,16.991,,,127.05,,,,,,
211.47,625.5,80.09,20.03,99.584,17.037,,,125.136,,,,,,
211.889,626.0,80.088,20.028,99.598,17.082,,,123.263,,,,,,
212.295,626.5,80.09,20.029,99.605,17.125,,,121.458,,,,,,
212.698,627.0,80.093,20.03,99.605,17.168,,,119.682,,,,,,
213.105,627.5,80.094,20.029,99.598,17.208,,,117.969,,,,,,
213.506,628.0,80.092,20.031,99.585,17.245,,,116.415,,,,,,
213.907,628.5,80.094,20.029,99.569,17.281,,,114.926,,,,,,
214.302,629.0,80.094,20.03,99.552,17.312,,,113.616,,,,,,
214.701,629.5,80.095,20.03,99.532,17.344,,,112.261,,,,,,
215.108,630.0,80.096,20.029,99.509,17.379,,,110.811,,,,,,
215.525,630.5,80.091,20.027,99.487,17.414,,,109.393,,,,,,
215.91,631.0,80.09,20.03,99.468,17.445,,,108.113,,,,,,
216.327,631.5,80.092,20.03,99.447,17.477,,,106.804,,,,,,
216.734,632.0,80.093,20.029,99.43,17.512,,,105.405,,,,,,
217.143,632.5,80.091,20.031,99.416,17.548,,,103.942,,,,,,
217.581,633.0,80.09,20.032,99.402,17.584,,,102.47,,,,,,
218.008,633.5,80.096,20.029,99.389,17.62,,,101.048,,,,,,
218.432,634.0,80.086,20.033,99.379,17.654,,,99.658,,,,,,
218.846,634.5,80.091,20.031,99.367,17.691,,,98.135,,,,,,
219.286,635.0,80.094,20.03,99.355,17.73,,,96.553,,,,,,
219.729,635.5,80.094,20.03,99.346,17.769,,,94.957,,,,,,
220.156,636.0,80.093,20.029,99.339,17.808,,,93.365,,,,,,
220.579,636.5,80.09,20.029,99.332,17.847,,,91.762,,,,,,
221.012,637.0,80.093,20.032,99.325,17.886,,,90.127,,,,,,
221.456,637.5,80.09,20.029,99.319,17.929,,,88.37,,,,,,
221.909,638.0,80.091,20.031,99.31,17.965,,,86.857,,,,,,
222.337,638.5,80.093,20.03,99.303,18.004,,,85.249,,,,,,
222.816,639.0,80.094,20.029,99.297,18.044,,,83.591,,,,,,
223.301,639.5,80.093,20.029,99.293,18.09,,,81.709,,,,,,
223.771,640.0,80.095,20.03,99.29,18.135,,,79.884,,,,,,
224.249,640.5,80.095,20.03,99.291,18.177,,,78.16,,,,,,
224.747,641.0,80.092,20.031,99.293,18.219,,,76.458,,,,,,
225.232,641.5,80.093,20.03,99.298,18.259,,,74.836,,,,,,
225.709,642.0,80.093,20.031,99.304,18.3,,,73.153,,,,,,
226.205,642.5,80.094,20.029,99.312,18.345,,,71.386,,,,,,
226.709,643.0,80.093,20.028,99.323,18.386,,,69.733,,,,,,
227.231,643.5,80.093,20.028,99.335,18.427,,,68.078,,,,,,
227.753,644.0,80.094,20.03,99.347,18.472,,,66.321,,,,,,
228.285,644.5,80.094,20.03,99.36,18.514,,,64.669,,,,,,
228.8,645.0,80.096,20.03,99.376,18.553,,,63.097,,,,,,
229.31,645.5,80.094,20.03,99.391,18.591,,,61.59,,,,,,
229.903,646.0,80.095,20.032,99.404,18.634,,,59.854,,,,,,
230.457,646.5,80.093,20.029,99.414,18.673,,,58.306,,,,,,
231.025,647.0,80.094,20.031,99.424,18.707,,,56.97,,,,,,
231.567,647.5,80.096,20.029,99.43,18.744,,,55.46,,,,,,
232.125,648.0,80.089,20.03,99.434,18.779,,,54.101,,,,,,
232.691,648.5,80.092,20.029,99.436,18.814,,,52.714,,,,,,
233.289,649.0,80.091,20.03,99.438,18.847,,,51.417,,,,,,
233.889,649.5,80.092,20.031,99.437,18.878,,,50.206,,,,,,
234.489,650.0,80.097,20.03,99.436,18.907,,,49.166,,,,,,
235.097,650.5,80.094,20.03,99.44,18.939,,,47.958,,,,,,
235.717,651.0,80.094,20.029,99.445,18.963,,,47.042,,,,,,
236.438,651.5,80.094,20.031,99.45,18.993,,,45.866,,,,,,
237.055,652.0,80.092,20.031,99.457,19.014,,,45.042,,,,,,
237.617,652.5,80.092,20.029,99.465,19.037,,,44.149,,,,,,
238.308,653.0,80.094,20.029,99.474,19.06,,,43.208,,,,,,
238.983,653.5,80.093,20.028,99.481,19.08,,,42.37,,,,,,
239.694,654.0,80.092,20.029,99.485,19.099,,,41.511,,,,,,
240.345,654.5,80.096,20.03,99.487,19.118,,,40.734,,,,,,
241.039,655.0,80.095,20.029,99.485,19.135,,,39.959,,,,,,
241.669,655.5,80.093,20.028,99.486,19.147,,,39.374,,,,,,
242.339,656.0,80.097,20.03,99.482,19.163,,,38.672,,,,,,
243.032,656.5,80.09,20.03,99.476,19.174,,,38.158,,,,,,
243.68,657.0,80.094,20.031,99.469,19.189,,,37.438,,,,,,
244.347,657.5,80.095,20.03,99.462,19.2,,,36.874,,,,,,
245.059,658.0,80.093,20.03,99.456,19.211,,,36.347,,,,,,
245.755,658.5,80.094,20.029,99.451,19.22,,,35.873,,,,,,
246.434,659.0,80.092,20.029,99.447,19.226,,,35.511,,,,,,
247.213,659.5,80.092,20.03,99.441,19.235,,,35.078,,,,,,
247.856,660.0,80.095,20.032,99.434,19.241,,,34.749,,,,,,
248.55,660.5,80.092,20.03,99.428,19.247,,,34.46,,,,,,
249.24,661.0,80.094,20.031,99.421,19.252,,,34.208,,,,,,
249.918,661.5,80.097,20.03,99.41,19.254,,,34.055,,,,,,
250.635,662.0,80.096,20.029,99.394,19.257,,,33.821,,,,,,
251.282,662.5,80.094,20.03,99.38,19.262,,,33.557,,,,,,
251.943,663.0,80.092,20.031,99.369,19.261,,,33.533,,,,,,
252.648,663.5,80.093,20.029,99.361,19.266,,,33.27,,,,,,
253.335,664.0,80.094,20.033,99.357,19.265,,,33.219,,,,,,
254.025,664.5,80.091,20.029,99.356,19.268,,,33.0,,,,,,
254.665,665.0,80.093,20.028,99.359,19.262,,,33.154,,,,,,
255.378,665.5,80.096,20.032,99.364,19.261,,,33.098,,,,,,
256.087,666.0,80.093,20.03,99.372,19.262,,,32.899,,,,,,
256.741,666.5,80.092,20.028,99.377,19.26,,,32.806,,,,,,
257.424,667.0,80.096,20.029,99.387,19.257,,,32.56,,,,,,
258.002,667.5,80.092,20.03,99.396,19.258,,,31.624,,,,,,
258.625,668.0,80.094,20.03,99.406,19.253,,,30.158,,,,,,
259.334,668.5,80.092,20.029,99.418,19.251,,,28.738,,,,,,
260.016,669.0,80.097,20.029,99.43,19.243,,,28.255,,,,,,
260.621,669.5,80.093,20.031,99.443,19.236,,,28.075,,,,,,
261.269,670.0,80.094,20.031,99.457,19.232,,,27.906,,,,,,
261.903,670.5,80.093,20.028,99.469,19.226,,,27.924,,,,,,
262.56,671.0,80.089,20.03,99.477,19.22,,,28.251,,,,,,
263.22,671.5,80.091,20.029,99.488,19.208,,,29.808,,,,,,
263.851,672.0,80.093,20.029,99.497,19.197,,,31.725,,,,,,
264.434,672.5,80.089,20.029,99.503,19.191,,,33.035,,,,,,
265.094,673.0,80.094,20.029,99.51,19.178,,,34.47,,,,,,
265.705,673.5,80.094,20.03,99.518,19.162,,,35.927,,,,,,
266.372,674.0,80.094,20.029,99.528,19.142,,,37.645,,,,,,
266.962,674.5,80.09,20.029,99.538,19.125,,,38.878,,,,,,
267.563,675.0,80.089,20.032,99.546,19.107,,,39.753,,,,,,
268.136,675.5,80.094,20.031,99.553,19.08,,,40.592,,,,,,
268.729,676.0,80.095,20.031,99.56,19.043,,,41.603,,,,,,
269.344,676.5,80.097,20.03,99.57,18.978,,,43.532,,,,,,
269.926,677.0,80.093,20.029,99.581,18.892,,,46.147,,,,,,
270.565,677.5,80.093,20.031,99.592,18.767,,,50.031,,,,,,
271.069,678.0,80.098,20.029,99.603,18.647,,,53.857,,,,,,
271.658,678.5,80.094,20.03,99.616,18.498,,,58.739,,,,,,
272.178,679.0,80.094,20.03,99.631,18.363,,,63.478,,,,,,
272.729,679.5,80.096,20.03,99.654,18.22,,,68.814,,,,,,
273.269,680.0,80.096,20.029,99.688,18.088,,,73.989,,,,,,
273.75,680.5,80.092,20.028,99.764,17.98,,,78.349,,,,,,
274.203,681.0,80.093,20.029,99.895,17.886,,,82.2,,,,,,
274.658,681.5,80.093,20.03,100.054,17.801,,,85.701,,,,,,
275.095,682.0,80.091,20.031,100.19,17.727,,,88.754,,,,,,
275.554,682.5,80.093,20.031,100.291,17.657,,,91.717,,,,,,
276.031,683.0,80.093,20.03,100.36,17.598,,,94.256,,,,,,
276.432,683.5,80.096,20.031,100.403,17.552,,,96.257,,,,,,
276.87,684.0,80.093,20.03,100.441,17.508,,,98.108,,,,,,
277.3,684.5,80.092,20.029,100.47,17.477,,,99.486,,,,,,
277.742,685.0,80.092,20.029,100.492,17.448,,,100.733,,,,,,
278.18,685.5,80.09,20.029,100.5,17.422,,,101.872,,,,,,
278.595,686.0,80.09,20.028,100.48,17.402,,,102.758,,,,,,
279.022,686.5,80.091,20.029,100.403,17.386,,,103.459,,,,,,
279.423,687.0,80.093,20.03,100.275,17.373,,,104.126,,,,,,
279.86,687.5,80.094,20.029,100.14,17.363,,,104.644,,,,,,
280.285,688.0,80.092,20.028,100.033,17.357,,,105.003,,,,,,
280.707,688.5,80.089,20.028,99.947,17.352,,,105.284,,,,,,
281.138,689.0,80.09,20.029,99.869,17.349,,,105.511,,,,,,
281.571,689.5,80.093,20.03,99.789,17.348,,,105.653,,,,,,
281.984,690.0,80.092,20.031,99.711,17.349,,,105.718,,,,,,
282.444,690.5,80.093,20.031,99.633,17.352,,,105.741,,,,,,
282.904,691.0,80.091,20.029,99.575,17.354,,,105.74,,,,,,
283.323,691.5,80.09,20.029,99.552,17.353,,,105.872,,,,,,
283.742,692.0,80.092,20.031,99.556,17.352,,,105.991,,,,,,
284.177,692.5,80.093,20.032,99.586,17.355,,,106.011,,,,,,
284.625,693.0,80.093,20.03,99.639,17.36,,,105.912,,,,,,
285.072,693.5,80.095,20.03,99.707,17.364,,,105.775,,,,,,
285.497,694.0,80.09,20.031,99.784,17.366,,,105.778,,,,,,
285.935,694.5,80.093,20.031,99.878,17.37,,,105.617,,,,,,
286.349,695.0,80.094,20.03,99.983,17.375,,,105.459,,,,,,
286.789,695.5,80.091,20.03,100.109,17.381,,,105.243,,,,,,
287.239,696.0,80.089,20.03,100.244,17.385,,,105.036,,,,,,
287.682,696.5,80.09,20.03,100.367,17.389,,,104.848,,,,,,
288.131,697.0,80.092,20.03,100.467,17.396,,,104.559,,,,,,
288.601,697.5,80.095,20.029,100.537,17.403,,,104.154,,,,,,
289.058,698.0,80.093,20.031,100.574,17.405,,,103.991,,,,,,
289.522,698.5,80.094,20.03,100.59,17.414,,,103.551,,,,,,
289.987,699.0,80.092,20.032,100.59,17.42,,,103.212,,,,,,
290.472,699.5,80.091,20.031,100.587,17.424,,,102.965,,,,,,
290.9,700.0,80.091,20.03,100.579,17.426,,,102.824,,,,,,
291.342,700.5,80.089,20.03,100.567,17.43,,,102.668,,,,,,
291.806,701.0,80.092,20.03,100.55,17.435,,,102.526,,,,,,
292.265,701.5,80.096,20.031,100.53,17.439,,,102.433,,,,,,
292.744,702.0,80.094,20.031,100.513,17.443,,,102.364,,,,,,
293.231,702.5,80.092,20.031,100.499,17.45,,,102.246,,,,,,
293.718,703.0,80.092,20.03,100.488,17.457,,,102.099,,,,,,
294.21,703.5,80.09,20.03,100.478,17.465,,,101.953,,,,,,
294.66,704.0,80.089,20.03,100.466,17.474,,,101.716,,,,,,
295.102,704.5,80.092,20.03,100.452,17.486,,,101.297,,,,,,
295.555,705.0,80.095,20.031,100.432,17.502,,,100.625,,,,,,
296.025,705.5,80.092,20.032,100.41,17.517,,,99.805,,,,,,
296.48,706.0,80.094,20.031,100.397,17.536,,,98.909,,,,,,
296.956,706.5,80.094,20.031,100.38,17.559,,,98.025,,,,,,
297.394,707.0,80.097,20.029,100.362,17.581,,,97.227,,,,,,
297.88,707.5,80.093,20.03,100.342,17.605,,,96.319,,,,,,
298.334,708.0,80.093,20.03,100.325,17.628,,,95.398,,,,,,
298.76,708.5,80.093,20.03,100.312,17.65,,,94.507,,,,,,
299.191,709.0,80.093,20.03,100.298,17.673,,,93.559,,,,,,
299.639,709.5,80.092,20.031,100.279,17.697,,,92.58,,,,,,
300.094,710.0,80.091,20.03,100.261,17.719,,,91.777,,,,,,
300.563,710.5,80.093,20.028,100.248,17.739,,,91.107,,,,,,
301.007,711.0,80.087,20.032,100.24,17.762,,,90.336,,,,,,
301.448,711.5,80.091,20.029,100.229,17.785,,,89.6,,,,,,
301.888,712.0,80.089,20.031,100.222,17.81,,,88.715,,,,,,
302.374,712.5,80.092,20.03,100.217,17.835,,,87.782,,,,,,
302.912,713.0,80.094,20.03,100.214,17.864,,,86.85,,,,,,
303.506,713.5,80.097,20.031,100.22,17.902,,,85.653,,,,,,
304.028,714.0,80.097,20.03,100.226,17.934,,,84.732,,,,,,
304.64,714.5,80.093,20.03,100.24,17.982,,,83.22,,,,,,
305.303,715.0,80.095,20.029,100.259,18.039,,,81.278,,,,,,
305.919,715.5,80.091,20.032,100.278,18.093,,,79.365,,,,,,
306.445,716.0,80.094,20.03,100.293,18.14,,,77.622,,,,,,
306.901,716.5,80.095,20.031,100.298,18.172,,,76.344,,,,,,
307.358,717.0,80.094,20.031,100.295,18.201,,,75.128,,,,,,
307.852,717.5,80.094,20.03,100.288,18.223,,,74.072,,,,,,
308.392,718.0,80.099,20.031,100.273,18.24,,,73.208,,,,,,
308.961,718.5,80.094,20.031,100.252,18.25,,,72.566,,,,,,
309.596,719.0,80.091,20.032,100.225,18.262,,,71.821,,,,,,
310.256,719.5,80.094,20.032,100.192,18.273,,,71.196,,,,,,
310.888,720.0,80.094,20.031,100.166,18.291,,,70.35,,,,,,
311.526,720.5,80.092,20.031,100.166,18.316,,,69.291,,,,,,
312.0,721.0,80.099,20.029,100.193,18.34,,,68.324,,,,,,
312.464,721.5,80.094,20.03,100.211,18.367,,,67.201,,,,,,
312.938,722.0,80.091,20.031,100.209,18.394,,,66.146,,,,,,
313.432,722.5,80.092,20.031,100.195,18.425,,,64.889,,,,,,
313.952,723.0,80.094,20.032,100.181,18.463,,,63.415,,,,,,
314.448,723.5,80.097,20.03,100.177,18.503,,,62.007,,,,,,
314.909,724.0,80.098,20.031,100.179,18.549,,,60.346,,,,,,
315.406,724.5,80.096,20.03,100.181,18.605,,,58.351,,,,,,
316.037,725.0,80.092,20.029,100.17,18.69,,,55.338,,,,,,
316.69,725.5,80.093,20.03,100.138,18.791,,,51.762,,,,,,
317.22,726.0,80.096,20.029,100.106,18.88,,,48.55,,,,,,
318.034,726.5,80.095,20.03,100.069,19.021,,,43.367,,,,,,
318.856,727.0,80.092,20.029,100.025,19.158,,,38.241,,,,,,
319.458,727.5,80.095,20.029,99.974,19.252,,,34.611,,,,,,
320.408,728.0,80.092,20.028,99.876,19.389,,,29.184,,,,,,
321.447,728.5,80.091,20.029,99.793,19.51,,,24.338,,,,,,
322.312,729.0,80.09,20.031,99.741,19.595,,,20.833,,,,,,
323.098,729.5,80.093,20.031,99.734,19.66,,,18.227,,,,,,
323.948,730.0,80.094,20.029,99.765,19.717,,,15.896,,,,,,
324.706,730.5,80.094,20.031,99.804,19.758,,,14.219,,,,,,
325.58,731.0,80.096,20.028,99.852,19.803,,,12.351,,,,,,
326.4,731.5,80.093,20.031,99.885,19.84,,,10.893,,,,,,
327.283,732.0,80.092,20.031,99.898,19.867,,,9.766,,,,,,
328.108,732.5,80.094,20.029,99.901,19.889,,,8.859,,,,,,
328.987,733.0,80.091,20.03,99.899,19.909,,,8.08,,,,,,
329.747,733.5,80.096,20.03,99.886,19.923,,,7.465,,,,,,
330.626,734.0,80.091,20.029,99.844,19.938,,,6.887,,,,,,
331.505,734.5,80.093,20.031,99.772,19.95,,,6.391,,,,,,
332.311,735.0,80.094,20.031,99.69,19.962,,,5.946,,,,,,
333.076,735.5,80.096,20.031,99.605,19.968,,,5.686,,,,,,
333.95,736.0,80.093,20.031,99.514,19.979,,,5.254,,,,,,
334.756,736.5,80.092,20.029,99.455,19.985,,,4.975,,,,,,
335.52,737.0,80.09,20.031,99.419,19.988,,,4.823,,,,,,
336.278,737.5,80.094,20.031,99.403,19.995,,,4.586,,,,,,
337.052,738.0,80.092,20.031,99.391,19.997,,,4.433,,,,,,
337.835,738.5,80.095,20.031,99.391,20.001,,,4.258,,,,,,
338.582,739.0,80.09,20.03,99.39,20.006,,,4.053,,,,,,
339.432,739.5,80.092,20.029,99.386,20.011,,,3.874,,,,,,
340.13,740.0,80.095,20.029,99.385,20.013,,,3.796,,,,,,
340.858,740.5,80.09,20.028,99.384,20.017,,,3.624,,,,,,
341.584,741.0,80.092,20.03,99.384,20.015,,,3.678,,,,,,
342.327,741.5,80.095,20.032,99.384,20.016,,,3.677,,,,,,
343.023,742.0,80.092,20.032,99.383,20.018,,,3.598,,,,,,
343.708,742.5,80.094,20.028,99.383,20.023,,,3.389,,,,,,
344.403,743.0,80.092,20.031,99.384,20.028,,,3.191,,,,,,
345.142,743.5,80.095,20.03,99.382,20.025,,,3.253,,,,,,
345.78,744.0,80.094,20.031,99.381,20.027,,,3.147,,,,,,
346.58,744.5,80.096,20.031,99.378,20.033,,,2.864,,,,,,
347.228,745.0,80.095,20.03,99.378,20.033,,,2.853,,,,,,
347.911,745.5,80.097,20.029,99.375,20.034,,,2.799,,,,,,
348.554,746.0,80.093,20.028,99.374,20.036,,,2.701,,,,,,
349.246,746.5,80.095,20.031,99.375,20.039,,,2.618,,,,,,
349.899,747.0,80.094,20.029,99.375,20.041,,,2.585,,,,,,
350.597,747.5,80.097,20.031,99.375,20.041,,,2.627,,,,,,
351.199,748.0,80.095,20.028,99.376,20.042,,,2.607,,,,,,
351.896,748.5,80.093,20.031,99.375,20.044,,,2.51,,,,,,
352.526,749.0,80.09,20.029,99.376,20.046,,,2.424,,,,,,
353.196,749.5,80.094,20.031,99.379,20.046,,,2.418,,,,,,
353.846,750.0,80.095,20.03,99.379,20.048,,,2.316,,,,,,
354.49,750.5,80.096,20.031,99.38,20.048,,,2.293,,,,,,
355.153,751.0,80.094,20.029,99.38,20.048,,,2.274,,,,,,
355.697,751.5,80.094,20.03,99.381,20.052,,,2.112,,,,,,
356.342,752.0,80.094,20.03,99.38,20.051,,,2.097,,,,,,
357.039,752.5,80.095,20.03,99.379,20.051,,,2.085,,,,,,
357.674,753.0,80.091,20.029,99.378,20.053,,,2.017,,,,,,
358.304,753.5,80.093,20.031,99.376,20.052,,,2.065,,,,,,
359.034,754.0,80.094,20.03,99.373,20.057,,,1.841,,,,,,
359.591,754.5,80.089,20.031,99.373,20.057,,,1.836,,,,,,
360.185,755.0,80.094,20.03,99.373,20.057,,,1.828,,,,,,
360.765,755.5,80.091,20.029,99.377,20.057,,,1.794,,,,,,
361.374,756.0,80.092,20.029,99.382,20.056,,,1.831,,,,,,
361.942,756.5,80.092,20.03,99.387,20.058,,,1.767,,,,,,
362.55,757.0,80.096,20.03,99.388,20.058,,,1.753,,,,,,
363.215,757.5,80.095,20.03,99.39,20.058,,,1.757,,,,,,
363.794,758.0,80.092,20.031,99.392,20.059,,,1.727,,,,,,
364.375,758.5,80.094,20.031,99.39,20.056,,,1.808,,,,,,
364.964,759.0,80.091,20.032,99.388,20.057,,,1.8,,,,,,
365.581,759.5,80.093,20.031,99.385,20.058,,,1.739,,,,,,
366.167,760.0,80.095,20.031,99.38,20.06,,,1.648,,,,,,
366.739,760.5,80.093,20.03,99.376,20.065,,,1.472,,,,,,
367.341,761.0,80.097,20.032,99.375,20.066,,,1.417,,,,,,
367.897,761.5,80.095,20.03,99.373,20.063,,,1.525,,,,,,
368.484,762.0,80.096,20.031,99.373,20.062,,,1.578,,,,,,
369.066,762.5,80.089,20.03,99.376,20.063,,,1.543,,,,,,
369.636,763.0,80.096,20.031,99.377,20.061,,,1.639,,,,,,
370.196,763.5,80.095,20.03,99.378,20.061,,,1.636,,,,,,
370.786,764.0,80.098,20.031,99.38,20.065,,,1.466,,,,,,
371.407,764.5,80.095,20.029,99.383,20.061,,,1.616,,,,,,
371.884,765.0,80.096,20.032,99.386,20.064,,,1.487,,,,,,
372.428,765.5,80.094,20.031,99.386,20.067,,,1.372,,,,,,
373.012,766.0,80.098,20.03,99.39,20.064,,,1.455,,,,,,
373.547,766.5,80.093,20.029,99.388,20.066,,,1.379,,,,,,
374.173,767.0,80.091,20.03,99.386,20.067,,,1.34,,,,,,
374.758,767.5,80.095,20.032,99.389,20.067,,,1.317,,,,,,
375.308,768.0,80.095,20.03,99.39,20.07,,,1.196,,,,,,
375.836,768.5,80.091,20.029,99.391,20.069,,,1.216,,,,,,
376.363,769.0,80.095,20.03,99.391,20.069,,,1.18,,,,,,
376.868,769.5,80.094,20.031,99.391,20.071,,,1.089,,,,,,
377.467,770.0,80.088,20.031,99.392,20.073,,,1.01,,,,,,
378.068,770.5,80.094,20.032,99.392,20.072,,,1.044,,,,,,
378.56,771.0,80.094,20.03,99.392,20.074,,,0.941,,,,,,
379.108,771.5,80.095,20.03,99.392,20.075,,,0.884,,,,,,
379.686,772.0,80.096,20.029,99.394,20.073,,,0.981,,,,,,
380.27,772.5,80.096,20.03,99.394,20.074,,,0.925,,,,,,
380.782,773.0,80.093,20.029,99.394,20.076,,,0.854,,,,,,
381.34,773.5,80.091,20.029,99.393,20.079,,,0.742,,,,,,
381.913,774.0,80.094,20.027,99.393,20.078,,,0.774,,,,,,
382.454,774.5,80.097,20.028,99.392,20.076,,,0.868,,,,,,
382.945,775.0,80.095,20.031,99.391,20.078,,,0.765,,,,,,
383.458,775.5,80.09,20.029,99.394,20.077,,,0.783,,,,,,
384.081,776.0,80.089,20.029,99.395,20.082,,,0.597,,,,,,
384.583,776.5,80.091,20.031,99.393,20.077,,,0.79,,,,,,
385.114,777.0,80.093,20.03,99.39,20.08,,,0.708,,,,,,
385.658,777.5,80.097,20.031,99.388,20.08,,,0.69,,,,,,
386.245,778.0,80.097,20.031,99.389,20.079,,,0.692,,,,,,
386.773,778.5,80.095,20.03,99.389,20.08,,,0.612,,,,,,
387.321,779.0,80.094,20.029,99.39,20.082,,,0.512,,,,,,
387.81,779.5,80.096,20.03,99.392,20.083,,,0.493,,,,,,
388.291,780.0,80.093,20.03,99.391,20.082,,,0.507,,,,,,
388.805,780.5,80.093,20.031,99.392,20.083,,,0.479,,,,,,
389.411,781.0,80.099,20.031,99.391,20.081,,,0.565,,,,,,
389.929,781.5,80.094,20.028,99.394,20.084,,,0.399,,,,,,
390.484,782.0,80.096,20.03,99.396,20.081,,,0.479,,,,,,
390.985,782.5,80.095,20.03,99.398,20.086,,,0.289,,,,,,
391.489,783.0,80.09,20.03,99.398,20.084,,,0.37,,,,,,
392.042,783.5,80.097,20.032,99.401,20.083,,,0.431,,,,,,
392.534,784.0,80.092,20.03,99.4,20.083,,,0.462,,,,,,
393.03,784.5,80.091,20.029,99.401,20.083,,,0.448,,,,,,
393.502,785.0,80.091,20.031,99.401,20.084,,,0.423,,,,,,
394.085,785.5,80.095,20.03,99.401,20.086,,,0.351,,,,,,
394.606,786.0,80.096,20.03,99.403,20.086,,,0.354,,,,,,
395.12,786.5,80.09,20.029,99.403,20.089,,,0.271,,,,,,
395.618,787.0,80.091,20.031,99.404,20.087,,,0.339,,,,,,
396.151,787.5,80.093,20.029,99.405,20.086,,,0.389,,,,,,
396.661,788.0,80.096,20.031,99.404,20.086,,,0.396,,,,,,
397.158,788.5,80.096,20.032,99.403,20.09,,,0.232,,,,,,
397.666,789.0,80.095,20.03,99.402,20.089,,,0.274,,,,,,
398.151,789.5,80.094,20.029,99.402,20.09,,,0.261,,,,,,
398.681,790.0,80.093,20.03,99.404,20.088,,,0.302,,,,,,
399.203,790.5,80.091,20.03,99.405,20.089,,,0.277,,,,,,
399.699,791.0,80.091,20.029,99.405,20.088,,,0.325,,,,,,
