Repository: MaCFP/matl-db

# matl-db

#### Welcome to the MaCFP Condensed Phase Subgroup database!

The MaCFP Condensed Phase Working Group was organized to enable the fire safety science research community to make significant progress towards establishing a common framework for the selection of experiments and the methodologies used to analyze these experiments when developing pyrolysis models. Key objectives of this effort include:
- Cataloguing current approaches used to parameterize pyrolysis models;
- Developing standard data set formats for experimental data on pyrolysis;
- Developing requirements for data set quality and establishing a data review committee;
- Quantifying the inter-laboratory variability for comparable experimental datasets; and
- Assessing the impact of the variability of model parameters on fire growth predictions

#### In preparation for MaCFP-4, please read the following:

[Guidelines for Participation in the MaCFP-4 Workshop (2026)](https://github.com/MaCFP/macfp-db/releases/download/macfp-4.0/MaCFP-4_Guidelines_for_Participation.pdf)

[Presentation of Target Experiments and Modeling Guidelines for the upcoming MaCFP-4 Workshop (meeting recording and presentation slides)](https://github.com/MaCFP/macfp-db/releases/tag/macfp-4.0)

Please visit our [wiki pages](https://github.com/MaCFP/matl-db/wiki/How-to-Contribute) for additional details, including how to contribute (experimentalists and modelers).

#### Presentations for previous MaCFP workshops can be found on online:

[**MaCFP-4 (La Rochelle, 2026)**](https://github.com/MaCFP/macfp-db/releases/tag/macfp-4.0)

[**MaCFP-3 (Tsukuba, 2023)**](https://github.com/MaCFP/macfp-db/releases/tag/macfp-3.0)

[**MaCFP-2 (Waterloo, 2021)**](https://github.com/MaCFP/matl-db/releases/tag/v1.1.0)

[MaCFP-2 Preliminary Summary of Experimental Measurements](https://github.com/MaCFP/matl-db/releases/tag/v1.0.0)

#### Virtual Discusion Forum
If you have questions regarding any of the activities or measurement data of the MaCFP Condensed Subgroup, please [start a discussion post](https://github.com/MaCFP/matl-db/discussions). The purpose of this forum is to facilitate data sharing and model development to improve computational predictions of thermal degradation and pyrolysis in fire.

If you find problems with the database or if you have suggestions for improvement, please submit an [Issue](https://github.com/MaCFP/matl-db/issues).

# README File for Missoula Fire Science Laboratory

## Experimental Conditions: TGA
A NETZSCH STA 449F5 Jupiter was used to simultaneously conduct Thermogravimetric Analysis (TGA) experiments.

* Heating Rate: 10 K/min
* Temperature program
  * Initial Temperature: 291-293 K
  * Initial Isotherm: 30 s (hold at 313 K for 30 s)
  * Maximum Temperature: 800 K
  * Final Isotherm: None
* Sample mass: 5 mg +/- 0.2 mg
* Sample geometry: Powdered
* Calibration type: Before each experiment, a baseline test was performed using an empty crucible. Temperature/Heat flow calibration were performed every 12 months (or 100 tests, whichever is sooner) using a set of 6 reference materials with melting temperatures between 60-820 C
* Crucible 
  * Type: AL203 (Alumina)
  * Volume: 85 uL
  * Diameter: 6.8 mm
  * Mass: 140 mg +/- 2 mg
  * Lid: False
  * Note: Al203 Alumina crucibles (outer diameter 6.8mm / volume 85 uL) without a lid.
* Carrier Gas
  * Type: Nitrogen
  * Flow rate: 50 ml/min
  * Note: Ultra High Purity (UHP) Nitrogen
* Instrument
  * Type: NETZSCH/STA 449F5 Jupiter
  * Furnace Type: Platinum
  * Notes: None
  
|Test Name	| O2 volume %	| Initial Sample Mass (mg)|
|-----------| ------------|-------------------------|
|MFSL_TGA_N2_10K_R1 |	0	| 4.944|
|MFSL_TGA_N2_10K_R2 |	0 |	5.079|
|MFSL_TGA_N2_10K_R3 | 0 | 4.836|

File: Wood/Calibration_Data/MFSL/MFSL_TGA_N2_10K_R2.csv (part 1 of 13)
Time(s),Temperature (K),Mass (mg)
0,291.311,5.079
0.6,291.325,5.079
1.2,291.317,5.078699831
1.8,291.316,5.078500226
2.4,291.322,5.078300114
3,291.318,5.078300114
3.6,291.318,5.078599775
4.2,291.314,5.079699886
4.8,291.313,5.081399828
5.4,291.318,5.086400103
6,291.318,5.086300047
6.6,291.318,5.085799765
7.2,291.321,5.085700217
7.8,291.32,5.085500104
8.4,291.306,5.084700162
9,291.317,5.085299992
9.6,291.319,5.087799875
10.2,291.335,5.086300047
10.8,291.314,5.085999878
11.4,291.322,5.086500159
12,291.316,5.085500104
12.6,291.307,5.084700162
13.2,291.329,5.084700162
13.8,291.324,5.083299881
14.4,291.332,5.082900164
15,291.31,5.082000165
15.6,291.316,5.081399828
16.2,291.329,5.080900054
16.8,291.334,5.080300224
17.4,291.331,5.080000055
18,291.318,5.080200168
18.6,291.323,5.07959983
19.2,291.334,5.078200058
19.8,291.334,5.079100056
20.4,291.349,5.078500226
21,291.328,5.07840017
21.6,291.352,5.077799832
22.2,291.331,5.078899944
22.8,291.344,5.079300169
23.4,291.338,5.078599775
24,291.346,5.077699776
24.6,291.341,5.078899944
25.2,291.365,5.080000055
25.8,291.347,5.07959983
26.4,291.355,5.079499774
27,291.361,5.079300169
27.6,291.355,5.078699831
28.2,291.365,5.078899944
28.8,291.377,5.079499774
29.4,291.372,5.079799943
30,291.372,5.079799943
30.6,291.385,5.080100111
31.2,291.382,5.080499829
31.8,291.383,5.08100011
32.4,291.379,5.080499829
33,291.377,5.080100111
33.6,291.385,5.07959983
34.2,291.384,5.079499774
34.8,291.404,5.07959983
35.4,291.393,5.079699886
36,291.401,5.079799943
36.6,291.412,5.079699886
37.2,291.408,5.079699886
37.8,291.419,5.079400225
38.4,291.399,5.079200113
39,291.407,5.079100056
39.6,291.429,5.079
40.2,291.43,5.079300169
40.8,291.445,5.079200113
41.4,291.449,5.079300169
42,291.446,5.079300169
42.6,291.442,5.079400225
43.2,291.461,5.079499774
43.8,291.453,5.07959983
44.4,291.48,5.079499774
45,291.468,5.079499774
45.6,291.484,5.079499774
46.2,291.486,5.079499774
46.8,291.512,5.079400225
47.4,291.51,5.079400225
48,291.531,5.079300169
48.6,291.523,5.079200113
49.2,291.539,5.079100056
49.8,291.526,5.079
50.4,291.543,5.078899944
51,291.542,5.078799887
51.6,291.557,5.078699831
52.2,291.568,5.078599775
52.8,291.575,5.078599775
53.4,291.574,5.078599775
54,291.584,5.078500226
54.6,291.619,5.078500226
55.2,291.613,5.078500226
55.8,291.635,5.078500226
56.4,291.643,5.078500226
57,291.645,5.078500226
57.6,291.651,5.078500226
58.2,291.665,5.078799887
58.8,291.681,5.079
59.4,291.687,5.079200113
60,291.698,5.079300169
60.6,291.702,5.079499774
61.2,291.7,5.079499774
61.8,291.715,5.079300169
62.4,291.736,5.079400225
63,291.742,5.079400225
63.6,291.759,5.079499774
64.2,291.753,5.079300169
64.8,291.777,5.079300169
65.4,291.776,5.079200113
66,291.792,5.079100056
66.6,291.799,5.079100056
67.2,291.829,5.079
67.8,291.814,5.078899944
68.4,291.834,5.078799887
69,291.859,5.078699831
69.6,291.87,5.078799887
70.2,291.901,5.078699831
70.8,291.909,5.078699831
71.4,291.924,5.078699831
72,291.922,5.078599775
72.6,291.962,5.07840017
73.2,291.962,5.078200058
73.8,291.981,5.077999945
74.4,291.997,5.077899889
75,292.012,5.077899889
75.6,292.026,5.078100001
76.2,292.032,5.078200058
76.8,292.056,5.07840017
77.4,292.089,5.078799887
78,292.087,5.079200113
78.6,292.111,5.079499774
79.2,292.128,5.079699886
79.8,292.148,5.079699886
80.4,292.154,5.07959983
81,292.177,5.079300169
81.6,292.204,5.079100056
82.2,292.22,5.078799887
82.8,292.243,5.078699831
83.4,292.263,5.078699831
84,292.287,5.078500226
84.6,292.312,5.078500226
85.2,292.327,5.078300114
85.8,292.343,5.078200058
86.4,292.374,5.078100001
87,292.391,5.077600228
87.6,292.424,5.077699776
88.2,292.44,5.077699776
88.8,292.475,5.077600228
89.4,292.477,5.077600228
89.9502,292.499,5.077600228
92.9502,292.628,5.077400115
95.9502,292.749,5.076199947
98.9502,292.876,5.076500116
101.9502,293.022,5.074900231
104.9502,293.163,5.073700064
107.9502,293.331,5.073700064
110.9502,293.465,5.072800065
113.9502,293.634,5.071900066
116.9502,293.823,5.071000067
119.9502,294.003,5.069899956
122.9502,294.15,5.069400182
125.9502,294.364,5.068500183
128.9502,294.549,5.066700186
131.9502,294.744,5.065399962
134.9502,294.948,5.063000134
137.9502,295.145,5.06169991
140.9502,295.373,5.059999969
143.9502,295.567,5.058400084
146.9502,295.772,5.055800144
149.9502,295.982,5.05449992
152.9502,296.212,5.053000091
155.9502,296.43,5.051799923
158.9502,296.67,5.050799868
161.9502,296.895,5.049400096
164.9502,297.125,5.047899759
167.9502,297.358,5.046800156
170.9502,297.592,5.045599988
173.9502,297.84,5.04439982
176.9502,298.069,5.043200161
179.9502,298.321,5.042100049
182.9502,298.542,5.039700222
185.9502,298.798,5.037099774
188.9502,299.04,5.035599945
191.9502,299.278,5.034200173
194.9502,299.513,5.032200062
197.9502,299.765,5.030400065
200.9502,299.999,5.028399955
203.9502,300.243,5.025800015
206.9502,300.489,5.023799904
209.9502,300.719,5.022099963
212.9502,300.96,5.019399967
215.9502,301.199,5.017599969
218.9502,301.439,5.016000084
221.9502,301.683,5.014499747
224.9502,301.9,5.012899862
227.9502,302.153,5.011199921
230.9502,302.384,5.008499925
233.9502,302.599,5.005499759
236.9502,302.852,5.003899874
239.9502,303.078,5.001999821
242.9502,303.31,4.999900162
245.9502,303.536,4.998200221
248.9502,303.753,4.996400223
251.9502,303.978,4.9942
254.9502,304.185,4.991500004
257.9502,304.421,4.989499894
260.9502,304.635,4.98759984
263.9502,304.849,4.9849999
266.9502,305.07,4.981900186
269.9502,305.279,4.979800019
272.9502,305.503,4.977699853
275.9502,305.699,4.975099913
278.9502,305.91,4.972900198
281.9502,306.11,4.96969992
284.9502,306.312,4.967200036
287.9502,306.496,4.965199926
290.9502,306.678,4.963199816
293.9502,306.905,4.960799988
296.9502,307.079,4.958300105
299.9502,307.276,4.956199938
302.9502,307.469,4.953000168
305.9502,307.641,4.950699889
308.9502,307.853,4.948400118
311.9502,308.007,4.945999782
314.9502,308.178,4.943000125
317.9502,308.372,4.941900014
320.9502,308.535,4.939799847
323.9502,308.699,4.938300018
326.9502,308.874,4.935800135
329.9502,309.018,4.934599967
332.9502,309.178,4.931599802
335.9502,309.356,4.929699748
338.9502,309.503,4.926999751
341.9502,309.661,4.924800036
344.9502,309.809,4.921899927
347.9502,309.959,4.919899817
350.9502,310.093,4.917700102
353.9502,310.25,4.915299767
356.9502,310.392,4.912799883
359.9502,310.522,4.910600168
362.9502,310.67,4.908500002
365.9502,310.806,4.90680006
368.9502,310.932,4.905300232
371.9502,311.069,4.903300121
374.9502,311.193,4.901500124
377.9502,311.31,4.900099844
380.9502,311.437,4.897900129
383.9502,311.565,4.896100131
386.9502,311.676,4.89440019
389.9502,311.779,4.891700193
392.9502,311.895,4.890800195
395.9502,312.011,4.889800139
398.9502,312.113,4.889299858
401.9502,312.222,4.88749986
404.9502,312.328,4.885100033
407.9502,312.445,4.883600204
410.9502,312.535,4.881600094
413.9502,312.634,4.880000209
416.9502,312.728,4.878399816
419.9502,312.835,4.877200156
422.9502,312.915,4.874899877
425.9502,313.012,4.87309988
428.9502,313.084,4.871099769
431.9502,313.181,4.869800053
434.9502,313.261,4.867400226
437.9502,313.324,4.865899889
440.9502,313.424,4.863899779
443.9502,313.516,4.862299894
446.9502,313.587,4.860499896
449.9502,313.665,4.858799955
452.9502,313.723,4.85660024
455.9502,313.795,4.85519996
458.9502,313.856,4.85319985
461.9502,313.927,4.851299796
464.9502,313.999,4.850499853
467.9502,314.064,4.84940025
470.9502,314.131,4.848599799
473.9502,314.195,4.847699801
476.9502,314.254,4.845700198
479.9502,314.299,4.845299973
482.9502,314.362,4.844500031
485.9502,314.421,4.843199807
488.9502,314.47,4.842000147
491.9502,314.522,4.840599866
494.9502,314.56,4.839599811
497.9502,314.624,4.838500208
500.9502,314.651,4.83730004
503.9502,314.715,4.835099817
506.9502,314.746,4.834600044
509.9502,314.791,4.833599989
512.9502,314.846,4.832200216
515.9502,314.899,4.830799936
518.9502,314.916,4.829599768
521.9502,314.97,4.828600221
524.9502,315.003,4.827600166
527.9502,315.042,4.825700112
530.9502,315.067,4.825499999
533.9502,315.11,4.825099774
536.9502,315.136,4.824199775
539.9502,315.17,4.823100172
542.9502,315.201,4.822699947
545.9502,315.234,4.821499779
548.9502,315.255,4.820200063
551.9502,315.293,4.819200008
554.9502,315.308,4.818300009
557.9502,315.351,4.816700124
560.9502,315.37,4.816299899
563.9502,315.384,4.8153999
566.9502,315.41,4.815100239
569.9502,315.431,4.814700014
572.9502,315.447,4.814000128
575.9502,315.456,4.813100129
578.9502,315.483,4.811699849
581.9502,315.512,4.81079985
584.9502,315.525,4.809899851
587.9502,315.531,4.808999852
590.9502,315.55,4.807900249
593.9502,315.583,4.807399967
596.9502,315.588,4.806600025
599.9502,315.581,4.805800082
602.9502,315.589,4.80500014
605.9502,315.609,4.804000085
608.9502,315.618,4.803000029
611.9502,315.621,4.801300088
614.9502,315.622,4.800999919
617.9502,315.632,4.800799807
620.9502,315.648,4.800300033
623.9502,315.652,4.799799752
626.9502,315.656,4.799299978
629.9502,315.674,4.798700148
632.9502,315.674,4.797999754
635.9502,315.681,4.797299868
638.9502,315.667,4.796700038
641.9502,315.671,4.796199756
644.9502,315.676,4.795200209
647.9502,315.679,4.794699928
650.9502,315.682,4.795000097
653.9502,315.67,4.794799984
656.9502,315.684,4.794399759
659.9502,315.676,4.794000041
662.9502,315.676,4.793400212
665.9502,315.676,4.793200099
668.9502,315.68,4.79289993
671.9502,315.669,4.792400156
674.9502,315.662,4.791899875
677.9502,315.648,4.791300045
680.9502,315.649,4.790999876
683.9502,315.649,4.790600159
686.9502,315.656,4.790600159
689.9502,315.632,4.790500103
692.9502,315.624,4.789500047
695.9502,315.62,4.788700105
698.9502,315.61,4.788600049
701.9502,315.607,4.788399936
704.9502,315.593,4.788000219
707.9502,315.569,4.787599994
710.9502,315.579,4.787199768
713.9502,315.571,4.786900107
716.9502,315.575,4.78629977
719.9502,315.55,4.786000109
722.9502,315.532,4.786000109
725.9502,315.526,4.785900052
728.9502,315.519,4.785599883
731.9502,315.501,4.785399771
734.9502,315.499,4.78510011
737.9502,315.477,4.784799941
740.9502,315.454,4.784699885
743.9502,315.448,4.784899997
746.9502,315.439,4.784699885
749.9502,315.422,4.784300167
752.9502,315.408,4.783799886
755.9502,315.393,4.782799831
758.9502,315.384,4.782300057
761.9502,315.362,4.781999888
764.9502,315.351,4.781799776
767.9502,315.344,4.781700227
770.9502,315.315,4.781799776
773.9502,315.317,4.781899832
776.9502,315.292,4.781700227
779.9502,315.282,4.781099889
782.9502,315.261,4.780500059
785.9502,315.255,4.779999778
788.9502,315.239,4.779500004
791.9502,315.233,4.778900174
794.9502,315.202,4.77819978
797.9502,315.181,4.777499894
800.9502,315.174,4.776699952
803.9502,315.165,4.776399783
806.9502,315.13,4.776300234
809.9502,315.126,4.776000065
812.9502,315.11,4.775900009
815.9502,315.091,4.77559984
818.9502,315.059,4.775100067
821.9502,315.064,4.774500237
824.9502,315.044,4.773099956
827.9502,315.009,4.771899789
830.9502,314.989,4.771600128
833.9502,315.008,4.77180024
836.9502,314.993,4.771600128
839.9502,314.946,4.771199903
842.9502,314.933,4.771199903
845.9502,314.914,4.77099979
848.9502,314.907,4.77099979
851.9502,314.88,4.771299959
854.9502,314.867,4.771299959
857.9502,314.844,4.771199903
860.9502,314.82,4.770900242
863.9502,314.809,4.770600073
866.9502,314.805,4.770099791
869.9502,314.782,4.769299849
872.9502,314.764,4.768800075
875.9502,314.747,4.76839985
878.9502,314.718,4.768000133
881.9502,314.695,4.76780002
884.9502,314.67,4.767900076
887.9502,314.664,4.767900076
890.9502,314.645,4.768100189
893.9502,314.628,4.768499906
896.9502,314.604,4.768700019
899.9502,314.595,4.768900131
902.9502,314.58,4.769199792
905.9502,314.554,4.769700074
908.9502,314.529,4.770000243
911.9502,314.534,4.770299904
914.9502,314.504,4.770500016
917.9502,314.498,4.770500016
920.9502,314.468,4.770500016
923.9502,314.469,4.770500016
926.9502,314.436,4.770500016
929.9502,314.412,4.77039996
932.9502,314.396,4.770299904
935.9502,314.379,4.770199847
938.9502,314.359,4.770099791
941.9502,314.346,4.770099791
944.9502,314.341,4.770000243
947.9502,314.308,4.770000243
950.9502,314.291,4.770000243
953.9502,314.269,4.770500016
956.9502,314.262,4.770800185
959.9502,314.241,4.770199847
962.9502,314.233,4.770000243
965.9502,314.225,4.770000243
968.9502,314.203,4.769700074
971.9502,314.18,4.769100244
974.9502,314.179,4.769000188
977.9502,314.153,4.769000188
980.9502,314.135,4.769000188
983.9502,314.117,4.769000188
986.9502,314.092,4.768900131
989.9502,314.09,4.769000188
992.9502,314.085,4.769199792
995.9502,314.052,4.769299849
998.9502,314.046,4.769199792
1001.9502,314.03,4.769100244
1004.9502,314.025,4.769100244
1007.9502,313.994,4.769100244
1010.9502,313.96,4.769100244
1013.9502,313.967,4.769000188
1016.9502,313.956,4.768900131
1019.9502,313.945,4.768599962
1022.9502,313.935,4.768499906
1025.9502,313.911,4.768499906
1028.9502,313.896,4.768499906
1031.9502,313.874,4.768499906
1034.9502,313.863,4.76839985
1037.9502,313.849,4.768299794
1040.9502,313.848,4.768299794
1043.9502,313.823,4.768299794
1046.9502,313.81,4.768299794
1049.9502,313.801,4.768299794
1052.9502,313.798,4.768200245
1055.9502,313.779,4.768200245
1058.9502,313.751,4.768100189
1061.9502,313.726,4.768100189
1064.9502,313.724,4.767900076
1067.9502,313.704,4.767699964
1070.9502,313.674,4.767300246
1073.9502,313.683,4.766599852
1076.9502,313.674,4.765899966
1079.9502,313.651,4.765400192
1082.9502,313.643,4.765400192
1085.9502,313.639,4.764999967
1088.9502,313.617,4.764899911
1091.9502,313.611,4.764999967
1094.9502,313.608,4.764899911
1097.9502,313.604,4.764799855
1100.9502,313.589,4.764699798
1103.9502,313.581,4.76460025
1106.9502,313.584,4.764699798
1109.9502,313.561,4.764899911
1112.9502,313.54,4.765300136
1115.9502,313.526,4.765500249
1118.9502,313.51,4.765500249
1121.9502,313.513,4.765599797
1124.9502,313.507,4.765599797
1127.9502,313.493,4.765599797
1130.9502,313.477,4.765699853
1133.9502,313.486,4.765699853
1136.9502,313.46,4.765699853
1139.9502,313.437,4.765699853
1142.9502,313.441,4.765699853
1145.9502,313.431,4.765699853
1148.9502,313.441,4.765500249
1151.9502,313.415,4.765500249
1154.9502,313.411,4.765500249
1157.9502,313.403,4.765500249
1160.9502,313.384,4.765500249
1163.9502,313.387,4.765500249
1166.9502,313.377,4.765500249
1169.9502,313.37,4.765500249
1172.9502,313.374,4.765500249
1175.9502,313.362,4.765500249
1178.9502,313.337,4.765500249
1181.9502,313.341,4.765500249
1184.9502,313.341,4.765500249
1187.9502,313.316,4.765500249
1190.9502,313.308,4.764099968
1193.9502,313.3,4.763400082
1196.9502,313.296,4.76319997
1199.9502,313.285,4.763099913
1202.9502,313.277,4.762899801
1205.9502,313.268,4.762800252
1208.9502,313.257,4.762700196
1211.9502,313.268,4.762500083
1214.9502,313.245,4.762400027
1217.9502,313.24,4.762199915
1220.9502,313.238,4.762099858
1223.9502,313.234,4.761999802
1226.9502,313.234,4.761800197
1229.9502,313.214,4.761700141
1232.9502,313.209,4.761500028
1235.9502,313.214,4.761399972
1238.9502,313.189,4.761299916
1241.9502,313.188,4.761099803
1244.9502,313.195,4.760999747
1247.9502,313.185,4.760900198
1250.9502,313.178,4.760800142
1253.9502,313.169,4.760700086
1256.9502,313.169,4.76060003
1259.9502,313.156,4.76060003
1262.9502,313.169,4.76060003
1265.9502,313.146,4.760499973
1268.9502,313.14,4.760499973
1271.9502,313.146,4.760499973
1274.9502,313.128,4.760499973
1277.9502,313.108,4.760499973
1280.9502,313.116,4.760499973
1283.9502,313.104,4.760499973
1286.9502,313.116,4.760499973
1289.9502,313.107,4.760499973
1292.9502,313.106,4.760399917
1295.9502,313.087,4.760299861
1298.9502,313.081,4.760299861
1301.9502,313.092,4.760199804
1304.9502,313.075,4.760199804
1307.9502,313.066,4.760099748
1310.9502,313.087,4.7600002
1313.9502,313.064,4.7600002
1316.9502,313.06,4.759900143
1319.9502,313.07,4.759800087
1322.9502,313.075,4.759100201
1325.9502,313.048,4.759599974
1328.9502,313.054,4.759700031
1331.9502,313.04,4.759599974
1334.9502,313.037,4.759399862
1337.9502,313.04,4.759299806
1340.9502,313.04,4.759199749
1343.9502,313.04,4.759100201
1346.9502,313.031,4.758900088
1349.9502,313.023,4.758900088
1352.9502,313.045,4.758699976
1355.9502,313.026,4.758599919
1358.9502,313.033,4.758499863
1361.9502,313.019,4.758599919
1364.9502,313.025,4.758599919
1367.9502,313.017,4.758599919
1370.9502,313.015,4.758599919
1373.9502,313.019,4.758499863
1376.9502,313.01,4.758800032
1379.9502,313.013,4.759499918
1382.9502,313.022,4.759599974
1385.9502,313.01,4.759599974
1388.9502,313.004,4.759499918
1391.9502,312.996,4.759499918
1394.9502,313.009,4.760800142
1397.9502,312.995,4.761299916
1400.9502,312.996,4.761500028
1403.9502,312.992,4.761800197
1406.9502,312.978,4.761999802
1409.9502,312.995,4.762099858
1412.9502,313.002,4.762099858
1415.9502,312.987,4.761999802
1418.9502,312.982,4.761999802
1421.9502,312.991,4.761999802
1424.9502,312.978,4.761999802
1427.9502,312.98,4.761999802
1430.9502,312.977,4.761999802
1433.9502,312.982,4.761700141
1436.9502,312.978,4.761600085
1439.9502,312.981,4.761600085
1442.9502,312.974,4.761700141
1445.9502,312.985,4.761800197
1448.9502,312.968,4.761900254
1451.9502,312.968,4.761900254
1454.9502,312.985,4.761900254
1457.9502,312.982,4.761399972
1460.9502,312.973,4.761099803
1463.9502,312.98,4.760900198
1466.9502,312.967,4.760800142
1469.9502,312.977,4.760499973
1472.9502,312.958,4.760999747
1475.9502,312.952,4.761299916
1478.9502,312.971,4.762199915
1481.9502,312.976,4.761900254
1484.9502,312.964,4.761299916
1487.9502,312.957,4.761099803
1490.9502,312.973,4.760999747
1493.9502,312.957,4.760999747
1496.9502,312.958,4.760999747
1499.9502,312.958,4.761099803
1502.9502,312.967,4.761099803
1505.9502,312.954,4.761299916
1508.9502,312.964,4.761399972
1511.9502,312.962,4.761700141
1514.9502,312.966,4.761900254
1517.9502,312.947,4.762099858
1520.9502,312.96,4.762099858
1523.9502,312.954,4.761900254
1526.9502,312.959,4.761700141
1529.9502,312.955,4.761600085
1532.9502,312.942,4.761399972
1535.9502,312.956,4.761299916
1538.9502,312.971,4.761099803
1541.9502,312.953,4.760900198
1544.9502,312.949,4.760700086
1547.9502,312.927,4.760700086
1550.9502,312.952,4.76060003
1553.9502,312.956,4.76060003
1556.9502,312.948,4.760499973
1559.9502,312.93,4.760399917
1562.9502,312.954,4.760499973
1565.9502,312.948,4.76060003
1568.9502,312.959,4.760700086
1571.9502,312.957,4.760800142
1574.9502,312.957,4.760900198
1577.9502,312.948,4.760999747
1580.9502,312.948,4.760999747
1583.9502,312.957,4.760999747
1586.9502,312.958,4.761099803
1589.9502,312.948,4.761099803
1592.9502,312.957,4.761199859
1595.9502,312.95,4.761900254
1598.9502,312.953,4.762199915
1601.9502,312.951,4.762500083
1604.9502,312.946,4.762700196
1607.9502,312.944,4.762800252
1610.9502,312.939,4.762700196
1613.9502,312.947,4.76260014
1616.9502,312.942,4.76260014
1619.9502,312.943,4.762500083
1622.9502,312.942,4.762199915
1625.9502,312.939,4.762099858
1628.9502,312.942,4.762700196
1631.9502,312.956,4.76319997
1634.9502,312.946,4.763400082
1637.9502,312.935,4.762999857
1640.9502,312.951,4.762800252
1643.9502,312.958,4.762800252
1646.9502,312.958,4.762700196
1649.9502,312.954,4.762899801
1652.9502,312.943,4.762999857
1655.9502,312.97,4.762999857
1658.9502,312.946,4.762999857
1661.9502,312.952,4.762899801
1664.9502,312.957,4.762800252
1667.9502,312.946,4.762700196
1670.9502,312.946,4.762500083
1673.9502,312.951,4.762400027
1676.9502,312.972,4.762299971
1679.9502,312.973,4.762199915
1682.9502,312.969,4.761999802
1685.9502,312.967,4.761999802
1688.9502,312.969,4.761999802
1691.9502,312.967,4.761999802
1694.9502,312.97,4.761999802
1697.9502,312.977,4.761999802
1700.9502,312.98,4.761999802
1703.9502,312.976,4.761999802
1706.9502,312.965,4.762099858
1709.9502,312.98,4.762099858
1712.9502,312.972,4.762099858
1715.9502,312.979,4.762099858
1718.9502,312.972,4.762099858
1721.9502,312.969,4.761999802
1724.9502,312.977,4.762099858
1727.9502,312.975,4.761999802
1730.9502,312.966,4.761999802
1733.9502,312.962,4.762800252
1736.9502,312.964,4.763099913
1739.9502,312.969,4.763300026
1742.9502,312.978,4.76319997
1745.9502,312.966,4.76319997
1748.9502,312.976,4.763300026
1751.9502,312.977,4.763400082
1754.9502,312.985,4.763600195
1757.9502,312.977,4.763700251
1760.9502,312.981,4.7637998
1763.9502,312.98,4.763899856
1766.9502,312.983,4.763500139
1769.9502,312.985,4.763300026
1772.9502,312.988,4.76319997
1775.9502,312.994,4.762999857
1778.9502,312.998,4.762899801
1781.9502,312.987,4.762800252
1784.9502,312.988,4.76260014
1787.9502,312.985,4.762500083
1790.9502,312.992,4.762500083
1793.9502,312.997,4.762500083
1796.9502,312.985,4.762199915
1799.9502,312.985,4.761900254
1802.9502,313.008,4.761800197
1805.9502,313.001,4.761600085
1808.9502,313.001,4.761600085
1811.9502,313.007,4.761700141
1814.9502,313,4.761800197
1817.9502,312.988,4.761900254
1820.9502,313.004,4.761999802
1823.9502,312.997,4.762199915
1826.9502,313.005,4.762299971
1829.9502,313.026,4.762400027
1832.9502,313.006,4.762500083
1835.9502,313.012,4.762500083
1838.9502,313.008,4.762500083
1841.9502,313.003,4.762500083
1844.9502,313.021,4.762500083
1847.9502,313.002,4.76260014
1850.9502,313.003,4.762700196
1853.9502,313.017,4.762800252
1856.9502,313.022,4.762899801
1859.9502,313.002,4.762999857
1862.9502,313.011,4.763099913
1865.9502,313.007,4.76319997
1868.9502,313.013,4.763300026
1871.9502,313.027,4.763400082
1874.9502,313.027,4.763600195
1877.9502,313.021,4.764400137
1880.9502,313.021,4.764400137
1883.9502,313.022,4.762999857
1886.9502,313.03,4.762099858
1890.0498,313.033,4.762099858
1890.3498,313.032,4.761800197
1890.6498,313.037,4.761900254
1890.9498,313.03,4.761900254
1891.2498,313.021,4.761900254
1891.5498,313.032,4.761900254
1891.8498,313.026,4.761900254
1892.1498,313.04,4.761999802
1892.4498,313.033,4.761999802
1892.7498,313.034,4.761999802
1893.0498,313.029,4.761999802
1893.3498,313.021,4.761999802
1893.6498,313.027,4.761999802
1893.9498,313.026,4.762099858
1894.2498,313.021,4.762099858
1894.5498,313.036,4.762099858
1894.8498,313.041,4.762099858
1895.1498,313.043,4.762099858
1895.4498,313.026,4.762199915
1895.7498,313.037,4.762199915
1896.0498,313.026,4.762199915
1896.3498,313.03,4.762199915
1896.6498,313.02,4.762199915
1896.9498,313.043,4.762199915
1897.2498,313.026,4.762199915
1897.5498,313.025,4.762199915
1897.8498,313.023,4.762199915
1898.1498,313.029,4.762199915
1898.4498,313.036,4.762099858
1898.7498,313.03,4.762199915
1899.0498,313.04,4.762199915
1899.3498,313.033,4.762099858
1899.6498,313.041,4.762099858
1899.9498,313.043,4.762099858
1900.2498,313.046,4.761999802
1900.5498,313.036,4.762099858
1900.8498,313.039,4.762099858
1901.1498,313.033,4.761999802
1901.4498,313.029,4.761999802
1901.7498,313.043,4.761900254
1902.0498,313.023,4.761999802
1902.3498,313.031,4.761999802
1902.6498,313.04,4.761900254
1902.9498,313.035,4.761900254
1903.2498,313.02,4.761900254
1903.5498,313.027,4.761900254
1903.8498,313.029,4.761900254
1904.1498,313.041,4.761800197
1904.4498,313.034,4.761800197
1904.7498,313.033,4.761800197
1905.0498,313.05,4.761700141
1905.3498,313.036,4.761800197
1905.6498,313.034,4.761700141
1905.9498,313.04,4.761700141
1906.2498,313.04,4.761700141
1906.5498,313.036,4.761600085
1906.8498,313.037,4.761700141
1907.1498,313.039,4.761600085
1907.4498,313.036,4.761600085
1907.7498,313.034,4.761600085
1908.0498,313.037,4.761500028
1908.3498,313.049,4.761500028
1908.6498,313.039,4.761399972
1908.9498,313.05,4.761500028
1909.2498,313.043,4.761500028
1909.5498,313.03,4.761399972
1909.8498,313.037,4.761399972
1910.1498,313.049,4.761399972
1910.4498,313.036,4.761299916
1910.7498,313.035,4.761299916
1911.0498,313.044,4.761199859
1911.3498,313.035,4.761199859
1911.6498,313.051,4.761199859
1911.9498,313.036,4.761099803
1912.2498,313.049,4.761099803
1912.5498,313.059,4.761099803
1912.8498,313.038,4.761099803
1913.1498,313.052,4.761099803
1913.4498,313.049,4.760999747
1913.7498,313.048,4.760999747
1914.0498,313.047,4.760999747
1914.3498,313.052,4.760999747
1914.6498,313.054,4.760999747
1914.9498,313.051,4.760999747
1915.2498,313.056,4.760999747
1915.5498,313.07,4.760999747
1915.8498,313.051,4.760999747
1916.1498,313.057,4.760999747
1916.4498,313.047,4.760999747
1916.7498,313.067,4.760999747
1917.0498,313.059,4.760999747
1917.3498,313.051,4.760999747
1917.6498,313.055,4.760999747
1917.9498,313.067,4.760999747
1918.2498,313.068,4.760999747
1918.5498,313.058,4.760999747
1918.8498,313.067,4.760999747
1919.1498,313.072,4.760999747
1919.4498,313.064,4.760999747
1919.7498,313.094,4.760999747
1920.0498,313.078,4.760999747
1920.3498,313.081,4.760999747
1920.6498,313.08,4.760999747
1920.9498,313.078,4.760999747
1921.2498,313.065,4.760999747
1921.5498,313.075,4.760999747
1921.8498,313.086,4.760999747
1922.1498,313.088,4.760999747
1922.4498,313.072,4.760999747
1922.7498,313.09,4.760999747
1923.0498,313.087,4.760999747
1923.3498,313.091,4.760999747
1923.6498,313.107,4.760999747
1923.9498,313.094,4.760999747
1924.2498,313.106,4.760999747
1924.5498,313.11,4.760999747
1924.8498,313.095,4.760999747
1925.1498,313.114,4.760999747
1925.4498,313.119,4.760999747
1925.7498,313.129,4.760999747
1926.0498,313.11,4.760999747
1926.3498,313.118,4.760999747
1926.6498,313.119,4.760999747
1926.9498,313.122,4.760999747
1927.2498,313.126,4.760999747
1927.5498,313.12,4.760999747
1927.8498,313.132,4.760999747
1928.1498,313.139,4.761099803
1928.4498,313.149,4.760999747
1928.7498,313.128,4.761099803
1929.0498,313.139,4.761099803
1929.3498,313.137,4.761099803
1929.6498,313.141,4.760999747
1929.9498,313.149,4.761099803
1930.2498,313.148,4.761099803
1930.5498,313.151,4.761099803
1930.8498,313.152,4.760999747
1931.1498,313.164,4.760999747
1931.4498,313.157,4.761099803
1931.7498,313.173,4.760999747
1932.0498,313.163,4.761099803
1932.3498,313.161,4.761099803
1932.6498,313.187,4.760999747
1932.9498,313.163,4.760999747
1933.2498,313.182,4.761099803
1933.5498,313.17,4.761099803
1933.8498,313.177,4.761099803
1934.1498,313.178,4.761099803
1934.4498,313.165,4.761199859
1934.7498,313.191,4.761299916
1935.0498,313.18,4.761399972
1935.3498,313.193,4.761600085
1935.6498,313.2,4.761600085
1935.9498,313.209,4.761600085
1936.2498,313.21,4.761500028
1936.5498,313.212,4.761500028
1936.8498,313.197,4.761500028
1937.1498,313.207,4.761500028
1937.4498,313.222,4.761399972
1937.7498,313.222,4.761399972
1938.0498,313.225,4.761399972
1938.3498,313.228,4.761500028
1938.6498,313.236,4.761500028
1938.9498,313.238,4.761600085
1939.2498,313.225,4.761700141
1939.5498,313.234,4.761800197
1939.8498,313.249,4.761999802
1940.1498,313.255,4.761999802
1940.4498,313.258,4.762099858
1940.7498,313.261,4.762199915
1941.0498,313.257,4.762299971
1941.3498,313.28,4.762299971
1941.6498,313.3,4.762400027
1941.9498,313.277,4.762400027
1942.2498,313.284,4.762500083
1942.5498,313.278,4.76260014
1942.8498,313.286,4.76260014
1943.1498,313.287,4.762700196
1943.4498,313.307,4.762700196
1943.7498,313.322,4.762700196
1944.0498,313.309,4.762700196
1944.3498,313.322,4.76260014
1944.6498,313.319,4.76260014
1944.9498,313.325,4.76260014
1945.2498,313.335,4.76260014
1945.5498,313.341,4.762500083
1945.8498,313.343,4.762500083
1946.1498,313.349,4.762500083
1946.4498,313.352,4.762500083
1946.7498,313.365,4.762500083
1947.0498,313.362,4.762500083
1947.3498,313.374,4.762500083
1947.6498,313.361,4.762500083
1947.9498,313.371,4.762500083
1948.2498,313.393,4.762500083
1948.5498,313.397,4.762500083
1948.8498,313.404,4.762500083
1949.1498,313.406,4.762500083
1949.4498,313.419,4.762500083
1949.7498,313.429,4.762500083
1950.0498,313.429,4.76260014
1950.3498,313.432,4.76260014
1950.6498,313.439,4.762500083
1950.9498,313.45,4.762500083
1951.2498,313.453,4.762400027
1951.5498,313.464,4.762400027
1951.8498,313.457,4.762299971
1952.1498,313.476,4.762199915
1952.4498,313.468,4.762199915
1952.7498,313.487,4.762099858
1953.0498,313.487,4.761999802
1953.3498,313.506,4.761999802
1953.6498,313.509,4.761900254
1953.9498,313.512,4.761800197
1954.2498,313.497,4.761800197
1954.5498,313.515,4.761700141
1954.8498,313.535,4.761700141
1955.1498,313.522,4.761700141
1955.4498,313.55,4.761800197
1955.7498,313.556,4.761800197
1956.0498,313.544,4.761900254
1956.3498,313.571,4.761900254
1956.6498,313.573,4.761999802
1956.9498,313.566,4.762099858
1957.2498,313.587,4.762199915
1957.5498,313.606,4.762299971
1957.8498,313.6,4.762299971
1958.1498,313.612,4.762400027
1958.4498,313.616,4.762500083
1958.7498,313.628,4.762500083
1959.0498,313.645,4.76260014
1959.3498,313.654,4.762700196
1959.6498,313.644,4.762700196
1959.9498,313.652,4.762700196
1960.2498,313.661,4.762800252
1960.5498,313.675,4.762800252
1960.8498,313.689,4.762800252
1961.1498,313.689,4.762800252
1961.4498,313.7,4.762800252
1961.7498,313.699,4.762899801
1962.0498,313.708,4.762800252
1962.3498,313.709,4.762800252
1962.6498,313.731,4.762800252
1962.9498,313.729,4.762700196
1963.2498,313.742,4.762700196
1963.5498,313.761,4.76260014
1963.8498,313.765,4.76260014
1964.1498,313.772,4.762500083
1964.4498,313.781,4.76260014
1964.7498,313.787,4.76260014
1965.0498,313.796,4.762500083
1965.3498,313.796,4.762500083
1965.6498,313.808,4.762500083
1965.9498,313.825,4.762500083
1966.2498,313.844,4.762500083
1966.5498,313.846,4.76260014
1966.8498,313.846,4.762700196
1967.1498,313.871,4.762700196
1967.4498,313.868,4.762700196
1967.7498,313.88,4.762700196
1968.0498,313.896,4.762700196
1968.3498,313.913,4.762700196
1968.6498,313.91,4.762899801
1968.9498,313.907,4.762899801
1969.2498,313.938,4.762800252
1969.5498,313.933,4.762899801
1969.8498,313.945,4.762899801
1970.1498,313.971,4.762800252
1970.4498,313.974,4.762899801
1970.7498,313.969,4.762800252
1971.0498,313.991,4.762899801
1971.3498,313.998,4.762700196
1971.6498,314.01,4.76260014
1971.9498,314.03,4.762500083
1972.2498,314.03,4.762400027
1972.5498,314.037,4.762400027
1972.8498,314.04,4.762299971
1973.1498,314.071,4.762299971
1973.4498,314.085,4.762299971
1973.7498,314.082,4.762199915
1974.0498,314.089,4.762099858
1974.3498,314.104,4.762099858
1974.6498,314.13,4.762099858
1974.9498,314.153,4.761999802
1975.2498,314.159,4.761999802
1975.5498,314.157,4.761999802
1975.8498,314.172,4.761900254
1976.1498,314.18,4.761999802
1976.4498,314.195,4.761900254
1976.7498,314.218,4.761900254
1977.0498,314.229,4.761900254
1977.3498,314.227,4.761800197
1977.6498,314.241,4.761700141
1977.9498,314.256,4.761700141
1978.2498,314.285,4.761600085
1978.5498,314.282,4.761600085
1978.8498,314.303,4.761600085
1979.1498,314.295,4.761500028
1979.4498,314.315,4.761600085
1979.7498,314.319,4.761500028
1980.0498,314.328,4.761600085
1980.3498,314.364,4.761500028
1980.6498,314.37,4.761500028
1980.9498,314.373,4.761399972
1981.2498,314.391,4.761399972
1981.5498,314.416,4.761299916
1981.8498,314.426,4.761299916
1982.1498,314.436,4.761199859
1982.4498,314.445,4.761199859
1982.7498,314.462,4.761299916
1983.0498,314.468,4.761399972
1983.3498,314.49,4.761500028
1983.6498,314.503,4.761600085
1983.9498,314.514,4.761700141
1984.2498,314.528,4.761800197
1984.5498,314.542,4.761900254
1984.8498,314.55,4.761999802
1985.1498,314.572,4.761999802
1985.4498,314.582,4.761999802
1985.7498,314.601,4.761900254
1986.0498,314.601,4.761999802
1986.3498,314.63,4.761999802
1986.6498,314.639,4.761999802
1986.9498,314.663,4.761999802
1987.2498,314.665,4.761900254
1987.5498,314.673,4.761800197
1987.8498,314.714,4.761700141
1988.1498,314.708,4.761600085
1988.4498,314.734,4.761500028
1988.7498,314.74,4.761500028
1989.0498,314.751,4.761399972
1989.3498,314.782,4.761299916
1989.6498,314.785,4.761399972
1989.9498,314.816,4.761500028
1990.2498,314.826,4.761600085
1990.5498,314.832,4.761700141
1990.8498,314.849,4.761999802
1991.1498,314.865,4.762199915
1991.4498,314.882,4.762299971
1991.7498,314.906,4.762400027
1992.0498,314.916,4.76260014
1992.3498,314.928,4.76260014
1992.6498,314.953,4.762800252
1992.9498,314.971,4.762899801
1993.2498,314.985,4.762899801
1993.5498,314.994,4.762999857
1993.8498,315.011,4.763099913
1994.1498,315.03,4.763099913
1994.4498,315.058,4.763099913
1994.7498,315.06,4.763099913
1995.0498,315.084,4.763099913
1995.3498,315.099,4.763099913
1995.6498,315.117,4.763099913
1995.9498,315.126,4.762899801
1996.2498,315.146,4.762899801
1996.5498,315.164,4.762899801
1996.8498,315.169,4.762700196
1997.1498,315.199,4.76260014
1997.4498,315.211,4.76260014
1997.7498,315.244,4.762500083
1998.0498,315.242,4.762500083
1998.3498,315.267,4.762500083
1998.6498,315.286,4.762400027
1998.9498,315.296,4.762400027
1999.2498,315.332,4.762400027
1999.5498,315.339,4.762400027
1999.8498,315.359,4.762800252
2000.1498,315.371,4.762800252
2000.4498,315.395,4.762999857
2000.7498,315.403,4.763099913
2001.0498,315.433,4.76319997
2001.3498,315.451,4.763300026
2001.6498,315.469,4.763300026
2001.9498,315.496,4.76319997
2002.2498,315.509,4.76319997
2002.5498,315.518,4.763099913
2002.8498,315.554,4.762999857
2003.1498,315.576,4.762899801
2003.4498,315.586,4.762800252
2003.7498,315.616,4.762800252
2004.0498,315.636,4.762700196
2004.3498,315.646,4.762800252
2004.6498,315.663,4.762700196
2004.9498,315.689,4.762800252
2005.2498,315.71,4.762700196
2005.5498,315.728,4.76260014
2005.8498,315.746,4.762700196
2006.1498,315.773,4.76260014
2006.4498,315.786,4.76260014
2006.7498,315.809,4.76260014
2007.0498,315.823,4.762400027
2007.3498,315.866,4.762199915
2007.6498,315.882,4.762099858
2007.9498,315.892,4.761800197
2008.2498,315.925,4.761700141
2008.5498,315.941,4.761500028
2008.8498,315.951,4.761500028
2009.1498,315.968,4.761399972
2009.4498,315.991,4.761500028
2009.7498,316.009,4.761600085
2010.0498,316.036,4.761600085
2010.3498,316.053,4.761700141
2010.6498,316.086,4.761900254
2010.9498,316.116,4.761800197
2011.2498,316.125,4.761900254
2011.5498,316.139,4.761900254
2011.8498,316.174,4.761800197
2012.1498,316.189,4.761900254
2012.4498,316.207,4.761900254
2012.7498,316.232,4.761999802
2013.0498,316.246,4.761999802
2013.3498,316.266,4.761900254
2013.6498,316.296,4.762199915
2013.9498,316.32,4.762299971
2014.2498,316.332,4.762199915
2014.5498,316.353,4.762299971
2014.8498,316.403,4.762299971
2015.1498,316.424,4.762299971
2015.4498,316.427,4.762400027
2015.7498,316.451,4.762500083
2016.0498,316.48,4.762500083
2016.3498,316.513,4.762500083
2016.6498,316.523,4.76260014
2016.9498,316.547,4.762400027
2017.2498,316.573,4.762500083
2017.5498,316.589,4.762500083
2017.8498,316.62,4.762500083
2018.1498,316.653,4.762500083
2018.4498,316.663,4.762500083
2018.7498,316.682,4.76260014
2019.0498,316.719,4.76260014
2019.3498,316.732,4.76260014
2019.6498,316.777,4.76260014
2019.9498,316.785,4.76260014
2020.2498,316.817,4.76260014
2020.5498,316.837,4.762700196
2020.8498,316.862,4.76260014
2021.1498,316.877,4.76260014
2021.4498,316.894,4.76260014
2021.7498,316.929,4.762700196
2022.0498,316.947,4.762700196
2022.3498,316.971,4.762700196
2022.6498,317.001,4.762700196
2022.9498,317.049,4.76260014
2023.2498,317.066,4.76260014
2023.5498,317.086,4.762500083
2023.8498,317.112,4.76260014
2024.1498,317.132,4.762700196
2024.4498,317.16,4.76260014
2024.7498,317.172,4.762700196
2025.0498,317.21,4.762899801
2025.3498,317.235,4.763099913
2025.6498,317.261,4.76319997
2025.9498,317.298,4.763400082
2026.2498,317.317,4.763400082
2026.5498,317.354,4.763500139
2026.8498,317.362,4.763600195
2027.1498,317.392,4.763600195
2027.4498,317.431,4.763600195
2027.7498,317.449,4.763500139
2028.0498,317.494,4.763600195
2028.3498,317.5,4.763500139
2028.6498,317.532,4.763500139
2028.9498,317.561,4.763500139
2029.2498,317.581,4.763400082
2029.5498,317.631,4.763400082
2029.8498,317.642,4.763300026
2030.1498,317.666,4.76319997
2030.4498,317.7,4.76319997
2030.7498,317.714,4.763300026
2031.0498,317.757,4.763099913
2031.3498,317.786,4.762899801
2031.6498,317.804,4.762700196
2031.9498,317.846,4.762400027
2032.2498,317.87,4.762199915
2032.5498,317.914,4.762099858
2032.8498,317.939,4.761900254
2033.1498,317.953,4.761999802
2033.4498,317.98,4.761999802
2033.7498,318.004,4.762099858
2034.0498,318.029,4.762099858
2034.3498,318.061,4.762199915
2034.6498,318.101,4.762299971
2034.9498,318.119,4.762299971
2035.2498,318.164,4.762299971
2035.5498,318.176,4.762299971
2035.8498,318.221,4.762299971
2036.1498,318.246,4.762299971
2036.4498,318.271,4.762299971
2036.7498,318.306,4.762299971
2037.0498,318.336,4.762299971
2037.3498,318.367,4.762400027
2037.6498,318.39,4.762500083
2037.9498,318.424,4.762500083
2038.2498,318.465,4.762500083
2038.5498,318.472,4.762500083
2038.8498,318.529,4.762500083
2039.1498,318.555,4.762400027
2039.4498,318.568,4.762400027
2039.7498,318.599,4.762400027
2040.0498,318.629,4.762400027
2040.3498,318.669,4.762400027
2040.6498,318.699,4.762400027
2040.9498,318.725,4.762400027
2041.2498,318.763,4.762400027
2041.5498,318.796,4.762400027
2041.8498,318.836,4.762299971
2042.1498,318.853,4.762400027
2042.4498,318.877,4.762400027
2042.7498,318.93,4.762199915
2043.0498,318.954,4.762299971
2043.3498,318.983,4.762199915
2043.6498,319.003,4.762199915
2043.9498,319.048,4.762400027
2044.2498,319.074,4.76260014
2044.5498,319.116,4.762700196
2044.8498,319.136,4.762899801
2045.1498,319.173,4.762999857
2045.4498,319.212,4.763099913
2045.7498,319.237,4.763099913
2046.0498,319.277,4.762999857
2046.3498,319.292,4.762999857
2046.6498,319.328,4.762899801
2046.9498,319.367,4.762800252
2047.2498,319.394,4.762299971
2047.5498,319.441,4.762099858
2047.8498,319.461,4.761900254
2048.1498,319.5,4.761700141
2048.4498,319.537,4.761500028
2048.7498,319.567,4.761299916
2049.0498,319.6,4.761199859
2049.3498,319.633,4.761299916
2049.6498,319.67,4.761399972
2049.9498,319.701,4.761399972
2050.2498,319.741,4.761500028
2050.5498,319.772,4.761500028
2050.8498,319.808,4.761500028
2051.1498,319.848,4.761500028
2051.4498,319.879,4.761500028
2051.7498,319.901,4.761399972
2052.0498,319.938,4.761399972
2052.3498,319.975,4.761399972
2052.6498,320.018,4.761500028
2052.9498,320.039,4.761600085
2053.2498,320.086,4.761700141
2053.5498,320.123,4.761600085
2053.8498,320.144,4.761500028
2054.1498,320.185,4.761500028
2054.4498,320.212,4.761500028
2054.7498,320.259,4.761399972
2055.0498,320.285,4.761399972
2055.3498,320.324,4.761800197
2055.6498,320.365,4.761999802
2055.9498,320.395,4.761999802
2056.2498,320.436,4.761999802
2056.5498,320.465,4.762099858
2056.8498,320.504,4.761999802
2057.1498,320.537,4.761900254
2057.4498,320.578,4.761900254
2057.7498,320.609,4.761900254
2058.0498,320.647,4.761800197
2058.3498,320.684,4.761700141
2058.6498,320.725,4.761700141
2058.9498,320.758,4.761700141
2059.2498,320.809,4.761700141
2059.5498,320.832,4.761700141
2059.8498,320.888,4.761700141
2060.1498,320.921,4.761700141
2060.4498,320.955,4.761800197
2060.7498,320.993,4.761700141
2061.0498,321.03,4.761800197
2061.3498,321.066,4.761800197
2061.6498,321.102,4.761700141
2061.9498,321.139,4.761700141
2062.2498,321.181,4.761800197
2062.5498,321.196,4.761800197
2062.8498,321.258,4.761800197
2063.1498,321.272,4.761800197
2063.4498,321.339,4.761999802
2063.7498,321.367,4.762400027
2064.0498,321.409,4.76260014
2064.3498,321.443,4.762800252
2064.6498,321.477,4.763099913
2064.9498,321.529,4.763300026
2065.2498,321.564,4.76319997
2065.5498,321.597,4.763300026
2065.8498,321.618,4.76319997
2066.1498,321.665,4.763099913
2066.4498,321.714,4.762999857
2066.7498,321.751,4.762999857
2067.0498,321.785,4.762999857
2067.3498,321.819,4.762899801
2067.6498,321.855,4.762999857
2067.9498,321.905,4.762899801
2068.2498,321.943,4.762899801
2068.5498,321.985,4.76260014
2068.8498,322.036,4.762299971
2069.1498,322.068,4.762099858
2069.4498,322.105,4.761900254
2069.7498,322.152,4.761800197
2070.0498,322.203,4.761700141
2070.3498,322.239,4.761800197
2070.6498,322.276,4.761800197
2070.9498,322.313,4.761900254
2071.2498,322.355,4.761999802
2071.5498,322.396,4.762099858
2071.8498,322.43,4.762299971
2072.1498,322.476,4.762400027
2072.4498,322.516,4.76260014
2072.7498,322.548,4.762700196
2073.0498,322.598,4.76260014
2073.3498,322.641,4.762500083
2073.6498,322.678,4.76260014
2073.9498,322.72,4.76260014
2074.2498,322.747,4.76260014
2074.5498,322.8,4.76260014
2074.8498,322.838,4.76260014
2075.1498,322.896,4.762800252
2075.4498,322.927,4.762999857
2075.7498,322.965,4.762999857
2076.0498,323.007,4.762899801
2076.3498,323.068,4.762899801
2076.6498,323.089,4.762899801
2076.9498,323.141,4.762899801
2077.2498,323.193,4.762800252
2077.5498,323.221,4.762400027
2077.8498,323.266,4.762299971
2078.1498,323.311,4.762199915
2078.4498,323.36,4.762199915
2078.7498,323.395,4.762099858
