Repository: MaCFP/matl-db

# README File for Missoula Fire Science Laboratory

## Experimental Conditions: TGA
A NETZSCH STA 449F5 Jupiter was used to simultaneously conduct Thermogravimetric Analysis (TGA) experiments.

* Heating Rate: 10 K/min
* Temperature program
  * Initial Temperature: 291-293 K
  * Initial Isotherm: 30 s (hold at 313 K for 30 s)
  * Maximum Temperature: 800 K
  * Final Isotherm: None
* Sample mass: 5 mg +/- 0.2 mg
* Sample geometry: Powdered
* Calibration type: Before each experiment, a baseline test was performed using an empty crucible.

File: Wood/Calibration_Data/MFSL/MFSL_Wood_TGA_N2_10K_R3.csv
Time (s),Temperature (K),Mass (mg)
0.0,293.6,4.836
4.2,293.6,4.836
9.0,293.7,4.851
13.8,293.7,4.849
18.6,293.7,4.844
23.4,293.7,4.842
28.2,293.7,4.841
33.0,293.7,4.841
37.8,293.8,4.840
42.6,293.8,4.841
47.4,293.8,4.840
52.2,293.9,4.839
57.0,294.0,4.839
61.8,294.0,4.839
66.6,294.1,4.837
71.4,294.2,4.836
76.2,294.4,4.836
81.0,294.5,4.836
85.8,294.7,4.835
92.9,294.9,4.833
116.9,296.1,4.821
140.9,297.6,4.808
164.9,299.3,4.795
188.9,301.1,4.783
212.9,302.9,4.767
236.9,304.7,4.749
260.9,306.4,4.733
284.9,307.9,4.716
308.9,309.4,4.701
332.9,310.6,4.688
356.9,311.7,4.672
380.9,312.6,4.658
404.9,313.4,4.649
428.9,314.0,4.638
452.9,314.6,4.629
476.9,315.0,4.619
500.9,315.3,4.612
524.9,315.6,4.604
548.9,315.8,4.597
572.9,315.9,4.594
596.9,315.9,4.590
620.9,316.0,4.586
644.9,315.9,4.581
668.9,315.9,4.578
692.9,315.8,4.575
716.9,315.7,4.575
740.9,315.6,4.571
764.9,315.4,4.570
788.9,315.3,4.569
812.9,315.1,4.569
836.9,315.0,4.568
860.9,314.8,4.568
884.9,314.7,4.567
908.9,314.5,4.566
932.9,314.4,4.561
956.9,314.2,4.561
980.9,314.1,4.562
1004.9,313.9,4.564
1028.9,313.8,4.565
1052.9,313.7,4.565
1076.9,313.6,4.564
1100.9,313.5,4.561
1124.9,313.5,4.563
1148.9,313.4,4.564
1172.9,313.3,4.562
1196.9,313.2,4.560
1220.9,313.2,4.560
1244.9,313.2,4.559
1268.9,313.1,4.559
1292.9,313.1,4.559
1316.9,313.1,4.559
1340.9,313.0,4.560
1364.9,313.0,4.559
1388.9,313.0,4.561
1412.9,313.0,4.564
1436.9,313.0,4.562
1460.9,313.0,4.562
1484.9,313.0,4.564
1508.9,312.9,4.566
1532.9,312.9,4.567
1556.9,312.9,4.566
1580.9,313.0,4.565
1604.9,313.0,4.565
1628.9,313.0,4.565
1652.9,313.0,4.566
1676.9,313.0,4.565
1700.9,313.0,4.564
1724.9,313.0,4.564
1748.9,313.0,4.566
1772.9,313.0,4.567
1796.9,313.0,4.567
1820.9,313.0,4.567
1844.9,313.0,4.567
1868.9,313.0,4.568
1890.3,313.0,4.570
1892.7,313.0,4.570
1895.1,313.0,4.570
1897.5,313.1,4.570
1899.9,313.0,4.570
1902.3,313.0,4.571
1904.7,313.1,4.571
1907.1,313.0,4.571
1909.5,313.1,4.571
1911.9,313.1,4.571
1914.3,313.1,4.571
1916.7,313.1,4.571
1919.1,313.1,4.571
1921.5,313.1,4.571
1923.9,313.1,4.571
1926.3,313.1,4.571
1928.7,313.1,4.571
1931.1,313.2,4.570
1933.5,313.2,4.570
1935.9,313.2,4.571
1938.3,313.3,4.571
1940.7,313.3,4.571
1943.1,313.3,4.572
1945.5,313.4,4.572
1947.9,313.4,4.573
1950.3,313.5,4.573
1952.7,313.5,4.572
1955.1,313.6,4.571
1957.5,313.6,4.571
1959.9,313.7,4.571
1962.3,313.7,4.571
1964.7,313.8,4.572
1967.1,313.9,4.572
1969.5,314.0,4.571
1971.9,314.0,4.572
1974.3,314.1,4.572
1976.7,314.2,4.572
1979.1,314.3,4.572
1981.5,314.4,4.572
1983.9,314.5,4.573
1986.3,314.6,4.572
1988.7,314.8,4.572
1991.1,314.9,4.572
1993.5,315.0,4.572
1995.9,315.1,4.572
1998.3,315.3,4.572
2000.7,315.4,4.572
2003.1,315.6,4.572
2005.5,315.7,4.572
2007.9,315.9,4.572
2010.3,316.1,4.572
2012.7,316.2,4.572
2015.1,316.4,4.573
2017.5,316.6,4.573
2019.9,316.8,4.573
2022.3,317.0,4.573
2024.7,317.2,4.573
2027.1,317.4,4.574
2029.5,317.6,4.574
2031.9,317.8,4.573
2034.3,318.1,4.573
2036.7,318.3,4.573
2039.1,318.5,4.572
2041.5,318.8,4.572
2043.9,319.1,4.572
2046.3,319.3,4.571
2048.7,319.6,4.570
2051.1,319.9,4.571
2053.5,320.1,4.571
2055.9,320.4,4.571
2058.3,320.7,4.571
2060.7,321.0,4.571
2063.1,321.3,4.571
2065.5,321.6,4.571
2067.9,321.9,4.571
2070.3,322.2,4.570
2072.7,322.5,4.571
2075.1,322.9,4.571
2077.5,323.2,4.570
2079.9,323.5,4.569
2082.3,323.9,4.569
2084.7,324.2,4.569
2087.1,324.6,4.570
2089.5,325.0,4.569
2091.9,325.4,4.570
2094.3,325.7,4.570
2096.7,326.1,4.571
2099.1,326.5,4.570
2101.5,326.9,4.570
2103.9,327.3,4.570
2106.3,327.7,4.570
2108.7,328.1,4.569
2111.1,328.5,4.568
2113.5,328.9,4.568
2115.9,329.3,4.568
2118.3,329.7,4.568
2120.7,330.2,4.568
2123.1,330.6,4.568
2125.5,331.1,4.569
2127.9,331.5,4.568
2130.3,331.9,4.568
2132.7,332.4,4.568
2135.1,332.9,4.568
2137.5,333.3,4.568
2139.9,333.8,4.567
2142.3,334.2,4.567
2144.7,334.7,4.567
2147.1,335.2,4.567
2149.5,335.7,4.567
2151.9,336.2,4.567
2154.3,336.6,4.567
2156.7,337.1,4.566
2159.1,337.6,4.566
2161.5,338.1,4.565
2163.9,338.6,4.565
2166.3,339.1,4.565
2168.7,339.6,4.565
2171.1,340.1,4.565
2173.5,340.6,4.566
2175.9,341.1,4.566
2178.3,341.6,4.565
2180.7,342.2,4.564
2183.1,342.7,4.564
2185.5,343.2,4.563
2187.9,343.7,4.563
2190.3,344.2,4.562
2192.7,344.7,4.562
2195.1,345.3,4.561
2197.5,345.8,4.560
2199.9,346.3,4.560
2202.3,346.9,4.561
2204.7,347.4,4.561
2207.1,347.9,4.561
2209.5,348.4,4.561
2211.9,349.0,4.560
2214.3,349.5,4.560
2216.7,350.0,4.559
2219.1,350.6,4.559
2221.5,351.1,4.558
2223.9,351.6,4.558
2226.3,352.2,4.558
2228.7,352.7,4.557
2231.1,353.3,4.557
2233.5,353.8,4.557
2235.9,354.3,4.556
2238.3,354.9,4.556
2240.7,355.4,4.556
2243.1,356.0,4.555
2245.5,356.5,4.555
2247.9,357.0,4.555
2250.3,357.6,4.555
2252.7,358.1,4.555
2255.1,358.7,4.554
2257.5,359.2,4.554
2259.9,359.7,4.554
2262.3,360.3,4.553
2264.7,360.8,4.553
2267.1,361.4,4.553
2269.5,361.9,4.552
2271.9,362.5,4.552
2274.3,363.0,4.552
2276.7,363.6,4.552
2279.1,364.1,4.551
2281.5,364.7,4.551
2283.9,365.2,4.551
2286.3,365.7,4.551
2288.7,366.3,4.550
2291.1,366.8,4.550
2293.5,367.4,4.550
2295.9,367.9,4.550
2298.3,368.5,4.550
2300.7,369.0,4.550
2303.1,369.5,4.550
2305.5,370.1,4.550
2307.9,370.6,4.550
2310.3,371.2,4.550
2312.7,371.7,4.550
2315.1,372.2,4.550
2317.5,372.8,4.550
2319.9,373.3,4.550
2322.3,373.8,4.550
2324.7,374.4,4.550
2327.1,374.9,4.550
2329.5,375.4,4.550
2331.9,376.0,4.550
2334.3,376.5,4.550
2336.7,377.0,4.550
2339.1,377.6,4.550
2341.5,378.1,4.550
2343.9,378.6,4.550
2346.3,379.1,4.550
2348.7,379.7,4.550
2351.1,380.2,4.550
2353.5,380.7,4.550
2355.9,381.2,4.550
2358.3,381.8,4.550
2360.7,382.3,4.550
2363.1,382.8,4.550
2365.5,383.3,4.550
2367.9,383.8,4.550
2370.3,384.3,4.550
2372.7,384.9,4.550
2375.1,385.4,4.550
2377.5,385.9,4.550
2379.9,386.4,4.550
2382.3,386.9,4.550
2384.7,387.4,4.550
2387.1,387.9,4.550
2389.5,388.4,4.550
2391.9,388.9,4.550
2394.3,389.4,4.550
2396.7,389.9,4.550
2399.1,390.5,4.550
2401.5,390.9,4.550
2403.9,391.4,4.550
2406.3,391.9,4.550
2408.7,392.4,4.550
2411.1,392.9,4.550
2413.5,393.4,4.550
2415.9,393.9,4.550
2418.3,394.4,4.549
2420.7,394.9,4.549
2423.1,395.4,4.549
2425.5,395.9,4.549
2427.9,396.4,4.549
2430.3,396.9,4.549
2432.7,397.4,4.549
2435.1,397.9,4.549
2437.5,398.4,4.549
2439.9,398.9,4.549
2442.3,399.4,4.549
2444.7,399.8,4.549
2447.1,400.4,4.549
2449.5,400.8,4.549
2451.9,401.3,4.549
2454.3,401.8,4.549
2456.7,402.3,4.549
2459.1,402.8,4.549
2461.5,403.3,4.549
2463.9,403.7,4.549
2466.3,404.2,4.549
2468.7,404.7,4.549
2471.1,405.2,4.549
2473.5,405.7,4.549
2475.9,406.1,4.549
2478.3,406.6,4.549
2480.7,407.1,4.549
2483.1,407.6,4.549
2485.5,408.1,4.549
2487.9,408.5,4.549
2490.3,409.0,4.549
2492.7,409.5,4.549
2495.1,410.0,4.549
2497.5,410.4,4.549
2499.9,410.9,4.549
2502.3,411.4,4.549
2504.7,411.8,4.549
2507.1,412.3,4.549
2509.5,412.8,4.548
2511.9,413.3,4.547
2514.3,413.7,4.547
2516.7,414.2,4.547
2519.1,414.7,4.547
2521.5,415.1,4.547
2523.9,415.6,4.547
2526.3,416.1,4.547
2528.7,416.5,4.547
2531.1,417.0,4.547
2533.5,417.4,4.547
2535.9,417.9,4.546
2538.3,418.4,4.546
2540.7,418.8,4.546
2543.1,419.3,4.546
2545.5,419.7,4.546
2547.9,420.2,4.546
2550.3,420.7,4.546
2552.7,421.1,4.545
2555.1,421.6,4.545
2557.5,422.0,4.545
2559.9,422.5,4.545
2562.3,423.0,4.545
2564.7,423.4,4.545
2567.1,423.9,4.545
2569.5,424.3,4.544
2571.9,424.8,4.544
2574.3,425.2,4.544
2576.7,425.7,4.544
2579.1,426.1,4.544
2581.5,426.6,4.544
2583.9,427.0,4.544
2586.3,427.5,4.544
2588.7,427.9,4.543
2591.1,428.4,4.543
2593.5,428.8,4.543
2595.9,429.3,4.542
2598.3,429.7,4.542
2600.7,430.2,4.542
2603.1,430.6,4.542
2605.5,431.0,4.542
2607.9,431.5,4.542
2610.3,431.9,4.541
2612.7,432.4,4.541
2615.1,432.8,4.541
2617.5,433.3,4.540
2619.9,433.7,4.540
2622.3,434.1,4.540
2624.7,434.6,4.539
2627.1,435.0,4.539
2629.5,435.4,4.539
2631.9,435.9,4.539
2634.3,436.3,4.538
2636.7,436.7,4.538
2639.1,437.2,4.538
2641.5,437.6,4.538
2643.9,438.0,4.538
2646.3,438.5,4.538
2648.7,438.9,4.538
2651.1,439.3,4.537
2653.5,439.7,4.537
2655.9,440.2,4.536
2658.3,440.6,4.536
2660.7,441.0,4.534
2663.1,441.5,4.533
2665.5,441.9,4.533
2667.9,442.3,4.532
2670.3,442.8,4.533
2672.7,443.2,4.533
2675.1,443.6,4.533
2677.5,444.0,4.532
2679.9,444.4,4.532
2682.3,444.9,4.531
2684.7,445.3,4.531
2687.1,445.7,4.530
2689.5,446.1,4.530
2691.9,446.5,4.531
2694.3,447.0,4.530
2696.7,447.4,4.530
2699.1,447.8,4.530
2701.5,448.2,4.529
2703.9,448.6,4.529
2706.3,449.1,4.528
2708.7,449.5,4.527
2711.1,449.9,4.527
2713.5,450.3,4.526
2715.9,450.7,4.525
2718.3,451.2,4.524
2720.7,451.6,4.524
2723.1,452.0,4.523
2725.5,452.4,4.522
2727.9,452.8,4.521
2730.3,453.2,4.520
2732.7,453.6,4.519
2735.1,454.0,4.518
2737.5,454.5,4.517
2739.9,454.9,4.517
2742.3,455.3,4.516
2744.7,455.7,4.515
2747.1,456.1,4.515
2749.5,456.5,4.514
2751.9,456.9,4.513
2754.3,457.3,4.512
2756.7,457.8,4.511
2759.1,458.2,4.511
2761.5,458.6,4.510
2763.9,459.0,4.509
2766.3,459.4,4.508
2768.7,459.8,4.507
2771.1,460.2,4.507
2773.5,460.6,4.506
2775.9,461.0,4.505
2778.3,461.4,4.504
2780.7,461.9,4.504
2783.1,462.3,4.503
2785.5,462.7,4.502
2787.9,463.1,4.501
2790.3,463.5,4.501
2792.7,463.9,4.500
2795.1,464.3,4.499
2797.5,464.7,4.498
2799.9,465.1,4.496
2802.3,465.5,4.495
2804.7,465.9,4.494
2807.1,466.3,4.493
2809.5,466.7,4.492
2811.9,467.1,4.491
2814.3,467.5,4.490
2816.7,467.9,4.489
2819.1,468.3,4.487
2821.5,468.8,4.486
2823.9,469.2,4.485
2826.3,469.6,4.483
2828.7,470.0,4.482
2831.1,470.4,4.481
2833.5,470.8,4.480
2835.9,471.2,4.479
2838.3,471.6,4.477
2840.7,472.0,4.476
2843.1,472.4,4.474
2845.5,472.8,4.473
2847.9,473.2,4.472
2850.3,473.6,4.471
2852.7,474.0,4.469
2855.1,474.4,4.468
2857.5,474.8,4.465
2859.9,475.2,4.464
2862.3,475.6,4.463
2864.7,476.0,4.461
2867.1,476.4,4.459
2869.5,476.8,4.458
2871.9,477.2,4.457
2874.3,477.6,4.456
2876.7,478.0,4.455
2879.1,478.4,4.453
2881.5,478.8,4.452
2883.9,479.2,4.451
2886.3,479.6,4.450
2888.7,480.0,4.449
2891.1,480.4,4.448
2893.5,480.8,4.447
2895.9,481.2,4.447
2898.3,481.6,4.446
2900.7,482.0,4.445
2903.1,482.4,4.444
2905.5,482.8,4.443
2907.9,483.2,4.442
2910.3,483.6,4.441
2912.7,484.0,4.440
2915.1,484.4,4.439
2917.5,484.8,4.437
2919.9,485.2,4.436
2922.3,485.6,4.434
2924.7,486.0,4.434
2927.1,486.4,4.433
2929.5,486.8,4.432
2931.9,487.2,4.432
2934.3,487.6,4.431
2936.7,488.0,4.430
2939.1,488.4,4.429
2941.5,488.8,4.428
2943.9,489.2,4.426
2946.3,489.6,4.425
2948.7,490.0,4.424
2951.1,490.4,4.422
2953.5,490.8,4.421
2955.9,491.2,4.418
2958.3,491.6,4.417
2960.7,492.0,4.416
2963.1,492.4,4.414
2965.5,492.8,4.413
2967.9,493.2,4.412
2970.3,493.6,4.410
2972.7,494.0,4.409
2975.1,494.4,4.406
2977.5,494.7,4.405
2979.9,495.2,4.404
2982.3,495.6,4.402
2984.7,496.0,4.401
2987.1,496.3,4.399
2989.5,496.7,4.398
2991.9,497.1,4.396
2994.3,497.5,4.395
2996.7,497.9,4.393
2999.1,498.3,4.391
3001.5,498.7,4.390
3003.9,499.1,4.388
3006.3,499.5,4.386
3008.7,499.9,4.385
3011.1,500.3,4.383
3013.5,500.7,4.382
3015.9,501.1,4.379
3018.3,501.5,4.378
3020.7,501.9,4.376
3023.1,502.3,4.374
3025.5,502.7,4.372
3027.9,503.1,4.369
3030.3,503.5,4.368
3032.7,503.9,4.366
3035.1,504.3,4.364
3037.5,504.7,4.362
3039.9,505.1,4.359
3042.3,505.4,4.357
3044.7,505.8,4.355
3047.1,506.2,4.353
3049.5,506.6,4.351
3051.9,507.0,4.349
3054.3,507.4,4.346
3056.7,507.8,4.344
3059.1,508.2,4.341
3061.5,508.6,4.339
3063.9,509.0,4.337
3066.3,509.4,4.334
3068.7,509.8,4.332
3071.1,510.2,4.330
3073.5,510.6,4.327
3075.9,511.0,4.324
3078.3,511.4,4.322
3080.7,511.8,4.319
3083.1,512.2,4.317
3085.5,512.6,4.314
3087.9,513.0,4.311
3090.3,513.3,4.309
3092.7,513.7,4.305
3095.1,514.1,4.303
3097.5,514.5,4.301
3099.9,514.9,4.297
3102.3,515.3,4.295
3104.7,515.7,4.293
3107.1,516.1,4.289
3109.5,516.5,4.287
3111.9,516.9,4.284
3114.3,517.3,4.281
3116.7,517.7,4.278
3119.1,518.1,4.273
3121.5,518.5,4.272
3123.9,518.9,4.269
3126.3,519.3,4.266
3128.7,519.7,4.263
3131.1,520.1,4.260
3133.5,520.5,4.256
3135.9,520.9,4.253
3138.3,521.2,4.250
3140.7,521.6,4.246
3143.1,522.0,4.242
3145.5,522.4,4.240
3147.9,522.8,4.237
3150.3,523.2,4.234
3152.7,523.6,4.230
3155.1,524.0,4.227
3157.5,524.4,4.223
3159.9,524.8,4.220
3162.3,525.2,4.216
3164.7,525.6,4.213
3167.1,526.0,4.209
3169.5,526.4,4.205
3171.9,526.8,4.202
3174.3,527.2,4.199
3176.7,527.6,4.195
3179.1,528.0,4.190
3181.5,528.4,4.186
3183.9,528.8,4.182
3186.3,529.1,4.177
3188.7,529.5,4.172
3191.1,529.9,4.169
3193.5,530.3,4.165
3195.9,530.7,4.161
3198.3,531.1,4.157
3200.7,531.5,4.153
3203.1,531.9,4.149
3205.5,532.3,4.144
3207.9,532.7,4.140
3210.3,533.1,4.136
3212.7,533.5,4.132
3215.1,533.9,4.127
3217.5,534.3,4.123
3219.9,534.7,4.118
3222.3,535.1,4.114
3224.7,535.5,4.108
3227.1,535.9,4.104
3229.5,536.3,4.100
3231.9,536.6,4.096
3234.3,537.0,4.091
3236.7,537.4,4.087
3239.1,537.8,4.082
3241.5,538.2,4.077
3243.9,538.6,4.072
3246.3,539.0,4.068
3248.7,539.4,4.063
3251.1,539.8,4.058
3253.5,540.2,4.054
3255.9,540.6,4.049
3258.3,541.0,4.045
3260.7,541.4,4.039
3263.1,541.8,4.034
3265.5,542.2,4.029
3267.9,542.5,4.024
3270.3,542.9,4.018
3272.7,543.3,4.012
3275.1,543.7,4.007
3277.5,544.1,4.002
3279.9,544.5,3.998
3282.3,544.9,3.992
3284.7,545.3,3.987
3287.1,545.7,3.982
3289.5,546.1,3.977
3291.9,546.5,3.971
3294.3,546.9,3.966
3296.7,547.3,3.961
3299.1,547.7,3.957
3301.5,548.1,3.952
3303.9,548.5,3.946
3306.3,548.9,3.942
3308.7,549.2,3.937
3311.1,549.6,3.932
3313.5,550.0,3.927
3315.9,550.4,3.921
3318.3,550.8,3.915
3320.7,551.2,3.910
3323.1,551.6,3.904
3325.5,552.0,3.898
3327.9,552.4,3.891
3330.3,552.8,3.885
3332.7,553.2,3.880
3335.1,553.6,3.875
3337.5,554.0,3.869
3339.9,554.4,3.862
3342.3,554.8,3.857
3344.7,555.2,3.851
3347.1,555.6,3.845
3349.5,555.9,3.838
3351.9,556.3,3.832
3354.3,556.7,3.825
3356.7,557.1,3.820
3359.1,557.5,3.814
3361.5,557.9,3.808
3363.9,558.3,3.801
3366.3,558.7,3.795
3368.7,559.1,3.790
3371.1,559.5,3.784
3373.5,559.9,3.779
3375.9,560.3,3.772
3378.3,560.7,3.766
3380.7,561.1,3.760
3383.1,561.5,3.755
3385.5,561.9,3.750
3387.9,562.3,3.744
3390.3,562.7,3.739
3392.7,563.0,3.731
3395.1,563.4,3.727
3397.5,563.8,3.721
3399.9,564.2,3.715
3402.3,564.6,3.709
3404.7,565.0,3.702
3407.1,565.4,3.695
3409.5,565.8,3.688
3411.9,566.2,3.680
3414.3,566.6,3.673
3416.7,567.0,3.666
3419.1,567.4,3.660
3421.5,567.8,3.653
3423.9,568.2,3.647
3426.3,568.6,3.640
3428.7,569.0,3.633
3431.1,569.4,3.626
3433.5,569.8,3.620
3435.9,570.2,3.614
3438.3,570.5,3.607
3440.7,570.9,3.601
3443.1,571.3,3.594
3445.5,571.7,3.585
3447.9,572.1,3.578
3450.3,572.5,3.571
3452.7,572.9,3.563
3455.1,573.3,3.557
3457.5,573.7,3.549
3459.9,574.1,3.543
3462.3,574.5,3.536
3464.7,574.9,3.528
3467.1,575.3,3.521
3469.5,575.7,3.513
3471.9,576.1,3.506
3474.3,576.5,3.499
3476.7,576.8,3.492
3479.1,577.3,3.484
3481.5,577.6,3.476
3483.9,578.0,3.467
3486.3,578.4,3.460
3488.7,578.8,3.452
3491.1,579.2,3.445
3493.5,579.6,3.436
3495.9,580.0,3.427
3498.3,580.4,3.419
3500.7,580.8,3.411
3503.1,581.2,3.403
3505.5,581.6,3.394
3507.9,582.0,3.385
3510.3,582.4,3.377
3512.7,582.8,3.368
3515.1,583.2,3.360
3517.5,583.6,3.351
3519.9,584.0,3.342
3522.3,584.4,3.333
3524.7,584.8,3.324
3527.1,585.1,3.315
3529.5,585.5,3.306
3531.9,585.9,3.297
3534.3,586.3,3.288
3536.7,586.7,3.278
3539.1,587.1,3.268
3541.5,587.5,3.258
3543.9,587.9,3.249
3546.3,588.3,3.239
3548.7,588.7,3.231
3551.1,589.1,3.222
3553.5,589.5,3.212
3555.9,589.9,3.202
3558.3,590.3,3.192
3560.7,590.7,3.182
3563.1,591.1,3.172
3565.5,591.5,3.161
3567.9,591.8,3.152
3570.3,592.3,3.142
3572.7,592.7,3.132
3575.1,593.0,3.123
3577.5,593.4,3.114
3579.9,593.8,3.103
3582.3,594.2,3.093
3584.7,594.6,3.083
3587.1,595.0,3.073
3589.5,595.4,3.063
3591.9,595.8,3.053
3594.3,596.2,3.042
3596.7,596.6,3.031
3599.1,597.0,3.019
3601.5,597.4,3.007
3603.9,597.8,2.995
3606.3,598.2,2.983
3608.7,598.6,2.971
3611.1,599.0,2.959
3613.5,599.4,2.948
3615.9,599.7,2.938
3618.3,600.1,2.929
3620.7,600.5,2.919
3623.1,600.9,2.909
3625.5,601.3,2.898
3627.9,601.7,2.886
3630.3,602.1,2.870
3632.7,602.5,2.855
3635.1,602.9,2.842
3637.5,603.3,2.831
3639.9,603.7,2.820
3642.3,604.1,2.811
3644.7,604.5,2.799
3647.1,604.9,2.788
3649.5,605.3,2.777
3651.9,605.7,2.763
3654.3,606.1,2.751
3656.7,606.5,2.737
3659.1,606.9,2.726
3661.5,607.2,2.713
3663.9,607.6,2.702
3666.3,608.0,2.692
3668.7,608.4,2.681
3671.1,608.8,2.670
3673.5,609.2,2.659
3675.9,609.6,2.648
3678.3,610.0,2.635
3680.7,610.4,2.620
3683.1,610.8,2.606
3685.5,611.2,2.592
3687.9,611.6,2.580
3690.3,612.0,2.569
3692.7,612.4,2.558
3695.1,612.8,2.548
3697.5,613.2,2.536
3699.9,613.5,2.522
3702.3,614.0,2.506
3704.7,614.3,2.492
3707.1,614.7,2.478
3709.5,615.1,2.467
3711.9,615.5,2.457
3714.3,615.9,2.446
3716.7,616.3,2.434
3719.1,616.7,2.423
3721.5,617.1,2.409
3723.9,617.5,2.392
3726.3,617.9,2.377
3728.7,618.3,2.364
3731.1,618.7,2.351
3733.5,619.1,2.341
3735.9,619.5,2.329
3738.3,619.9,2.315
3740.7,620.3,2.301
3743.1,620.7,2.285
3745.5,621.1,2.271
3747.9,621.5,2.258
3750.3,621.8,2.244
3752.7,622.2,2.231
3755.1,622.6,2.216
3757.5,623.0,2.202
3759.9,623.4,2.190
3762.3,623.8,2.175
3764.7,624.2,2.160
3767.1,624.6,2.145
3769.5,625.0,2.130
3771.9,625.4,2.117
3774.3,625.8,2.103
3776.7,626.2,2.088
3779.1,626.6,2.073
3781.5,627.0,2.059
3783.9,627.4,2.044
3786.3,627.8,2.029
3788.7,628.2,2.015
3791.1,628.6,2.000
3793.5,629.0,1.984
3795.9,629.4,1.969
3798.3,629.8,1.954
3800.7,630.2,1.939
3803.1,630.5,1.924
3805.5,631.0,1.909
3807.9,631.3,1.895
3810.3,631.7,1.879
3812.7,632.1,1.863
3815.1,632.5,1.847
3817.5,632.9,1.832
3819.9,633.3,1.816
3822.3,633.7,1.801
3824.7,634.1,1.785
3827.1,634.5,1.769
3829.5,634.9,1.754
3831.9,635.3,1.738
3834.3,635.7,1.722
3836.7,636.1,1.707
3839.1,636.5,1.691
3841.5,636.9,1.676
3843.9,637.3,1.660
3846.3,637.6,1.644
3848.7,638.1,1.629
3851.1,638.4,1.614
3853.5,638.8,1.600
3855.9,639.3,1.585
3858.3,639.6,1.569
3860.7,640.0,1.556
3863.1,640.4,1.542
3865.5,640.8,1.527
3867.9,641.2,1.513
3870.3,641.6,1.497
3872.7,642.0,1.484
3875.1,642.4,1.472
3877.5,642.8,1.460
3879.9,643.2,1.447
3882.3,643.6,1.435
3884.7,644.0,1.422
3887.1,644.4,1.411
3889.5,644.8,1.399
3891.9,645.2,1.388
3894.3,645.6,1.378
3896.7,646.0,1.369
3899.1,646.4,1.360
3901.5,646.8,1.351
3903.9,647.2,1.342
3906.3,647.6,1.333
3908.7,647.9,1.325
3911.1,648.3,1.316
3913.5,648.7,1.309
3915.9,649.1,1.302
3918.3,649.5,1.295
3920.7,649.9,1.289
3923.1,650.3,1.283
3925.5,650.7,1.277
3927.9,651.1,1.271
3930.3,651.5,1.264
3932.7,651.9,1.259
3935.1,652.3,1.255
3937.5,652.7,1.250
3939.9,653.1,1.247
3942.3,653.5,1.242
3944.7,653.9,1.238
3947.1,654.3,1.236
3949.5,654.7,1.232
3951.9,655.1,1.229
3954.3,655.5,1.226
3956.7,655.9,1.225
3959.1,656.3,1.223
3961.5,656.7,1.220
3963.9,657.1,1.218
3966.3,657.5,1.217
3968.7,657.9,1.215
3971.1,658.3,1.214
3973.5,658.7,1.211
3975.9,659.1,1.210
3978.3,659.5,1.209
3980.7,659.9,1.207
3983.1,660.3,1.205
3985.5,660.7,1.204
3987.9,661.1,1.203
3990.3,661.5,1.201
3992.7,661.8,1.200
3995.1,662.2,1.198
3997.5,662.7,1.196
3999.9,663.0,1.195
4002.3,663.4,1.194
4004.7,663.8,1.192
4007.1,664.2,1.190
4009.5,664.6,1.189
4011.9,665.0,1.188
4014.3,665.4,1.186
4016.7,665.8,1.185
4019.1,666.2,1.184
4021.5,666.6,1.183
4023.9,667.0,1.182
4026.3,667.4,1.180
4028.7,667.8,1.179
4031.1,668.2,1.179
4033.5,668.6,1.179
4035.9,669.0,1.178
4038.3,669.4,1.177
4040.7,669.8,1.176
4043.1,670.2,1.175
4045.5,670.6,1.174
4047.9,671.0,1.173
4050.3,671.4,1.172
4052.7,671.8,1.171
4055.1,672.2,1.170
4057.5,672.6,1.169
4059.9,673.0,1.167
4062.3,673.4,1.166
4064.7,673.7,1.165
4067.1,674.2,1.164
4069.5,674.6,1.164
4071.9,674.9,1.163
4074.3,675.3,1.163
4076.7,675.7,1.161
4079.1,676.1,1.160
4081.5,676.5,1.159
4083.9,676.9,1.158
4086.3,677.3,1.157
4088.7,677.7,1.156
4091.1,678.1,1.155
4093.5,678.5,1.152
4095.9,678.9,1.152
4098.3,679.3,1.151
4100.7,679.7,1.150
4103.1,680.1,1.149
4105.5,680.5,1.148
4107.9,680.9,1.147
4110.3,681.3,1.145
4112.7,681.7,1.145
4115.1,682.1,1.144
4117.5,682.5,1.143
4119.9,682.9,1.142
4122.3,683.3,1.140
4124.7,683.7,1.139
4127.1,684.1,1.138
4129.5,684.5,1.137
4131.9,684.9,1.135
4134.3,685.3,1.134
4136.7,685.7,1.133
4139.1,686.0,1.132
4141.5,686.4,1.131
4143.9,686.8,1.130
4146.3,687.2,1.129
4148.7,687.6,1.127
4151.1,688.0,1.127
4153.5,688.4,1.126
4155.9,688.8,1.125
4158.3,689.2,1.123
4160.7,689.6,1.122
4163.1,690.0,1.121
4165.5,690.4,1.119
4167.9,690.8,1.118
4170.3,691.2,1.117
4172.7,691.6,1.116
4175.1,692.0,1.114
4177.5,692.4,1.114
4179.9,692.8,1.113
4182.3,693.2,1.112
4184.7,693.6,1.110
4187.1,694.0,1.109
4189.5,694.4,1.108
4191.9,694.8,1.108
4194.3,695.2,1.106
4196.7,695.6,1.105
4199.1,696.0,1.104
4201.5,696.4,1.104
4203.9,696.8,1.103
4206.3,697.2,1.102
4208.7,697.6,1.101
4211.1,698.0,1.100
4213.5,698.4,1.099
4215.9,698.8,1.098
4218.3,699.2,1.096
4220.7,699.5,1.096
4223.1,699.9,1.095
4225.5,700.3,1.094
4227.9,700.7,1.094
4230.3,701.1,1.093
4232.7,701.5,1.092
4235.1,701.9,1.091
4237.5,702.3,1.090
4239.9,702.7,1.089
4242.3,703.1,1.088
4244.7,703.5,1.087
4247.1,703.9,1.086
4249.5,704.3,1.085
4251.9,704.7,1.084
4254.3,705.1,1.082
4256.7,705.5,1.081
4259.1,705.9,1.080
4261.5,706.3,1.079
4263.9,706.7,1.078
4266.3,707.1,1.077
4268.7,707.5,1.076
4271.1,707.9,1.075
4273.5,708.3,1.074
4275.9,708.7,1.073
4278.3,709.1,1.072
4280.7,709.5,1.071
4283.1,709.9,1.071
4285.5,710.3,1.069
4287.9,710.7,1.068
4290.3,711.1,1.066
4292.7,711.5,1.065
4295.1,711.9,1.064
4297.5,712.3,1.063
4299.9,712.7,1.062
4302.3,713.1,1.062
4304.7,713.5,1.061
4307.1,713.9,1.060
4309.5,714.3,1.060
4311.9,714.7,1.059
4314.3,715.1,1.058
4316.7,715.5,1.057
4319.1,715.9,1.056
4321.5,716.3,1.055
4323.9,716.6,1.054
4326.3,717.0,1.052
4328.7,717.4,1.052
4331.1,717.8,1.051
4333.5,718.2,1.050
4335.9,718.6,1.049
4338.3,719.0,1.049
4340.7,719.4,1.048
4343.1,719.8,1.047
4345.5,720.2,1.046
4347.9,720.6,1.045
4350.3,721.0,1.044
4352.7,721.4,1.043
4355.1,721.8,1.041
4357.5,722.2,1.040
4359.9,722.6,1.039
4362.3,723.0,1.038
4364.7,723.4,1.037
4367.1,723.8,1.036
4369.5,724.2,1.034
4371.9,724.6,1.033
4374.3,725.0,1.032
4376.7,725.4,1.031
4379.1,725.8,1.030
4381.5,726.2,1.029
4383.9,726.6,1.029
4386.3,727.0,1.027
4388.7,727.4,1.026
4391.1,727.8,1.026
4393.5,728.2,1.025
4395.9,728.6,1.023
4398.3,729.0,1.022
4400.7,729.4,1.021
4403.1,729.8,1.021
4405.5,730.2,1.020
4407.9,730.6,1.019
4410.3,731.0,1.018
4412.7,731.4,1.017
4415.1,731.8,1.016
4417.5,732.2,1.015
4419.9,732.6,1.013
4422.3,733.0,1.013
4424.7,733.4,1.011
4427.1,733.8,1.010
4429.5,734.2,1.009
4431.9,734.6,1.008
4434.3,735.0,1.006
4436.7,735.4,1.005
4439.1,735.8,1.004
4441.5,736.2,1.003
4443.9,736.6,1.002
4446.3,737.0,1.001
4448.7,737.4,0.999
4451.1,737.8,0.998
4453.5,738.1,0.998
4455.9,738.5,0.997
4458.3,738.9,0.997
4460.7,739.3,0.996
4463.1,739.7,0.995
4465.5,740.1,0.994
4467.9,740.5,0.993
4470.3,740.9,0.992
4472.7,741.3,0.991
4475.1,741.7,0.990
4477.5,742.1,0.990
4479.9,742.5,0.989
4482.3,742.9,0.988
4484.7,743.3,0.988
4487.1,743.7,0.987
4489.5,744.1,0.986
4491.9,744.5,0.985
4494.3,744.9,0.983
4496.7,745.3,0.982
4499.1,745.7,0.981
4501.5,746.1,0.980
4503.9,746.5,0.979
4506.3,746.9,0.977
4508.7,747.3,0.976
4511.1,747.7,0.974
4513.5,748.1,0.973
4515.9,748.5,0.972
4518.3,748.9,0.971
4520.7,749.3,0.969
4523.1,749.7,0.968
4525.5,750.1,0.968
4527.9,750.5,0.967
4530.3,750.9,0.966
4532.7,751.3,0.964
4535.1,751.7,0.963
4537.5,752.1,0.960
4539.9,752.5,0.959
4542.3,752.9,0.958
4544.7,753.3,0.958
4547.1,753.7,0.957
4549.5,754.1,0.956
4551.9,754.5,0.956
4554.3,754.9,0.955
4556.7,755.3,0.955
4559.1,755.7,0.955
4561.5,756.0,0.954
4563.9,756.4,0.954
4566.3,756.9,0.954
4568.7,757.2,0.954
4571.1,757.7,0.954
4573.5,758.0,0.953
4575.9,758.4,0.952
4578.3,758.8,0.950
4580.7,759.2,0.949
4583.1,759.6,0.948
4585.5,760.0,0.947
4587.9,760.4,0.945
4590.3,760.8,0.943
4592.7,761.2,0.942
4595.1,761.6,0.941
4597.5,762.0,0.939
4599.9,762.4,0.938
4602.3,762.8,0.936
4604.7,763.2,0.934
4607.1,763.6,0.933
4609.5,764.0,0.932
4611.9,764.4,0.931
4614.3,764.8,0.931
4616.7,765.2,0.930
4619.1,765.6,0.929
4621.5,766.0,0.928
4623.9,766.4,0.927
4626.3,766.8,0.926
4628.7,767.2,0.925
4631.1,767.6,0.924
4633.5,768.0,0.923
4635.9,768.4,0.923
4638.3,768.8,0.922
4640.7,769.2,0.922
4643.1,769.6,0.921
4645.5,770.0,0.921
4647.9,770.4,0.919
4650.3,770.8,0.918
4652.7,771.2,0.917
4655.1,771.6,0.916
4657.5,772.0,0.916
4659.9,772.4,0.915
4662.3,772.8,0.915
4664.7,773.2,0.915
4667.1,773.6,0.914
4669.5,774.0,0.912
4671.9,774.4,0.911
4674.3,774.8,0.910
4676.7,775.1,0.909
4679.1,775.5,0.909
4681.5,775.9,0.908
4683.9,776.3,0.908
4686.3,776.7,0.907
4688.7,777.1,0.905
4691.1,777.5,0.904
4693.5,777.9,0.903
4695.9,778.3,0.901
4698.3,778.7,0.900
4700.7,779.1,0.898
4703.1,779.5,0.898
4705.5,779.9,0.897
4707.9,780.3,0.896
4710.3,780.7,0.895
4712.7,781.1,0.894
4715.1,781.5,0.893
4717.5,781.9,0.891
4719.9,782.3,0.891
4722.3,782.7,0.890
4724.7,783.1,0.889
4727.1,783.5,0.888
4729.5,783.9,0.887
4731.9,784.3,0.886
4734.3,784.7,0.885
4736.7,785.1,0.883
4739.1,785.5,0.882
4741.5,785.9,0.881
4743.9,786.3,0.880
4746.3,786.7,0.878
4748.7,787.1,0.877
4751.1,787.5,0.876
4753.5,787.9,0.875
4755.9,788.3,0.874
4758.3,788.7,0.873
4760.7,789.1,0.873
4763.1,789.5,0.872
4765.5,789.9,0.871
4767.9,790.3,0.870
4770.3,790.7,0.869
4772.7,791.1,0.869
4775.1,791.5,0.868
4777.5,791.9,0.868
4779.9,792.3,0.867
4782.3,792.7,0.866
4784.7,793.1,0.865
4787.1,793.5,0.864
4789.5,793.9,0.862
4791.9,794.3,0.861
4794.3,794.7,0.859
4796.7,795.1,0.858
4799.1,795.5,0.856
4801.5,795.9,0.855
4803.9,796.3,0.854
4806.3,796.7,0.854
4808.7,797.1,0.852
4811.1,797.5,0.851
4813.5,797.9,0.851
4815.9,798.3,0.850
4818.3,798.7,0.850
4820.7,799.1,0.849
4823.1,799.5,0.847
4825.5,799.9,0.845
4827.9,800.3,0.843
4830.3,800.7,0.842
4832.7,801.1,0.841
4835.1,801.5,0.840
4837.5,801.9,0.838
4839.9,802.3,0.838
4842.3,802.7,0.837
4844.7,803.1,0.837
4847.1,803.4,0.837
4849.5,803.8,0.836
4851.9,804.2,0.835
4854.3,804.7,0.834
4856.7,805.0,0.832
4859.1,805.4,0.831
4861.5,805.8,0.830
4863.9,806.3,0.828
4866.3,806.6,0.827
4868.7,807.0,0.825
4871.1,807.4,0.824
4873.5,807.8,0.823
4875.9,808.2,0.821
4878.3,808.6,0.819
4880.7,809.0,0.818
4883.1,809.4,0.818
4885.5,809.8,0.817
4887.9,810.2,0.816
4890.3,810.6,0.816
4892.7,811.0,0.815
4895.1,811.4,0.814
4897.5,811.8,0.814
4899.9,812.2,0.813
4902.3,812.6,0.812
4904.7,813.0,0.810
4907.1,813.4,0.809
4909.5,813.8,0.808
4911.9,814.2,0.807
4914.3,814.6,0.806
4916.7,815.0,0.805
4919.1,815.4,0.803
4921.5,815.8,0.802
4923.9,816.2,0.801
4926.3,816.6,0.799
4928.7,817.0,0.798
4931.1,817.4,0.797
4933.5,817.8,0.797
4935.9,818.2,0.796
4938.3,818.6,0.796
4940.7,819.0,0.795
4943.1,819.4,0.793
4945.5,819.8,0.791
4947.9,820.2,0.790
4950.3,820.6,0.788
4952.7,821.0,0.787
4955.1,821.4,0.786
4957.5,821.8,0.784
4959.9,822.2,0.783
4962.3,822.6,0.782
4964.7,823.0,0.781
4967.1,823.4,0.781
4969.5,823.8,0.780
4971.9,824.2,0.779
4974.3,824.6,0.777
4976.7,825.0,0.775
4979.1,825.4,0.775
4981.5,825.8,0.774
4983.9,826.2,0.773
4986.3,826.6,0.772
4988.7,827.0,0.771
4991.1,827.4,0.771
4993.5,827.8,0.771
4995.9,828.2,0.771
4998.3,828.6,0.771
5000.7,829.0,0.770
5003.1,829.4,0.769
5005.5,829.8,0.768
5007.9,830.2,0.767
5010.3,830.6,0.767
5012.7,831.0,0.765
5015.1,831.4,0.763
5017.5,831.8,0.761
5019.9,832.2,0.760
5022.3,832.6,0.759
5024.7,833.0,0.757
5027.1,833.4,0.756
5029.5,833.8,0.755
5031.9,834.2,0.755
5034.3,834.6,0.754
5036.7,835.0,0.753
5039.1,835.4,0.752
5041.5,835.8,0.751
5043.9,836.2,0.751
5046.3,836.6,0.750
5048.7,837.0,0.748
5051.1,837.4,0.747
5053.5,837.8,0.746
5055.9,838.2,0.744
5058.3,838.6,0.742
5060.7,838.9,0.741
5063.1,839.3,0.740
5065.5,839.7,0.738
5067.9,840.2,0.737
5070.3,840.6,0.736
5072.7,840.9,0.735
5075.1,841.3,0.733
5077.5,841.7,0.732
5079.9,842.1,0.731
5082.3,842.5,0.730
5084.7,842.9,0.729
5087.1,843.4,0.728
5089.5,843.7,0.726
5091.9,844.2,0.726
5094.3,844.5,0.725
5096.7,844.9,0.723
5099.1,845.3,0.722
5101.5,845.8,0.720
5103.9,846.1,0.719
5106.3,846.5,0.718
5108.7,846.9,0.718
5111.1,847.3,0.717
5113.5,847.7,0.715
5115.9,848.1,0.714
5118.3,848.5,0.714
5120.7,848.9,0.713
5123.1,849.3,0.713
5125.5,849.7,0.712
5127.9,850.1,0.710
5130.3,850.5,0.709
5132.7,850.9,0.708
5135.1,851.3,0.707
5137.5,851.7,0.706
5139.9,852.1,0.705
5142.3,852.5,0.704
5144.7,852.9,0.704
5147.1,853.3,0.703
5149.5,853.7,0.702
5151.9,854.1,0.701
5154.3,854.5,0.700
5156.7,854.9,0.699
5159.1,855.3,0.698
5161.5,855.7,0.697
5163.9,856.2,0.696
5166.3,856.5,0.696
5168.7,856.9,0.695
5171.1,857.3,0.695
5173.5,857.7,0.693
5175.9,858.1,0.692
5178.3,858.5,0.692
5180.7,858.9,0.691
5183.1,859.3,0.690
5185.5,859.7,0.690
5187.9,860.2,0.689
5190.3,860.5,0.688
5192.7,860.9,0.687
5195.1,861.3,0.686
5197.5,861.7,0.685
5199.9,862.1,0.684
5202.3,862.5,0.683
5204.7,862.9,0.681
5207.1,863.3,0.680
5209.5,863.7,0.680
5211.9,864.1,0.679
5214.3,864.5,0.678
5216.7,864.9,0.678
5219.1,865.3,0.677
5221.5,865.7,0.675
5223.9,866.1,0.674
5226.3,866.5,0.672
5228.7,866.9,0.671
5231.1,867.3,0.670
5233.5,867.7,0.669
5235.9,868.1,0.668
5238.3,868.5,0.666
5240.7,868.9,0.665
5243.1,869.3,0.664
5245.5,869.7,0.661
5247.9,870.1,0.661
5250.3,870.5,0.661
5252.7,870.9,0.660
5255.1,871.3,0.659
5257.5,871.7,0.658
5259.9,872.1,0.657
5262.3,872.5,0.655
5264.7,872.9,0.654
5267.1,873.3,0.652
5269.5,873.7,0.651
5271.9,874.1,0.649
5274.3,874.5,0.648
5276.7,874.9,0.647
5279.1,875.3,0.646
5281.5,875.7,0.644
5283.9,876.1,0.644
5286.3,876.5,0.643
5288.7,876.9,0.642
5291.1,877.3,0.641
5293.5,877.7,0.640
5295.9,878.1,0.639
5298.3,878.5,0.637
5300.7,878.9,0.636
5303.1,879.3,0.635
5305.5,879.7,0.634
5307.9,880.1,0.633
5310.3,880.5,0.632
5312.7,880.9,0.631
5315.1,881.3,0.629
5317.5,881.7,0.628
5319.9,882.1,0.627
5322.3,882.5,0.626
5324.7,882.9,0.625
5327.1,883.3,0.624
5329.5,883.7,0.623
5331.9,884.1,0.623
5334.3,884.6,0.623
5336.7,885.0,0.622
5339.1,885.4,0.621
5341.5,885.7,0.620
5343.9,886.2,0.619
5346.3,886.6,0.618
5348.7,887.0,0.617
5351.1,887.4,0.616
5353.5,887.8,0.615
5355.9,888.2,0.613
5358.3,888.6,0.613
5360.7,889.0,0.612
5363.1,889.4,0.611
5365.5,889.8,0.610
5367.9,890.2,0.609
5370.3,890.6,0.608
5372.7,891.0,0.607
5375.1,891.4,0.607
5377.5,891.8,0.606
5379.9,892.2,0.605
5382.3,892.6,0.605
5384.7,893.0,0.604
5387.1,893.4,0.603
5389.5,893.8,0.603
5391.9,894.2,0.602
5394.3,894.6,0.601
5396.7,895.0,0.600
5399.1,895.4,0.599
5401.5,895.8,0.598
5403.9,896.2,0.598
5406.3,896.6,0.597
5408.7,897.0,0.597
5411.1,897.4,0.597
5413.5,897.8,0.596
5415.9,898.2,0.596
5418.3,898.6,0.595
5420.7,899.0,0.595
5423.1,899.4,0.594
5425.5,899.8,0.594
5427.9,900.2,0.593
5430.3,900.6,0.592
5432.7,901.0,0.591
5435.1,901.4,0.590
5437.5,901.8,0.589
5439.9,902.2,0.588
5442.3,902.6,0.587
5444.7,903.0,0.586
5447.1,903.4,0.585
5449.5,903.8,0.584
5451.9,904.2,0.583
5454.3,904.6,0.582
5456.7,905.0,0.581
5459.1,905.4,0.580
5461.5,905.8,0.579
5463.9,906.2,0.578
5466.3,906.6,0.576
5468.7,907.0,0.575
5471.1,907.4,0.574
5473.5,907.8,0.572
5475.9,908.2,0.571
5478.3,908.6,0.569
5480.7,909.0,0.568
5483.1,909.4,0.567
5485.5,909.8,0.566
5487.9,910.2,0.564
5490.3,910.6,0.563
5492.7,911.0,0.562
5495.1,911.4,0.561
5497.5,911.8,0.560
5499.9,912.2,0.560
5502.3,912.6,0.558
5504.7,913.0,0.557
5507.1,913.4,0.556
5509.5,913.8,0.555
5511.9,914.2,0.553
5514.3,914.6,0.552
5516.7,915.0,0.551
5519.1,915.4,0.549
5521.5,915.8,0.549
5523.9,916.2,0.548
5526.3,916.6,0.547
5528.7,917.0,0.546
5531.1,917.4,0.545
5533.5,917.8,0.544
5535.9,918.2,0.543
5538.3,918.6,0.542
5540.7,919.0,0.542
5543.1,919.4,0.542
5545.5,919.8,0.542
5547.9,920.2,0.541
5550.3,920.6,0.541
5552.7,921.0,0.540
5555.1,921.4,0.539
5557.5,921.8,0.538
5559.9,922.2,0.538
5562.3,922.6,0.536
5564.7,923.0,0.536
5567.1,923.4,0.535
5569.5,923.8,0.535
5571.9,924.2,0.534
5574.3,924.6,0.534
5576.7,925.0,0.533
5579.1,925.4,0.533
5581.5,925.8,0.532
5583.9,926.2,0.531
5586.3,926.6,0.529
5588.7,927.0,0.528
5591.1,927.4,0.527
5593.5,927.8,0.527
5595.9,928.2,0.526
5598.3,928.6,0.526
5600.7,929.0,0.525
5603.1,929.4,0.524
5605.5,929.8,0.523
5607.9,930.2,0.523
5610.3,930.6,0.522
5612.7,931.0,0.521
5615.1,931.4,0.520
5617.5,931.8,0.520
5619.9,932.2,0.519
5622.3,932.6,0.518
5624.7,933.0,0.517
5627.1,933.4,0.516
5629.5,933.8,0.514
5631.9,934.2,0.514
5634.3,934.7,0.514
5636.7,935.0,0.513
5639.1,935.4,0.512
5641.5,935.8,0.511
5643.9,936.2,0.511
5646.3,936.6,0.510
5648.7,937.0,0.509
5651.1,937.4,0.508
5653.5,937.8,0.507
5655.9,938.2,0.506
5658.3,938.6,0.505
5660.7,939.0,0.504
5663.1,939.5,0.503
5665.5,939.8,0.502
5667.9,940.2,0.501
5670.3,940.7,0.500
5672.7,941.1,0.499
5675.1,941.5,0.498
5677.5,941.8,0.496
5679.9,942.2,0.495
5682.3,942.7,0.494
5684.7,943.1,0.493
5687.1,943.5,0.492
5689.5,943.9,0.490
5691.9,944.2,0.489
5694.3,944.7,0.488
5696.7,945.1,0.487
5699.1,945.5,0.486
5701.5,945.9,0.485
5703.9,946.3,0.484
5706.3,946.7,0.483
5708.7,947.1,0.481
5711.1,947.5,0.480
5713.5,947.9,0.480
5715.9,948.3,0.479
5718.3,948.7,0.477
5720.7,949.1,0.476
5723.1,949.5,0.476
5725.5,949.9,0.475
5727.9,950.3,0.474
5730.3,950.7,0.474
5732.7,951.1,0.473
5735.1,951.5,0.472
5737.5,951.9,0.471
5739.9,952.3,0.471
5742.3,952.7,0.470
5744.7,953.1,0.470
5747.1,953.5,0.469
5749.5,953.9,0.468
5751.9,954.3,0.466
5754.3,954.7,0.465
5756.7,955.1,0.465
5759.1,955.5,0.464
5761.5,955.9,0.463
5763.9,956.3,0.462
5766.3,956.7,0.460
5768.7,957.1,0.460
5771.1,957.5,0.460
5773.5,957.9,0.458
5775.9,958.3,0.458
5778.3,958.7,0.457
5780.7,959.1,0.456
5783.1,959.5,0.456
5785.5,959.9,0.455
5787.9,960.3,0.454
5790.3,960.7,0.453
5792.7,961.1,0.453
5795.1,961.5,0.452
5797.5,961.9,0.452
5799.9,962.3,0.450
5802.3,962.7,0.449
5804.7,963.1,0.449
5807.1,963.5,0.448
5809.5,963.9,0.447
5811.9,964.3,0.446
5814.3,964.7,0.445
5816.7,965.1,0.444
5819.1,965.5,0.443
5821.5,965.9,0.442
5823.9,966.3,0.442
5826.3,966.7,0.441
5828.7,967.1,0.440
5831.1,967.5,0.439
5833.5,967.9,0.438
5835.9,968.3,0.438
5838.3,968.7,0.437
5840.7,969.1,0.436
5843.1,969.5,0.434
5845.5,969.9,0.434
5847.9,970.3,0.433
5850.3,970.7,0.433
5852.7,971.1,0.432
5855.1,971.5,0.431
5857.5,971.9,0.430
5859.9,972.3,0.430
5862.3,972.7,0.429
5864.7,973.1,0.428
5867.1,973.5,0.427
5869.5,973.9,0.426
5871.9,974.4,0.426
5874.3,974.7,0.425
5876.7,975.2,0.424
5879.1,975.5,0.423
5881.5,975.9,0.423
5883.9,976.4,0.422
5886.3,976.8,0.421
5888.7,977.1,0.420
5891.1,977.5,0.419
5893.5,977.9,0.418
5895.9,978.4,0.418
5898.3,978.8,0.417
5900.7,979.2,0.416
5903.1,979.6,0.416
5905.5,980.0,0.416
5907.9,980.3,0.415
5910.3,980.7,0.414
5912.7,981.2,0.413
5915.1,981.6,0.412
5917.5,982.0,0.411
5919.9,982.4,0.410
5922.3,982.8,0.409
5924.7,983.2,0.408
5927.1,983.6,0.407
5929.5,984.0,0.407
5931.9,984.4,0.406
5934.3,984.8,0.405
5936.7,985.2,0.405
5939.1,985.6,0.405
5941.5,986.0,0.405
5943.9,986.4,0.405
5946.3,986.8,0.404
5948.7,987.2,0.402
5951.1,987.6,0.401
5953.5,988.0,0.400
5955.9,988.4,0.399
5958.3,988.8,0.398
5960.7,989.2,0.396
5963.1,989.6,0.395
5965.5,990.0,0.395
5967.9,990.4,0.394
5970.3,990.8,0.394
5972.7,991.2,0.393
5975.1,991.6,0.392
5977.5,992.0,0.391
5979.9,992.4,0.390
5982.3,992.8,0.388
5984.7,993.2,0.388
5987.1,993.6,0.387
5989.5,994.0,0.386
5991.9,994.4,0.384
5994.3,994.8,0.384
5996.7,995.2,0.383
5999.1,995.6,0.383
6001.5,996.0,0.383
6003.9,996.4,0.383
6006.3,996.8,0.382
6008.7,997.2,0.381
6011.1,997.6,0.381
6013.5,998.0,0.380
6015.9,998.4,0.381
6018.3,998.8,0.381
6020.7,999.2,0.380
6023.1,999.6,0.380
6025.5,1000.0,0.379
6027.9,1000.4,0.379
6030.3,1000.8,0.379
6032.7,1001.2,0.379
6035.1,1001.6,0.378
6037.5,1002.0,0.378
6039.9,1002.4,0.377
6042.3,1002.8,0.375
6044.7,1003.2,0.374
6047.1,1003.6,0.374
6049.5,1004.0,0.373
6051.9,1004.4,0.372
6054.3,1004.8,0.372
6056.7,1005.2,0.371
6059.1,1005.6,0.371
6061.5,1006.0,0.370
6063.9,1006.4,0.369
6066.3,1006.8,0.369
6068.7,1007.2,0.368
6071.1,1007.6,0.368
6073.5,1008.0,0.367
6075.9,1008.4,0.367
6078.3,1008.8,0.366
6080.7,1009.2,0.366
6083.1,1009.6,0.365
6085.5,1010.0,0.365
6087.9,1010.4,0.363
6090.3,1010.8,0.362
6092.7,1011.2,0.361
6095.1,1011.6,0.361
6097.5,1012.1,0.360
6099.9,1012.4,0.359
6102.3,1012.9,0.358
6104.7,1013.2,0.358
6107.1,1013.7,0.356
6109.5,1014.1,0.355
6111.9,1014.5,0.355
6114.3,1014.9,0.354
6116.7,1015.3,0.354
6119.1,1015.7,0.354
6121.5,1016.1,0.354
6123.9,1016.5,0.353
6126.3,1016.9,0.353
6128.7,1017.3,0.352
6131.1,1017.7,0.352
6133.5,1018.1,0.351
6135.9,1018.5,0.351
6138.3,1018.9,0.350
6140.7,1019.3,0.350
6143.1,1019.7,0.349
6145.5,1020.1,0.348
6147.9,1020.5,0.346
6150.3,1020.9,0.346
6152.7,1021.3,0.345
6155.1,1021.7,0.345
6157.5,1022.1,0.345
6159.9,1022.5,0.344
6162.3,1022.9,0.343
6164.7,1023.3,0.342
6167.1,1023.7,0.341
6169.5,1024.1,0.340
6171.9,1024.5,0.339
6174.3,1024.9,0.338
6176.7,1025.3,0.337
6179.1,1025.7,0.336
6181.5,1026.1,0.335
6183.9,1026.5,0.335
6186.3,1026.9,0.334
6188.7,1027.3,0.333
6191.1,1027.7,0.333
6193.5,1028.1,0.333
6195.9,1028.5,0.332
6198.3,1028.9,0.331
6200.7,1029.3,0.330
6203.1,1029.7,0.330
6205.5,1030.1,0.330
6207.9,1030.5,0.329
6210.3,1030.9,0.328
6212.7,1031.3,0.327
6215.1,1031.7,0.326
6217.5,1032.1,0.326
6219.9,1032.5,0.324
6222.3,1032.9,0.323
6224.7,1033.3,0.322
6227.1,1033.7,0.321
6229.5,1034.1,0.321
6231.9,1034.5,0.320
6234.3,1034.9,0.320
6236.7,1035.3,0.319
6239.1,1035.7,0.319
6241.5,1036.1,0.319
6243.9,1036.5,0.319
6246.3,1036.9,0.319
6248.7,1037.3,0.319
6251.1,1037.7,0.319
6253.5,1038.1,0.318
6255.9,1038.5,0.318
6258.3,1038.9,0.317
6260.7,1039.3,0.315
6263.1,1039.7,0.315
6265.5,1040.1,0.315
6267.9,1040.5,0.315
6270.3,1040.9,0.315
6272.7,1041.3,0.314
6275.1,1041.7,0.314
6277.5,1042.1,0.313
6279.9,1042.5,0.313
6282.3,1042.9,0.312
6284.7,1043.3,0.311
6287.1,1043.7,0.310
6289.5,1044.1,0.310
6291.9,1044.5,0.309
6294.3,1044.9,0.308
6296.7,1045.3,0.307
6299.1,1045.7,0.306
6301.5,1046.1,0.305
6303.9,1046.5,0.305
6306.3,1046.9,0.304
6308.7,1047.3,0.303
6311.1,1047.7,0.303
6313.5,1048.1,0.301
6315.9,1048.5,0.300
6318.3,1048.9,0.299
6320.7,1049.3,0.298
6323.1,1049.7,0.298
6325.5,1050.2,0.298
6327.9,1050.5,0.298
6330.3,1050.9,0.298
6332.7,1051.3,0.297
6335.1,1051.7,0.296
6337.5,1052.2,0.296
6339.9,1052.6,0.295
6342.3,1053.0,0.294
6344.7,1053.4,0.293
6347.1,1053.8,0.292
6349.5,1054.2,0.292
6351.9,1054.6,0.291
6354.3,1055.0,0.291
6356.7,1055.4,0.291
6359.1,1055.8,0.290
6361.5,1056.2,0.290
6363.9,1056.6,0.289
6366.3,1057.0,0.289
6368.7,1057.4,0.288
6371.1,1057.8,0.287
6373.5,1058.2,0.286
6375.9,1058.6,0.286
6378.3,1059.0,0.285
6380.7,1059.4,0.284
6383.1,1059.8,0.283
6385.5,1060.2,0.282
6387.9,1060.6,0.281
6390.3,1061.0,0.280
6392.7,1061.4,0.280
6395.1,1061.8,0.279
6397.5,1062.2,0.278
6399.9,1062.6,0.277
6402.3,1063.0,0.276
6404.7,1063.4,0.276
6407.1,1063.8,0.275
6409.5,1064.2,0.275
6411.9,1064.6,0.274
6414.3,1065.0,0.273
6416.7,1065.4,0.272
6419.1,1065.8,0.272
6421.5,1066.2,0.271
6423.9,1066.6,0.271
6426.3,1067.0,0.270
6428.7,1067.4,0.271
6431.1,1067.8,0.270
6433.5,1068.2,0.270
6435.9,1068.6,0.269
6438.3,1069.0,0.269
6440.7,1069.4,0.268
6443.1,1069.8,0.268
6445.5,1070.2,0.268
6447.9,1070.6,0.268
6453.0,1071.5,0.267
6477.0,1073.5,0.260
6501.0,1073.9,0.255
6525.0,1073.8,0.248
6549.0,1073.7,0.244
6573.0,1073.6,0.236
6597.0,1073.6,0.231
6621.0,1073.6,0.224
6645.0,1073.6,0.218
6669.0,1073.6,0.212
6693.0,1073.6,0.206
6717.0,1073.5,0.203
6741.0,1073.5,0.199
6765.0,1073.5,0.183
6789.0,1073.4,0.183
6813.0,1073.4,0.178
6837.0,1073.4,0.175
6861.0,1073.4,0.171
6885.0,1073.3,0.165
6909.0,1073.3,0.158
6933.0,1073.3,0.154
6957.0,1073.3,0.153
6981.0,1073.3,0.148
7005.0,1073.3,0.141
7029.0,1073.3,0.135
7053.0,1073.2,0.136
7077.0,1073.2,0.131
7101.0,1073.2,0.123
7125.0,1073.2,0.120
7149.0,1073.2,0.116
7173.0,1073.2,0.113
7197.0,1073.2,0.113
7221.0,1073.2,0.112
7245.0,1073.2,0.108
7269.0,1073.2,0.097
7293.0,1073.2,0.094
7317.0,1073.2,0.092
7341.0,1073.2,0.093

File: Wood/Calibration_Data/MFSL/MFSL_TGA_N2_10K_R2.csv (part 2 of 13)
Time(s),Temperature (K),Mass (mg)
2079.0498,323.437,4.762099858
2079.3498,323.467,4.762099858
2079.6498,323.502,4.762099858
2079.9498,323.562,4.761999802
2080.2498,323.609,4.761999802
2080.5498,323.654,4.761999802
2080.8498,323.701,4.761999802
2081.1498,323.739,4.761900254
2081.4498,323.78,4.761900254
2081.7498,323.832,4.761800197
2082.0498,323.874,4.761800197
2082.3498,323.913,4.761500028
2082.6498,323.951,4.761399972
2082.9498,324.005,4.761299916
2083.2498,324.051,4.761500028
2083.5498,324.103,4.761700141
2083.8498,324.139,4.761800197
2084.1498,324.183,4.761900254
2084.4498,324.218,4.761999802
2084.7498,324.267,4.762099858
2085.0498,324.315,4.762199915
2085.3498,324.37,4.762199915
2085.6498,324.416,4.762299971
2085.9498,324.451,4.762099858
2086.2498,324.494,4.761999802
2086.5498,324.556,4.761999802
2086.8498,324.582,4.761900254
2087.1498,324.627,4.761700141
2087.4498,324.658,4.761399972
2087.7498,324.722,4.761199859
2088.0498,324.763,4.760900198
2088.3498,324.805,4.760700086
2088.6498,324.864,4.76060003
2088.9498,324.915,4.760399917
2089.2498,324.955,4.760199804
2089.5498,324.985,4.760099748
2089.8498,325.022,4.760099748
2090.1498,325.074,4.760099748
2090.4498,325.131,4.760199804
2090.7498,325.17,4.760299861
2091.0498,325.207,4.760299861
2091.3498,325.266,4.760399917
2091.6498,325.327,4.760399917
2091.9498,325.362,4.760399917
2092.2498,325.411,4.760399917
2092.5498,325.446,4.760399917
2092.8498,325.509,4.760299861
2093.1498,325.55,4.760299861
2093.4498,325.594,4.760299861
2093.7498,325.638,4.760199804
2094.0498,325.696,4.760299861
2094.3498,325.74,4.760199804
2094.6498,325.78,4.760199804
2094.9498,325.83,4.760199804
2095.2498,325.881,4.760099748
2095.5498,325.923,4.760099748
2095.8498,325.975,4.7600002
2096.1498,326.025,4.7600002
2096.4498,326.063,4.759900143
2096.7498,326.113,4.759800087
2097.0498,326.175,4.759499918
2097.3498,326.218,4.759399862
2097.6498,326.268,4.759399862
2097.9498,326.307,4.759299806
2098.2498,326.352,4.759199749
2098.5498,326.399,4.759199749
2098.8498,326.455,4.759199749
2099.1498,326.503,4.759299806
2099.4498,326.548,4.759399862
2099.7498,326.609,4.759399862
2100.0498,326.662,4.759499918
2100.3498,326.696,4.759499918
2100.6498,326.756,4.759499918
2100.9498,326.798,4.759599974
2101.2498,326.854,4.759599974
2101.5498,326.9,4.759599974
2101.8498,326.942,4.759700031
2102.1498,326.991,4.759700031
2102.4498,327.039,4.759700031
2102.7498,327.099,4.759800087
2103.0498,327.138,4.759800087
2103.3498,327.188,4.759800087
2103.6498,327.249,4.759800087
2103.9498,327.301,4.759800087
2104.2498,327.334,4.759800087
2104.5498,327.391,4.759800087
2104.8498,327.448,4.759800087
2105.1498,327.506,4.759599974
2105.4498,327.558,4.759499918
2105.7498,327.604,4.759399862
2106.0498,327.665,4.759399862
2106.3498,327.71,4.759299806
2106.6498,327.751,4.759299806
2106.9498,327.797,4.759299806
2107.2498,327.836,4.759299806
2107.5498,327.901,4.759199749
2107.8498,327.954,4.759199749
2108.1498,328.003,4.759100201
2108.4498,328.056,4.759100201
2108.7498,328.109,4.758900088
2109.0498,328.149,4.758800032
2109.3498,328.209,4.758599919
2109.6498,328.256,4.758499863
2109.9498,328.306,4.758399807
2110.2498,328.356,4.75829975
2110.5498,328.407,4.758100146
2110.8498,328.454,4.758100146
2111.1498,328.49,4.758200202
2111.4498,328.564,4.758100146
2111.7498,328.636,4.758200202
2112.0498,328.668,4.75829975
2112.3498,328.72,4.75829975
2112.6498,328.767,4.75829975
2112.9498,328.812,4.75829975
2113.2498,328.863,4.758200202
2113.5498,328.921,4.758200202
2113.8498,328.964,4.758100146
2114.1498,329.032,4.758100146
2114.4498,329.076,4.758100146
2114.7498,329.136,4.758000089
2115.0498,329.187,4.758000089
2115.3498,329.241,4.757900033
2115.6498,329.289,4.757900033
2115.9498,329.341,4.757799977
2116.2498,329.393,4.757799977
2116.5498,329.453,4.757799977
2116.8498,329.503,4.757799977
2117.1498,329.57,4.757799977
2117.4498,329.599,4.757799977
2117.7498,329.668,4.757699921
2118.0498,329.713,4.757799977
2118.3498,329.771,4.757799977
2118.6498,329.826,4.757799977
2118.9498,329.885,4.757699921
2119.2498,329.94,4.757699921
2119.5498,329.994,4.757699921
2119.8498,330.034,4.757699921
2120.1498,330.091,4.757699921
2120.4498,330.155,4.757799977
2120.7498,330.203,4.758000089
2121.0498,330.266,4.758100146
2121.3498,330.327,4.758200202
2121.6498,330.368,4.75829975
2121.9498,330.425,4.758399807
2122.2498,330.501,4.758499863
2122.5498,330.541,4.758599919
2122.8498,330.585,4.758699976
2123.1498,330.658,4.758699976
2123.4498,330.713,4.758499863
2123.7498,330.755,4.758399807
2124.0498,330.808,4.75829975
2124.3498,330.864,4.75829975
2124.6498,330.923,4.758100146
2124.9498,330.97,4.758100146
2125.2498,331.032,4.757900033
2125.5498,331.085,4.757900033
2125.8498,331.143,4.757799977
2126.1498,331.185,4.757799977
2126.4498,331.259,4.757699921
2126.7498,331.296,4.757599864
2127.0498,331.372,4.757499808
2127.3498,331.41,4.757599864
2127.6498,331.475,4.757599864
2127.9498,331.52,4.757499808
2128.2498,331.586,4.757499808
2128.5498,331.639,4.757399752
2128.8498,331.704,4.757399752
2129.1498,331.746,4.757399752
2129.4498,331.802,4.757200147
2129.7498,331.865,4.757300203
2130.0498,331.931,4.757200147
2130.3498,331.975,4.757100091
2130.6498,332.037,4.757000034
2130.9498,332.091,4.757000034
2131.2498,332.144,4.756899978
2131.5498,332.201,4.757000034
2131.8498,332.254,4.757100091
2132.1498,332.312,4.757000034
2132.4498,332.368,4.757000034
2132.7498,332.444,4.757000034
2133.0498,332.484,4.757000034
2133.3498,332.55,4.757000034
2133.6498,332.603,4.757000034
2133.9498,332.648,4.757000034
2134.2498,332.718,4.757000034
2134.5498,332.77,4.757000034
2134.8498,332.839,4.757100091
2135.1498,332.881,4.757100091
2135.4498,332.953,4.757100091
2135.7498,332.997,4.757100091
2136.0498,333.057,4.757000034
2136.3498,333.109,4.757000034
2136.6498,333.161,4.756899978
2136.9498,333.224,4.756799922
2137.2498,333.287,4.756599809
2137.5498,333.349,4.756400204
2137.8498,333.393,4.756200092
2138.1498,333.474,4.756100036
2138.4498,333.52,4.755999979
2138.7498,333.574,4.755899923
2139.0498,333.623,4.75569981
2139.3498,333.687,4.755500206
2139.6498,333.757,4.755400149
2139.9498,333.807,4.755300093
2140.2498,333.879,4.755300093
2140.5498,333.921,4.755300093
2140.8498,333.993,4.755200037
2141.1498,334.061,4.755200037
2141.4498,334.087,4.755300093
2141.7498,334.16,4.755300093
2142.0498,334.212,4.755400149
2142.3498,334.28,4.755300093
2142.6498,334.336,4.755300093
2142.9498,334.386,4.755300093
2143.2498,334.447,4.755200037
2143.5498,334.519,4.755200037
2143.8498,334.575,4.755200037
2144.1498,334.631,4.75509998
2144.4498,334.676,4.75509998
2144.7498,334.742,4.75509998
2145.0498,334.795,4.754999924
2145.3498,334.866,4.754999924
2145.6498,334.926,4.754999924
2145.9498,334.992,4.75509998
2146.2498,335.04,4.754999924
2146.5498,335.1,4.754999924
2146.8498,335.16,4.754899868
2147.1498,335.211,4.754899868
2147.4498,335.273,4.754899868
2147.7498,335.337,4.754999924
2148.0498,335.412,4.754999924
2148.3498,335.455,4.75509998
2148.6498,335.521,4.755200037
2148.9498,335.589,4.755300093
2149.2498,335.629,4.755300093
2149.5498,335.691,4.755300093
2149.8498,335.76,4.755300093
2150.1498,335.829,4.755300093
2150.4498,335.887,4.755300093
2150.7498,335.945,4.755300093
2151.0498,335.992,4.755400149
2151.3498,336.07,4.755400149
2151.6498,336.13,4.755400149
2151.9498,336.188,4.755400149
2152.2498,336.252,4.755300093
2152.5498,336.307,4.755300093
2152.8498,336.364,4.755300093
2153.1498,336.426,4.755300093
2153.4498,336.479,4.755300093
2153.7498,336.547,4.755200037
2154.0498,336.599,4.755200037
2154.3498,336.662,4.75509998
2154.6498,336.724,4.75509998
2154.9498,336.783,4.75509998
2155.2498,336.848,4.754999924
2155.5498,336.912,4.754999924
2155.8498,336.971,4.754999924
2156.1498,337.026,4.754999924
2156.4498,337.08,4.754899868
2156.7498,337.152,4.754799812
2157.0498,337.216,4.754699755
2157.3498,337.267,4.754600207
2157.6498,337.33,4.754500151
2157.9498,337.396,4.754400094
2158.2498,337.448,4.754400094
2158.5498,337.513,4.754500151
2158.8498,337.589,4.754400094
2159.1498,337.638,4.754400094
2159.4498,337.692,4.754400094
2159.7498,337.772,4.754400094
2160.0498,337.823,4.754400094
2160.3498,337.872,4.754300038
2160.6498,337.96,4.754300038
2160.9498,338.019,4.754400094
2161.2498,338.074,4.754300038
2161.5498,338.143,4.754300038
2161.8498,338.203,4.754300038
2162.1498,338.254,4.754199982
2162.4498,338.315,4.754199982
2162.7498,338.376,4.754099925
2163.0498,338.436,4.754099925
2163.3498,338.507,4.753999869
2163.6498,338.578,4.753899813
2163.9498,338.628,4.753899813
2164.2498,338.682,4.753799756
2164.5498,338.744,4.753799756
2164.8498,338.817,4.753799756
2165.1498,338.871,4.753700208
2165.4498,338.929,4.753700208
2165.7498,339.004,4.753799756
2166.0498,339.071,4.753799756
2166.3498,339.119,4.753899813
2166.6498,339.188,4.753899813
2166.9498,339.259,4.753899813
2167.2498,339.315,4.753999869
2167.5498,339.386,4.753999869
2167.8498,339.444,4.753999869
2168.1498,339.501,4.753999869
2168.4498,339.56,4.754099925
2168.7498,339.624,4.754099925
2169.0498,339.677,4.754099925
2169.3498,339.756,4.754199982
2169.6498,339.818,4.753999869
2169.9498,339.88,4.754099925
2170.2498,339.949,4.754199982
2170.5498,340.008,4.754199982
2170.8498,340.074,4.754199982
2171.1498,340.131,4.754300038
2171.4498,340.191,4.754300038
2171.7498,340.26,4.754300038
2172.0498,340.326,4.754400094
2172.3498,340.392,4.754400094
2172.6498,340.454,4.754400094
2172.9498,340.507,4.754500151
2173.2498,340.588,4.754500151
2173.5498,340.647,4.754600207
2173.8498,340.704,4.754600207
2174.1498,340.772,4.754600207
2174.4498,340.827,4.754699755
2174.7498,340.902,4.754699755
2175.0498,340.962,4.754699755
2175.3498,341.03,4.754500151
2175.6498,341.083,4.754500151
2175.9498,341.16,4.754500151
2176.2498,341.207,4.754400094
2176.5498,341.278,4.754300038
2176.8498,341.344,4.754199982
2177.1498,341.409,4.754099925
2177.4498,341.48,4.753999869
2177.7498,341.538,4.753899813
2178.0498,341.611,4.753899813
2178.3498,341.658,4.753799756
2178.6498,341.725,4.753700208
2178.9498,341.793,4.753700208
2179.2498,341.858,4.753600152
2179.5498,341.916,4.753500095
2179.8498,341.983,4.753400039
2180.1498,342.048,4.753299983
2180.4498,342.115,4.753199927
2180.7498,342.179,4.75309987
2181.0498,342.246,4.752999814
2181.3498,342.309,4.752899758
2181.6498,342.352,4.752899758
2181.9498,342.425,4.752800209
2182.2498,342.489,4.752700153
2182.5498,342.564,4.752600097
2182.8498,342.628,4.75250004
2183.1498,342.688,4.752399984
2183.4498,342.747,4.752299928
2183.7498,342.824,4.752199871
2184.0498,342.87,4.752099815
2184.3498,342.939,4.752099815
2184.6498,343.004,4.75190021
2184.9498,343.079,4.751800154
2185.2498,343.142,4.751700098
2185.5498,343.199,4.751600042
2185.8498,343.269,4.751499985
2186.1498,343.345,4.751399929
2186.4498,343.405,4.751299873
2186.7498,343.463,4.751199816
2187.0498,343.53,4.75109976
2187.3498,343.58,4.751000212
2187.6498,343.664,4.750900155
2187.9498,343.723,4.750700043
2188.2498,343.808,4.750599986
2188.5498,343.864,4.750599986
2188.8498,343.909,4.75049993
2189.1498,343.985,4.750399874
2189.4498,344.051,4.750199761
2189.7498,344.124,4.750199761
2190.0498,344.17,4.750100213
2190.3498,344.237,4.750100213
2190.6498,344.313,4.750100213
2190.9498,344.386,4.750100213
2191.2498,344.438,4.750000157
2191.5498,344.512,4.749800044
2191.8498,344.568,4.749699988
2192.1498,344.638,4.749599931
2192.4498,344.694,4.749599931
2192.7498,344.758,4.749499875
2193.0498,344.833,4.749299762
2193.3498,344.893,4.749299762
2193.6498,344.973,4.749100158
2193.9498,345.025,4.749000101
2194.2498,345.089,4.748900045
2194.5498,345.164,4.748799989
2194.8498,345.235,4.748699933
2195.1498,345.298,4.748599876
2195.4498,345.37,4.74849982
2195.7498,345.431,4.748399764
2196.0498,345.489,4.748399764
2196.3498,345.541,4.748300215
2196.6498,345.617,4.748200159
2196.9498,345.69,4.748300215
2197.2498,345.757,4.748200159
2197.5498,345.808,4.748200159
2197.8498,345.881,4.748200159
2198.1498,345.944,4.748200159
2198.4498,346.022,4.748200159
2198.7498,346.081,4.748300215
2199.0498,346.141,4.748300215
2199.3498,346.213,4.748300215
2199.6498,346.274,4.748300215
2199.9498,346.338,4.748300215
2200.2498,346.405,4.748399764
2200.5498,346.471,4.748399764
2200.8498,346.535,4.748399764
2201.1498,346.604,4.74849982
2201.4498,346.679,4.74849982
2201.7498,346.738,4.74849982
2202.0498,346.793,4.748599876
2202.3498,346.856,4.748599876
2202.6498,346.938,4.748599876
2202.9498,347.009,4.748699933
2203.2498,347.068,4.748699933
2203.5498,347.14,4.748699933
2203.8498,347.193,4.748699933
2204.1498,347.271,4.748699933
2204.4498,347.342,4.748699933
2204.7498,347.389,4.748699933
2205.0498,347.467,4.748699933
2205.3498,347.538,4.748599876
2205.6498,347.602,4.748599876
2205.9498,347.656,4.748599876
2206.2498,347.725,4.748599876
2206.5498,347.793,4.748599876
2206.8498,347.86,4.74849982
2207.1498,347.928,4.74849982
2207.4498,347.994,4.748399764
2207.7498,348.06,4.748399764
2208.0498,348.14,4.748300215
2208.3498,348.191,4.748300215
2208.6498,348.263,4.748200159
2208.9498,348.331,4.748100103
2209.2498,348.392,4.748100103
2209.5498,348.466,4.748000046
2209.8498,348.515,4.748000046
2210.1498,348.586,4.74789999
2210.4498,348.654,4.74789999
2210.7498,348.726,4.747799934
2211.0498,348.8,4.747799934
2211.3498,348.851,4.747699877
2211.6498,348.936,4.747799934
2211.9498,349.004,4.747699877
2212.2498,349.065,4.747699877
2212.5498,349.127,4.747599821
2212.8498,349.195,4.747499765
2213.1498,349.251,4.747499765
2213.4498,349.315,4.747400216
2213.7498,349.389,4.74730016
2214.0498,349.457,4.74730016
2214.3498,349.525,4.74730016
2214.6498,349.601,4.747200104
2214.9498,349.659,4.747100048
2215.2498,349.717,4.747100048
2215.5498,349.785,4.747100048
2215.8498,349.853,4.746999991
2216.1498,349.934,4.746999991
2216.4498,349.997,4.746899935
2216.7498,350.072,4.746899935
2217.0498,350.124,4.746899935
2217.3498,350.188,4.746799879
2217.6498,350.255,4.746699822
2217.9498,350.324,4.746799879
2218.2498,350.396,4.746699822
2218.5498,350.447,4.746599766
2218.8498,350.552,4.746699822
2219.1498,350.589,4.746599766
2219.4498,350.672,4.746599766
2219.7498,350.747,4.746500218
2220.0498,350.797,4.746500218
2220.3498,350.86,4.746500218
2220.6498,350.937,4.746400161
2220.9498,351.006,4.746300105
2221.2498,351.06,4.746400161
2221.5498,351.136,4.746300105
2221.8498,351.206,4.746300105
2222.1498,351.265,4.746200049
2222.4498,351.338,4.746200049
2222.7498,351.399,4.746200049
2223.0498,351.472,4.746200049
2223.3498,351.536,4.746099992
2223.6498,351.603,4.746200049
2223.9498,351.672,4.746099992
2224.2498,351.744,4.745999936
2224.5498,351.81,4.746099992
2224.8498,351.878,4.745999936
2225.1498,351.923,4.745999936
2225.4498,352.006,4.74589988
2225.7498,352.072,4.745999936
2226.0498,352.127,4.74589988
2226.3498,352.198,4.74589988
2226.6498,352.278,4.745799824
2226.9498,352.342,4.745799824
2227.2498,352.405,4.745799824
2227.5498,352.483,4.745699767
2227.8498,352.542,4.745699767
2228.1498,352.614,4.745699767
2228.4498,352.686,4.745600219
2228.7498,352.746,4.745600219
2229.0498,352.806,4.745600219
2229.3498,352.886,4.745600219
2229.6498,352.947,4.745500163
2229.9498,353.008,4.745500163
2230.2498,353.07,4.745500163
2230.5498,353.147,4.745400106
2230.8498,353.202,4.745400106
2231.1498,353.275,4.74530005
2231.4498,353.354,4.745400106
2231.7498,353.413,4.74530005
2232.0498,353.476,4.745199994
2232.3498,353.552,4.745199994
2232.6498,353.617,4.745199994
2232.9498,353.692,4.745099937
2233.2498,353.746,4.745099937
2233.5498,353.83,4.744999881
2233.8498,353.879,4.744899825
2234.1498,353.957,4.744799768
2234.4498,354.016,4.744899825
2234.7498,354.095,4.744799768
2235.0498,354.161,4.74470022
2235.3498,354.218,4.74470022
2235.6498,354.289,4.744600164
2235.9498,354.36,4.744600164
2236.2498,354.425,4.744500107
2236.5498,354.503,4.744400051
2236.8498,354.577,4.744400051
2237.1498,354.625,4.744299995
2237.4498,354.707,4.744199939
2237.7498,354.778,4.744199939
2238.0498,354.833,4.744099882
2238.3498,354.895,4.743999826
2238.6498,354.961,4.743999826
2238.9498,355.045,4.74389977
2239.2498,355.109,4.74389977
2239.5498,355.175,4.743800221
2239.8498,355.243,4.743700165
2240.1498,355.312,4.743700165
2240.4498,355.381,4.743600109
2240.7498,355.428,4.743500052
2241.0498,355.515,4.743500052
2241.3498,355.581,4.743399996
2241.6498,355.644,4.743399996
2241.9498,355.714,4.74329994
2242.2498,355.781,4.743199883
2242.5498,355.848,4.743199883
2242.8498,355.928,4.743199883
2243.1498,355.986,4.743099827
2243.4498,356.062,4.743099827
2243.7498,356.128,4.743099827
2244.0498,356.191,4.743099827
2244.3498,356.266,4.743099827
2244.6498,356.334,4.742999771
2244.9498,356.404,4.742999771
2245.2498,356.474,4.742999771
2245.5498,356.539,4.742999771
2245.8498,356.605,4.742900222
2246.1498,356.667,4.742900222
2246.4498,356.737,4.742900222
2246.7498,356.798,4.742800166
2247.0498,356.865,4.742800166
2247.3498,356.943,4.74270011
2247.6498,357.018,4.74270011
2247.9498,357.079,4.742600054
2248.2498,357.152,4.742600054
2248.5498,357.213,4.742499997
2248.8498,357.281,4.742499997
2249.1498,357.358,4.742499997
2249.4498,357.414,4.742399941
2249.7498,357.483,4.742399941
2250.0498,357.553,4.742299885
2250.3498,357.614,4.742299885
2250.6498,357.683,4.742199828
2250.9498,357.762,4.742199828
2251.2498,357.82,4.742099772
2251.5498,357.892,4.742099772
2251.8498,357.947,4.742000224
2252.1498,358.019,4.741900167
2252.4498,358.091,4.741800111
2252.7498,358.155,4.741800111
2253.0498,358.227,4.741700055
2253.3498,358.293,4.741599998
2253.6498,358.353,4.741599998
2253.9498,358.436,4.741499942
2254.2498,358.498,4.741499942
2254.5498,358.579,4.741399886
2254.8498,358.639,4.741399886
2255.1498,358.709,4.74129983
2255.4498,358.772,4.74129983
2255.7498,358.837,4.741199773
2256.0498,358.911,4.741199773
2256.3498,358.98,4.741100225
2256.6498,359.039,4.741100225
2256.9498,359.121,4.741100225
2257.2498,359.182,4.741000169
2257.5498,359.245,4.741000169
2257.8498,359.325,4.740900112
2258.1498,359.391,4.740900112
2258.4498,359.468,4.740900112
2258.7498,359.518,4.740800056
2259.0498,359.592,4.740800056
2259.3498,359.668,4.7407
2259.6498,359.733,4.7407
2259.9498,359.788,4.740599943
2260.2498,359.87,4.740599943
2260.5498,359.944,4.740499887
2260.8498,360.012,4.740499887
2261.1498,360.076,4.740399831
2261.4498,360.135,4.740399831
2261.7498,360.215,4.740399831
2262.0498,360.268,4.740299774
2262.3498,360.341,4.740299774
2262.6498,360.404,4.740200226
2262.9498,360.475,4.740200226
2263.2498,360.548,4.74010017
2263.5498,360.621,4.74010017
2263.8498,360.675,4.740000113
2264.1498,360.745,4.740000113
2264.4498,360.823,4.740000113
2264.7498,360.897,4.739900057
2265.0498,360.958,4.739900057
2265.3498,361.029,4.739800001
2265.6498,361.107,4.739800001
2265.9498,361.175,4.739800001
2266.2498,361.227,4.739699945
2266.5498,361.304,4.739699945
2266.8498,361.37,4.739599888
2267.1498,361.432,4.739599888
2267.4498,361.499,4.739599888
2267.7498,361.567,4.739599888
2268.0498,361.637,4.739499832
2268.3498,361.701,4.739499832
2268.6498,361.763,4.739499832
2268.9498,361.834,4.739399776
2269.2498,361.911,4.739399776
2269.5498,361.958,4.739399776
2269.8498,362.025,4.739300227
2270.1498,362.105,4.739300227
2270.4498,362.174,4.739300227
2270.7498,362.238,4.739200171
2271.0498,362.312,4.739200171
2271.3498,362.374,4.739200171
2271.6498,362.439,4.739100115
2271.9498,362.528,4.739100115
2272.2498,362.585,4.739000058
2272.5498,362.65,4.739000058
2272.8498,362.723,4.739000058
2273.1498,362.797,4.738900002
2273.4498,362.864,4.738900002
2273.7498,362.935,4.738900002
2274.0498,363.002,4.738799946
2274.3498,363.076,4.738799946
2274.6498,363.135,4.738799946
2274.9498,363.196,4.738699889
2275.2498,363.277,4.738699889
2275.5498,363.344,4.738699889
2275.8498,363.426,4.738599833
2276.1498,363.476,4.738599833
2276.4498,363.545,4.738599833
2276.7498,363.606,4.738599833
2277.0498,363.689,4.738599833
2277.3498,363.748,4.738499777
2277.6498,363.816,4.738499777
2277.9498,363.881,4.738499777
2278.2498,363.959,4.738499777
2278.5498,364.021,4.738499777
2278.8498,364.097,4.738499777
2279.1498,364.145,4.738499777
2279.4498,364.221,4.738400228
2279.7498,364.296,4.738400228
2280.0498,364.368,4.738400228
2280.3498,364.427,4.738400228
2280.6498,364.506,4.738400228
2280.9498,364.577,4.738300172
2281.2498,364.637,4.738300172
2281.5498,364.707,4.738300172
2281.8498,364.769,4.738300172
2282.1498,364.839,4.738200116
2282.4498,364.904,4.738200116
2282.7498,364.967,4.738200116
2283.0498,365.034,4.73810006
2283.3498,365.125,4.73810006
2283.6498,365.175,4.73810006
2283.9498,365.244,4.73810006
2284.2498,365.302,4.738000003
2284.5498,365.388,4.737899947
2284.8498,365.448,4.737699834
2285.1498,365.517,4.73750023
2285.4498,365.588,4.737300117
2285.7498,365.648,4.737100004
2286.0498,365.72,4.736799836
2286.3498,365.787,4.736699779
2286.6498,365.854,4.736500175
2286.9498,365.926,4.736400118
2287.2498,365.993,4.736200006
2287.5498,366.066,4.735999893
2287.8498,366.124,4.735999893
2288.1498,366.203,4.73579978
2288.4498,366.267,4.73579978
2288.7498,366.339,4.735700232
2289.0498,366.408,4.735600176
2289.3498,366.472,4.735600176
2289.6498,366.52,4.735500119
2289.9498,366.6,4.735500119
2290.2498,366.666,4.735400063
2290.5498,366.744,4.735400063
2290.8498,366.814,4.735300007
2291.1498,366.871,4.735300007
2291.4498,366.933,4.735099894
2291.7498,366.991,4.735099894
2292.0498,367.078,4.735099894
2292.3498,367.152,4.734999838
2292.6498,367.216,4.734999838
2292.9498,367.275,4.734999838
2293.2498,367.349,4.734999838
2293.5498,367.418,4.734999838
2293.8498,367.481,4.734899782
2294.1498,367.55,4.734899782
2294.4498,367.638,4.734899782
2294.7498,367.682,4.734899782
2295.0498,367.751,4.734899782
2295.3498,367.816,4.734899782
2295.6498,367.886,4.734899782
2295.9498,367.958,4.734899782
2296.2498,368.032,4.734899782
2296.5498,368.096,4.734899782
2296.8498,368.163,4.734899782
2297.1498,368.235,4.734899782
2297.4498,368.298,4.734899782
2297.7498,368.37,4.734800233
2298.0498,368.43,4.734800233
2298.3498,368.504,4.734800233
2298.6498,368.57,4.734800233
2298.9498,368.639,4.734800233
2299.2498,368.701,4.734800233
2299.5498,368.775,4.734800233
2299.8498,368.838,4.734800233
2300.1498,368.903,4.734800233
2300.4498,368.969,4.734800233
2300.7498,369.037,4.734800233
2301.0498,369.111,4.734800233
2301.3498,369.177,4.734800233
2301.6498,369.243,4.734800233
2301.9498,369.318,4.734800233
2302.2498,369.377,4.734800233
2302.5498,369.444,4.734800233
2302.8498,369.514,4.734800233
2303.1498,369.585,4.734800233
2303.4498,369.656,4.734800233
2303.7498,369.724,4.734800233
2304.0498,369.784,4.734800233
2304.3498,369.852,4.734800233
2304.6498,369.928,4.734700177
2304.9498,369.982,4.734700177
2305.2498,370.058,4.734600121
2305.5498,370.116,4.734600121
2305.8498,370.187,4.734600121
2306.1498,370.25,4.734600121
2306.4498,370.319,4.734600121
2306.7498,370.392,4.734500064
2307.0498,370.463,4.734500064
2307.3498,370.525,4.734500064
2307.6498,370.592,4.734400008
2307.9498,370.663,4.734299952
2308.2498,370.734,4.734299952
2308.5498,370.8,4.734099839
2308.8498,370.863,4.733999783
2309.1498,370.934,4.733999783
2309.4498,370.996,4.733900234
2309.7498,371.079,4.733800178
2310.0498,371.134,4.733800178
2310.3498,371.201,4.733700122
2310.6498,371.274,4.733600066
2310.9498,371.325,4.733600066
2311.2498,371.397,4.733600066
2311.5498,371.485,4.733500009
2311.8498,371.544,4.733500009
2312.1498,371.604,4.733399953
2312.4498,371.681,4.733399953
2312.7498,371.754,4.733399953
2313.0498,371.813,4.733299897
2313.3498,371.883,4.733299897
2313.6498,371.96,4.733299897
2313.9498,372.014,4.73319984
2314.2498,372.079,4.73319984
2314.5498,372.161,4.73319984
2314.8498,372.218,4.73319984
2315.1498,372.285,4.733099784
2315.4498,372.374,4.733099784
2315.7498,372.427,4.733000236
2316.0498,372.492,4.733000236
2316.3498,372.557,4.733000236
2316.6498,372.623,4.733000236
2316.9498,372.688,4.733000236
2317.2498,372.758,4.732900179
2317.5498,372.834,4.732800123
2317.8498,372.895,4.732800123
2318.1498,372.969,4.732800123
2318.4498,373.023,4.732800123
2318.7498,373.098,4.732800123
2319.0498,373.162,4.732800123
2319.3498,373.229,4.73260001
2319.6498,373.3,4.73260001
2319.9498,373.374,4.73260001
2320.2498,373.43,4.73260001
2320.5498,373.507,4.73260001
2320.8498,373.553,4.73260001
2321.1498,373.623,4.73260001
2321.4498,373.685,4.732499954
2321.7498,373.757,4.732399898
2322.0498,373.817,4.732399898
2322.3498,373.888,4.732399898
2322.6498,373.963,4.732399898
2322.9498,374.035,4.732399898
2323.2498,374.095,4.732399898
2323.5498,374.164,4.732399898
2323.8498,374.234,4.732399898
2324.1498,374.301,4.732299842
2324.4498,374.367,4.732299842
2324.7498,374.436,4.732299842
2325.0498,374.481,4.732299842
2325.3498,374.567,4.732299842
2325.6498,374.632,4.732299842
2325.9498,374.688,4.732299842
2326.2498,374.753,4.732199785
2326.5498,374.829,4.732199785
2326.8498,374.897,4.732199785
2327.1498,374.963,4.732199785
2327.4498,375.033,4.732199785
2327.7498,375.099,4.732199785
2328.0498,375.16,4.732199785
2328.3498,375.223,4.732199785
2328.6498,375.29,4.732100237
2328.9498,375.355,4.732100237
2329.2498,375.421,4.732100237
2329.5498,375.487,4.732100237
2329.8498,375.553,4.732100237
2330.1498,375.622,4.732100237
2330.4498,375.699,4.732100237
2330.7498,375.759,4.732100237
2331.0498,375.827,4.732000181
2331.3498,375.897,4.732000181
2331.6498,375.954,4.732000181
2331.9498,376.018,4.732000181
2332.2498,376.097,4.732000181
2332.5498,376.16,4.732000181
2332.8498,376.22,4.732000181
2333.1498,376.297,4.732000181
2333.4498,376.359,4.732000181
2333.7498,376.426,4.732000181
2334.0498,376.499,4.732000181
2334.3498,376.561,4.732000181
2334.6498,376.628,4.732000181
2334.9498,376.688,4.732000181
2335.2498,376.756,4.732000181
2335.5498,376.821,4.732000181
2335.8498,376.886,4.732000181
2336.1498,376.95,4.732000181
2336.4498,377.02,4.732000181
2336.7498,377.092,4.732000181
2337.0498,377.155,4.732000181
2337.3498,377.204,4.732000181
2337.6498,377.287,4.731900124
2337.9498,377.345,4.731900124
2338.2498,377.412,4.731900124
2338.5498,377.485,4.731900124
2338.8498,377.558,4.731900124
2339.1498,377.618,4.731900124
2339.4498,377.694,4.731900124
2339.7498,377.76,4.731900124
2340.0498,377.827,4.731900124
2340.3498,377.88,4.731900124
2340.6498,377.954,4.731900124
2340.9498,378.018,4.731800068
2341.2498,378.09,4.731800068
2341.5498,378.165,4.731800068
2341.8498,378.228,4.731800068
2342.1498,378.289,4.731800068
2342.4498,378.352,4.731800068
2342.7498,378.419,4.731800068
2343.0498,378.487,4.731800068
2343.3498,378.535,4.731800068
2343.6498,378.589,4.731800068
2343.9498,378.662,4.731800068
2344.2498,378.743,4.731700012
2344.5498,378.806,4.731700012
2344.8498,378.865,4.731700012
2345.1498,378.935,4.731599955
2345.4498,379.001,4.731599955
2345.7498,379.065,4.731599955
2346.0498,379.139,4.731599955
2346.3498,379.202,4.731599955
2346.6498,379.259,4.731599955
2346.9498,379.324,4.731599955
2347.2498,379.39,4.731499899
2347.5498,379.461,4.731499899
2347.8498,379.521,4.731499899
2348.1498,379.594,4.731499899
2348.4498,379.654,4.731499899
2348.7498,379.724,4.731399843
2349.0498,379.785,4.731399843
2349.3498,379.848,4.731399843
2349.6498,379.91,4.731399843
2349.9498,379.969,4.731399843
2350.2498,380.041,4.731399843
2350.5498,380.097,4.731299786
2350.8498,380.172,4.731299786
2351.1498,380.244,4.731299786
2351.4498,380.308,4.731299786
2351.7498,380.382,4.731299786
2352.0498,380.434,4.731200238
2352.3498,380.512,4.731200238
2352.6498,380.564,4.731200238
2352.9498,380.631,4.731200238
2353.2498,380.697,4.731200238
2353.5498,380.759,4.731200238
2353.8498,380.829,4.731100182
2354.1498,380.886,4.731100182
2354.4498,380.959,4.731100182
2354.7498,381.035,4.731100182
2355.0498,381.095,4.731100182
2355.3498,381.165,4.731100182
2355.6498,381.225,4.731000125
2355.9498,381.277,4.731000125
2356.2498,381.346,4.731000125
2356.5498,381.414,4.731000125
2356.8498,381.484,4.730900069
2357.1498,381.55,4.730900069
2357.4498,381.616,4.730900069
2357.7498,381.68,4.730900069
2358.0498,381.754,4.730900069
2358.3498,381.811,4.730900069
2358.6498,381.872,4.730900069
2358.9498,381.942,4.730800013
2359.2498,382.003,4.730800013
2359.5498,382.063,4.730800013
2359.8498,382.125,4.730800013
2360.1498,382.19,4.730699957
2360.4498,382.263,4.730699957
2360.7498,382.325,4.730699957
2361.0498,382.398,4.730699957
2361.3498,382.461,4.730699957
2361.6498,382.525,4.730699957
2361.9498,382.582,4.730699957
2362.2498,382.658,4.730699957
2362.5498,382.702,4.7305999
2362.8498,382.781,4.7305999
2363.1498,382.835,4.730499844
2363.4498,382.895,4.730499844
2363.7498,382.968,4.730499844
2364.0498,383.035,4.730499844
2364.3498,383.097,4.730499844
2364.6498,383.166,4.730399788
2364.9498,383.239,4.730399788
2365.2498,383.29,4.730300239
2365.5498,383.36,4.730300239
2365.8498,383.423,4.730200183
2366.1498,383.489,4.730200183
2366.4498,383.555,4.730100127
2366.7498,383.608,4.73000007
2367.0498,383.682,4.73000007
2367.3498,383.743,4.73000007
2367.6498,383.824,4.73000007
2367.9498,383.881,4.729900014
2368.2498,383.94,4.729900014
2368.5498,384.006,4.729900014
2368.8498,384.077,4.729900014
2369.1498,384.128,4.729900014
2369.4498,384.202,4.729900014
2369.7498,384.26,4.729799958
2370.0498,384.328,4.729799958
2370.3498,384.391,4.729799958
2370.6498,384.463,4.729799958
2370.9498,384.516,4.729799958
2371.2498,384.589,4.729699901
2371.5498,384.645,4.729599845
2371.8498,384.72,4.72940024
2372.1498,384.774,4.729300184
2372.4498,384.844,4.729100072
2372.7498,384.913,4.729000015
2373.0498,384.97,4.728799903
2373.3498,385.026,4.728699846
2373.6498,385.1,4.728500242
2373.9498,385.165,4.728400185
2374.2498,385.232,4.728300129
2374.5498,385.295,4.728200073
2374.8498,385.346,4.728100016
2375.1498,385.415,4.72799996
2375.4498,385.477,4.727899904
2375.7498,385.549,4.727799848
2376.0498,385.604,4.727699791
2376.3498,385.679,4.727600243
2376.6498,385.74,4.727500187
2376.9498,385.815,4.72740013
2377.2498,385.885,4.727300074
2377.5498,385.939,4.727200018
2377.8498,386.002,4.727099961
2378.1498,386.066,4.726999905
2378.4498,386.128,4.726999905
2378.7498,386.2,4.726899849
2379.0498,386.263,4.726799792
2379.3498,386.307,4.726799792
2379.6498,386.374,4.726700244
2379.9498,386.442,4.726700244
2380.2498,386.512,4.726600188
2380.5498,386.571,4.726600188
2380.8498,386.647,4.726600188
2381.1498,386.7,4.726600188
2381.4498,386.75,4.726600188
2381.7498,386.839,4.726500131
2382.0498,386.882,4.726500131
2382.3498,386.951,4.726500131
2382.6498,387.013,4.726500131
2382.9498,387.076,4.726500131
2383.2498,387.145,4.726500131
2383.5498,387.205,4.726500131
2383.8498,387.289,4.726500131
2384.1498,387.335,4.726500131
2384.4498,387.388,4.726500131
2384.7498,387.463,4.726500131
2385.0498,387.508,4.726500131
2385.3498,387.6,4.726500131
2385.6498,387.658,4.726500131
2385.9498,387.725,4.726500131
2386.2498,387.768,4.726500131
2386.5498,387.84,4.726500131
2386.8498,387.901,4.726500131
2387.1498,387.963,4.726500131
2387.4498,388.027,4.726500131
2387.7498,388.086,4.726500131
2388.0498,388.151,4.726500131
2388.3498,388.211,4.726500131
2388.6498,388.281,4.726500131
2388.9498,388.346,4.726500131
2389.2498,388.402,4.726500131
2389.5498,388.461,4.726500131
2389.8498,388.536,4.726500131
2390.1498,388.601,4.726500131
2390.4498,388.654,4.726500131
2390.7498,388.715,4.726500131
2391.0498,388.787,4.726500131
2391.3498,388.844,4.726500131
2391.6498,388.908,4.726500131
2391.9498,388.98,4.726500131
2392.2498,389.036,4.726500131
2392.5498,389.1,4.726500131
2392.8498,389.165,4.726500131
2393.1498,389.215,4.726500131
2393.4498,389.284,4.726500131
2393.7498,389.346,4.726500131
2394.0498,389.419,4.726500131
2394.3498,389.474,4.726500131
2394.6498,389.539,4.726500131
2394.9498,389.603,4.726500131
2395.2498,389.669,4.726500131
2395.5498,389.735,4.726500131
2395.8498,389.795,4.726500131
2396.1498,389.856,4.726500131
2396.4498,389.906,4.726500131
2396.7498,389.975,4.726500131
2397.0498,390.032,4.726500131
2397.3498,390.108,4.726500131
2397.6498,390.18,4.726500131
2397.9498,390.234,4.726500131
2398.2498,390.294,4.726500131
2398.5498,390.372,4.726500131
2398.8498,390.42,4.726500131
2399.1498,390.484,4.726500131
2399.4498,390.555,4.726500131
2399.7498,390.607,4.726500131
2400.0498,390.68,4.726500131
2400.3498,390.732,4.726500131
2400.6498,390.79,4.726500131
2400.9498,390.853,4.726500131
2401.2498,390.924,4.726500131
2401.5498,390.977,4.726500131
2401.8498,391.051,4.726500131
2402.1498,391.1,4.726500131
2402.4498,391.17,4.726500131
2402.7498,391.231,4.726500131
2403.0498,391.293,4.726500131
2403.3498,391.354,4.726500131
2403.6498,391.416,4.726500131
2403.9498,391.481,4.726500131
2404.2498,391.537,4.726500131
2404.5498,391.606,4.726500131
2404.8498,391.675,4.726500131
2405.1498,391.734,4.726500131
2405.4498,391.806,4.726500131
2405.7498,391.859,4.726500131
2406.0498,391.927,4.726500131
2406.3498,391.983,4.726500131
2406.6498,392.048,4.726500131
2406.9498,392.122,4.726500131
2407.2498,392.178,4.726500131
2407.5498,392.23,4.726500131
2407.8498,392.301,4.726500131
2408.1498,392.365,4.726500131
2408.4498,392.422,4.726500131
2408.7498,392.482,4.726500131
2409.0498,392.549,4.726500131
2409.3498,392.604,4.726500131
2409.6498,392.671,4.726500131
2409.9498,392.739,4.726500131
2410.2498,392.793,4.726500131
2410.5498,392.857,4.726500131
2410.8498,392.92,4.726500131
2411.1498,392.99,4.726500131
2411.4498,393.059,4.726500131
2411.7498,393.111,4.726500131
2412.0498,393.185,4.726500131
2412.3498,393.236,4.726500131
2412.6498,393.305,4.726500131
2412.9498,393.352,4.726500131
2413.2498,393.418,4.726500131
2413.5498,393.479,4.726500131
2413.8498,393.548,4.726500131
2414.1498,393.604,4.726500131
2414.4498,393.667,4.726500131
2414.7498,393.731,4.726500131
2415.0498,393.79,4.726500131
2415.3498,393.861,4.726500131
2415.6498,393.916,4.726500131
2415.9498,393.973,4.726500131
2416.2498,394.042,4.726500131
2416.5498,394.104,4.726400075
2416.8498,394.155,4.726400075
2417.1498,394.224,4.726400075
2417.4498,394.292,4.726400075
2417.7498,394.357,4.726400075
2418.0498,394.415,4.726400075
2418.3498,394.484,4.726400075
2418.6498,394.545,4.726400075
2418.9498,394.604,4.726400075
2419.2498,394.673,4.726400075
2419.5498,394.73,4.726400075
2419.8498,394.786,4.726400075
2420.1498,394.844,4.726400075
2420.4498,394.918,4.726400075
2420.7498,394.976,4.726400075
2421.0498,395.035,4.726400075
2421.3498,395.1,4.726400075
2421.6498,395.167,4.726400075
2421.9498,395.23,4.726400075
2422.2498,395.282,4.726400075
2422.5498,395.344,4.726400075
2422.8498,395.406,4.726400075
2423.1498,395.476,4.726400075
2423.4498,395.54,4.726400075
2423.7498,395.598,4.726400075
2424.0498,395.656,4.726400075
2424.3498,395.7,4.726300019
2424.6498,395.776,4.726300019
2424.9498,395.835,4.726300019
2425.2498,395.878,4.726300019
2425.5498,395.959,4.726300019
2425.8498,396.011,4.726300019
2426.1498,396.079,4.726500131
2426.4498,396.151,4.726600188
2426.7498,396.21,4.726899849
2427.0498,396.271,4.727099961
2427.3498,396.326,4.727300074
2427.6498,396.398,4.727500187
2427.9498,396.443,4.727600243
2428.2498,396.513,4.727799848
2428.5498,396.574,4.727899904
2428.8498,396.64,4.72799996
2429.1498,396.7,4.728100016
2429.4498,396.757,4.728100016
2429.7498,396.81,4.728200073
2430.0498,396.873,4.728200073
2430.3498,396.948,4.728300129
2430.6498,396.997,4.728300129
2430.9498,397.064,4.728300129
2431.2498,397.131,4.728400185
2431.5498,397.198,4.728400185
2431.8498,397.251,4.728300129
2432.1498,397.313,4.728300129
2432.4498,397.367,4.728300129
2432.7498,397.421,4.728400185
2433.0498,397.497,4.728400185
2433.3498,397.551,4.728400185
2433.6498,397.611,4.728400185
2433.9498,397.675,4.728400185
2434.2498,397.731,4.728400185
2434.5498,397.799,4.728400185
2434.8498,397.861,4.728500242
2435.1498,397.917,4.728500242
2435.4498,397.988,4.728500242
2435.7498,398.046,4.728500242
2436.0498,398.113,4.728500242
2436.3498,398.161,4.728500242
2436.6498,398.216,4.728500242
2436.9498,398.285,4.728500242
2437.2498,398.347,4.728500242
2437.5498,398.408,4.72859979
2437.8498,398.475,4.72859979
2438.1498,398.542,4.72859979
2438.4498,398.612,4.72859979
2438.7498,398.654,4.72859979
2439.0498,398.734,4.72859979
2439.3498,398.795,4.72859979
2439.6498,398.841,4.728500242
2439.9498,398.907,4.728500242
2440.2498,398.954,4.72859979
2440.5498,399.019,4.72859979
2440.8498,399.085,4.72859979
2441.1498,399.154,4.72859979
2441.4498,399.203,4.72859979
2441.7498,399.268,4.72859979
2442.0498,399.329,4.72859979
2442.3498,399.385,4.72859979
2442.6498,399.455,4.72859979
2442.9498,399.512,4.728699846
2443.2498,399.57,4.728699846
2443.5498,399.639,4.728699846
2443.8498,399.698,4.728699846
2444.1498,399.753,4.728699846
2444.4498,399.818,4.728699846
2444.7498,399.869,4.728699846
2445.0498,399.928,4.728699846
2445.3498,399.993,4.728699846
2445.6498,400.053,4.728799903
2445.9498,400.114,4.728799903
2446.2498,400.18,4.728799903
2446.5498,400.236,4.728799903
2446.8498,400.297,4.728799903
2447.1498,400.364,4.728699846
2447.4498,400.424,4.728699846
2447.7498,400.491,4.728699846
2448.0498,400.544,4.728699846
2448.3498,400.604,4.728799903
2448.6498,400.675,4.728799903
2448.9498,400.723,4.728799903
2449.2498,400.781,4.728799903
2449.5498,400.845,4.728799903
2449.8498,400.914,4.728799903
2450.1498,400.975,4.728799903
2450.4498,401.027,4.728799903
2450.7498,401.093,4.728799903
2451.0498,401.147,4.728799903
2451.3498,401.21799,4.728899959
2451.6498,401.26501,4.728899959
2451.9498,401.33401,4.728899959
2452.2498,401.39699,4.728899959
2452.5498,401.45,4.728899959
2452.8498,401.50899,4.728899959
2453.1498,401.56901,4.728899959
2453.4498,401.63,4.728899959
2453.7498,401.695,4.728899959
2454.0498,401.745,4.729000015
2454.3498,401.81,4.729000015
2454.6498,401.872,4.729000015
2454.9498,401.93799,4.728899959
2455.2498,402.001,4.728899959
2455.5498,402.055,4.728899959
2455.8498,402.115,4.728899959
2456.1498,402.176,4.728899959
2456.4498,402.24399,4.728899959
2456.7498,402.297,4.729000015
2457.0498,402.346,4.729000015
2457.3498,402.413,4.729000015
2457.6498,402.473,4.729000015
2457.9498,402.54101,4.729000015
2458.2498,402.59901,4.729000015
2458.5498,402.659,4.729000015
2458.8498,402.71599,4.729000015
2459.1498,402.767,4.729000015
2459.4498,402.84,4.729100072
2459.7498,402.88801,4.729100072
2460.0498,402.954,4.729100072
2460.3498,403.00899,4.729100072
2460.6498,403.068,4.729100072
2460.9498,403.141,4.729100072
2461.2498,403.195,4.729100072
2461.5498,403.24599,4.729100072
2461.8498,403.32,4.729100072
2462.1498,403.36899,4.729200128
2462.4498,403.435,4.729100072
2462.7498,403.501,4.729100072
2463.0498,403.56299,4.729100072
2463.3498,403.62301,4.729100072
2463.6498,403.683,4.729100072
2463.9498,403.75001,4.729100072
2464.2498,403.807,4.729100072
2464.5498,403.867,4.729100072
2464.8498,403.924,4.729200128
2465.1498,403.98,4.729200128
2465.4498,404.036,4.729200128
2465.7498,404.103,4.729200128
2466.0498,404.165,4.729200128
2466.3498,404.22201,4.729200128
2466.6498,404.273,4.729200128
2466.9498,404.338,4.729200128
2467.2498,404.406,4.729200128
2467.5498,404.456,4.729300184
2467.8498,404.521,4.729300184
2468.1498,404.577,4.729300184
2468.4498,404.64899,4.729300184
2468.7498,404.711,4.729300184
2469.0498,404.76301,4.729300184
2469.3498,404.831,4.729300184
2469.6498,404.89699,4.729300184
2469.9498,404.945,4.729300184
2470.2498,405.012,4.729200128
2470.5498,405.072,4.729300184
2470.8498,405.117,4.729300184
2471.1498,405.18101,4.729300184
2471.4498,405.236,4.729300184
2471.7498,405.311,4.729300184
2472.0498,405.355,4.729300184
2472.3498,405.42299,4.729300184
2472.6498,405.478,4.729300184
2472.9498,405.527,4.729300184
2473.2498,405.594,4.72940024
2473.5498,405.66401,4.72940024
2473.8498,405.72001,4.72940024
2474.1498,405.78499,4.72940024
2474.4498,405.84099,4.72940024
2474.7498,405.906,4.72940024
2475.0498,405.961,4.72940024
2475.3498,406.01501,4.72940024
2475.6498,406.086,4.72940024
2475.9498,406.12099,4.729499789
2476.2498,406.195,4.729499789
2476.5498,406.264,4.729499789
2476.8498,406.32101,4.729499789
2477.1498,406.378,4.729499789
2477.4498,406.434,4.729499789
2477.7498,406.501,4.72940024
2478.0498,406.557,4.72940024
2478.3498,406.62301,4.72940024
2478.6498,406.68101,4.729499789
2478.9498,406.736,4.729499789
2479.2498,406.795,4.729499789
2479.5498,406.85399,4.729499789
2479.8498,406.909,4.729499789
2480.1498,406.97001,4.729499789
2480.4498,407.03699,4.729499789
