Repository: MaCFP/matl-db

# README File for Missoula Fire Science Laboratory

## Experimental Conditions: TGA
A NETZSCH STA 449F5 Jupiter was used to simultaneously conduct Thermogravimetric Analysis (TGA) experiments.

* Heating Rate: 10 K/min
* Temperature program
  * Initial Temperature: 291-293 K
  * Initial Isotherm: 30 s (hold at 313 K for 30 s)
  * Maximum Temperature: 800 K
  * Final Isotherm: None
* Sample mass: 5 mg +/- 0.2 mg
* Sample geometry: Powdered
* Calibration type: Before each experiment, a baseline test was performed using an empty crucible.

File: Wood/Calibration_Data/MFSL/MFSL_TGA_N2_10K_R2.csv (part 5 of 13)
Time(s),Temperature (K),Mass (mg)
3264.9498,541.98899,4.197299821
3265.2498,542.03,4.196699991
3265.5498,542.089,4.195900049
3265.8498,542.145,4.195300219
3266.1498,542.197,4.194200108
3266.4498,542.24299,4.193200052
3266.7498,542.29401,4.192799827
3267.0498,542.34901,4.192300054
3267.3498,542.38801,4.191799772
3267.6498,542.42899,4.191299999
3267.9498,542.48801,4.190800225
3268.2498,542.53699,4.190099831
3268.5498,542.58399,4.189299888
3268.8498,542.645,4.188499946
3269.1498,542.69199,4.187499891
3269.4498,542.736,4.186900061
3269.7498,542.784,4.186499836
3270.0498,542.83799,4.186000062
3270.3498,542.879,4.185499781
3270.6498,542.934,4.184599782
3270.9498,542.98099,4.183500178
3271.2498,543.02399,4.18289984
3271.5498,543.085,4.182500123
3271.8498,543.12699,4.181999842
3272.1498,543.17399,4.181500068
3272.4498,543.227,4.180600069
3272.7498,543.28101,4.179499958
3273.0498,543.33201,4.178900128
3273.3498,543.37699,4.178499903
3273.6498,543.43299,4.177599904
3273.9498,543.478,4.176499793
3274.2498,543.525,4.17569985
3274.5498,543.57801,4.175500245
3274.8498,543.63099,4.175400189
3275.1498,543.66999,4.174600247
3275.4498,543.71699,4.173500135
3275.7498,543.77201,4.172800249
3276.0498,543.82999,4.171800194
3276.3498,543.861,4.170900195
3276.6498,543.917,4.17049997
3276.9498,543.964,4.17049997
3277.2498,544.017,4.170100253
3277.5498,544.06501,4.168800029
3277.8498,544.11399,4.168000086
3278.1498,544.163,4.1673002
3278.4498,544.215,4.166499749
3278.7498,544.262,4.165500202
3279.0498,544.31599,4.164899864
3279.3498,544.36301,4.164300035
3279.6498,544.408,4.163500092
3279.9498,544.45499,4.162800206
3280.2498,544.51099,4.161800151
3280.5498,544.55601,4.160900152
3280.8498,544.60801,4.160499927
3281.1498,544.66099,4.160499927
3281.4498,544.714,4.160100209
3281.7498,544.75999,4.159499872
3282.0498,544.80601,4.158699929
3282.3498,544.853,4.157899987
3282.6498,544.892,4.156799875
3282.9498,544.95499,4.156099989
3283.2498,544.99799,4.155699764
3283.5498,545.038,4.15519999
3283.8498,545.094,4.15460016
3284.1498,545.14301,4.153800218
3284.4498,545.198,4.153099824
3284.7498,545.24799,4.152199825
3285.0498,545.28599,4.15119977
3285.3498,545.34501,4.150800053
3285.6498,545.38801,4.150299771
3285.9498,545.434,4.149799997
3286.2498,545.49299,4.149100111
3286.5498,545.54099,4.148300169
3286.8498,545.59901,4.147500226
3287.1498,545.63999,4.146500171
3287.4498,545.68699,4.145899833
3287.7498,545.73701,4.145500116
3288.0498,545.79401,4.144999835
3288.3498,545.836,4.144400005
3288.6498,545.88401,4.143500006
3288.9498,545.93601,4.14280012
3289.2498,545.98099,4.141800065
3289.5498,546.04401,4.141000122
3289.8498,546.086,4.140399784
3290.1498,546.12601,4.140000067
3290.4498,546.17802,4.139499785
3290.7498,546.22599,4.138599787
3291.0498,546.283,4.137500183
3291.3498,546.32499,4.136899845
3291.6498,546.37501,4.136500128
3291.9498,546.42399,4.135999847
3292.2498,546.47001,4.135500073
3292.5498,546.52799,4.134999791
3292.8498,546.568,4.134500018
3293.1498,546.61201,4.133600019
3293.4498,546.676,4.132499908
3293.7498,546.71299,4.131900078
3294.0498,546.76401,4.131499853
3294.3498,546.81299,4.131000079
3294.6498,546.866,4.130499797
3294.9498,546.91501,4.130000024
3295.2498,546.97199,4.12950025
3295.5498,547.01499,4.128600251
3295.8498,547.055,4.12750014
3296.1498,547.11399,4.126899802
3296.4498,547.163,4.126500085
3296.7498,547.20899,4.125999803
3297.0498,547.25699,4.12550003
3297.3498,547.31,4.124999748
3297.6498,547.36301,4.124499975
3297.9498,547.404,4.123599976
3298.2498,547.45301,4.122499865
3298.5498,547.50001,4.121900035
3298.8498,547.55601,4.121499809
3299.1498,547.60001,4.121000036
3299.4498,547.65101,4.120499754
3299.7498,547.714,4.119599756
3300.0498,547.76099,4.118500152
3300.3498,547.80201,4.11770021
3300.6498,547.861,4.117500097
3300.9498,547.905,4.117099872
3301.2498,547.95701,4.116399986
3301.5498,548.003,4.115700099
3301.8498,548.05302,4.114900157
3302.1498,548.09501,4.113800045
3302.4498,548.15101,4.112900047
3302.7498,548.19199,4.112499821
3303.0498,548.25199,4.112300217
3303.3498,548.30701,4.111599823
3303.6498,548.344,4.11020005
3303.9498,548.39301,4.109199995
3304.2498,548.44599,4.108600165
3304.5498,548.49799,4.108400053
3304.8498,548.53699,4.107899771
3305.1498,548.594,4.107199885
3305.4498,548.63599,4.106800168
3305.7498,548.68601,4.106000225
3306.0498,548.74299,4.105100226
3306.3498,548.79099,4.104399832
3306.6498,548.835,4.104399832
3306.9498,548.88999,4.104100171
3307.2498,548.935,4.103499833
3307.5498,548.98401,4.102900004
3307.8498,549.03101,4.102100061
3308.1498,549.086,4.101100006
3308.4498,549.133,4.100300063
3308.7498,549.18799,4.099899838
3309.0498,549.227,4.099700234
3309.3498,549.275,4.099199952
3309.6498,549.33201,4.09840001
3309.9498,549.378,4.09780018
3310.2498,549.421,4.096700068
3310.5498,549.47999,4.095800069
3310.8498,549.52399,4.095399844
3311.1498,549.572,4.094599902
3311.4498,549.62299,4.093799959
3311.7498,549.67499,4.093100073
3312.0498,549.727,4.092400187
3312.3498,549.766,4.091400132
3312.6498,549.82099,4.090500133
3312.9498,549.87299,4.090099908
3313.2498,549.922,4.089899795
3313.5498,549.97501,4.088800192
3313.8498,550.01801,4.088000249
3314.1498,550.064,4.087199799
3314.4498,550.11301,4.086200252
3314.7498,550.159,4.085399801
3315.0498,550.21601,4.085200196
3315.3498,550.266,4.084399746
3315.6498,550.32401,4.08310003
3315.9498,550.36799,4.0825002
3316.2498,550.41199,4.081500145
3316.5498,550.46699,4.080600146
3316.8498,550.512,4.080199921
3317.1498,550.56501,4.079999808
3317.4498,550.60999,4.078900205
3317.7498,550.65699,4.078000206
3318.0498,550.70899,4.077299812
3318.3498,550.76099,4.076299757
3318.6498,550.80399,4.075699927
3318.9498,550.85801,4.075100097
3319.2498,550.90601,4.074300155
3319.5498,550.95899,4.073500212
3319.8498,551.00999,4.072899874
3320.1498,551.04999,4.071999875
3320.4498,551.10401,4.07099982
3320.7498,551.146,4.070600103
3321.0498,551.20499,4.069800161
3321.3498,551.24698,4.069000218
3321.6498,551.292,4.068299824
3321.9498,551.35999,4.067599938
3322.2498,551.391,4.066599883
3322.5498,551.44999,4.066000053
3322.8498,551.49698,4.065499771
3323.1498,551.54401,4.064699829
3323.4498,551.59501,4.063999943
3323.7498,551.64701,4.063699774
3324.0498,551.69401,4.0632
3324.3498,551.74399,4.062099889
3324.6498,551.79401,4.061099834
3324.9498,551.84299,4.060700116
3325.2498,551.896,4.059900174
3325.5498,551.93201,4.059100231
3325.8498,551.986,4.058399837
3326.1498,552.03901,4.057699951
3326.4498,552.08301,4.056699896
3326.7498,552.129,4.055799897
3327.0498,552.18299,4.055500236
3327.3498,552.23801,4.055300123
3327.6498,552.29099,4.054699786
3327.9498,552.33701,4.053899843
3328.2498,552.391,4.053300013
3328.5498,552.43201,4.052199902
3328.8498,552.47599,4.051199847
3329.1498,552.529,4.050600017
3329.4498,552.57599,4.050399904
3329.7498,552.629,4.049900131
3330.0498,552.67802,4.049100188
3330.3498,552.719,4.04849985
3330.6498,552.77299,4.047599852
3330.9498,552.82401,4.046500248
3331.2498,552.87501,4.045699798
3331.5498,552.91599,4.045600249
3331.8498,552.97401,4.045099968
3332.1498,553.02,4.0438998
3332.4498,553.07599,4.043199914
3332.7498,553.124,4.042299915
3333.0498,553.18,4.04129986
3333.3498,553.228,4.04070003
3333.6498,553.27799,4.040499917
3333.9498,553.323,4.039699975
3334.2498,553.36799,4.038599864
3334.5498,553.42499,4.037799921
3334.8498,553.46799,4.037200091
3335.1498,553.52601,4.036300092
3335.4498,553.56501,4.035300037
3335.7498,553.62198,4.034600151
3336.0498,553.66999,4.03409987
3336.3498,553.719,4.032999758
3336.6498,553.77299,4.032299872
3336.9498,553.82099,4.031399873
3337.2498,553.87,4.030399818
3337.5498,553.90699,4.029699932
3337.8498,553.95701,4.029100102
3338.1498,554.00901,4.027999991
3338.4498,554.05399,4.027300104
3338.7498,554.107,4.026400106
3339.0498,554.16099,4.025299994
3339.3498,554.198,4.024500052
3339.6498,554.25001,4.023700109
3339.9498,554.29899,4.022900167
3340.2498,554.344,4.021900112
3340.5498,554.4,4.0208
3340.8498,554.44401,4.019300171
3341.1498,554.49299,4.01879989
3341.4498,554.54401,4.018500229
3341.7498,554.60001,4.017699779
3342.0498,554.65299,4.016700231
3342.3498,554.697,4.01560012
3342.6498,554.74399,4.014299896
3342.9498,554.79899,4.013100236
3343.2498,554.85401,4.012800067
3343.5498,554.89701,4.012700011
3343.8498,554.943,4.011699956
3344.1498,554.98899,4.009799902
3344.4498,555.038,4.008899903
3344.7498,555.09101,4.008699791
3345.0498,555.142,4.008099961
3345.3498,555.19401,4.007400074
3345.6498,555.236,4.006800245
3345.9498,555.28901,4.005800189
3346.2498,555.339,4.004399909
3346.5498,555.38499,4.003200249
3346.8498,555.43299,4.003100193
3347.1498,555.47401,4.002699968
3347.4498,555.53101,4.002200194
3347.7498,555.57899,4.001000027
3348.0498,555.62299,3.999500198
3348.3498,555.67499,3.999200029
3348.6498,555.72001,3.99889986
3348.9498,555.78501,3.998400086
3349.2498,555.835,3.997899805
3349.5498,555.88901,3.997099862
3349.8498,555.922,3.995999751
3350.1498,555.98401,3.995199809
3350.4498,556.02601,3.995000204
3350.7498,556.081,3.994599979
3351.0498,556.13001,3.99369998
3351.3498,556.18,3.992399756
3351.6498,556.23701,3.991400209
3351.9498,556.27299,3.990999983
3352.2498,556.327,3.990799871
3352.5498,556.38401,3.990200041
3352.8498,556.42399,3.989400098
3353.1498,556.47901,3.988799761
3353.4498,556.517,3.987700157
3353.7498,556.57599,3.986700102
3354.0498,556.61301,3.986199821
3354.3498,556.66501,3.986000216
3354.6498,556.71201,3.985499934
3354.9498,556.76801,3.984699992
3355.2498,556.81199,3.984100162
3355.5498,556.85901,3.983200163
3355.8498,556.91501,3.982100052
3356.1498,556.95801,3.981500222
3356.4498,557.02201,3.980899884
3356.7498,557.07499,3.980099942
3357.0498,557.124,3.979299999
3357.3498,557.167,3.978700169
3357.6498,557.21201,3.97780017
3357.9498,557.258,3.976800115
3358.2498,557.31299,3.97639989
3358.5498,557.36899,3.975700004
3358.8498,557.41501,3.974900061
3359.1498,557.465,3.974200175
3359.4498,557.50501,3.973499781
3359.7498,557.54801,3.972500234
3360.0498,557.602,3.97179984
3360.3498,557.64701,3.971300066
3360.6498,557.70301,3.970500124
3360.9498,557.75101,3.969800237
3361.2498,557.79899,3.968900239
3361.5498,557.85499,3.967900184
3361.8498,557.89799,3.967499958
3362.1498,557.95099,3.967000185
3362.4498,558.004,3.966499903
3362.7498,558.04899,3.965800017
3363.0498,558.10099,3.965000075
3363.3498,558.14899,3.964300188
3363.6498,558.19999,3.963599794
3363.9498,558.24299,3.962600247
3364.2498,558.29401,3.961899853
3364.5498,558.348,3.961400079
3364.8498,558.39799,3.960600137
3365.1498,558.43799,3.959299913
3365.4498,558.48499,3.957800084
3365.7498,558.53901,3.957299803
3366.0498,558.59699,3.957299803
3366.3498,558.63801,3.956800029
3366.6498,558.69099,3.955599861
3366.9498,558.74799,3.95449975
3367.2498,558.79001,3.95330009
3367.5498,558.83799,3.95189981
3367.8498,558.88401,3.951700205
3368.1498,558.943,3.951199924
3368.4498,558.98499,3.950299925
3368.7498,559.033,3.948900152
3369.0498,559.08399,3.947699985
3369.3498,559.12699,3.947399816
3369.6498,559.17899,3.946799986
3369.9498,559.22999,3.945699875
3370.2498,559.28199,3.944899932
3370.5498,559.32001,3.94409999
3370.8498,559.37601,3.943300047
3371.1498,559.42802,3.941899767
3371.4498,559.47599,3.940700107
3371.7498,559.52,3.940399938
3372.0498,559.57599,3.939900164
3372.3498,559.62699,3.938800053
3372.6498,559.67301,3.937499829
3372.9498,559.736,3.936
3373.2498,559.775,3.935500227
3373.5498,559.83201,3.935200058
3373.8498,559.86799,3.934099946
3374.1498,559.91801,3.933300004
3374.4498,559.97401,3.932400005
3374.7498,560.02601,3.931000233
3375.0498,560.06501,3.930000178
3375.3498,560.12601,3.929200235
3375.6498,560.172,3.928499841
3375.9498,560.219,3.927699899
3376.2498,560.27201,3.926500239
3376.5498,560.32899,3.925300071
3376.8498,560.374,3.924600185
3377.1498,560.422,3.923800242
3377.4498,560.47001,3.923099848
3377.7498,560.52299,3.922299906
3378.0498,560.57499,3.921499963
3378.3498,560.62601,3.920100191
3378.6498,560.667,3.918900023
3378.9498,560.714,3.918599854
3379.2498,560.75699,3.918000024
3379.5498,560.81501,3.916899913
3379.8498,560.86301,3.91609997
3380.1498,560.913,3.915300028
3380.4498,560.96799,3.914600142
3380.7498,561.01301,3.913899748
3381.0498,561.06699,3.912999749
3381.3498,561.10999,3.912000202
3381.6498,561.16099,3.911199751
3381.9498,561.20399,3.910399809
3382.2498,561.253,3.909699923
3382.5498,561.301,3.909000036
3382.8498,561.353,3.907999981
3383.1498,561.40699,3.907099982
3383.4498,561.44401,3.906600209
3383.7498,561.512,3.90570021
3384.0498,561.551,3.904700155
3384.3498,561.59199,3.904199873
3384.6498,561.65,3.903800156
3384.9498,561.69199,3.902199763
3385.2498,561.75901,3.901000103
3385.5498,561.797,3.900799991
3385.8498,561.84199,3.900699935
3386.1498,561.895,3.900200161
3386.4498,561.94001,3.898999993
3386.7498,561.98801,3.897799826
3387.0498,562.03699,3.896999883
3387.3498,562.098,3.896500109
3387.6498,562.14701,3.895800223
3387.9498,562.19901,3.895099829
3388.2498,562.23899,3.894600056
3388.5498,562.29499,3.893499944
3388.8498,562.34101,3.892499889
3389.1498,562.38999,3.891800003
3389.4498,562.43699,3.891300229
3389.7498,562.49601,3.890599835
3390.0498,562.534,3.890100062
3390.3498,562.59101,3.889300119
3390.6498,562.628,3.888200008
3390.9498,562.68799,3.887300009
3391.2498,562.72599,3.886800235
3391.5498,562.78199,3.886099841
3391.8498,562.835,3.885399955
3392.1498,562.88001,3.884800125
3392.4498,562.921,3.883499901
3392.7498,562.97199,3.882499846
3393.0498,563.03101,3.882000072
3393.3498,563.07099,3.881100074
3393.6498,563.12501,3.880100018
3393.9498,563.172,3.879400132
3394.2498,563.223,3.87860019
3394.5498,563.28101,3.877700191
3394.8498,563.33201,3.876999797
3395.1498,563.37699,3.876399967
3395.4498,563.422,3.875299856
3395.7498,563.47501,3.874599969
3396.0498,563.52601,3.873699971
3396.3498,563.57099,3.872699915
3396.6498,563.61899,3.872000029
3396.9498,563.67301,3.871400199
3397.2498,563.72199,3.870300088
3397.5498,563.767,3.869600202
3397.8498,563.82599,3.868700203
3398.1498,563.86201,3.867700148
3398.4498,563.91099,3.866999754
3398.7498,563.96299,3.866399924
3399.0498,564.02,3.865299812
3399.3498,564.05302,3.864599926
3399.6498,564.12101,3.864299757
3399.9498,564.16501,3.863100098
3400.2498,564.21201,3.861599761
3400.5498,564.26099,3.860999931
3400.8498,564.31599,3.860699762
3401.1498,564.365,3.859999876
3401.4498,564.417,3.85929999
3401.7498,564.46799,3.858099822
3402.0498,564.50599,3.856599993
3402.3498,564.559,3.856000163
3402.6498,564.616,3.855699995
3402.9498,564.65699,3.855000108
3403.2498,564.70801,3.854200166
3403.5498,564.76499,3.853400223
3403.8498,564.80399,3.852300112
3404.1498,564.85001,3.850999888
3404.4498,564.896,3.849500059
3404.7498,564.952,3.848999778
3405.0498,564.99698,3.848700117
3405.3498,565.046,3.847600005
3405.6498,565.09699,3.846499894
3405.9498,565.16099,3.845000065
3406.2498,565.21,3.844100066
3406.5498,565.24799,3.843899954
3406.8498,565.30302,3.842999955
3407.1498,565.34199,3.8419999
3407.4498,565.40101,3.841199957
3407.7498,565.45701,3.840500071
3408.0498,565.49799,3.839500016
3408.3498,565.53699,3.838100244
3408.6498,565.59299,3.837200245
3408.9498,565.642,3.836499851
3409.2498,565.698,3.835699908
3409.5498,565.74,3.834899966
3409.8498,565.79001,3.833500193
3410.1498,565.84,3.832500138
3410.4498,565.887,3.831700196
3410.7498,565.94199,3.830999802
3411.0498,565.986,3.830199859
3411.3498,566.04999,3.829000199
3411.6498,566.09101,3.827499863
3411.9498,566.14399,3.827000089
3412.2498,566.18699,3.82669992
3412.5498,566.23401,3.826000034
3412.8498,566.28101,3.825300148
3413.1498,566.32801,3.82409998
3413.4498,566.38901,3.822600152
3413.7498,566.435,3.821999814
3414.0498,566.49299,3.821700153
3414.3498,566.53599,3.820999759
3414.6498,566.58701,3.820299872
3414.9498,566.63401,3.819100213
3415.2498,566.68101,3.817599876
3415.5498,566.728,3.817000046
3415.8498,566.784,3.816699877
3416.1498,566.822,3.815999991
3416.4498,566.87601,3.815300105
3416.7498,566.92701,3.814600219
3417.0498,566.97101,3.813500107
3417.3498,567.025,3.811999771
3417.6498,567.06599,3.811099772
3417.9498,567.12198,3.811000223
3418.2498,567.16599,3.810800111
3418.5498,567.23099,3.809699999
3418.8498,567.27799,3.808499832
3419.1498,567.327,3.807699889
3419.4498,567.374,3.807000003
3419.7498,567.42301,3.805999948
3420.0498,567.47401,3.805400118
3420.3498,567.52399,3.804600176
3420.6498,567.568,3.802999783
3420.9498,567.61799,3.802099784
3421.2498,567.66501,3.801900179
3421.5498,567.71299,3.801199785
3421.8498,567.762,3.800499899
3422.1498,567.823,3.799900069
3422.4498,567.85499,3.798900014
3422.7498,567.91599,3.797500241
3423.0498,567.973,3.796300074
3423.3498,568.00999,3.795999905
3423.6498,568.068,3.795899849
3423.9498,568.10001,3.794899793
3424.2498,568.163,3.793000247
3424.5498,568.215,3.792100249
3424.8498,568.25199,3.791900136
3425.1498,568.30201,3.79120025
3425.4498,568.35999,3.790499856
3425.7498,568.408,3.789699913
3426.0498,568.464,3.788599802
3426.3498,568.504,3.787799859
3426.6498,568.55799,3.786999917
3426.9498,568.60999,3.786300031
3427.2498,568.64799,3.785299976
3427.5498,568.698,3.78429992
3427.8498,568.74698,3.783000204
3428.1498,568.797,3.781499868
3428.4498,568.84699,3.781000094
3428.7498,568.89899,3.780699925
3429.0498,568.94401,3.779599814
3429.3498,569.00699,3.778799871
3429.6498,569.05302,3.777999929
3429.9498,569.09299,3.777199986
3430.2498,569.146,3.775999819
3430.5498,569.193,3.77449999
3430.8498,569.23801,3.774000216
3431.1498,569.29801,3.773700047
3431.4498,569.34199,3.772599936
3431.7498,569.383,3.771799994
3432.0498,569.43201,3.770899995
3432.3498,569.49299,3.769500222
3432.6498,569.53501,3.768300055
3432.9498,569.59601,3.767999886
3433.2498,569.63801,3.767400056
3433.5498,569.68799,3.766299944
3433.8498,569.727,3.765500002
3434.1498,569.784,3.764499947
3434.4498,569.83201,3.763000118
3434.7498,569.88199,3.762100119
3435.0498,569.93,3.762000063
3435.3498,569.991,3.76179995
3435.6498,570.03501,3.760200065
3435.9498,570.07401,3.75860018
3436.2498,570.13001,3.757999843
3436.5498,570.185,3.757700182
3436.8498,570.22599,3.756999788
3437.1498,570.27,3.756299901
3437.4498,570.33201,3.755100242
3437.7498,570.37699,3.753599905
3438.0498,570.42802,3.753000075
3438.3498,570.482,3.752699906
3438.6498,570.53101,3.751599795
3438.9498,570.56699,3.750799852
3439.2498,570.62601,3.749899853
3439.5498,570.67399,3.748500081
3439.8498,570.72101,3.747500026
3440.1498,570.77,3.746700083
3440.4498,570.82801,3.746000197
3440.7498,570.87501,3.745199747
3441.0498,570.92301,3.744000087
3441.3498,570.97101,3.74249975
3441.6498,571.017,3.741999977
3441.9498,571.06699,3.741699808
3442.2498,571.11799,3.740600204
3442.5498,571.167,3.739500093
3442.8498,571.21201,3.737999756
3443.1498,571.26899,3.737099758
3443.4498,571.31501,3.736900153
3443.7498,571.35901,3.735699985
3444.0498,571.408,3.73469993
3444.3498,571.45701,3.734200157
3444.6498,571.51401,3.733200101
3444.9498,571.55701,3.732500215
3445.2498,571.62101,3.731699765
3445.5498,571.66401,3.730700218
3445.8498,571.71201,3.729899767
3446.1498,571.76499,3.72890022
3446.4498,571.81501,3.728399939
3446.7498,571.84699,3.727800109
3447.0498,571.9,3.726599941
3447.3498,571.95801,3.72549983
3447.6498,572.003,3.724699887
3447.9498,572.04801,3.724000001
3448.2498,572.102,3.723200058
3448.5498,572.16099,3.721999891
3448.8498,572.21,3.720500062
3449.1498,572.253,3.71999978
3449.4498,572.297,3.719700119
3449.7498,572.35001,3.718600008
3450.0498,572.40101,3.717800066
3450.3498,572.452,3.716900067
3450.6498,572.50199,3.715499786
3450.9498,572.54499,3.714300127
3451.2498,572.59101,3.713999958
3451.5498,572.63401,3.713500184
3451.8498,572.69099,3.71279979
3452.1498,572.73899,3.712099904
3452.4498,572.79999,3.710500019
3452.7498,572.839,3.709299851
3453.0498,572.88599,3.70900019
3453.3498,572.939,3.708499909
3453.6498,572.986,3.707800022
3453.9498,573.051,3.707100136
3454.2498,573.086,3.705500251
3454.5498,573.12601,3.704300084
3454.8498,573.18299,3.703999915
3455.1498,573.228,3.703400085
3455.4498,573.279,3.702299973
3455.7498,573.34299,3.701500031
3456.0498,573.37601,3.700499976
3456.3498,573.42899,3.699000147
3456.6498,573.47999,3.698100148
3456.9498,573.52201,3.697900036
3457.2498,573.572,3.697000037
3457.5498,573.61899,3.695999982
3457.8498,573.684,3.694500153
3458.1498,573.72199,3.693299985
3458.4498,573.77601,3.692999816
3458.7498,573.82401,3.692399987
3459.0498,573.874,3.691299875
3459.3498,573.926,3.690000159
3459.6498,573.982,3.688499822
3459.9498,574.01801,3.688000049
3460.2498,574.07801,3.68769988
3460.5498,574.12601,3.686599769
3460.8498,574.16999,3.685500165
3461.1498,574.223,3.684099885
3461.4498,574.275,3.683199886
3461.7498,574.314,3.6825
3462.0498,574.37,3.681499945
3462.3498,574.41901,3.680100172
3462.6498,574.473,3.679200173
3462.9498,574.512,3.678499779
3463.2498,574.57599,3.677500232
3463.5498,574.60999,3.676099952
3463.8498,574.671,3.675199953
3464.1498,574.71799,3.674500067
3464.4498,574.76499,3.673700124
3464.7498,574.81199,3.672900182
3465.0498,574.85999,3.671499902
3465.3498,574.91401,3.670499846
3465.6498,574.96,3.669699904
3465.9498,575.00599,3.669000018
3466.2498,575.059,3.668200075
3466.5498,575.09601,3.667500189
3466.8498,575.154,3.666500134
3467.1498,575.20499,3.665099854
3467.4498,575.25001,3.664199855
3467.7498,575.309,3.663499969
3468.0498,575.344,3.662700026
3468.3498,575.39701,3.661900084
3468.6498,575.44999,3.660499803
3468.9498,575.504,3.659499748
3469.2498,575.55201,3.658500201
3469.5498,575.59901,3.656999864
3469.8498,575.64799,3.656099866
3470.1498,575.69599,3.655899753
3470.4498,575.753,3.65480015
3470.7498,575.797,3.653000152
3471.0498,575.85001,3.651900041
3471.3498,575.89799,3.651200154
3471.6498,575.94501,3.650400212
3471.9498,575.995,3.649099988
3472.2498,576.04099,3.647799764
3472.5498,576.098,3.646500048
3472.8498,576.14899,3.64529988
3473.1498,576.18799,3.645000219
3473.4498,576.24799,3.644399881
3473.7498,576.292,3.642599884
3474.0498,576.35001,3.641499772
3474.3498,576.38901,3.64069983
3474.6498,576.43799,3.639899887
3474.9498,576.49698,3.638500115
3475.2498,576.53599,3.63750006
3475.5498,576.59501,3.636500005
3475.8498,576.642,3.635000176
3476.1498,576.69001,3.634100177
3476.4498,576.73301,3.633900065
3476.7498,576.788,3.632799953
3477.0498,576.83701,3.630999956
3477.3498,576.891,3.630099957
3477.6498,576.94401,3.629899844
3477.9498,576.97501,3.628999845
3478.2498,577.04001,3.62799979
3478.5498,577.094,3.626499962
3478.8498,577.137,3.625499906
3479.1498,577.19099,3.624699964
3479.4498,577.23701,3.623900021
3479.7498,577.28,3.622500249
3480.0498,577.33399,3.621300081
3480.3498,577.38599,3.620999912
3480.6498,577.43699,3.620400083
3480.9498,577.47599,3.619299971
3481.2498,577.529,3.617999747
3481.5498,577.57999,3.616700031
3481.8498,577.63099,3.616000145
3482.1498,577.69001,3.615200202
3482.4498,577.72501,3.614499808
3482.7498,577.771,3.613499753
3483.0498,577.823,3.612099981
3483.3498,577.88499,3.611199982
3483.6498,577.91999,3.610500096
3483.9498,577.97599,3.609500041
3484.2498,578.02,3.60809976
3484.5498,578.081,3.607199762
3484.8498,578.13401,3.606499875
3485.1498,578.17899,3.60549982
3485.4498,578.219,3.603999992
3485.7498,578.26899,3.603099993
3486.0498,578.322,3.60289988
3486.3498,578.37,3.601799769
3486.6498,578.41599,3.600099827
3486.9498,578.464,3.599199829
3487.2498,578.51499,3.598499942
3487.5498,578.581,3.597499887
3487.8498,578.616,3.596000059
3488.1498,578.66599,3.59450023
3488.4498,578.71299,3.593300062
3488.7498,578.77299,3.592999893
3489.0498,578.81199,3.592400063
3489.3498,578.865,3.590600066
3489.6498,578.91901,3.589499954
3489.9498,578.97101,3.588499899
3490.2498,579.012,3.587100127
3490.5498,579.055,3.586200128
3490.8498,579.111,3.58499996
3491.1498,579.15101,3.583700244
3491.4498,579.202,3.58299985
3491.7498,579.25599,3.582199908
3492.0498,579.301,3.581000248
3492.3498,579.35401,3.579700024
3492.6498,579.408,3.578900081
3492.9498,579.45801,3.577499801
3493.2498,579.50699,3.576499746
3493.5498,579.54999,3.575699804
3493.8498,579.60499,3.574899861
3494.1498,579.65299,3.573500089
3494.4498,579.70499,3.572500034
3494.7498,579.74,3.571499978
3495.0498,579.79801,3.570100206
3495.3498,579.84101,3.569200207
3495.6498,579.89701,3.56800004
3495.9498,579.95399,3.566500211
3496.2498,579.999,3.565999929
3496.5498,580.04099,3.565400099
3496.8498,580.08799,3.564600157
3497.1498,580.137,3.563600102
3497.4498,580.189,3.562099765
3497.7498,580.23899,3.561199766
3498.0498,580.288,3.560000107
3498.3498,580.33799,3.558599826
3498.6498,580.38999,3.557400167
3498.9498,580.43699,3.555999886
3499.2498,580.48301,3.555199944
3499.5498,580.53199,3.554500058
3499.8498,580.58301,3.553500002
3500.1498,580.63099,3.55210023
3500.4498,580.685,3.551200231
3500.7498,580.73099,3.550000064
3501.0498,580.77201,3.54869984
3501.3498,580.83399,3.547999953
3501.6498,580.88099,3.547200011
3501.9498,580.93201,3.545999843
3502.2498,580.98099,3.544500014
3502.5498,581.03101,3.543000186
3502.8498,581.07401,3.542200243
3503.1498,581.11799,3.541499849
3503.4498,581.17399,3.540499794
3503.7498,581.236,3.539100022
3504.0498,581.28,3.538200023
3504.3498,581.323,3.536999855
3504.6498,581.36799,3.535700139
3504.9498,581.435,3.534900197
3505.2498,581.482,3.533499916
3505.5498,581.52799,3.532499861
3505.8498,581.57001,3.531499806
3506.1498,581.62,3.530100034
3506.4498,581.672,3.529200035
3506.7498,581.727,3.527999867
3507.0498,581.77399,3.526700151
3507.3498,581.81901,3.525900209
3507.6498,581.87101,3.524499928
3507.9498,581.91501,3.523299761
3508.2498,581.965,3.522799987
3508.5498,582.008,3.521699876
3508.8498,582.05799,3.520300103
3509.1498,582.11201,3.518999879
3509.4498,582.16001,3.51750005
3509.7498,582.20301,3.516999769
3510.0498,582.262,3.51609977
3510.3498,582.31599,3.514699998
3510.6498,582.352,3.51349983
3510.9498,582.41501,3.512000001
3511.2498,582.465,3.511100003
3511.5498,582.516,3.510500173
3511.8498,582.564,3.509199949
3512.1498,582.60801,3.507999781
3512.4498,582.671,3.506499952
3512.7498,582.70899,3.505499897
3513.0498,582.767,3.504499842
3513.3498,582.80302,3.50310007
3513.6498,582.852,3.502200071
3513.9498,582.89701,3.500999903
3514.2498,582.947,3.499700187
3514.5498,583.00999,3.498999793
3514.8498,583.05399,3.497600021
3515.1498,583.103,3.496599965
3515.4498,583.14899,3.49559991
3515.7498,583.21799,3.494200138
3516.0498,583.25501,3.493300139
3516.3498,583.31199,3.492099971
3516.6498,583.35499,3.490600143
3516.9498,583.39301,3.489099806
3517.2498,583.45701,3.488299864
3517.5498,583.491,3.487100204
3517.8498,583.555,3.485599867
3518.1498,583.58799,3.484100039
3518.4498,583.65,3.483300096
3518.7498,583.69599,3.482099928
3519.0498,583.745,3.480800212
3519.3498,583.78901,3.479999762
3519.6498,583.839,3.478599989
3519.9498,583.89799,3.477599934
3520.2498,583.94099,3.476599879
3520.5498,583.98801,3.475200107
3520.8498,584.03901,3.474300108
3521.1498,584.09601,3.47309994
3521.4498,584.15,3.471700168
3521.7498,584.18299,3.470700113
3522.0498,584.24299,3.469700058
3522.3498,584.284,3.46849989
3522.6498,584.33399,3.467599891
3522.9498,584.38901,3.466200119
3523.2498,584.43799,3.465100007
3523.5498,584.48701,3.464300065
3523.8498,584.54099,3.463099897
3524.1498,584.58201,3.461800181
3524.4498,584.63199,3.461000239
3524.7498,584.68,3.459700015
3525.0498,584.73499,3.45869996
3525.3498,584.771,3.457699904
3525.6498,584.82801,3.456200076
3525.9498,584.879,3.454700247
3526.2498,584.92701,3.453700192
3526.5498,584.97199,3.452700137
3526.8498,585.02201,3.451299857
3527.1498,585.07999,3.450399858
3527.4498,585.124,3.449200198
3527.7498,585.17802,3.447699861
3528.0498,585.22199,3.446200033
3528.3498,585.27201,3.44540009
3528.6498,585.31901,3.444199922
3528.9498,585.365,3.442900206
3529.2498,585.42899,3.442099756
3529.5498,585.478,3.440699984
3529.8498,585.52201,3.439200155
3530.1498,585.564,3.437899931
3530.4498,585.62101,3.437099988
3530.7498,585.68101,3.435700216
3531.0498,585.72501,3.434199879
3531.3498,585.766,3.432900163
3531.6498,585.82999,3.432100221
3531.9498,585.86799,3.43069994
3532.2498,585.91099,3.429200112
3532.5498,585.969,3.427899888
3532.8498,586.008,3.427099945
3533.1498,586.06599,3.425700173
3533.4498,586.11701,3.424700118
3533.7498,586.167,3.423700063
3534.0498,586.215,3.422200234
3534.3498,586.26099,3.420699897
3534.6498,586.309,3.419699842
3534.9498,586.35499,3.418799843
3535.2498,586.41401,3.417400071
3535.5498,586.45899,3.416500072
3535.8498,586.50501,3.415299905
3536.1498,586.55701,3.413800076
3536.4498,586.61399,3.412300247
3536.7498,586.659,3.411499797
3537.0498,586.71,3.410300137
3537.3498,586.76099,3.408999913
3537.6498,586.80701,3.40819997
3537.9498,586.861,3.406800198
3538.2498,586.91099,3.405800143
3538.5498,586.95399,3.404800088
3538.8498,587.00501,3.403299751
3539.1498,587.064,3.401799923
3539.4498,587.09901,3.400799867
3539.7498,587.14899,3.399999925
3540.0498,587.19401,3.399199982
3540.3498,587.25001,3.39780021
3540.6498,587.30302,3.396299873
3540.9498,587.35401,3.394800045
3541.2498,587.39701,3.393300216
3541.5498,587.439,3.392499766
3541.8498,587.495,3.391300106
3542.1498,587.542,3.389799769
3542.4498,587.59,3.388299941
3542.7498,587.65201,3.387499998
3543.0498,587.68699,3.386800112
3543.3498,587.74601,3.385800057
3543.6498,587.79301,3.384300228
3543.9498,587.84699,3.382799891
3544.2498,587.891,3.381799836
3544.5498,587.948,3.380799781
3544.8498,587.99799,3.379400009
3545.1498,588.03699,3.37790018
3545.4498,588.09699,3.376900125
3545.7498,588.141,3.37590007
3546.0498,588.19199,3.37449979
3546.3498,588.23401,3.373599791
3546.6498,588.29099,3.372400131
3546.9498,588.33799,3.370999851
3547.2498,588.39399,3.369700135
3547.5498,588.443,3.368399911
3547.8498,588.48499,3.367599968
3548.1498,588.53501,3.366699969
3548.4498,588.585,3.365399745
3548.7498,588.63099,3.363999973
3549.0498,588.69199,3.362799805
3549.3498,588.73499,3.361700202
3549.6498,588.78699,3.360299921
3549.9498,588.83201,3.358900149
3550.2498,588.874,3.358100207
3550.5498,588.93601,3.357000095
3550.8498,588.982,3.355499759
3551.1498,589.03599,3.354099986
3551.4498,589.07899,3.353300044
3551.7498,589.137,3.352099876
3552.0498,589.18201,3.350600047
3552.3498,589.22199,3.349199767
3552.6498,589.27299,3.348399824
3552.9498,589.31901,3.347200165
3553.2498,589.374,3.345699828
3553.5498,589.41901,3.344199999
3553.8498,589.47401,3.342800227
3554.1498,589.52399,3.341800172
3554.4498,589.57099,3.340800117
3554.7498,589.624,3.33929978
3555.0498,589.67301,3.337799951
3555.3498,589.719,3.336300123
3555.6498,589.76401,3.335099955
3555.9498,589.81699,3.334300013
3556.2498,589.86799,3.33290024
3556.5498,589.913,3.331399904
3556.8498,589.97199,3.329900075
3557.1498,590.012,3.328400246
3557.4498,590.06,3.327500247
3557.7498,590.10999,3.326200023
3558.0498,590.16199,3.324999856
3558.3498,590.20301,3.323500027
3558.6498,590.27,3.322000198
3558.9498,590.323,3.320499862
3559.2498,590.35901,3.319100089
3559.5498,590.41099,3.317599753
3559.8498,590.461,3.316099924
3560.1498,590.50699,3.314600095
3560.4498,590.55201,3.313099759
3560.7498,590.616,3.31159993
3561.0498,590.655,3.310100101
3561.3498,590.70399,3.308699821
3561.6498,590.75001,3.307199992
3561.9498,590.80601,3.305700164
3562.2498,590.85401,3.304199827
3562.5498,590.9,3.302699998
3562.8498,590.94901,3.30120017
3563.1498,590.999,3.299699833
3563.4498,591.05399,3.298300061
3563.7498,591.10001,3.296800232
3564.0498,591.15299,3.295099783
3564.3498,591.20099,3.293499898
3564.6498,591.254,3.292100125
3564.9498,591.301,3.28969979
3565.2498,591.35499,3.288099905
3565.5498,591.38999,3.287199906
3565.8498,591.448,3.285000191
3566.1498,591.49201,3.283399798
3566.4498,591.546,3.282200138
3566.7498,591.60099,3.279899859
3567.0498,591.64301,3.278099862
3567.3498,591.68699,3.27699975
3567.6498,591.73899,3.275499922
3567.9498,591.78599,3.274200206
3568.2498,591.84601,3.273000038
3568.5498,591.88901,3.271599758
3568.8498,591.93799,3.270500154
3569.1498,591.99698,3.269099874
3569.4498,592.03599,3.267600045
3569.7498,592.08301,3.266100216
3570.0498,592.13099,3.264799992
3570.3498,592.189,3.26400005
3570.6498,592.232,3.26259977
3570.9498,592.284,3.261600222
3571.2498,592.33399,3.260700224
3571.5498,592.38001,3.259199887
3571.8498,592.435,3.257700058
3572.1498,592.48401,3.256700003
3572.4498,592.53101,3.255699948
3572.7498,592.58301,3.254300176
3573.0498,592.637,3.253500233
3573.3498,592.69199,3.252300065
3573.6498,592.73701,3.250999841
3573.9498,592.788,3.250199899
3574.2498,592.839,3.248800127
3574.5498,592.874,3.24729979
3574.8498,592.922,3.246000074
3575.1498,592.982,3.245300188
3575.4498,593.02601,3.243899907
3575.7498,593.07899,3.242899852
3576.0498,593.124,3.241400024
3576.3498,593.176,3.239900195
3576.6498,593.22199,3.239299857
3576.9498,593.28,3.238000141
3577.2498,593.32599,3.237000086
3577.5498,593.366,3.236000031
3577.8498,593.41501,3.234500202
3578.1498,593.47401,3.232999865
3578.4498,593.51801,3.23199981
3578.7498,593.568,3.230999755
3579.0498,593.60801,3.229599983
3579.3498,593.663,3.228100154
3579.6498,593.70899,3.227100099
3579.9498,593.75901,3.226100044
3580.2498,593.81699,3.224600215
3580.5498,593.85901,3.223099879
3580.8498,593.909,3.221700106
3581.1498,593.96299,3.220399882
3581.4498,594.01801,3.21959994
3581.7498,594.06501,3.218200167
3582.0498,594.11701,3.216899943
3582.3498,594.16501,3.215699776
3582.6498,594.21,3.21380023
3582.9498,594.262,3.212500006
3583.2498,594.318,3.211299838
3583.5498,594.357,3.210100178
3583.8498,594.39701,3.208799954
3584.1498,594.44901,3.207300125
3584.4498,594.50599,3.206200014
3584.7498,594.55701,3.203999791
3585.0498,594.603,3.203199849
3585.3498,594.65699,3.202399906
3585.6498,594.70099,3.200900078
3585.9498,594.75999,3.199200136
3586.2498,594.80601,3.197600251
3586.5498,594.85401,3.196400084
3586.8498,594.896,3.194999803
3587.1498,594.956,3.193700087
3587.4498,595.00101,3.192499919
3587.7498,595.04801,3.191299752
3588.0498,595.103,3.190000036
3588.3498,595.146,3.188500207
3588.6498,595.19901,3.186899814
3588.9498,595.24799,3.185099816
3589.2498,595.29999,3.183700044
3589.5498,595.344,3.182499876
3589.8498,595.4,3.181000048
3590.1498,595.44099,3.179500219
3590.4498,595.49698,3.177600165
3590.7498,595.551,3.176399997
3591.0498,595.59299,3.1746
3591.3498,595.63099,3.172100116
3591.6498,595.702,3.170799892
3591.9498,595.745,3.169200007
3592.2498,595.792,3.166999784
3592.5498,595.83399,3.165299843
3592.8498,595.88599,3.162900015
3593.1498,595.935,3.161200074
3593.4498,595.986,3.158999851
3593.7498,596.04301,3.157199854
3594.0498,596.08399,3.155499912
3594.3498,596.141,3.153100085
3594.6498,596.184,3.151799861
3594.9498,596.22501,3.149799751
3595.2498,596.279,3.147600036
3595.5498,596.33201,3.146000151
3595.8498,596.37198,3.143899984
3596.1498,596.43201,3.142200043
3596.4498,596.48899,3.140999875
3596.7498,596.53,3.139500047
3597.0498,596.58301,3.138000218
3597.3498,596.62601,3.136499881
3597.6498,596.68601,3.135000053
3597.9498,596.73301,3.133500224
3598.2498,596.77799,3.132300056
3598.5498,596.82899,3.131500114
3598.8498,596.874,3.129399947
3599.1498,596.91801,3.128299836
3599.4498,596.98099,3.128000175
3599.7498,597.02299,3.126499838
3600.0498,597.073,3.125000009
3600.3498,597.12501,3.123699785
3600.6498,597.167,3.122899843
3600.9498,597.22101,3.121500071
3601.2498,597.279,3.120500015
3601.5498,597.322,3.119000187
3601.8498,597.366,3.117300245
3602.1498,597.42899,3.116000021
3602.4498,597.47199,3.115200079
3602.7498,597.52201,3.113999911
3603.0498,597.56101,3.112700195
3603.3498,597.61201,3.111899745
3603.6498,597.67499,3.110499972
3603.9498,597.70801,3.109499917
3604.2498,597.75101,3.108499862
3604.5498,597.809,3.107000033
3604.8498,597.86201,3.105500205
3605.1498,597.91401,3.103999868
3605.4498,597.95701,3.102700152
3605.7498,598.00699,3.10190021
3606.0498,598.05201,3.100499929
3606.3498,598.10999,3.099000101
3606.6498,598.163,3.097499764
3606.9498,598.21201,3.095999935
3607.2498,598.25699,3.095199993
3607.5498,598.309,3.093999825
3607.8498,598.348,3.092499996
3608.1498,598.41099,3.091000168
3608.4498,598.45399,3.090200225
3608.7498,598.508,3.089000057
3609.0498,598.54999,3.087100004
3609.3498,598.607,3.085899836
3609.6498,598.65699,3.084500063
3609.9498,598.70899,3.083000235
3610.2498,598.74698,3.08200018
3610.5498,598.80701,3.080699956
3610.8498,598.85099,3.079499788
3611.1498,598.905,3.077999959
3611.4498,598.947,3.076500131
3611.7498,598.99601,3.074999794
3612.0498,599.05399,3.073499965
3612.3498,599.10599,3.072000137
3612.6498,599.15601,3.0704998
3612.9498,599.19401,3.068999971
3613.2498,599.245,3.06730003
3613.5498,599.301,3.065700145
3613.8498,599.34299,3.064299865
3614.1498,599.38499,3.061900037
3614.4498,599.44501,3.060200096
3614.7498,599.49299,3.058500155
3615.0498,599.538,3.056199875
3615.3498,599.59299,3.054399878
3615.6498,599.65,3.052200163
3615.9498,599.69401,3.050500222
3616.2498,599.74201,3.048700224
3616.5498,599.783,3.046600058
3616.8498,599.839,3.045000173
3617.1498,599.878,3.042900006
3617.4498,599.947,3.040999952
3617.7498,599.995,3.039400067
3618.0498,600.03,3.037199844
3618.3498,600.09299,3.035499903
3618.6498,600.13401,3.033699905
3618.9498,600.18601,3.031600247
3619.2498,600.24201,3.03009991
3619.5498,600.28699,3.02890025
3619.8498,600.339,3.027099745
3620.1498,600.374,3.025699973
3620.4498,600.44199,3.024499805
3620.7498,600.48301,3.02289992
3621.0498,600.53199,3.021099922
3621.3498,600.57899,3.01970015
3621.6498,600.63099,3.018499982
3621.9498,600.68601,3.016900097
3622.2498,600.732,3.0151001
3622.5498,600.788,3.013699819
3622.8498,600.82499,3.012500159
3623.1498,600.87501,3.010899767
3623.4498,600.91901,3.009099769
3623.7498,600.97001,3.007900109
3624.0498,601.02,3.006499829
3624.3498,601.081,3.005
3624.6498,601.13999,3.003400115
3624.9498,601.18299,3.002500116
3625.2498,601.22401,3.001600118
3625.5498,601.275,3.000099781
3625.8498,601.32899,2.998499896
3626.1498,601.36799,2.997000067
3626.4498,601.41999,2.996200125
3626.7498,601.465,2.994999957
3627.0498,601.51899,2.993099903
3627.3498,601.573,2.991500018
3627.6498,601.61301,2.991000245
3627.9498,601.66901,2.990000189
3628.2498,601.72001,2.988100136
3628.5498,601.767,2.986300138
3628.8498,601.814,2.984999914
3629.1498,601.86201,2.984199971
3629.4498,601.909,2.982999804
3629.7498,601.95899,2.981499975
3630.0498,602.00999,2.980000146
3630.3498,602.06,2.979200204
3630.6498,602.10099,2.978000036
3630.9498,602.16199,2.976500207
3631.2498,602.20499,2.974999871
3631.5498,602.25101,2.974199928
3631.8498,602.29999,2.972999761
3632.1498,602.35099,2.971499932
3632.4498,602.4,2.970000103
3632.7498,602.44901,2.968499767
3633.0498,602.50901,2.967500219
3633.3498,602.55601,2.966500164
3633.6498,602.60499,2.964999828
3633.9498,602.65201,2.963499999
3634.2498,602.702,2.962199775
3634.5498,602.75001,2.961000115
3634.8498,602.792,2.959599835
3635.1498,602.848,2.958500231
3635.4498,602.89799,2.956600178
3635.7498,602.943,2.955099841
3636.0498,602.99601,2.953900181
3636.3498,603.04499,2.952499901
3636.6498,603.09199,2.950000017
3636.9498,603.14799,2.948200019
3637.2498,603.19501,2.946999852
3637.5498,603.245,2.945000249
3637.8498,603.29301,2.942499858
3638.1498,603.34101,2.940899973
3638.4498,603.396,2.938600202
3638.7498,603.44401,2.936999809
3639.0498,603.49399,2.93490015
3639.3498,603.54099,2.932799984
3639.6498,603.59199,2.930500212
3639.9498,603.64301,2.928199933
3640.2498,603.68101,2.926499992
3640.5498,603.749,2.924699994
3640.8498,603.788,2.922499772
3641.1498,603.848,2.920099944
3641.4498,603.896,2.918700172
3641.7498,603.93201,2.916100232
3642.0498,603.98499,2.914800008
3642.3498,604.02799,2.912799897
3642.6498,604.08701,2.910500126
3642.9498,604.129,2.90980024
3643.2498,604.176,2.90780013
3643.5498,604.22599,2.906000132
3643.8498,604.27399,2.904699908
3644.1498,604.32999,2.902999967
3644.4498,604.379,2.900500083
3644.7498,604.435,2.899399972
3645.0498,604.47501,2.897900143
3645.3498,604.52799,2.896100145
3645.6498,604.577,2.894499752
3645.9498,604.63199,2.893300093
3646.2498,604.66901,2.891600151
3646.5498,604.728,2.88909976
3646.8498,604.783,2.887800044
3647.1498,604.82801,2.886699932
3647.4498,604.87,2.884899935
3647.7498,604.92899,2.883199993
3648.0498,604.969,2.882500107
3648.3498,605.017,2.881099827
3648.6498,605.06101,2.879599998
3648.9498,605.11201,2.878100169
3649.2498,605.171,2.877000058
