Repository: MaCFP/matl-db

# README File for Missoula Fire Science Laboratory

## Experimental Conditions: TGA
A NETZSCH STA 449F5 Jupiter was used to simultaneously conduct Thermogravimetric Analysis (TGA) experiments.

* Heating Rate: 10 K/min
* Temperature program
  * Initial Temperature: 291-293 K
  * Initial Isotherm: 30 s (hold at 313 K for 30 s)
  * Maximum Temperature: 800 K
  * Final Isotherm: None
* Sample mass: 5 mg +/- 0.2 mg
* Sample geometry: Powdered
* Calibration type: Before each experiment, a baseline test was performed using an empty crucible.

File: Wood/Calibration_Data/MFSL/MFSL_TGA_N2_10K_R2.csv (part 7 of 13)
Time(s),Temperature (K),Mass (mg)
4034.4498,668.73899,1.223600174
4034.7498,668.79899,1.223400062
4035.0498,668.84601,1.223300006
4035.3498,668.88901,1.223099893
4035.6498,668.94001,1.22289978
4035.9498,668.99,1.222800232
4036.2498,669.04801,1.222600119
4036.5498,669.107,1.222500063
4036.8498,669.15,1.22229995
4037.1498,669.19401,1.22229995
4037.4498,669.245,1.222099838
4037.7498,669.29499,1.221900233
4038.0498,669.34101,1.221800177
4038.3498,669.39399,1.221700121
4038.6498,669.43799,1.221500008
4038.9498,669.49299,1.221399952
4039.2498,669.542,1.221199839
4039.5498,669.59699,1.221000234
4039.8498,669.645,1.220800122
4040.1498,669.69099,1.220600009
4040.4498,669.75199,1.220399897
4040.7498,669.79499,1.220199784
4041.0498,669.84199,1.220000179
4041.3498,669.89701,1.21970001
4041.6498,669.94401,1.219399841
4041.9498,670.00199,1.21910018
4042.2498,670.042,1.218800012
4042.5498,670.08799,1.218399786
4042.8498,670.13499,1.218100125
4043.1498,670.18799,1.217900013
4043.4498,670.23899,1.2176999
4043.7498,670.27799,1.217599844
4044.0498,670.339,1.217499788
4044.3498,670.395,1.217499788
4044.6498,670.43601,1.217400239
4044.9498,670.491,1.217400239
4045.2498,670.53901,1.217400239
4045.5498,670.58701,1.217300183
4045.8498,670.63901,1.217200127
4046.1498,670.69199,1.21710007
4046.4498,670.74399,1.216899958
4046.7498,670.79301,1.216899958
4047.0498,670.836,1.216799901
4047.3498,670.891,1.216599789
4047.6498,670.935,1.21650024
4047.9498,670.98499,1.216400184
4048.2498,671.03599,1.216300128
4048.5498,671.089,1.216200071
4048.8498,671.13099,1.215999959
4049.1498,671.18299,1.215899903
4049.4498,671.227,1.215799846
4049.7498,671.27799,1.21569979
4050.0498,671.336,1.215500185
4050.3498,671.383,1.215500185
4050.6498,671.435,1.215400129
4050.9498,671.47999,1.215200016
4051.2498,671.525,1.21509996
4051.5498,671.57899,1.214899847
4051.8498,671.61899,1.214600186
4052.1498,671.67499,1.214400074
4052.4498,671.728,1.214199961
4052.7498,671.77601,1.214099905
4053.0498,671.82401,1.213899792
4053.3498,671.87501,1.213800244
4053.6498,671.926,1.213600131
4053.9498,671.977,1.213400019
4054.2498,672.02201,1.213299962
4054.5498,672.077,1.21309985
4054.8498,672.12198,1.212900245
4055.1498,672.171,1.212800189
4055.4498,672.22001,1.212600076
4055.7498,672.27299,1.212399964
4056.0498,672.314,1.212299907
4056.3498,672.374,1.212099795
4056.6498,672.41599,1.21190019
4056.9498,672.47101,1.211700077
4057.2498,672.52201,1.211600021
4057.5498,672.56501,1.211399909
4057.8498,672.611,1.211299852
4058.1498,672.67701,1.211100248
4058.4498,672.711,1.210900135
4058.7498,672.76401,1.210700022
4059.0498,672.82499,1.210599966
4059.3498,672.857,1.210399853
4059.6498,672.92499,1.210299797
4059.9498,672.96699,1.210100192
4060.2498,673.016,1.210000136
4060.5498,673.06199,1.20990008
4060.8498,673.10999,1.209699967
4061.1498,673.16199,1.209499855
4061.4498,673.21799,1.209399798
4061.7498,673.26099,1.209200194
4062.0498,673.318,1.209000081
4062.3498,673.365,1.208900025
4062.6498,673.41501,1.2084998
4062.9498,673.46201,1.208200139
4063.2498,673.50699,1.20789997
4063.5498,673.564,1.207499744
4063.8498,673.616,1.207200083
4064.1498,673.655,1.206899915
4064.4498,673.71601,1.206599746
4064.7498,673.74698,1.206500197
4065.0498,673.80399,1.206400141
4065.3498,673.86899,1.206300085
4065.6498,673.91401,1.206200028
4065.9498,673.96201,1.206200028
4066.2498,674.00501,1.206099972
4066.5498,674.06699,1.205999916
4066.8498,674.10599,1.205899859
4067.1498,674.15601,1.205799803
4067.4498,674.20801,1.205699747
4067.7498,674.25501,1.205500142
4068.0498,674.305,1.205500142
4068.3498,674.35401,1.205400086
4068.6498,674.404,1.205199973
4068.9498,674.45701,1.205099917
4069.2498,674.50101,1.204999861
4069.5498,674.55701,1.204799748
4069.8498,674.603,1.204600143
4070.1498,674.65299,1.204299974
4070.4498,674.706,1.204199918
4070.7498,674.75699,1.203999806
4071.0498,674.80302,1.203899749
4071.3498,674.85599,1.203800201
4071.6498,674.90101,1.203700145
4071.9498,674.94599,1.203299919
4072.2498,675.00101,1.203199863
4072.5498,675.04499,1.203099807
4072.8498,675.10401,1.20299975
4073.1498,675.155,1.202800146
4073.4498,675.20499,1.202700089
4073.7498,675.25001,1.202600033
4074.0498,675.30601,1.202499977
4074.3498,675.35099,1.202299864
4074.6498,675.39701,1.202199808
4074.9498,675.44999,1.202099752
4075.2498,675.495,1.202000203
4075.5498,675.55201,1.201800091
4075.8498,675.602,1.201700034
4076.1498,675.64301,1.201599978
4076.4498,675.69401,1.201399865
4076.7498,675.75001,1.201299809
4077.0498,675.78901,1.201100204
4077.3498,675.84699,1.201100204
4077.6498,675.89399,1.200800036
4077.9498,675.94501,1.200599923
4078.2498,676.003,1.200499867
4078.5498,676.05201,1.20039981
4078.8498,676.103,1.200200206
4079.1498,676.145,1.200000093
4079.4498,676.20099,1.199900037
4079.7498,676.24601,1.199900037
4080.0498,676.29499,1.19979998
4080.3498,676.34501,1.199699924
4080.6498,676.40101,1.199499812
4080.9498,676.448,1.199399755
4081.2498,676.50001,1.199399755
4081.5498,676.54099,1.199200151
4081.8498,676.58701,1.199100094
4082.1498,676.642,1.199000038
4082.4498,676.69099,1.198899982
4082.7498,676.741,1.198799925
4083.0498,676.783,1.198699869
4083.3498,676.84501,1.198599813
4083.6498,676.891,1.198400208
4083.9498,676.94599,1.198400208
4084.2498,676.99399,1.197999983
4084.5498,677.038,1.197699814
4084.8498,677.094,1.197500209
4085.1498,677.154,1.19720004
4085.4498,677.197,1.196999928
4085.7498,677.23499,1.196799815
4086.0498,677.29499,1.19660021
4086.3498,677.33701,1.196300042
4086.6498,677.38999,1.196199985
4086.9498,677.44199,1.196099929
4087.2498,677.48701,1.195999873
4087.5498,677.53699,1.19579976
4087.8498,677.59199,1.195700212
4088.1498,677.63599,1.195500099
4088.4498,677.689,1.195400043
4088.7498,677.73899,1.19519993
4089.0498,677.78199,1.194999818
4089.3498,677.82999,1.194899761
4089.6498,677.88001,1.194700157
4089.9498,677.94199,1.1946001
4090.2498,677.99698,1.194399988
4090.5498,678.04001,1.194199875
4090.8498,678.08201,1.193999762
4091.1498,678.12501,1.193900214
4091.4498,678.18601,1.193800158
4091.7498,678.23499,1.193700101
4092.0498,678.284,1.193499989
4092.3498,678.32899,1.193399933
4092.6498,678.38199,1.19319982
4092.9498,678.42899,1.192800103
4093.2498,678.48301,1.192499934
4093.5498,678.53599,1.192299821
4093.8498,678.572,1.192100216
4094.1498,678.62699,1.191900104
4094.4498,678.68,1.191699991
4094.7498,678.732,1.191499879
4095.0498,678.77601,1.191399822
4095.3498,678.831,1.191200218
4095.6498,678.878,1.191000105
4095.9498,678.92802,1.190900049
4096.2498,678.978,1.190699936
4096.5498,679.02799,1.190499824
4096.8498,679.07999,1.190399767
4097.1498,679.12699,1.190300219
4097.4498,679.16801,1.190100106
4097.7498,679.21799,1.19000005
4098.0498,679.266,1.189799937
4098.3498,679.31599,1.189699881
4098.6498,679.37198,1.189499768
4098.9498,679.42499,1.18940022
4099.2498,679.47599,1.189200107
4099.5498,679.525,1.189100051
4099.8498,679.56199,1.188899939
4100.1498,679.62501,1.188799882
4100.4498,679.667,1.188500221
4100.7498,679.723,1.188300109
4101.0498,679.766,1.188099996
4101.3498,679.82899,1.187899883
4101.6498,679.86399,1.187799827
4101.9498,679.913,1.187600222
4102.2498,679.96299,1.18740011
4102.5498,680.021,1.187099941
4102.8498,680.06901,1.186899828
4103.1498,680.128,1.186600167
4103.4498,680.16999,1.186299998
4103.7498,680.22101,1.18599983
4104.0498,680.271,1.185700169
4104.3498,680.31901,1.185500056
4104.6498,680.36799,1.185299943
4104.9498,680.413,1.185199887
4105.2498,680.47199,1.185099831
4105.5498,680.50901,1.184999774
4105.8498,680.56199,1.184999774
4106.1498,680.61799,1.184900226
4106.4498,680.667,1.18480017
4106.7498,680.72101,1.184600057
4107.0498,680.766,1.184500001
4107.3498,680.81501,1.184299888
4107.6498,680.86399,1.184199832
4107.9498,680.91401,1.184000227
4108.2498,680.961,1.183900171
4108.5498,681.008,1.183700058
4108.8498,681.059,1.183700058
4109.1498,681.10599,1.183499946
4109.4498,681.16501,1.183299833
4109.7498,681.211,1.183100228
4110.0498,681.26499,1.182900116
4110.3498,681.31299,1.182700003
4110.6498,681.36201,1.182599947
4110.9498,681.41001,1.182399834
4111.2498,681.46601,1.18220023
4111.5498,681.508,1.182000117
4111.8498,681.56,1.182000117
4112.1498,681.611,1.181800004
4112.4498,681.658,1.181599892
4112.7498,681.706,1.181399779
4113.0498,681.75501,1.181300231
4113.3498,681.80399,1.181200175
4113.6498,681.86201,1.181100118
4113.9498,681.90699,1.181000062
4114.2498,681.956,1.180799949
4114.5498,682.00001,1.180799949
4114.8498,682.05201,1.180599837
4115.1498,682.10499,1.180100063
4115.4498,682.16401,1.179899951
4115.7498,682.20899,1.179699838
4116.0498,682.25599,1.179500233
4116.3498,682.30302,1.179300121
4116.6498,682.35901,1.179100008
4116.9498,682.40299,1.178999952
4117.2498,682.44099,1.178799839
4117.5498,682.49399,1.178799839
4117.8498,682.55601,1.178600234
4118.1498,682.60499,1.178500178
4118.4498,682.65299,1.178300066
4118.7498,682.702,1.178099953
4119.0498,682.74799,1.177999897
4119.3498,682.80601,1.17789984
4119.6498,682.85599,1.177700236
4119.9498,682.9,1.177600179
4120.2498,682.94999,1.177400067
4120.5498,683.00001,1.177400067
4120.8498,683.047,1.17730001
4121.1498,683.10001,1.177099898
4121.4498,683.145,1.176999842
4121.7498,683.20099,1.176899785
4122.0498,683.25901,1.176700181
4122.3498,683.301,1.176600124
4122.6498,683.35999,1.176500068
4122.9498,683.40201,1.176299955
4123.2498,683.45399,1.176199899
4123.5498,683.504,1.176099843
4123.8498,683.555,1.175900238
4124.1498,683.60099,1.175700125
4124.4498,683.66001,1.175600069
4124.7498,683.698,1.175399957
4125.0498,683.74799,1.1752999
4125.3498,683.79499,1.175199844
4125.6498,683.84501,1.175000239
4125.9498,683.91001,1.174900183
4126.2498,683.94901,1.174800127
4126.5498,683.99799,1.174600014
4126.8498,684.047,1.174499958
4127.1498,684.09901,1.174399901
4127.4498,684.141,1.174199789
4127.7498,684.19901,1.173900128
4128.0498,684.24399,1.173599959
4128.3498,684.29999,1.173399846
4128.6498,684.344,1.173200242
4128.9498,684.39399,1.172900073
4129.2498,684.44001,1.172800016
4129.5498,684.49,1.172599904
4129.8498,684.53101,1.172300243
4130.1498,684.58201,1.172200187
4130.4498,684.63901,1.17210013
4130.7498,684.68,1.172000074
4131.0498,684.74299,1.171900018
4131.3498,684.79099,1.171799961
4131.6498,684.84299,1.171699905
4131.9498,684.88599,1.171599849
4132.2498,684.94001,1.171499792
4132.5498,684.986,1.171400244
4132.8498,685.038,1.171300188
4133.1498,685.08399,1.171200131
4133.4498,685.13499,1.171000019
4133.7498,685.19199,1.170899963
4134.0498,685.23499,1.170799906
4134.3498,685.28199,1.170599794
4134.6498,685.33201,1.170500245
4134.9498,685.37601,1.170400189
4135.2498,685.43799,1.170200076
4135.5498,685.48099,1.17010002
4135.8498,685.52299,1.17010002
4136.1498,685.57401,1.169899907
4136.4498,685.63001,1.169799851
4136.7498,685.69001,1.169600246
4137.0498,685.72999,1.16950019
4137.3498,685.77701,1.169400134
4137.6498,685.82499,1.169200021
4137.9498,685.88199,1.169099965
4138.2498,685.92499,1.168899852
4138.5498,685.982,1.168799796
4138.8498,686.02799,1.168600191
4139.1498,686.07599,1.168500135
4139.4498,686.124,1.168300022
4139.7498,686.17802,1.16809991
4140.0498,686.219,1.167899797
4140.3498,686.27399,1.167700193
4140.6498,686.323,1.16750008
4140.9498,686.37601,1.167299967
4141.2498,686.426,1.167099855
4141.5498,686.477,1.166800194
4141.8498,686.54001,1.166600081
4142.1498,686.57599,1.166399969
4142.4498,686.624,1.166199856
4142.7498,686.67701,1.166199856
4143.0498,686.72901,1.165999743
4143.3498,686.77399,1.165800139
4143.6498,686.82401,1.165700082
4143.9498,686.87601,1.165600026
4144.2498,686.935,1.165399913
4144.5498,686.97501,1.165299857
4144.8498,687.01301,1.165099745
4145.1498,687.077,1.165000196
4145.4498,687.12601,1.164800084
4145.7498,687.17701,1.164599971
4146.0498,687.21299,1.164599971
4146.3498,687.26899,1.164399858
4146.6498,687.32099,1.164199746
4146.9498,687.37299,1.164100197
4147.2498,687.421,1.163900085
4147.5498,687.473,1.163800028
4147.8498,687.52299,1.163599916
4148.1498,687.57599,1.16349986
4148.4498,687.62699,1.163299747
4148.7498,687.67399,1.163200199
4149.0498,687.72001,1.163000086
4149.3498,687.77299,1.163000086
4149.6498,687.81101,1.16290003
4149.9498,687.86799,1.162799973
4150.2498,687.917,1.162699917
4150.5498,687.96,1.162599861
4150.8498,688.01499,1.162399748
4151.1498,688.07001,1.1623002
4151.4498,688.116,1.162200143
4151.7498,688.16501,1.162100087
4152.0498,688.20899,1.161899975
4152.3498,688.26301,1.161799918
4152.6498,688.31699,1.161799918
4152.9498,688.35999,1.161599806
4153.2498,688.41001,1.161499749
4153.5498,688.46,1.161400201
4153.8498,688.51401,1.161200088
4154.1498,688.56501,1.160999976
4154.4498,688.607,1.160599751
4154.7498,688.65601,1.160400146
4155.0498,688.70801,1.160099977
4155.3498,688.76099,1.159899864
4155.6498,688.80302,1.159600203
4155.9498,688.85801,1.159500147
4156.2498,688.90699,1.159199978
4156.5498,688.961,1.158999866
4156.8498,689.01301,1.158899809
4157.1498,689.05601,1.158799753
4157.4498,689.124,1.158700205
4157.7498,689.163,1.158600148
4158.0498,689.206,1.158500092
4158.3498,689.25999,1.158400036
4158.6498,689.309,1.158299979
4158.9498,689.35401,1.158199923
4159.2498,689.40101,1.158199923
4159.5498,689.45499,1.158099867
4159.8498,689.50699,1.15799981
4160.1498,689.55601,1.157800206
4160.4498,689.60999,1.157700149
4160.7498,689.659,1.157600093
4161.0498,689.71299,1.157500037
4161.3498,689.75699,1.157299924
4161.6498,689.81101,1.157199868
4161.9498,689.857,1.156999755
4162.2498,689.91599,1.156900207
4162.5498,689.95801,1.156900207
4162.8498,690.008,1.156800151
4163.1498,690.04999,1.156600038
4163.4498,690.107,1.156499982
4163.7498,690.15201,1.156399925
4164.0498,690.20099,1.156299869
4164.3498,690.24601,1.156099757
4164.6498,690.30701,1.155700039
4164.9498,690.35901,1.155499927
4165.2498,690.40699,1.155299814
4165.5498,690.456,1.155100209
4165.8498,690.49799,1.155000153
4166.1498,690.55701,1.15480004
4166.4498,690.59901,1.154599928
4166.7498,690.65101,1.154499872
4167.0498,690.71,1.154399815
4167.3498,690.754,1.154299759
4167.6498,690.81299,1.154100154
4167.9498,690.84901,1.154000098
4168.2498,690.90201,1.153900042
4168.5498,690.952,1.153799985
4168.8498,690.99698,1.153599873
4169.1498,691.04301,1.153499816
4169.4498,691.09299,1.15339976
4169.7498,691.137,1.153300212
4170.0498,691.19001,1.153200155
4170.3498,691.24299,1.153100099
4170.6498,691.28901,1.153000043
4170.9498,691.34901,1.15279993
4171.2498,691.38901,1.152699874
4171.5498,691.43699,1.152599818
4171.8498,691.491,1.152499761
4172.1498,691.53599,1.152300157
4172.4498,691.59601,1.1522001
4172.7498,691.63901,1.152100044
4173.0498,691.68799,1.151899931
4173.3498,691.732,1.151799875
4173.6498,691.78901,1.151599763
4173.9498,691.836,1.151400158
4174.2498,691.88901,1.151300102
4174.5498,691.93299,1.151099989
4174.8498,691.98301,1.150899876
4175.1498,692.034,1.15079982
4175.4498,692.089,1.150600215
4175.7498,692.13801,1.150500159
4176.0498,692.193,1.150300046
4176.3498,692.24399,1.15019999
4176.6498,692.283,1.149999878
4176.9498,692.33701,1.149899821
4177.2498,692.38401,1.149700217
4177.5498,692.42499,1.14960016
4177.8498,692.477,1.149500104
4178.1498,692.53101,1.149400048
4178.4498,692.57999,1.149199935
4178.7498,692.63499,1.149099879
4179.0498,692.68299,1.148999822
4179.3498,692.73099,1.148800218
4179.6498,692.77601,1.148700161
4179.9498,692.827,1.148500049
4180.2498,692.88099,1.148399993
4180.5498,692.92399,1.148399993
4180.8498,692.98099,1.148299936
4181.1498,693.02601,1.148099824
4181.4498,693.085,1.147999767
4181.7498,693.12601,1.147900219
4182.0498,693.17301,1.147800163
4182.3498,693.223,1.147700106
4182.6498,693.27799,1.147499994
4182.9498,693.33201,1.147299881
4183.2498,693.37198,1.147199825
4183.5498,693.43699,1.14700022
4183.8498,693.478,1.146900164
4184.1498,693.525,1.146700051
4184.4498,693.57001,1.146599995
4184.7498,693.62,1.146399882
4185.0498,693.67301,1.146100221
4185.3498,693.727,1.145900109
4185.6498,693.77399,1.145699996
4185.9498,693.827,1.145399827
4186.2498,693.87501,1.145200223
4186.5498,693.93601,1.14500011
4186.8498,693.977,1.144699941
4187.1498,694.021,1.144499828
4187.4498,694.072,1.144300224
4187.7498,694.12198,1.144200167
4188.0498,694.176,1.144000055
4188.3498,694.22999,1.143899999
4188.6498,694.27,1.143899999
4188.9498,694.32999,1.143799942
4189.2498,694.361,1.143699886
4189.5498,694.42399,1.14359983
4189.8498,694.47901,1.143499773
4190.1498,694.516,1.143400225
4190.4498,694.577,1.143300169
4190.7498,694.61701,1.143200112
4191.0498,694.671,1.143100056
4191.3498,694.728,1.143
4191.6498,694.76099,1.142799887
4191.9498,694.80399,1.142699831
4192.2498,694.86799,1.142599775
4192.5498,694.921,1.142500226
4192.8498,694.961,1.142300114
4193.1498,695.01099,1.142200057
4193.4498,695.06101,1.141999945
4193.7498,695.12299,1.141899888
4194.0498,695.16401,1.141699776
4194.3498,695.20499,1.141600227
4194.6498,695.254,1.141400115
4194.9498,695.31101,1.141300058
4195.2498,695.366,1.141099946
4195.5498,695.41401,1.14099989
4195.8498,695.46601,1.140899833
4196.1498,695.51499,1.140600172
4196.4498,695.55601,1.14040006
4196.7498,695.615,1.140300003
4197.0498,695.66099,1.140199947
4197.3498,695.70301,1.139999834
4197.6498,695.762,1.139899778
4197.9498,695.80799,1.13980023
4198.2498,695.86799,1.139600117
4198.5498,695.905,1.139400005
4198.8498,695.95701,1.139199892
4199.1498,696.003,1.139099836
4199.4498,696.05601,1.138900231
4199.7498,696.10801,1.138800175
4200.0498,696.15699,1.138600062
4200.3498,696.20301,1.138399949
4200.6498,696.254,1.138199837
4200.9498,696.29801,1.138000232
4201.2498,696.35999,1.137900176
4201.5498,696.39899,1.137700063
4201.8498,696.44999,1.137600007
4202.1498,696.50101,1.137499951
4202.4498,696.54301,1.137399894
4202.7498,696.59601,1.137299838
4203.0498,696.63901,1.137100233
4203.3498,696.70801,1.137000177
4203.6498,696.75199,1.136900121
4203.9498,696.80399,1.136800064
4204.2498,696.85099,1.136599952
4204.5498,696.909,1.136499896
4204.8498,696.94099,1.136399839
4205.1498,696.99299,1.136299783
4205.4498,697.046,1.136200235
4205.7498,697.09501,1.136100178
4206.0498,697.14301,1.136000122
4206.3498,697.202,1.135900066
4206.6498,697.23499,1.135800009
4206.9498,697.29099,1.135699953
4207.2498,697.335,1.135599897
4207.5498,697.387,1.13549984
4207.8498,697.44401,1.135399784
4208.1498,697.48701,1.135300236
4208.4498,697.53699,1.135200179
4208.7498,697.58701,1.135100123
4209.0498,697.63801,1.135000067
4209.3498,697.67701,1.135000067
4209.6498,697.73701,1.134900011
4209.9498,697.78501,1.134900011
4210.2498,697.839,1.134799954
4210.5498,697.88199,1.134699898
4210.8498,697.939,1.134599842
4211.1498,697.98499,1.134599842
4211.4498,698.038,1.134400237
4211.7498,698.08799,1.134300181
4212.0498,698.13599,1.134300181
4212.3498,698.184,1.134200124
4212.6498,698.223,1.134000012
4212.9498,698.28199,1.133899955
4213.2498,698.32401,1.133799899
4213.5498,698.387,1.133699843
4213.8498,698.43201,1.133699843
4214.1498,698.47501,1.133599787
4214.4498,698.54001,1.133500238
4214.7498,698.585,1.133400182
4215.0498,698.63901,1.133200069
4215.3498,698.67899,1.133100013
4215.6498,698.73099,1.132999957
4215.9498,698.78,1.132699788
4216.2498,698.831,1.132500183
4216.5498,698.87601,1.13230007
4216.8498,698.921,1.132200014
4217.1498,698.97401,1.131999902
4217.4498,699.033,1.131799789
4217.7498,699.07801,1.131600184
4218.0498,699.12699,1.131400072
4218.3498,699.17499,1.131199959
4218.6498,699.22501,1.130999846
4218.9498,699.27299,1.13089979
4219.2498,699.32001,1.130700185
4219.5498,699.38401,1.130700185
4219.8498,699.42701,1.130600129
4220.1498,699.473,1.130500073
4220.4498,699.52201,1.130400017
4220.7498,699.56901,1.13029996
4221.0498,699.62101,1.130199904
4221.3498,699.66999,1.130099848
4221.6498,699.71299,1.129999791
4221.9498,699.77299,1.129800187
4222.2498,699.81199,1.12970013
4222.5498,699.866,1.129600074
4222.8498,699.91801,1.129399961
4223.1498,699.969,1.129299905
4223.4498,700.01499,1.129199849
4223.7498,700.07099,1.129000244
4224.0498,700.12,1.128900188
4224.3498,700.176,1.128800132
4224.6498,700.22401,1.128700075
4224.9498,700.26499,1.128499963
4225.2498,700.31599,1.128399906
4225.5498,700.36399,1.128199794
4225.8498,700.41801,1.128100245
4226.1498,700.45801,1.127900133
4226.4498,700.517,1.127800076
4226.7498,700.56901,1.127599964
4227.0498,700.616,1.127499908
4227.3498,700.66199,1.127299795
4227.6498,700.72001,1.127200247
4227.9498,700.767,1.127000134
4228.2498,700.80701,1.127000134
4228.5498,700.865,1.126900078
4228.8498,700.90201,1.126699965
4229.1498,700.96699,1.126599909
4229.4498,701.012,1.126399796
4229.7498,701.06199,1.126300248
4230.0498,701.10599,1.126200191
4230.3498,701.159,1.126000079
4230.6498,701.20399,1.125799966
4230.9498,701.25001,1.125599854
4231.2498,701.305,1.125400249
4231.5498,701.34601,1.125200136
4231.8498,701.40299,1.12510008
4232.1498,701.44999,1.125000024
4232.4498,701.499,1.124899967
4232.7498,701.54801,1.124799911
4233.0498,701.60401,1.124599799
4233.3498,701.658,1.12450025
4233.6498,701.70399,1.124300138
4233.9498,701.74698,1.124200081
4234.2498,701.80302,1.124100025
4234.5498,701.848,1.123899912
4234.8498,701.904,1.123799856
4235.1498,701.94999,1.123599743
4235.4498,701.99601,1.123500195
4235.7498,702.038,1.123400139
4236.0498,702.10099,1.123300082
4236.3498,702.15201,1.12309997
4236.6498,702.20301,1.122899857
4236.9498,702.24799,1.122799801
4237.2498,702.29099,1.122600196
4237.5498,702.35001,1.12250014
4237.8498,702.391,1.122300027
4238.1498,702.44001,1.122199971
4238.4498,702.50001,1.121999858
4238.7498,702.54001,1.121899802
4239.0498,702.59901,1.121700197
4239.3498,702.65,1.121600141
4239.6498,702.69501,1.121600141
4239.9498,702.741,1.121500085
4240.2498,702.78699,1.121299972
4240.5498,702.85001,1.121199916
4240.8498,702.891,1.12109986
4241.1498,702.935,1.120899747
4241.4498,702.99299,1.120800199
4241.7498,703.03901,1.120600086
4242.0498,703.08399,1.12050003
4242.3498,703.13199,1.120299917
4242.6498,703.185,1.120199861
4242.9498,703.23499,1.119999748
4243.2498,703.292,1.1199002
4243.5498,703.33799,1.119800144
4243.8498,703.38801,1.119700087
4244.1498,703.44901,1.119499975
4244.4498,703.48401,1.119399918
4244.7498,703.53199,1.119199806
4245.0498,703.59,1.119000201
4245.3498,703.63401,1.118800088
4245.6498,703.69099,1.118599976
4245.9498,703.741,1.118399863
4246.2498,703.783,1.118199751
4246.5498,703.81901,1.118000146
4246.8498,703.88401,1.117699977
4247.1498,703.92499,1.117399808
4247.4498,703.982,1.117200203
4247.7498,704.04001,1.116900035
4248.0498,704.081,1.116599866
4248.3498,704.13801,1.116300205
4248.6498,704.17701,1.116000036
4248.9498,704.23401,1.115899979
4249.2498,704.28501,1.115699867
4249.5498,704.331,1.115599811
4249.8498,704.38901,1.115499754
4250.1498,704.43201,1.115400206
4250.4498,704.47501,1.11530015
4250.7498,704.52799,1.115200093
4251.0498,704.577,1.115200093
4251.3498,704.62,1.114999981
4251.6498,704.68299,1.114899924
4251.9498,704.72901,1.114799868
4252.2498,704.775,1.114599755
4252.5498,704.83201,1.114500207
4252.8498,704.87299,1.114300094
4253.1498,704.93101,1.114200038
4253.4498,704.97199,1.113999926
4253.7498,705.021,1.113899869
4254.0498,705.072,1.113600208
4254.3498,705.13099,1.113400096
4254.6498,705.17301,1.113300039
4254.9498,705.22101,1.113199983
4255.2498,705.27399,1.11299987
4255.5498,705.31101,1.112799758
4255.8498,705.365,1.112600153
4256.1498,705.422,1.112299984
4256.4498,705.473,1.112099872
4256.7498,705.516,1.111899759
4257.0498,705.573,1.111700154
4257.3498,705.61799,1.111600098
4257.6498,705.67301,1.111399985
4257.9498,705.71699,1.111199873
4258.2498,705.75901,1.111099817
4258.5498,705.82999,1.110900212
4258.8498,705.86799,1.110800156
4259.1498,705.922,1.110700099
4259.4498,705.964,1.110499987
4259.7498,706.02,1.110199818
4260.0498,706.068,1.110000213
4260.3498,706.12,1.109900157
4260.6498,706.16599,1.109700044
4260.9498,706.20899,1.109499932
4261.2498,706.25999,1.109299819
4261.5498,706.30799,1.109199763
4261.8498,706.357,1.109100214
4262.1498,706.422,1.108900102
4262.4498,706.464,1.108800045
4262.7498,706.50599,1.108699989
4263.0498,706.559,1.108599933
4263.3498,706.59901,1.10839982
4263.6498,706.65699,1.108299764
4263.9498,706.70899,1.108200215
4264.2498,706.75199,1.108100159
4264.5498,706.801,1.107900047
4264.8498,706.852,1.10779999
4265.1498,706.90101,1.107699934
4265.4498,706.947,1.107499821
4265.7498,706.99698,1.107300217
4266.0498,707.05799,1.106899991
4266.3498,707.09299,1.106699879
4266.6498,707.14899,1.106400218
4266.9498,707.197,1.106100049
4267.2498,707.24698,1.105899936
4267.5498,707.28599,1.105599767
4267.8498,707.34901,1.105300106
4268.1498,707.40101,1.10520005
4268.4498,707.448,1.105099994
4268.7498,707.48899,1.104999938
4269.0498,707.546,1.104899881
4269.3498,707.589,1.104699769
4269.6498,707.63901,1.104500164
4269.9498,707.69001,1.104400108
4270.2498,707.741,1.104300051
4270.5498,707.79099,1.104099939
4270.8498,707.84101,1.103899826
4271.1498,707.88999,1.10379977
4271.4498,707.935,1.103600165
4271.7498,707.995,1.103400053
4272.0498,708.04301,1.10319994
4272.3498,708.08701,1.103099884
4272.6498,708.137,1.102999827
4272.9498,708.18601,1.102899771
4273.2498,708.241,1.102800223
4273.5498,708.27601,1.102700166
4273.8498,708.34,1.10260011
4274.1498,708.38999,1.102500054
4274.4498,708.434,1.102299941
4274.7498,708.486,1.102299941
4275.0498,708.53901,1.102099829
4275.3498,708.586,1.101999772
4275.6498,708.642,1.101900224
4275.9498,708.685,1.101600055
4276.2498,708.73499,1.101399942
4276.5498,708.78699,1.10119983
4276.8498,708.83799,1.101000225
4277.1498,708.895,1.100900169
4277.4498,708.935,1.100700056
4277.7498,708.982,1.100299831
4278.0498,709.029,1.100100226
4278.3498,709.07999,1.099900114
4278.6498,709.129,1.099700001
4278.9498,709.185,1.099499888
4279.2498,709.23499,1.099299776
4279.5498,709.28,1.099100171
4279.8498,709.323,1.098900059
4280.1498,709.38001,1.098699946
4280.4498,709.434,1.098499833
4280.7498,709.47999,1.098300229
4281.0498,709.53,1.09800006
4281.3498,709.581,1.097799947
4281.6498,709.63599,1.097599835
4281.9498,709.68101,1.09740023
4282.2498,709.72599,1.097200117
4282.5498,709.77701,1.097100061
4282.8498,709.831,1.097100061
4283.1498,709.87699,1.097000005
4283.4498,709.92899,1.096799892
4283.7498,709.977,1.096699836
4284.0498,710.02299,1.096500231
4284.3498,710.08399,1.096400175
4284.6498,710.13099,1.096200062
4284.9498,710.17399,1.096100006
4285.2498,710.227,1.09599995
4285.5498,710.26401,1.095899893
4285.8498,710.32401,1.095799837
4286.1498,710.36899,1.095699781
4286.4498,710.41599,1.095600232
4286.7498,710.47999,1.09540012
4287.0498,710.52399,1.095300063
4287.3498,710.57001,1.095099951
4287.6498,710.628,1.094999894
4287.9498,710.671,1.094799782
4288.2498,710.728,1.094700233
4288.5498,710.779,1.094199952
4288.8498,710.818,1.093800235
4289.1498,710.88199,1.093600122
4289.4498,710.92301,1.093199897
4289.7498,710.96799,1.092900236
4290.0498,711.033,1.092600067
4290.3498,711.072,1.092299898
4290.6498,711.12198,1.092199842
4290.9498,711.17701,1.092099785
4291.2498,711.22101,1.092000237
4291.5498,711.27201,1.091900181
4291.8498,711.32599,1.091800124
4292.1498,711.37,1.091700068
4292.4498,711.41801,1.091800124
4292.7498,711.47199,1.091600012
4293.0498,711.52,1.091499956
4293.3498,711.573,1.091399899
4293.6498,711.62299,1.091199787
4293.9498,711.66501,1.091100238
4294.2498,711.72001,1.090900126
4294.5498,711.77601,1.090800069
4294.8498,711.818,1.090599957
4295.1498,711.87198,1.0904999
4295.4498,711.91401,1.090399844
4295.7498,711.961,1.090299788
4296.0498,712.01801,1.090100183
4296.3498,712.06101,1.090000127
4296.6498,712.116,1.089800014
4296.9498,712.16501,1.089699958
4297.2498,712.21699,1.089499845
4297.5498,712.262,1.089399789
4297.8498,712.32401,1.089200184
4298.1498,712.37601,1.089100128
4298.4498,712.41599,1.088900015
4298.7498,712.47501,1.088799959
4299.0498,712.521,1.088699903
4299.3498,712.56699,1.08849979
4299.6498,712.62699,1.088400242
4299.9498,712.667,1.088200129
4300.2498,712.71601,1.088100073
4300.5498,712.771,1.08789996
4300.8498,712.82401,1.087699848
4301.1498,712.86799,1.087599791
4301.4498,712.91801,1.087400187
4301.7498,712.97101,1.087400187
4302.0498,713.021,1.087200074
4302.3498,713.07001,1.087100018
4302.6498,713.11799,1.086899905
4302.9498,713.167,1.086699793
4303.2498,713.219,1.086600244
4303.5498,713.271,1.086400132
4303.8498,713.31299,1.086200019
4304.1498,713.37501,1.086099963
4304.4498,713.409,1.08589985
4304.7498,713.47599,1.085700245
4305.0498,713.521,1.085700245
4305.3498,713.56299,1.085400077
4305.6498,713.61399,1.085099908
4305.9498,713.663,1.084899795
4306.2498,713.71299,1.08470019
4306.5498,713.75901,1.084500078
4306.8498,713.81299,1.084299965
4307.1498,713.85901,1.084099853
4307.4498,713.91599,1.083900248
4307.7498,713.964,1.083700135
4308.0498,714.00901,1.083600079
4308.3498,714.05799,1.083500023
4308.6498,714.115,1.08329991
4308.9498,714.16099,1.083099797
4309.2498,714.21299,1.083000249
4309.5498,714.26401,1.082800136
4309.8498,714.31501,1.082600024
4310.1498,714.36201,1.082499968
4310.4498,714.404,1.082299855
4310.7498,714.45899,1.08210025
4311.0498,714.508,1.082000194
4311.3498,714.57599,1.081900138
4311.6498,714.624,1.081700025
4311.9498,714.67301,1.081599969
4312.2498,714.72401,1.081499912
4312.5498,714.77799,1.081499912
4312.8498,714.818,1.081599969
4313.1498,714.86701,1.081499912
4313.4498,714.922,1.081399856
4313.7498,714.96299,1.081399856
4314.0498,715.01499,1.081199744
4314.3498,715.064,1.081199744
4314.6498,715.11201,1.081100195
4314.9498,715.15699,1.080900083
4315.2498,715.20899,1.080900083
4315.5498,715.26401,1.080800026
4315.8498,715.32099,1.080599914
4316.1498,715.36399,1.080499857
4316.4498,715.408,1.080499857
4316.7498,715.46299,1.080299745
4317.0498,715.50901,1.080200196
4317.3498,715.56501,1.079799971
4317.6498,715.60999,1.079499802
4317.9498,715.66501,1.079399746
4318.2498,715.71299,1.079100085
4318.5498,715.76099,1.078899972
4318.8498,715.809,1.078599803
4319.1498,715.866,1.078300142
4319.4498,715.90601,1.07810003
4319.7498,715.94901,1.07810003
4320.0498,716.003,1.077899917
4320.3498,716.05799,1.077899917
4320.6498,716.10901,1.077799861
4320.9498,716.15601,1.077699805
4321.2498,716.21299,1.077599748
4321.5498,716.25101,1.077599748
4321.8498,716.30701,1.0775002
4322.1498,716.35599,1.077300087
4322.4498,716.40699,1.077200031
4322.7498,716.44999,1.077099975
4323.0498,716.50501,1.076999918
4323.3498,716.56,1.076899862
4323.6498,716.60401,1.076799806
4323.9498,716.65,1.076600201
4324.2498,716.706,1.076500145
4324.5498,716.758,1.076300032
4324.8498,716.80601,1.076199976
4325.1498,716.865,1.075999863
4325.4498,716.91001,1.075999863
4325.7498,716.94501,1.075799751
4326.0498,717.00001,1.075700202
4326.3498,717.05601,1.07550009
4326.6498,717.102,1.075400033
4326.9498,717.16599,1.075199921
4327.2498,717.198,1.075199921
4327.5498,717.25599,1.074999808
4327.8498,717.305,1.074800204
4328.1498,717.35499,1.074700147
4328.4498,717.40299,1.074500035
4328.7498,717.46,1.074199866
4329.0498,717.516,1.073999753
4329.3498,717.559,1.073999753
4329.6498,717.60499,1.073800148
4329.9498,717.66401,1.073600036
4330.2498,717.702,1.073399923
4330.5498,717.754,1.073099754
4330.8498,717.80201,1.07290015
4331.1498,717.85599,1.072800093
4331.4498,717.913,1.072599981
4331.7498,717.95099,1.072399868
4332.0498,718.00501,1.072299812
4332.3498,718.051,1.072100207
4332.6498,718.098,1.072000151
4332.9498,718.14301,1.071900095
4333.2498,718.19199,1.071800038
4333.5498,718.26301,1.071599926
4333.8498,718.297,1.071499869
4334.1498,718.34501,1.071399813
4334.4498,718.40101,1.071200208
4334.7498,718.44901,1.071000096
4335.0498,718.50101,1.070900039
4335.3498,718.54999,1.070699927
4335.6498,718.59299,1.070599871
4335.9498,718.655,1.070399758
4336.2498,718.698,1.070200153
4336.5498,718.75599,1.070100097
4336.8498,718.801,1.070100097
4337.1498,718.852,1.069899984
4337.4498,718.908,1.069799928
4337.7498,718.956,1.069599815
4338.0498,718.99698,1.069499759
4338.3498,719.046,1.069300154
4338.6498,719.10499,1.069300154
4338.9498,719.155,1.069100042
4339.2498,719.198,1.068999986
4339.5498,719.253,1.068799873
4339.8498,719.301,1.068699817
4340.1498,719.348,1.068500212
4340.4498,719.40201,1.068400156
4340.7498,719.452,1.068400156
4341.0498,719.50501,1.068300099
4341.3498,719.54499,1.068099987
4341.6498,719.603,1.06799993
4341.9498,719.65,1.067899874
4342.2498,719.70301,1.067699762
4342.5498,719.749,1.067600213
4342.8498,719.80302,1.067500157
4343.1498,719.853,1.067300044
4343.4498,719.90299,1.067099932
4343.7498,719.948,1.066999875
4344.0498,720.00199,1.066799763
4344.3498,720.04499,1.066700214
4344.6498,720.09601,1.066600158
4344.9498,720.15101,1.066500102
4345.2498,720.19501,1.066299989
4345.5498,720.258,1.066199933
4345.8498,720.29899,1.06599982
4346.1498,720.34299,1.065899764
4346.4498,720.39899,1.065800216
4346.7498,720.45499,1.065500047
4347.0498,720.499,1.065199878
4347.3498,720.54899,1.064999765
4347.6498,720.59501,1.064700104
4347.9498,720.646,1.064499992
4348.2498,720.69001,1.064299879
4348.5498,720.745,1.064099766
4348.8498,720.796,1.063800105
4349.1498,720.84199,1.063599993
4349.4498,720.89701,1.063499936
4349.7498,720.94199,1.06339988
4350.0498,720.99,1.063299824
4350.3498,721.04801,1.063299824
4350.6498,721.08701,1.063199768
4350.9498,721.142,1.063100219
4351.2498,721.19501,1.063000163
4351.5498,721.24399,1.062900107
4351.8498,721.29499,1.062699994
4352.1498,721.34199,1.062599938
4352.4498,721.391,1.062499881
4352.7498,721.43699,1.06220022
4353.0498,721.486,1.062000108
4353.3498,721.534,1.061799995
4353.6498,721.59299,1.061699939
4353.9498,721.63801,1.061499826
4354.2498,721.68699,1.061300222
4354.5498,721.741,1.061200165
4354.8498,721.79001,1.061000053
4355.1498,721.84299,1.060899996
4355.4498,721.88199,1.06079994
4355.7498,721.943,1.060599827
4356.0498,721.98499,1.060499771
4356.3498,722.03101,1.060300166
4356.6498,722.08201,1.06020011
4356.9498,722.133,1.059999998
4357.2498,722.171,1.059799885
4357.5498,722.23099,1.059699829
4357.8498,722.28599,1.059500224
4358.1498,722.33201,1.059500224
4358.4498,722.38999,1.059300111
4358.7498,722.435,1.059099999
4359.0498,722.49,1.058899886
4359.3498,722.534,1.058699774
4359.6498,722.58799,1.058500169
4359.9498,722.637,1.058300056
4360.2498,722.68,1.0582
4360.5498,722.74399,1.058099944
4360.8498,722.78199,1.057999887
4361.1498,722.83799,1.057799775
4361.4498,722.88499,1.05760017
4361.7498,722.93601,1.057500114
4362.0498,722.97901,1.057300001
4362.3498,723.02799,1.057199945
4362.6498,723.08399,1.056999832
4362.9498,723.12699,1.056999832
4363.2498,723.17899,1.056800228
4363.5498,723.23301,1.056700171
4363.8498,723.279,1.056500059
4364.1498,723.32599,1.056400002
4364.4498,723.378,1.05619989
4364.7498,723.43,1.056099833
4365.0498,723.482,1.055999777
4365.3498,723.52799,1.055900229
4365.6498,723.577,1.055700116
4365.9498,723.63401,1.05560006
4366.2498,723.68101,1.055399947
4366.5498,723.723,1.055299891
4366.8498,723.77799,1.055099778
4367.1498,723.82599,1.054900174
4367.4498,723.883,1.054900174
4367.7498,723.92701,1.054700061
4368.0498,723.98401,1.054499948
4368.3498,724.02701,1.054399892
4368.6498,724.072,1.054299836
4368.9498,724.13199,1.05419978
4369.2498,724.185,1.054000175
4369.5498,724.236,1.054000175
4369.8498,724.279,1.053900119
4370.1498,724.336,1.053700006
4370.4498,724.38599,1.05359995
4370.7498,724.43699,1.053200232
4371.0498,724.478,1.052900063
4371.3498,724.53199,1.052699951
4371.6498,724.572,1.052399782
4371.9498,724.62501,1.052300234
4372.2498,724.67802,1.052000065
4372.5498,724.73401,1.051799952
4372.8498,724.783,1.051499783
4373.1498,724.82001,1.051400235
4373.4498,724.87501,1.051300178
4373.7498,724.92802,1.051200122
4374.0498,724.98401,1.051100066
4374.3498,725.01401,1.05100001
4374.6498,725.06901,1.050799897
4374.9498,725.11201,1.050699841
4375.2498,725.17301,1.050500236
4375.5498,725.21601,1.050300123
4375.8498,725.267,1.050200067
4376.1498,725.32099,1.050100011
4376.4498,725.379,1.049899898
4376.7498,725.421,1.049799842
4377.0498,725.46799,1.049600237
4377.3498,725.51899,1.049400125
4377.6498,725.577,1.049300068
4377.9498,725.62,1.049300068
4378.2498,725.66401,1.049200012
4378.5498,725.72401,1.049099956
4378.8498,725.76801,1.048999899
4379.1498,725.81599,1.048899843
4379.4498,725.87,1.048700238
4379.7498,725.91801,1.048600182
4380.0498,725.965,1.048400069
4380.3498,726.01401,1.048300013
4380.6498,726.068,1.048300013
4380.9498,726.116,1.048099901
4381.2498,726.16401,1.047999844
4381.5498,726.211,1.04780024
4381.8498,726.26801,1.047700183
4382.1498,726.31599,1.047500071
4382.4498,726.37,1.047500071
4382.7498,726.41199,1.047299958
4383.0498,726.46299,1.047299958
4383.3498,726.50901,1.047199902
4383.6498,726.564,1.047099845
4383.9498,726.60999,1.046900241
4384.2498,726.66501,1.046800184
4384.5498,726.70899,1.046399959
4384.8498,726.76099,1.046199847
4385.1498,726.809,1.04609979
4385.4498,726.861,1.045900186
4385.7498,726.905,1.045800129
4386.0498,726.96,1.045600017
4386.3498,727.00599,1.045399904
4386.6498,727.06901,1.045299848
4386.9498,727.11201,1.045100243
4387.2498,727.159,1.045000187
4387.5498,727.20899,1.045000187
4387.8498,727.24698,1.044800074
4388.1498,727.309,1.044800074
4388.4498,727.35801,1.044700018
4388.7498,727.41401,1.044599962
4389.0498,727.45701,1.044599962
4389.3498,727.508,1.044499905
4389.6498,727.55601,1.044399849
4389.9498,727.602,1.044399849
4390.2498,727.65,1.044200244
4390.5498,727.702,1.043900075
4390.8498,727.75699,1.043800019
4391.1498,727.80799,1.043699963
4391.4498,727.85499,1.04349985
4391.7498,727.90201,1.043399794
4392.0498,727.952,1.043200189
4392.3498,728.00699,1.043100133
4392.6498,728.06101,1.043000077
4392.9498,728.10599,1.042799964
4393.2498,728.155,1.042799964
4393.5498,728.20499,1.042599851
4393.8498,728.25199,1.042499795
4394.1498,728.309,1.04230019
4394.4498,728.34601,1.042200134
4394.7498,728.40299,1.04230019
4395.0498,728.46,1.042100078
4395.3498,728.51099,1.042000022
4395.6498,728.56901,1.041899965
4395.9498,728.60999,1.041799909
4396.2498,728.658,1.041799909
4396.5498,728.71201,1.041599796
4396.8498,728.75901,1.041400192
4397.1498,728.814,1.041300135
4397.4498,728.85999,1.041100023
4397.7498,728.905,1.041100023
4398.0498,728.961,1.04089991
4398.3498,729.00199,1.040500193
4398.6498,729.05302,1.040099968
4398.9498,729.10401,1.039799799
4399.2498,729.16099,1.039600194
4399.5498,729.19401,1.039199969
4399.8498,729.25599,1.0388998
4400.1498,729.30201,1.038700195
4400.4498,729.352,1.038500083
4400.7498,729.4,1.038400026
4401.0498,729.44599,1.038400026
4401.3498,729.49201,1.03829997
4401.6498,729.546,1.038199914
4401.9498,729.59299,1.038099857
4402.2498,729.65299,1.037999801
4402.5498,729.70899,1.037999801
4402.8498,729.75501,1.037800196
4403.1498,729.81,1.03770014
4403.4498,729.853,1.037600084
4403.7498,729.895,1.037399971
4404.0498,729.95099,1.037399971
4404.3498,730.004,1.037199859
4404.6498,730.051,1.037099802
4404.9498,730.09699,1.036700085
4405.2498,730.141,1.036399916
4405.5498,730.19401,1.036199804
4405.8498,730.24399,1.036099747
4406.1498,730.29999,1.035900143
4406.4498,730.34901,1.035399861
4406.7498,730.40601,1.0351002
4407.0498,730.44901,1.034900087
4407.3498,730.49799,1.034800031
4407.6498,730.55201,1.034599919
4407.9498,730.60099,1.03429975
4408.2498,730.64701,1.034200201
4408.5498,730.70301,1.034000089
4408.8498,730.74698,1.033900032
4409.1498,730.79301,1.033799976
4409.4498,730.848,1.033599863
4409.7498,730.89399,1.033399751
4410.0498,730.947,1.033200146
4410.3498,731.003,1.03310009
4410.6498,731.04001,1.033000034
4410.9498,731.09101,1.032799921
4411.2498,731.133,1.032599808
4411.5498,731.19001,1.032400204
4411.8498,731.245,1.032200091
4412.1498,731.29401,1.032100035
4412.4498,731.344,1.031899922
4412.7498,731.39399,1.031799866
4413.0498,731.44001,1.031599753
4413.3498,731.49399,1.031400149
4413.6498,731.547,1.031400149
4413.9498,731.59101,1.031200036
4414.2498,731.64799,1.030999923
4414.5498,731.68,1.030899867
4414.8498,731.74399,1.030699754
4415.1498,731.79099,1.03050015
4415.4498,731.848,1.030099925
4415.7498,731.88099,1.029799756
4416.0498,731.948,1.029500095
4416.3498,731.986,1.029199926
4416.6498,732.033,1.028899757
4416.9498,732.085,1.028600096
4417.2498,732.141,1.02850004
4417.5498,732.185,1.028399983
4417.8498,732.227,1.028299927
4418.1498,732.27799,1.028199871
4418.4498,732.33399,1.028199871
4418.7498,732.38001,1.028099814
