Repository: MaCFP/matl-db

# README File for Missoula Fire Science Laboratory

## Experimental Conditions: TGA
A NETZSCH STA 449F5 Jupiter was used to simultaneously conduct Thermogravimetric Analysis (TGA) experiments.

* Heating Rate: 10 K/min
* Temperature program
  * Initial Temperature: 291-293 K
  * Initial Isotherm: 30 s (hold at 313 K for 30 s)
  * Maximum Temperature: 800 K
  * Final Isotherm: None
* Sample mass: 5 mg +/- 0.2 mg
* Sample geometry: Powdered
* Calibration type: Before each experiment, a baseline test was performed using an empty crucible.

File: Wood/Calibration_Data/MFSL/MFSL_TGA_N2_10K_R2.csv (part 8 of 13)
Time(s),Temperature (K),Mass (mg)
4419.0498,732.43299,1.028099814
4419.3498,732.47999,1.027999758
4419.6498,732.538,1.027800153
4419.9498,732.59,1.027700097
4420.2498,732.64301,1.027700097
4420.5498,732.68799,1.027499984
4420.8498,732.74299,1.027399928
4421.1498,732.78901,1.027199816
4421.4498,732.83399,1.027099759
4421.7498,732.887,1.026900155
4422.0498,732.93699,1.026800098
4422.3498,732.986,1.026599986
4422.6498,733.033,1.026499929
4422.9498,733.08301,1.026399873
4423.2498,733.13999,1.026299817
4423.5498,733.18,1.02619976
4423.8498,733.23401,1.026100212
4424.1498,733.284,1.026000156
4424.4498,733.34,1.025800043
4424.7498,733.38901,1.025699987
4425.0498,733.439,1.025599931
4425.3498,733.48499,1.025299762
4425.6498,733.533,1.025000101
4425.9498,733.57899,1.024799988
4426.2498,733.63001,1.024599875
4426.5498,733.68601,1.024499819
4426.8498,733.73099,1.024200158
4427.1498,733.792,1.023899989
4427.4498,733.84199,1.023699877
4427.7498,733.89701,1.023499764
4428.0498,733.94199,1.023300159
4428.3498,733.986,1.023100047
4428.6498,734.03599,1.02299999
4428.9498,734.10001,1.022799878
4429.2498,734.14399,1.022599765
4429.5498,734.18799,1.022500217
4429.8498,734.23899,1.022300104
4430.1498,734.292,1.022099992
4430.4498,734.32801,1.021999935
4430.7498,734.38999,1.021899879
4431.0498,734.43299,1.021699766
4431.3498,734.48701,1.021600218
4431.6498,734.54001,1.021400105
4431.9498,734.585,1.021300049
4432.2498,734.63001,1.021099937
4432.5498,734.68299,1.02099988
4432.8498,734.72001,1.020899824
4433.1498,734.77701,1.020799768
4433.4498,734.835,1.020600163
4433.7498,734.88401,1.020500107
4434.0498,734.92301,1.02040005
4434.3498,734.97901,1.020199938
4434.6498,735.038,1.020099881
4434.9498,735.086,1.019899769
4435.2498,735.13801,1.019700164
4435.5498,735.18101,1.019500052
4435.8498,735.232,1.019399995
4436.1498,735.284,1.019199883
4436.4498,735.335,1.019099826
4436.7498,735.38801,1.01899977
4437.0498,735.43101,1.018800165
4437.3498,735.47501,1.018700109
4437.6498,735.529,1.018499996
4437.9498,735.57999,1.01839994
4438.2498,735.624,1.018199828
4438.5498,735.67899,1.018099771
4438.8498,735.728,1.01780011
4439.1498,735.779,1.017499941
4439.4498,735.822,1.017199772
4439.7498,735.878,1.017000168
4440.0498,735.92701,1.016699999
4440.3498,735.98099,1.016499886
4440.6498,736.01899,1.016200225
4440.9498,736.08399,1.016000113
4441.2498,736.12501,1.0158
4441.5498,736.17399,1.015599887
4441.8498,736.223,1.015499831
4442.1498,736.267,1.015399775
4442.4498,736.323,1.015300226
4442.7498,736.36301,1.015100114
4443.0498,736.41599,1.015000058
4443.3498,736.47101,1.014799945
4443.6498,736.516,1.014699889
4443.9498,736.573,1.014499776
4444.2498,736.616,1.014300171
4444.5498,736.66999,1.014200115
4444.8498,736.72599,1.014000002
4445.1498,736.76899,1.01379989
4445.4498,736.81901,1.013599777
4445.7498,736.86899,1.013500229
4446.0498,736.91501,1.013500229
4446.3498,736.96201,1.013300116
4446.6498,737.01301,1.013100004
4446.9498,737.064,1.012999947
4447.2498,737.11399,1.012799835
4447.5498,737.16001,1.01260023
4447.8498,737.22001,1.012400117
4448.1498,737.267,1.012099949
4448.4498,737.323,1.011899836
4448.7498,737.36899,1.011700231
4449.0498,737.41199,1.011700231
4449.3498,737.47001,1.011500119
4449.6498,737.517,1.01119995
4449.9498,737.56101,1.010999837
4450.2498,737.611,1.010800232
4450.5498,737.66401,1.01060012
4450.8498,737.71799,1.010400007
4451.1498,737.76801,1.010199895
4451.4498,737.81299,1.010099838
4451.7498,737.87,1.010099838
4452.0498,737.917,1.009999782
4452.3498,737.96,1.009800177
4452.6498,738.01899,1.009600065
4452.9498,738.06299,1.009500008
4453.2498,738.10999,1.009299896
4453.5498,738.15699,1.00919984
4453.8498,738.21299,1.009000235
4454.1498,738.25999,1.008900179
4454.4498,738.31501,1.008700066
4454.7498,738.357,1.008700066
4455.0498,738.41401,1.008499953
4455.3498,738.46601,1.008399897
4455.6498,738.51099,1.008199784
4455.9498,738.55399,1.008100236
4456.2498,738.607,1.007900123
4456.5498,738.66501,1.007800067
4456.8498,738.719,1.007599955
4457.1498,738.76099,1.007399842
4457.4498,738.81,1.007399842
4457.7498,738.86201,1.007200237
4458.0498,738.91401,1.007000125
4458.3498,738.95399,1.006900068
4458.6498,739.00901,1.006699956
4458.9498,739.05701,1.006499843
4459.2498,739.11399,1.006399787
4459.5498,739.15699,1.006300238
4459.8498,739.20301,1.006100126
4460.1498,739.267,1.006100126
4460.4498,739.30201,1.005900013
4460.7498,739.35099,1.005799957
4461.0498,739.40101,1.005599844
4461.3498,739.45701,1.005499788
4461.6498,739.508,1.005200127
4461.9498,739.55302,1.005000014
4462.2498,739.60001,1.004699846
4462.5498,739.66099,1.004500241
4462.8498,739.69999,1.004300128
4463.1498,739.75901,1.004100016
4463.4498,739.805,1.003899903
4463.7498,739.85499,1.00369979
4464.0498,739.90299,1.003400129
4464.3498,739.95099,1.003300073
4464.6498,739.999,1.003200017
4464.9498,740.055,1.003099961
4465.2498,740.103,1.002999904
4465.5498,740.14899,1.002999904
4465.8498,740.19401,1.002999904
4466.1498,740.254,1.002999904
4466.4498,740.30601,1.002899848
4466.7498,740.34299,1.002799792
4467.0498,740.39701,1.002700243
4467.3498,740.44501,1.002600187
4467.6498,740.49299,1.002500131
4467.9498,740.54801,1.002400074
4468.2498,740.59,1.002199962
4468.5498,740.641,1.002199962
4468.8498,740.69501,1.002099905
4469.1498,740.741,1.001999849
4469.4498,740.80302,1.001899793
4469.7498,740.84601,1.001700188
4470.0498,740.89301,1.001600132
4470.3498,740.947,1.001500076
4470.6498,740.98899,1.001299963
4470.9498,741.03599,1.001199907
4471.2498,741.09199,1.00109985
4471.5498,741.146,1.000999794
4471.8498,741.193,1.000900246
4472.1498,741.24,1.000700133
4472.4498,741.29001,1.000600077
4472.7498,741.348,1.000399964
4473.0498,741.38499,1.000099795
4473.3498,741.44099,0.999900191
4473.6498,741.48801,0.999700078
4473.9498,741.54301,0.999600022
4474.2498,741.59699,0.999499965
4474.5498,741.63401,0.999299853
4474.8498,741.70099,0.999100248
4475.1498,741.73701,0.998900135
4475.4498,741.79899,0.998700023
4475.7498,741.844,0.99849991
4476.0498,741.89301,0.998399854
4476.3498,741.93799,0.998200249
4476.6498,741.99601,0.998100193
4476.9498,742.04301,0.998000137
4477.2498,742.09,0.99790008
4477.5498,742.142,0.997699968
4477.8498,742.185,0.997599911
4478.1498,742.24698,0.997399799
4478.4498,742.288,0.99730025
4478.7498,742.34,0.997100138
4479.0498,742.38801,0.997000082
4479.3498,742.44199,0.996900025
4479.6498,742.49601,0.996900025
4479.9498,742.54001,0.996699913
4480.2498,742.58701,0.996599856
4480.5498,742.63599,0.996399744
4480.8498,742.69099,0.996300195
4481.1498,742.741,0.996200139
4481.4498,742.783,0.996000026
4481.7498,742.83799,0.99589997
4482.0498,742.883,0.995799914
4482.3498,742.93601,0.995599801
4482.6498,742.98499,0.995599801
4482.9498,743.02399,0.995400197
4483.2498,743.081,0.99530014
4483.5498,743.13099,0.995100028
4483.8498,743.185,0.994899915
4484.1498,743.23099,0.994799859
4484.4498,743.284,0.994599746
4484.7498,743.34,0.994500198
4485.0498,743.38499,0.994400141
4485.3498,743.439,0.994400141
4485.6498,743.48499,0.994300085
4485.9498,743.534,0.994099973
4486.2498,743.59501,0.993999916
4486.5498,743.63499,0.99389986
4486.8498,743.697,0.993799804
4487.1498,743.73899,0.993699747
4487.4498,743.784,0.993500143
4487.7498,743.82499,0.993400086
4488.0498,743.887,0.993199974
4488.3498,743.934,0.992999861
4488.6498,743.97501,0.9927002
4488.9498,744.03501,0.992500088
4489.2498,744.077,0.992299975
4489.5498,744.13001,0.992099862
4489.8498,744.184,0.99189975
4490.1498,744.23099,0.991600089
4490.4498,744.279,0.991399976
4490.7498,744.33399,0.99129992
4491.0498,744.37101,0.99129992
4491.3498,744.42499,0.991099807
4491.6498,744.477,0.990999751
4491.9498,744.533,0.990900203
4492.2498,744.57801,0.99070009
4492.5498,744.62699,0.990600034
4492.8498,744.676,0.990399921
4493.1498,744.72401,0.990299865
4493.4498,744.775,0.990099752
4493.7498,744.81901,0.990000204
4494.0498,744.87101,0.989900147
4494.3498,744.93201,0.989700035
4494.6498,744.97199,0.989599979
4494.9498,745.017,0.989399866
4495.2498,745.077,0.98929981
4495.5498,745.12299,0.989199753
4495.8498,745.167,0.989100205
4496.1498,745.21799,0.989000149
4496.4498,745.27,0.988900092
4496.7498,745.31901,0.988800036
4497.0498,745.36899,0.98869998
4497.3498,745.417,0.988499867
4497.6498,745.473,0.988399811
4497.9498,745.52601,0.988299755
4498.2498,745.57099,0.98810015
4498.5498,745.61799,0.988000094
4498.8498,745.66501,0.987799981
4499.1498,745.72401,0.987499812
4499.4498,745.77201,0.987399756
4499.7498,745.81699,0.987200151
4500.0498,745.87601,0.987100095
4500.3498,745.91999,0.986899982
4500.6498,745.96799,0.98669987
4500.9498,746.01801,0.986300152
4501.2498,746.07099,0.98610004
4501.5498,746.111,0.985899927
4501.8498,746.16901,0.985699814
4502.1498,746.21201,0.98550021
4502.4498,746.26301,0.985300097
4502.7498,746.31699,0.985099985
4503.0498,746.37501,0.984999928
4503.3498,746.42802,0.984799816
4503.6498,746.47401,0.984600211
4503.9498,746.52701,0.984500155
4504.2498,746.564,0.984300042
4504.5498,746.61899,0.984199986
4504.8498,746.66099,0.983999873
4505.1498,746.70899,0.983899817
4505.4498,746.767,0.983799761
4505.7498,746.81299,0.983600156
4506.0498,746.85801,0.9835001
4506.3498,746.922,0.983299987
4506.6498,746.96799,0.983199931
4506.9498,747.02,0.983099874
4507.2498,747.064,0.982899762
4507.5498,747.11799,0.982700157
4507.8498,747.16001,0.982600101
4508.1498,747.21201,0.982399988
4508.4498,747.26099,0.982299932
4508.7498,747.31199,0.982099819
4509.0498,747.36799,0.981999763
4509.3498,747.40699,0.981800158
4509.6498,747.45899,0.981700102
4509.9498,747.50699,0.981499989
4510.2498,747.564,0.981299877
4510.5498,747.616,0.981000216
4510.8498,747.659,0.980599991
4511.1498,747.70399,0.980299822
4511.4498,747.76099,0.979900104
4511.7498,747.81199,0.979599935
4512.0498,747.857,0.979200218
4512.3498,747.91099,0.979000106
4512.6498,747.96201,0.978799993
4512.9498,748.00599,0.978699937
4513.2498,748.06501,0.97859988
4513.5498,748.111,0.978399768
4513.8498,748.167,0.978300219
4514.1498,748.20899,0.978100107
4514.4498,748.25599,0.977899994
4514.7498,748.31599,0.977699882
4515.0498,748.35801,0.977499769
4515.3498,748.40601,0.977300164
4515.6498,748.45399,0.977200108
4515.9498,748.50599,0.976999995
4516.2498,748.546,0.976799883
4516.5498,748.61399,0.97659977
4516.8498,748.65601,0.976400165
4517.1498,748.70801,0.976200053
4517.4498,748.75699,0.976099997
4517.7498,748.809,0.975899884
4518.0498,748.85901,0.975699771
4518.3498,748.9,0.975500167
4518.6498,748.95399,0.975300054
4518.9498,749.004,0.975199998
4519.2498,749.04801,0.974999885
4519.5498,749.107,0.974799773
4519.8498,749.15101,0.974600168
4520.1498,749.202,0.974400055
4520.4498,749.241,0.974299999
4520.7498,749.309,0.974199943
4521.0498,749.34601,0.97399983
4521.3498,749.40299,0.973899774
4521.6498,749.45099,0.973700169
4521.9498,749.49299,0.973500056
4522.2498,749.55302,0.973199888
4522.5498,749.59501,0.972999775
4522.8498,749.64701,0.97280017
4523.1498,749.697,0.972600058
4523.4498,749.753,0.972399945
4523.7498,749.79499,0.972299889
4524.0498,749.84199,0.972099776
4524.3498,749.892,0.972000228
4524.6498,749.943,0.972000228
4524.9498,749.999,0.971800115
4525.2498,750.04801,0.971700059
4525.5498,750.094,0.971499946
4525.8498,750.146,0.97139989
4526.1498,750.20499,0.971299834
4526.4498,750.25199,0.971100229
4526.7498,750.30799,0.970900116
4527.0498,750.35599,0.97080006
4527.3498,750.39899,0.970599947
4527.6498,750.447,0.970499891
4527.9498,750.495,0.970299779
4528.2498,750.54301,0.970100174
4528.5498,750.589,0.970000118
4528.8498,750.64399,0.969800005
4529.1498,750.693,0.969599892
4529.4498,750.74399,0.96939978
4529.7498,750.80302,0.969200175
4530.0498,750.839,0.968900006
4530.3498,750.891,0.968699894
4530.6498,750.93799,0.968599837
4530.9498,750.99799,0.968400233
4531.2498,751.03901,0.96820012
4531.5498,751.08399,0.968000007
4531.8498,751.13801,0.967899951
4532.1498,751.19001,0.967899951
4532.4498,751.241,0.967899951
4532.7498,751.29499,0.967799895
4533.0498,751.348,0.967799895
4533.3498,751.392,0.967799895
4533.6498,751.44001,0.967799895
4533.9498,751.495,0.967599782
4534.2498,751.542,0.967599782
4534.5498,751.58799,0.967500234
4534.8498,751.63801,0.967300121
4535.1498,751.68699,0.967300121
4535.4498,751.745,0.967100009
4535.7498,751.79301,0.966999952
4536.0498,751.83701,0.966899896
4536.3498,751.887,0.96679984
4536.6498,751.94099,0.966600235
4536.9498,751.99201,0.966400122
4537.2498,752.03699,0.966300066
4537.5498,752.09,0.966099953
4537.8498,752.13499,0.965899841
4538.1498,752.18699,0.965799785
4538.4498,752.241,0.965700236
4538.7498,752.28599,0.965500124
4539.0498,752.32999,0.965300011
4539.3498,752.38499,0.965199955
4539.6498,752.44199,0.965099898
4539.9498,752.48701,0.964899786
4540.2498,752.53199,0.964700181
4540.5498,752.57899,0.964600125
4540.8498,752.63001,0.964500068
4541.1498,752.68101,0.964500068
4541.4498,752.73499,0.964299956
4541.7498,752.77601,0.964099843
4542.0498,752.82801,0.963999787
4542.3498,752.88001,0.963900239
4542.6498,752.93201,0.963800182
4542.9498,752.977,0.96360007
4543.2498,753.02399,0.963500013
4543.5498,753.07899,0.963299901
4543.8498,753.13499,0.963199844
4544.1498,753.17802,0.96300024
4544.4498,753.23401,0.962800127
4544.7498,753.28,0.962600015
4545.0498,753.32899,0.962399902
4545.3498,753.37699,0.962299846
4545.6498,753.42301,0.962100241
4545.9498,753.473,0.961900128
4546.2498,753.517,0.961599959
4546.5498,753.57599,0.961399847
4546.8498,753.62101,0.961200242
4547.1498,753.67399,0.96100013
4547.4498,753.72199,0.960800017
4547.7498,753.779,0.960699961
4548.0498,753.823,0.960499848
4548.3498,753.891,0.960300243
4548.6498,753.92899,0.960200187
4548.9498,753.97501,0.960000074
4549.2498,754.017,0.959900018
4549.5498,754.077,0.959699906
4549.8498,754.13401,0.959499793
4550.1498,754.18299,0.959300188
4550.4498,754.22199,0.959100076
4550.7498,754.275,0.958899963
4551.0498,754.331,0.95869985
4551.3498,754.378,0.958500246
4551.6498,754.43699,0.958400189
4551.9498,754.47599,0.958400189
4552.2498,754.516,0.958200077
4552.5498,754.56699,0.958100021
4552.8498,754.62101,0.957999964
4553.1498,754.672,0.957799852
4553.4498,754.72101,0.957699795
4553.7498,754.76801,0.957500191
4554.0498,754.81901,0.957400134
4554.3498,754.88401,0.957300078
4554.6498,754.92301,0.957200022
4554.9498,754.978,0.956999909
4555.2498,755.01801,0.956899853
4555.5498,755.07801,0.956799797
4555.8498,755.12198,0.956600192
4556.1498,755.17701,0.956500136
4556.4498,755.21601,0.956300023
4556.7498,755.27601,0.956199967
4557.0498,755.322,0.955999854
4557.3498,755.37,0.955899798
4557.6498,755.41999,0.955600137
4557.9498,755.47599,0.955400024
4558.2498,755.52399,0.955199912
4558.5498,755.57999,0.954999799
4558.8498,755.62,0.954800194
4559.1498,755.66901,0.954600082
4559.4498,755.71699,0.954500025
4559.7498,755.76801,0.954299913
4560.0498,755.82001,0.953999744
4560.3498,755.87,0.953700083
4560.6498,755.909,0.95349997
4560.9498,755.95399,0.953199801
4561.2498,756.01801,0.953000197
4561.5498,756.068,0.952700028
4561.8498,756.12101,0.952499915
4562.1498,756.16501,0.952199746
4562.4498,756.215,0.952100198
4562.7498,756.26301,0.952000142
4563.0498,756.309,0.951900085
4563.3498,756.365,0.951800029
4563.6498,756.41501,0.951800029
4563.9498,756.47199,0.951699973
4564.2498,756.512,0.951699973
4564.5498,756.568,0.951599916
4564.8498,756.61399,0.951599916
4565.1498,756.66099,0.951599916
4565.4498,756.698,0.95149986
4565.7498,756.766,0.951399804
4566.0498,756.80701,0.951299747
4566.3498,756.86201,0.951200199
4566.6498,756.90201,0.951100143
4566.9498,756.961,0.951000086
4567.2498,757.00599,0.950799974
4567.5498,757.055,0.950699918
4567.8498,757.11399,0.950599861
4568.1498,757.16199,0.950499805
4568.4498,757.22001,0.950399749
4568.7498,757.254,0.950200144
4569.0498,757.31299,0.950000031
4569.3498,757.35401,0.949899975
4569.6498,757.4,0.949699862
4569.9498,757.45399,0.94949975
4570.2498,757.504,0.949400201
4570.5498,757.55799,0.949200089
4570.8498,757.60599,0.949100033
4571.1498,757.663,0.94889992
4571.4498,757.706,0.948799864
4571.7498,757.75901,0.948699807
4572.0498,757.80701,0.948599751
4572.3498,757.85401,0.948400146
4572.6498,757.904,0.94830009
4572.9498,757.96,0.948200034
4573.2498,758.00999,0.948099977
4573.5498,758.04999,0.947999921
4573.8498,758.107,0.947899865
4574.1498,758.16001,0.947699752
4574.4498,758.20301,0.947600204
4574.7498,758.245,0.947500148
4575.0498,758.301,0.947400091
4575.3498,758.35099,0.947099922
4575.6498,758.39701,0.94689981
4575.9498,758.45701,0.946700205
4576.2498,758.49299,0.946500092
4576.5498,758.54499,0.94629998
4576.8498,758.59901,0.946199924
4577.1498,758.64899,0.945999811
4577.4498,758.698,0.945899755
4577.7498,758.749,0.945800206
4578.0498,758.79899,0.94570015
4578.3498,758.85001,0.945600094
4578.6498,758.89799,0.945500037
4578.9498,758.95099,0.945399981
4579.2498,759.00199,0.945199868
4579.5498,759.04499,0.945099812
4579.8498,759.09299,0.944900207
4580.1498,759.146,0.944800151
4580.4498,759.19001,0.944700095
4580.7498,759.23099,0.944499982
4581.0498,759.29001,0.944399926
4581.3498,759.34101,0.944399926
4581.6498,759.392,0.944199813
4581.9498,759.44501,0.944099757
4582.2498,759.495,0.944000209
4582.5498,759.547,0.943800096
4582.8498,759.59299,0.94370004
4583.1498,759.64301,0.943499927
4583.4498,759.69999,0.943399871
4583.7498,759.74399,0.943199758
4584.0498,759.79301,0.943000154
4584.3498,759.85099,0.942900097
4584.6498,759.88499,0.942800041
4584.9498,759.93799,0.942599928
4585.2498,759.98801,0.942499872
4585.5498,760.03901,0.942299759
4585.8498,760.09299,0.942200211
4586.1498,760.141,0.941900042
4586.4498,760.198,0.94169993
4586.7498,760.24201,0.941399761
4587.0498,760.283,0.941200156
4587.3498,760.335,0.941000043
4587.6498,760.38801,0.940799931
4587.9498,760.435,0.940599818
4588.2498,760.48801,0.940300157
4588.5498,760.53,0.940100045
4588.8498,760.59,0.939999988
4589.1498,760.61899,0.939899932
4589.4498,760.67899,0.939799876
4589.7498,760.72001,0.939699819
4590.0498,760.77399,0.939599763
4590.3498,760.823,0.939500215
4590.6498,760.86899,0.939500215
4590.9498,760.94199,0.939599763
4591.2498,760.97401,0.939500215
4591.5498,761.03199,0.939500215
4591.8498,761.07899,0.939400158
4592.1498,761.13001,0.939300102
4592.4498,761.17499,0.939200046
4592.7498,761.23701,0.939099989
4593.0498,761.28,0.938999933
4593.3498,761.335,0.938899877
4593.6498,761.378,0.938799821
4593.9498,761.422,0.938699764
4594.2498,761.478,0.938699764
4594.5498,761.52601,0.938600216
4594.8498,761.57001,0.93850016
4595.1498,761.62101,0.938400103
4595.4498,761.671,0.938199991
4595.7498,761.72401,0.937999878
4596.0498,761.76801,0.937799765
4596.3498,761.81,0.937700217
4596.6498,761.87101,0.937500104
4596.9498,761.91999,0.937400048
4597.2498,761.97101,0.937199936
4597.5498,762.021,0.936999823
4597.8498,762.06901,0.936899767
4598.1498,762.12198,0.936700162
4598.4498,762.17802,0.936600106
4598.7498,762.22199,0.936500049
4599.0498,762.266,0.936299937
4599.3498,762.31501,0.93619988
4599.6498,762.378,0.935999768
4599.9498,762.41801,0.935900219
4600.2498,762.46699,0.935700107
4600.5498,762.51301,0.935600051
4600.8498,762.56599,0.935399938
4601.1498,762.61799,0.935299882
4601.4498,762.659,0.935099769
4601.7498,762.706,0.935000221
4602.0498,762.762,0.934900164
4602.3498,762.818,0.934700052
4602.6498,762.86301,0.934599995
4602.9498,762.909,0.934399883
4603.2498,762.96,0.934299827
4603.5498,763.00999,0.934100222
4603.8498,763.05601,0.933900109
4604.1498,763.103,0.933699997
4604.4498,763.15699,0.93359994
4604.7498,763.20301,0.933399828
4605.0498,763.25999,0.933200223
4605.3498,763.30601,0.933100167
4605.6498,763.35599,0.932900054
4605.9498,763.40101,0.932699942
4606.2498,763.461,0.932499829
4606.5498,763.49698,0.932399773
4606.8498,763.54801,0.932200168
4607.1498,763.607,0.932100112
4607.4498,763.65201,0.932000055
4607.7498,763.706,0.931799943
4608.0498,763.75901,0.931699886
4608.3498,763.80799,0.93159983
4608.6498,763.85901,0.931499774
4608.9498,763.91099,0.931300169
4609.2498,763.95301,0.931200113
4609.5498,764.01099,0.931100057
4609.8498,764.05601,0.931
4610.1498,764.102,0.930799888
4610.4498,764.14899,0.930699831
4610.7498,764.19999,0.930599775
4611.0498,764.25501,0.93040017
4611.3498,764.305,0.930300114
4611.6498,764.357,0.930100001
4611.9498,764.40299,0.929999945
4612.2498,764.45701,0.929899889
4612.5498,764.512,0.929699776
4612.8498,764.56,0.929600228
4613.1498,764.603,0.929500172
4613.4498,764.658,0.929400115
4613.7498,764.70399,0.929200003
4614.0498,764.75501,0.929099946
4614.3498,764.80302,0.92899989
4614.6498,764.85999,0.928799777
4614.9498,764.909,0.928700229
4615.2498,764.94901,0.928600173
4615.5498,765.00101,0.928500116
4615.8498,765.04801,0.928300004
4616.1498,765.10099,0.928199948
4616.4498,765.15699,0.928099891
4616.7498,765.20399,0.927999835
4617.0498,765.25501,0.92780023
4617.3498,765.30399,0.927700174
4617.6498,765.35001,0.927600118
4617.9498,765.409,0.927500061
4618.2498,765.448,0.927299949
4618.5498,765.499,0.927199892
4618.8498,765.551,0.927099836
4619.1498,765.59501,0.92699978
4619.4498,765.65201,0.926800175
4619.7498,765.70399,0.926700119
4620.0498,765.74698,0.92639995
4620.3498,765.79301,0.926099781
4620.6498,765.85401,0.92580012
4620.9498,765.90101,0.925499951
4621.2498,765.94999,0.925299839
4621.5498,765.99,0.925000178
4621.8498,766.042,0.924700009
4622.1498,766.094,0.924499896
4622.4498,766.145,0.924299783
4622.7498,766.19199,0.924200235
4623.0498,766.245,0.924000122
4623.3498,766.29401,0.923900066
4623.6498,766.34,0.923900066
4623.9498,766.383,0.92380001
4624.2498,766.43601,0.923699954
4624.5498,766.486,0.923699954
4624.8498,766.53599,0.923599897
4625.1498,766.59299,0.923599897
4625.4498,766.646,0.923499841
4625.7498,766.69099,0.923399785
4626.0498,766.74299,0.923300236
4626.3498,766.79099,0.92320018
4626.6498,766.83399,0.923100124
4626.9498,766.883,0.923000067
4627.2498,766.93101,0.922900011
4627.5498,766.986,0.922699898
4627.8498,767.03901,0.922599842
4628.1498,767.08799,0.922499786
4628.4498,767.133,0.922400237
4628.7498,767.18699,0.922100069
4629.0498,767.23801,0.921899956
4629.3498,767.284,0.921699843
4629.6498,767.33201,0.921599787
4629.9498,767.38499,0.921400182
4630.2498,767.439,0.92120007
4630.5498,767.48499,0.921100013
4630.8498,767.53501,0.920899901
4631.1498,767.58701,0.920699788
4631.4498,767.642,0.92060024
4631.7498,767.68,0.920300071
4632.0498,767.736,0.919999902
4632.3498,767.78699,0.919799789
4632.6498,767.83201,0.919600185
4632.9498,767.88599,0.919500128
4633.2498,767.948,0.918999847
4633.5498,767.98099,0.918700186
4633.8498,768.03101,0.918400017
4634.1498,768.09,0.918199904
4634.4498,768.13099,0.917800187
4634.7498,768.19001,0.917600075
4635.0498,768.236,0.917399962
4635.3498,768.28599,0.917099793
4635.6498,768.331,0.916900188
4635.9498,768.379,0.916700076
4636.2498,768.43101,0.916499963
4636.5498,768.49,0.916199794
4636.8498,768.54301,0.91600019
4637.1498,768.58201,0.915800077
4637.4498,768.63499,0.915599964
4637.7498,768.684,0.915499908
4638.0498,768.73401,0.915299795
4638.3498,768.78199,0.915200247
4638.6498,768.823,0.915000134
4638.9498,768.87601,0.914800022
4639.2498,768.92301,0.914499853
4639.5498,768.98099,0.914000079
4639.8498,769.02701,0.91369991
4640.1498,769.08201,0.913400249
4640.4498,769.133,0.913100081
4640.7498,769.176,0.912799912
4641.0498,769.23099,0.912500251
4641.3498,769.28901,0.912300138
4641.6498,769.33701,0.912200082
4641.9498,769.38999,0.912200082
4642.2498,769.43601,0.912100025
4642.5498,769.48701,0.911999969
4642.8498,769.53599,0.911799857
4643.1498,769.589,0.9116998
4643.4498,769.64399,0.911500196
4643.7498,769.68201,0.911300083
4644.0498,769.727,0.91109997
4644.3498,769.78501,0.910999914
4644.6498,769.827,0.910799801
4644.9498,769.88999,0.910600197
4645.2498,769.943,0.910400084
4645.5498,769.98801,0.910199972
4645.8498,770.033,0.910099915
4646.1498,770.08301,0.909999859
4646.4498,770.13001,0.909999859
4646.7498,770.18699,0.909899803
4647.0498,770.241,0.909799746
4647.3498,770.283,0.909600142
4647.6498,770.335,0.909500085
4647.9498,770.38801,0.909400029
4648.2498,770.435,0.909199916
4648.5498,770.48801,0.908800199
4648.8498,770.53501,0.908600087
4649.1498,770.59,0.90850003
4649.4498,770.63001,0.908299918
4649.7498,770.67802,0.908099805
4650.0498,770.73499,0.9079002
4650.3498,770.797,0.907800144
4650.6498,770.82999,0.907700088
4650.9498,770.883,0.907600031
4651.2498,770.92899,0.907399919
4651.5498,770.977,0.907299863
4651.8498,771.03599,0.90709975
4652.1498,771.07999,0.907000202
4652.4498,771.12699,0.906800089
4652.7498,771.18799,0.906599976
4653.0498,771.23499,0.906399864
4653.3498,771.284,0.906299807
4653.6498,771.33399,0.906100203
4653.9498,771.38599,0.90590009
4654.2498,771.43201,0.905800034
4654.5498,771.486,0.905599921
4654.8498,771.533,0.905499865
4655.1498,771.585,0.905299752
4655.4498,771.633,0.905100148
4655.7498,771.67701,0.905000091
4656.0498,771.73099,0.904699922
4656.3498,771.77601,0.90449981
4656.6498,771.831,0.904300205
4656.9498,771.88599,0.904100093
4657.2498,771.92301,0.903799924
4657.5498,771.977,0.903400206
4657.8498,772.029,0.903100037
4658.1498,772.07899,0.902699812
4658.4498,772.133,0.902400151
4658.7498,772.17499,0.902099982
4659.0498,772.23401,0.901799813
4659.3498,772.28101,0.901600209
4659.6498,772.33399,0.901500152
4659.9498,772.38801,0.901400096
4660.2498,772.43101,0.90130004
4660.5498,772.48701,0.901199984
4660.8498,772.52701,0.901199984
4661.1498,772.577,0.901099927
4661.4498,772.63099,0.900899815
4661.7498,772.67701,0.900899815
4662.0498,772.72901,0.90070021
4662.3498,772.77399,0.90070021
4662.6498,772.827,0.900500097
4662.9498,772.88801,0.900500097
4663.2498,772.934,0.900400041
4663.5498,772.982,0.900299985
4663.8498,773.034,0.900099872
4664.1498,773.07499,0.899999816
4664.4498,773.129,0.899700155
4664.7498,773.17701,0.899700155
4665.0498,773.23499,0.899500042
4665.3498,773.28101,0.89929993
4665.6498,773.331,0.899099817
4665.9498,773.38001,0.898900212
4666.2498,773.43101,0.8987001
4666.5498,773.477,0.898499987
4666.8498,773.52701,0.898299875
4667.1498,773.57999,0.898099762
4667.4498,773.62198,0.898000214
4667.7498,773.676,0.897800101
4668.0498,773.72401,0.897599988
4668.3498,773.77701,0.897499932
4668.6498,773.827,0.897499932
4668.9498,773.87501,0.897299819
4669.2498,773.93601,0.897199763
4669.5498,773.978,0.897000158
4669.8498,774.033,0.896900102
4670.1498,774.077,0.89669999
4670.4498,774.128,0.896499877
4670.7498,774.17899,0.896299764
4671.0498,774.22901,0.896200216
4671.3498,774.27799,0.896000103
4671.6498,774.32999,0.895900047
4671.9498,774.37699,0.895799991
4672.2498,774.43,0.895699934
4672.5498,774.47599,0.895599878
4672.8498,774.52701,0.895499822
4673.1498,774.57099,0.895300217
4673.4498,774.62501,0.895200161
4673.7498,774.66901,0.895000048
4674.0498,774.728,0.894899992
4674.3498,774.77,0.894799936
4674.6498,774.81901,0.894599823
4674.9498,774.88099,0.894599823
4675.2498,774.926,0.894400218
4675.5498,774.96699,0.894300162
4675.8498,775.02601,0.894100049
4676.1498,775.077,0.893999993
4676.4498,775.12601,0.893799881
4676.7498,775.18201,0.893699824
4677.0498,775.227,0.89350022
4677.3498,775.279,0.893400163
4677.6498,775.32099,0.893200051
4677.9498,775.36899,0.893200051
4678.2498,775.422,0.892999938
4678.5498,775.469,0.892799825
4678.8498,775.51499,0.892500164
4679.1498,775.56501,0.892300052
4679.4498,775.62101,0.892099939
4679.7498,775.672,0.891899827
4680.0498,775.71601,0.89179977
4680.3498,775.76401,0.891500109
4680.6498,775.81101,0.891400053
4680.9498,775.86701,0.89119994
4681.2498,775.91999,0.891099884
4681.5498,775.973,0.890999828
4681.8498,776.02201,0.890899772
4682.1498,776.07099,0.890999828
4682.4498,776.116,0.890899772
4682.7498,776.16801,0.890800223
4683.0498,776.21699,0.890800223
4683.3498,776.267,0.890800223
4683.6498,776.327,0.890800223
4683.9498,776.37101,0.890700167
4684.2498,776.42499,0.890600111
4684.5498,776.47001,0.890500054
4684.8498,776.51401,0.890500054
4685.1498,776.568,0.890399998
4685.4498,776.616,0.890299942
4685.7498,776.66199,0.890199885
4686.0498,776.71601,0.889999773
4686.3498,776.76899,0.889900224
4686.6498,776.81,0.889900224
4686.9498,776.86799,0.889800168
4687.2498,776.913,0.889499999
4687.5498,776.96601,0.889299887
4687.8498,777.016,0.889099774
4688.1498,777.07099,0.889099774
4688.4498,777.10901,0.888900169
4688.7498,777.16599,0.888700057
4689.0498,777.21799,0.888399888
4689.3498,777.267,0.888100227
4689.6498,777.31299,0.887900114
4689.9498,777.37,0.887800058
4690.2498,777.404,0.887599945
4690.5498,777.46,0.887399833
4690.8498,777.50999,0.887200228
4691.1498,777.56299,0.887000115
4691.4498,777.61799,0.887000115
4691.7498,777.66199,0.886800003
4692.0498,777.719,0.88659989
4692.3498,777.77,0.886499834
4692.6498,777.814,0.886300229
4692.9498,777.86201,0.886100117
4693.2498,777.91001,0.88600006
4693.5498,777.961,0.885900004
4693.8498,778.00901,0.885699891
4694.1498,778.06101,0.885499779
4694.4498,778.107,0.885300174
4694.7498,778.16801,0.885100061
4695.0498,778.20899,0.885000005
4695.3498,778.25501,0.884799893
4695.6498,778.30799,0.88459978
4695.9498,778.36201,0.884500232
4696.2498,778.41999,0.884300119
4696.5498,778.45499,0.884200063
4696.8498,778.503,0.884100006
4697.1498,778.55201,0.883899894
4697.4498,778.603,0.883799837
4697.7498,778.66199,0.883600233
4698.0498,778.70801,0.88340012
4698.3498,778.75599,0.883300064
4698.6498,778.81299,0.883099951
4698.9498,778.87,0.882899839
4699.2498,778.908,0.882799782
4699.5498,778.964,0.882600178
4699.8498,779.00101,0.882300009
4700.1498,779.07001,0.88199984
4700.4498,779.115,0.881700179
4700.7498,779.158,0.881500066
4701.0498,779.20701,0.881199897
4701.3498,779.26499,0.880900236
4701.6498,779.314,0.880600067
4701.9498,779.36701,0.880399955
4702.2498,779.41401,0.880199842
4702.5498,779.46799,0.880099786
4702.8498,779.52201,0.880000238
4703.1498,779.56,0.879800125
4703.4498,779.60499,0.879700069
4703.7498,779.655,0.879499956
4704.0498,779.70801,0.879299843
4704.3498,779.76099,0.879199787
4704.6498,779.81101,0.879000182
4704.9498,779.85801,0.87880007
4705.2498,779.91199,0.878599957
4705.5498,779.95899,0.878399845
4705.8498,780.008,0.878299788
4706.1498,780.07099,0.878100184
4706.4498,780.10801,0.877900071
4706.7498,780.16801,0.877800015
4707.0498,780.21,0.877599902
4707.3498,780.26099,0.87739979
4707.6498,780.30302,0.877300241
4707.9498,780.35999,0.87679996
4708.2498,780.41599,0.876400242
4708.5498,780.452,0.87620013
4708.8498,780.50199,0.876000017
4709.1498,780.55302,0.875699848
4709.4498,780.607,0.875599792
4709.7498,780.64899,0.875400187
4710.0498,780.70301,0.875200075
4710.3498,780.753,0.874999962
4710.6498,780.81,0.874799849
4710.9498,780.85401,0.874600245
4711.2498,780.89899,0.874400132
4711.5498,780.95499,0.87420002
4711.8498,781.00699,0.873999907
4712.1498,781.064,0.873799794
4712.4498,781.107,0.87360019
4712.7498,781.145,0.873400077
4713.0498,781.20899,0.873199964
4713.3498,781.254,0.873099908
4713.6498,781.29999,0.872899796
4713.9498,781.353,0.872600135
4714.2498,781.405,0.871999797
4714.5498,781.44599,0.871600079
4714.8498,781.49601,0.871199854
4715.1498,781.55201,0.870800137
4715.4498,781.60099,0.870499968
4715.7498,781.654,0.870199799
4716.0498,781.70701,0.870100251
4716.3498,781.75699,0.870000194
4716.6498,781.80799,0.869900138
4716.9498,781.85099,0.869800082
4717.2498,781.904,0.869800082
4717.5498,781.956,0.869700026
4717.8498,781.99799,0.869499913
4718.1498,782.04801,0.8692998
4718.4498,782.09901,0.869199744
4718.7498,782.15299,0.869000139
4719.0498,782.197,0.868800027
4719.3498,782.25901,0.86869997
4719.6498,782.29999,0.868499858
4719.9498,782.34601,0.868299745
4720.2498,782.40101,0.868200197
4720.5498,782.456,0.868000084
4720.8498,782.50199,0.867799972
4721.1498,782.547,0.867699915
4721.4498,782.603,0.867499803
4721.7498,782.645,0.867300198
4722.0498,782.698,0.867200142
4722.3498,782.749,0.867000029
4722.6498,782.80701,0.866599804
4722.9498,782.84901,0.866300143
4723.2498,782.89301,0.86610003
4723.5498,782.94599,0.865999974
4723.8498,782.99799,0.865899918
4724.1498,783.04401,0.865699805
4724.4498,783.098,0.8655002
4724.7498,783.141,0.8655002
4725.0498,783.19999,0.865300088
4725.3498,783.25199,0.865200032
4725.6498,783.305,0.864999919
4725.9498,783.35599,0.864899863
4726.2498,783.4,0.864799806
4726.5498,783.46,0.864600202
4726.8498,783.50101,0.864500145
4727.1498,783.54801,0.864400089
4727.4498,783.60001,0.864199976
4727.7498,783.655,0.86409992
4728.0498,783.69901,0.86409992
4728.3498,783.74399,0.863899808
4728.6498,783.79099,0.863700203
4728.9498,783.85801,0.86350009
4729.2498,783.89399,0.863299978
4729.5498,783.94199,0.863099865
4729.8498,783.995,0.862899752
4730.1498,784.046,0.862700148
4730.4498,784.09501,0.862399979
4730.7498,784.14899,0.861999754
4731.0498,784.19999,0.861700093
4731.3498,784.245,0.861399924
4731.6498,784.29401,0.861099755
4731.9498,784.339,0.860800094
4732.2498,784.39399,0.860599981
4732.5498,784.435,0.860499925
4732.8498,784.50199,0.860299812
4733.1498,784.54899,0.860299812
4733.4498,784.594,0.860199756
4733.7498,784.645,0.860100208
4734.0498,784.693,0.860000151
4734.3498,784.741,0.859800039
4734.6498,784.79301,0.859699982
4734.9498,784.848,0.85949987
4735.2498,784.895,0.859299757
4735.5498,784.93699,0.859200209
4735.8498,784.98801,0.859000096
4736.1498,785.04001,0.858799984
4736.4498,785.09101,0.858799984
4736.7498,785.14799,0.858599871
4737.0498,785.19498,0.85830021
4737.3498,785.24399,0.858100097
4737.6498,785.29099,0.857899985
4737.9498,785.34702,0.857699872
4738.2498,785.38999,0.857400211
4738.5498,785.44303,0.856999986
4738.8498,785.49003,0.856799873
4739.1498,785.53702,0.856599761
4739.4498,785.585,0.856400156
4739.7498,785.63602,0.856200044
4740.0498,785.68802,0.855899875
4740.3498,785.74198,0.855799818
4740.6498,785.796,0.855600214
4740.9498,785.84098,0.855400101
4741.2498,785.89402,0.854999876
4741.5498,785.95103,0.854700215
4741.8498,785.991,0.854500102
4742.1498,786.04001,0.854199933
4742.4498,786.08402,0.853999821
4742.7498,786.14597,0.853800216
4743.0498,786.18699,0.853600103
4743.3498,786.23502,0.853399991
4743.6498,786.288,0.853199878
4743.9498,786.34202,0.852999766
4744.2498,786.38901,0.852800161
4744.5498,786.44102,0.852700105
4744.8498,786.504,0.852600048
4745.1498,786.54099,0.852399936
4745.4498,786.603,0.852199823
4745.7498,786.65,0.852000218
4746.0498,786.70103,0.851499937
4746.3498,786.749,0.851199768
4746.6498,786.79398,0.850900107
4746.9498,786.84397,0.850599938
4747.2498,786.89298,0.850299769
4747.5498,786.93101,0.849900052
4747.8498,786.991,0.849699939
4748.1498,787.04502,0.849599883
4748.4498,787.09,0.849499827
4748.7498,787.14402,0.849599883
4749.0498,787.19102,0.84939977
4749.3498,787.24497,0.849200166
4749.6498,787.28397,0.849100109
4749.9498,787.34202,0.848899997
4750.2498,787.38798,0.848699884
4750.5498,787.44303,0.848599828
4750.8498,787.491,0.848400223
4751.1498,787.53501,0.848200111
4751.4498,787.585,0.848100054
4751.7498,787.63602,0.847899942
4752.0498,787.68497,0.847799885
4752.3498,787.74003,0.847799885
4752.6498,787.80198,0.847599773
4752.9498,787.848,0.847400168
4753.2498,787.892,0.847300112
4753.5498,787.939,0.847099999
4753.8498,787.98502,0.846899887
4754.1498,788.03397,0.846899887
4754.4498,788.09202,0.846699774
4754.7498,788.14597,0.846500169
4755.0498,788.19199,0.846300057
4755.3498,788.24399,0.845999888
4755.6498,788.296,0.845799775
4755.9498,788.34,0.845600171
4756.2498,788.39298,0.845400058
4756.5498,788.43998,0.845300002
4756.8498,788.49802,0.844999833
4757.1498,788.54697,0.844700172
4757.4498,788.58799,0.844500059
4757.7498,788.64701,0.844400003
4758.0498,788.684,0.844299947
4758.3498,788.74302,0.84419989
4758.6498,788.79001,0.844099834
4758.9498,788.84702,0.843999778
4759.2498,788.89103,0.843900229
4759.5498,788.94303,0.843800173
4759.8498,788.991,0.84360006
4760.1498,789.04301,0.843399948
4760.4498,789.08597,0.843299891
4760.7498,789.13999,0.843099779
4761.0498,789.19199,0.84300023
4761.3498,789.23197,0.842800118
4761.6498,789.28702,0.842700062
4761.9498,789.33903,0.842600005
4762.2498,789.387,0.842499949
4762.5498,789.43998,0.842299836
4762.8498,789.486,0.84219978
4763.1498,789.54001,0.842000175
4763.4498,789.59202,0.841900119
4763.7498,789.63999,0.841700006
4764.0498,789.69303,0.841700006
4764.3498,789.74399,0.841499894
4764.6498,789.79099,0.841299781
4764.9498,789.84397,0.84100012
4765.2498,789.88999,0.840699951
4765.5498,789.93699,0.840399782
4765.8498,789.99399,0.840100121
4766.1498,790.033,0.839799953
4766.4498,790.08298,0.839499784
4766.7498,790.14902,0.839300179
4767.0498,790.18802,0.839100066
4767.3498,790.23801,0.83900001
4767.6498,790.288,0.838899954
4767.9498,790.33799,0.838799897
4768.2498,790.39103,0.838699841
4768.5498,790.44303,0.838500236
4768.8498,790.491,0.838300124
4769.1498,790.52903,0.838100011
4769.4498,790.585,0.837999955
4769.7498,790.63901,0.837799842
4770.0498,790.68998,0.837600238
4770.3498,790.74302,0.837400125
4770.6498,790.783,0.837200012
4770.9498,790.84299,0.8369999
4771.2498,790.9,0.836899844
4771.5498,790.94303,0.836799787
4771.8498,790.98398,0.836700239
4772.1498,791.02903,0.836600183
4772.4498,791.08799,0.836500126
4772.7498,791.13901,0.836300014
4773.0498,791.19199,0.836199957
4773.3498,791.24497,0.83580024
4773.6498,791.296,0.835400015
4773.9498,791.33903,0.835199902
4774.2498,791.37998,0.83499979
4774.5498,791.42802,0.834800185
4774.8498,791.48301,0.834600072
4775.1498,791.533,0.834600072
4775.4498,791.58701,0.83439996
4775.7498,791.63297,0.834199847
4776.0498,791.67802,0.834099791
4776.3498,791.74601,0.833900186
4776.6498,791.78098,0.833700074
4776.9498,791.83597,0.833700074
4777.2498,791.88199,0.833499961
4777.5498,791.92802,0.833299848
4777.8498,791.973,0.833100244
4778.1498,792.03,0.833000187
4778.4498,792.08298,0.832800075
4778.7498,792.13199,0.832800075
4779.0498,792.18198,0.832599962
4779.3498,792.22898,0.83239985
4779.6498,792.29301,0.832299793
4779.9498,792.33402,0.832100189
4780.2498,792.38401,0.831900076
4780.5498,792.43601,0.831699963
4780.8498,792.48899,0.831499851
4781.1498,792.54001,0.831300246
4781.4498,792.58402,0.831100133
4781.7498,792.63499,0.830900021
4782.0498,792.68003,0.830900021
4782.3498,792.73002,0.830699908
4782.6498,792.76902,0.830499796
4782.9498,792.82798,0.830300191
4783.2498,792.879,0.830100078
4783.5498,792.93003,0.829699853
4783.8498,792.978,0.829400192
4784.1498,793.02701,0.828999967
4784.4498,793.072,0.828699798
4784.7498,793.12498,0.828300081
4785.0498,793.17698,0.828099968
4785.3498,793.22397,0.827999912
4785.6498,793.275,0.827799799
4785.9498,793.32798,0.827699743
4786.2498,793.37998,0.827600195
4786.5498,793.43302,0.827400082
4786.8498,793.47501,0.827300026
4787.1498,793.51603,0.827099913
4787.4498,793.58201,0.8268998
4787.7498,793.62699,0.826700196
4788.0498,793.67899,0.826500083
4788.3498,793.728,0.826400027
4788.6498,793.767,0.826199914
4788.9498,793.83103,0.825999802
4789.2498,793.88401,0.825800197
4789.5498,793.93101,0.825600084
4789.8498,793.97501,0.825399972
4790.1498,794.025,0.825299915
4790.4498,794.07297,0.825099803
4790.7498,794.12601,0.824600029
4791.0498,794.17502,0.82429986
4791.3498,794.22599,0.824099748
4791.6498,794.26499,0.823900143
4791.9498,794.31803,0.823599974
4792.2498,794.37302,0.823399862
4792.5498,794.41599,0.823199749
4792.8498,794.46897,0.822900088
4793.1498,794.52402,0.822699975
4793.4498,794.56803,0.822499863
4793.7498,794.62699,0.822399806
4794.0498,794.66801,0.822200202
4794.3498,794.72501,0.822000089
4794.6498,794.77,0.821799977
4794.9498,794.81901,0.821599864
4795.2498,794.86698,0.821399751
4795.5498,794.926,0.821200147
4795.8498,794.96702,0.821000034
4796.1498,795.01603,0.820799921
4796.4498,795.06199,0.820699865
4796.7498,795.11698,0.820499753
4797.0498,795.17197,0.820400204
4797.3498,795.21201,0.820200092
4797.6498,795.27598,0.820100035
4797.9498,795.32401,0.819899923
4798.2498,795.36997,0.81969981
4798.5498,795.41801,0.819599754
4798.8498,795.47397,0.819300093
4799.1498,795.51798,0.81909998
4799.4498,795.57102,0.818999924
4799.7498,795.616,0.818799811
4800.0498,795.66801,0.818600207
4800.3498,795.71299,0.81850015
4800.6498,795.76603,0.818300038
4800.9498,795.82603,0.818099925
4801.2498,795.87699,0.817899812
4801.5498,795.921,0.817700208
4801.8498,795.96897,0.817500095
4802.1498,796.02299,0.817299983
4802.4498,796.064,0.817199926
4802.7498,796.12998,0.816999814
4803.0498,796.18198,0.816800209
