Repository: MaCFP/matl-db

# README File for Missoula Fire Science Laboratory

## Experimental Conditions: TGA
A NETZSCH STA 449F5 Jupiter was used to simultaneously conduct Thermogravimetric Analysis (TGA) experiments.

* Heating Rate: 10 K/min
* Temperature program
  * Initial Temperature: 291-293 K
  * Initial Isotherm: 30 s (hold at 313 K for 30 s)
  * Maximum Temperature: 800 K
  * Final Isotherm: None
* Sample mass: 5 mg +/- 0.2 mg
* Sample geometry: Powdered
* Calibration type: Before each experiment, a baseline test was performed using an empty crucible.

File: Wood/Calibration_Data/MFSL/MFSL_TGA_N2_10K_R2.csv (part 9 of 13)
Time(s),Temperature (K),Mass (mg)
4803.3498,796.22001,0.816600096
4803.6498,796.275,0.81650004
4803.9498,796.31699,0.816099815
4804.2498,796.36301,0.815800154
4804.5498,796.42399,0.815499985
4804.8498,796.46702,0.815199816
4805.1498,796.52799,0.815000211
4805.4498,796.56901,0.814700042
4805.7498,796.629,0.814399874
4806.0498,796.66703,0.814199761
4806.3498,796.72202,0.814100213
4806.6498,796.77201,0.814000156
4806.9498,796.82102,0.8139001
4807.2498,796.86399,0.813800044
4807.5498,796.91898,0.813800044
4807.8498,796.97098,0.813699987
4808.1498,797.025,0.813699987
4808.4498,797.06803,0.813599931
4808.7498,797.12101,0.813599931
4809.0498,797.17399,0.813399818
4809.3498,797.22501,0.813299762
4809.6498,797.27201,0.813200214
4809.9498,797.30997,0.813100157
4810.2498,797.37198,0.813000101
4810.5498,797.413,0.812900045
4810.8498,797.46799,0.812799989
4811.1498,797.517,0.812699932
4811.4498,797.56101,0.81249982
4811.7498,797.61698,0.812399763
4812.0498,797.663,0.812300215
4812.3498,797.71299,0.812200159
4812.6498,797.76401,0.812000046
4812.9498,797.81302,0.81189999
4813.2498,797.86802,0.811799933
4813.5498,797.91202,0.811799933
4813.8498,797.96598,0.811699877
4814.1498,798.01798,0.811699877
4814.4498,798.064,0.811599821
4814.7498,798.12198,0.811499765
4815.0498,798.17002,0.811400216
4815.3498,798.21097,0.81130016
4815.6498,798.262,0.811200104
4815.9498,798.31498,0.811100047
4816.2498,798.36198,0.810999991
4816.5498,798.41898,0.810699822
4816.8498,798.45603,0.810500217
4817.1498,798.51298,0.810300105
4817.4498,798.559,0.810200048
4817.7498,798.61301,0.809999936
4818.0498,798.66599,0.80989988
4818.3498,798.71,0.809699767
4818.6498,798.75699,0.809600219
4818.9498,798.81498,0.809400106
4819.2498,798.85801,0.809400106
4819.5498,798.90201,0.80930005
4819.8498,798.95298,0.809099937
4820.1498,799.00303,0.808999881
4820.4498,799.059,0.808899824
4820.7498,799.10203,0.808799768
4821.0498,799.16099,0.80870022
4821.3498,799.20798,0.808600163
4821.6498,799.25797,0.808500107
4821.9498,799.30503,0.808299995
4822.2498,799.348,0.808199938
4822.5498,799.405,0.808099882
4822.8498,799.452,0.807999826
4823.1498,799.499,0.807899769
4823.4498,799.54697,0.807800221
4823.7498,799.60099,0.807600108
4824.0498,799.655,0.807500052
4824.3498,799.70603,0.807399996
4824.6498,799.75303,0.807299939
4824.9498,799.80997,0.807199883
4825.2498,799.85599,0.807099827
4825.5498,799.90598,0.806999771
4825.8498,799.95499,0.806999771
4826.1498,799.99802,0.806800166
4826.4498,800.05002,0.80670011
4826.7498,800.10801,0.806600053
4827.0498,800.14902,0.806499997
4827.3498,800.19102,0.806299884
4827.6498,800.249,0.806199828
4827.9498,800.29697,0.806099772
4828.2498,800.35099,0.806000223
4828.5498,800.39402,0.805800111
4828.8498,800.44797,0.805700054
4829.1498,800.49302,0.805599998
4829.4498,800.53898,0.805499942
4829.7498,800.59098,0.805399886
4830.0498,800.65,0.805399886
4830.3498,800.70499,0.805299829
4830.6498,800.74497,0.805199773
4830.9498,800.79502,0.805199773
4831.2498,800.84702,0.805100225
4831.5498,800.895,0.805000168
4831.8498,800.95103,0.805000168
4832.1498,800.99802,0.804900112
4832.4498,801.04398,0.804800056
4832.7498,801.09501,0.804699999
4833.0498,801.14902,0.804599943
4833.3498,801.18497,0.804499887
4833.6498,801.24198,0.80439983
4833.9498,801.29099,0.804299774
4834.2498,801.33597,0.804200226
4834.5498,801.39103,0.804100169
4834.8498,801.44303,0.804000113
4835.1498,801.49003,0.803900057
4835.4498,801.54301,0.803800001
4835.7498,801.598,0.803800001
4836.0498,801.64298,0.803699944
4836.3498,801.697,0.803599888
4836.6498,801.74497,0.803499832
4836.9498,801.79502,0.803399775
4837.2498,801.84299,0.803300227
4837.5498,801.89103,0.803300227
4837.8498,801.93497,0.803300227
4838.1498,801.99802,0.803200171
4838.4498,802.03702,0.803100114
4838.7498,802.085,0.802900002
4839.0498,802.129,0.802799945
4839.3498,802.18497,0.802499777
4839.6498,802.23698,0.802400228
4839.9498,802.28397,0.802300172
4840.2498,802.33298,0.802000003
4840.5498,802.38901,0.801899947
4840.8498,802.43601,0.801599778
4841.1498,802.48099,0.801400173
4841.4498,802.53501,0.801400173
4841.7498,802.58298,0.80120006
4842.0498,802.62302,0.801100004
4842.3498,802.67802,0.801100004
4842.6498,802.72703,0.801100004
4842.9498,802.77598,0.800999948
4843.2498,802.82603,0.800899892
4843.5498,802.88102,0.800899892
4843.8498,802.93302,0.800899892
4844.1498,802.97898,0.800899892
4844.4498,803.03098,0.800899892
4844.7498,803.072,0.800799835
4845.0498,803.12498,0.800799835
4845.3498,803.18101,0.800799835
4845.6498,803.22703,0.800799835
4845.9498,803.27201,0.800699779
4846.2498,803.32798,0.800600231
4846.5498,803.38297,0.800500174
4846.8498,803.43302,0.800500174
4847.1498,803.47202,0.800400118
4847.4498,803.533,0.800400118
4847.7498,803.57999,0.800300062
4848.0498,803.63602,0.800200005
4848.3498,803.68302,0.800200005
4848.6498,803.73301,0.800099949
4848.9498,803.78599,0.799999893
4849.2498,803.83298,0.799700232
4849.5498,803.88199,0.799600175
4849.8498,803.92399,0.799500119
4850.1498,803.98002,0.799400063
4850.4498,804.02598,0.79919995
4850.7498,804.07499,0.799099894
4851.0498,804.124,0.798899781
4851.3498,804.18198,0.798800233
4851.6498,804.236,0.798700177
4851.9498,804.27799,0.79860012
4852.2498,804.32297,0.798500064
4852.5498,804.379,0.798299951
4852.8498,804.42698,0.798199895
4853.1498,804.478,0.798099839
4853.4498,804.52299,0.797900234
4853.7498,804.572,0.797700122
4854.0498,804.61899,0.797600065
4854.3498,804.67698,0.797399953
4854.6498,804.72397,0.797299896
4854.9498,804.77299,0.79719984
4855.2498,804.82297,0.796800123
4855.5498,804.874,0.79660001
4855.8498,804.92399,0.796399898
4856.1498,804.96897,0.796199785
4856.4498,805.02402,0.796100237
4856.7498,805.06901,0.795900124
4857.0498,805.11301,0.795700011
4857.3498,805.17002,0.795499899
4857.6498,805.22001,0.795299786
4857.9498,805.26798,0.795100181
4858.2498,805.30802,0.794900069
4858.5498,805.36301,0.794699956
4858.8498,805.42502,0.7945999
4859.1498,805.465,0.794499844
4859.4498,805.52,0.794300239
4859.7498,805.56901,0.794200183
4860.0498,805.61698,0.794100126
4860.3498,805.66001,0.793900014
4860.6498,805.72098,0.793799957
4860.9498,805.76902,0.793599845
4861.2498,805.81699,0.793499789
4861.5498,805.86802,0.79340024
4861.8498,805.91898,0.793300184
4862.1498,805.96702,0.793200128
4862.4498,806.01401,0.793000015
4862.7498,806.06803,0.792899959
4863.0498,806.11002,0.792799902
4863.3498,806.16202,0.792699846
4863.6498,806.21897,0.792500241
4863.9498,806.26603,0.792400185
4864.2498,806.31602,0.792300129
4864.5498,806.36399,0.792200072
4864.8498,806.413,0.79199996
4865.1498,806.46799,0.791899904
4865.4498,806.50602,0.791600243
4865.7498,806.55997,0.791200017
4866.0498,806.61198,0.790899848
4866.3498,806.66398,0.790600187
4866.6498,806.71799,0.790199962
4866.9498,806.76902,0.789899793
4867.2498,806.80802,0.789600132
4867.5498,806.85203,0.78940002
4867.8498,806.908,0.789299963
4868.1498,806.96299,0.789099851
4868.4498,807.00699,0.788999795
4868.7498,807.05503,0.788900246
4869.0498,807.116,0.78880019
4869.3498,807.14701,0.78880019
4869.6498,807.20603,0.788700134
4869.9498,807.25602,0.788600077
4870.2498,807.30601,0.788399965
4870.5498,807.35697,0.788299908
4870.8498,807.40897,0.788199852
4871.1498,807.45798,0.788099796
4871.4498,807.50303,0.787900191
4871.7498,807.56302,0.787800135
4872.0498,807.60203,0.787700078
4872.3498,807.66202,0.787499966
4872.6498,807.70298,0.787199797
4872.9498,807.75498,0.786900136
4873.2498,807.809,0.786700023
4873.5498,807.85203,0.786499911
4873.8498,807.91599,0.786299798
4874.1498,807.95798,0.785800025
4874.4498,808.00498,0.785499856
4874.7498,808.05802,0.785299743
4875.0498,808.10398,0.785000082
4875.3498,808.15098,0.784799969
4875.6498,808.20402,0.784599857
4875.9498,808.254,0.784399744
4876.2498,808.30802,0.78420014
4876.5498,808.361,0.784000027
4876.8498,808.39902,0.783799914
4877.1498,808.45603,0.783599802
4877.4498,808.50303,0.783400197
4877.7498,808.551,0.783200084
4878.0498,808.60801,0.782999972
4878.3498,808.663,0.782799859
4878.6498,808.70603,0.782599747
4878.9498,808.75199,0.782500198
4879.2498,808.80198,0.782300086
4879.5498,808.85898,0.782200029
4879.8498,808.905,0.781999917
4880.1498,808.96702,0.78189986
4880.4498,808.999,0.781799804
4880.7498,809.06101,0.781699748
4881.0498,809.10898,0.781600199
4881.3498,809.16001,0.781500143
4881.6498,809.21201,0.781300031
4881.9498,809.26102,0.781199974
4882.2498,809.30997,0.780999862
4882.5498,809.35697,0.780600144
4882.8498,809.40201,0.780299975
4883.1498,809.45902,0.779999807
4883.4498,809.504,0.779700146
4883.7498,809.55503,0.779399977
4884.0498,809.60099,0.779099808
4884.3498,809.65098,0.778900203
4884.6498,809.69401,0.778800147
4884.9498,809.741,0.77870009
4885.2498,809.80302,0.778600034
4885.5498,809.853,0.778499978
4885.8498,809.90598,0.778499978
4886.1498,809.95402,0.778299865
4886.4498,810.00199,0.778099753
4886.7498,810.05601,0.778000204
4887.0498,810.10502,0.777800092
4887.3498,810.15201,0.777599979
4887.6498,810.19901,0.777499923
4887.9498,810.25602,0.777399866
4888.2498,810.29697,0.777199754
4888.5498,810.34501,0.776900093
4888.8498,810.39298,0.77669998
4889.1498,810.44401,0.776499868
4889.4498,810.49998,0.776299755
4889.7498,810.54203,0.776200207
4890.0498,810.58799,0.776000094
4890.3498,810.64597,0.775799981
4890.6498,810.69498,0.775499813
4890.9498,810.74698,0.775300208
4891.2498,810.79001,0.775100095
4891.5498,810.83799,0.775000039
4891.8498,810.89402,0.774899983
4892.1498,810.93802,0.77469987
4892.4498,810.99399,0.774400209
4892.7498,811.03702,0.774200096
4893.0498,811.08903,0.773999984
4893.3498,811.14103,0.773899928
4893.6498,811.19102,0.773699815
4893.9498,811.23899,0.773599759
4894.2498,811.29502,0.773400154
4894.5498,811.33701,0.773200041
4894.8498,811.38401,0.772999929
4895.1498,811.43497,0.772799816
4895.4498,811.486,0.772600211
4895.7498,811.546,0.772400099
4896.0498,811.59098,0.772300043
4896.3498,811.642,0.772199986
4896.6498,811.689,0.771899817
4896.9498,811.74399,0.771700213
4897.2498,811.79099,0.771400044
4897.5498,811.84,0.771199931
4897.8498,811.887,0.771099875
4898.1498,811.93601,0.770800214
4898.4498,811.98899,0.770600101
4898.7498,812.04801,0.770299932
4899.0498,812.09397,0.77009982
4899.3498,812.13401,0.769900215
4899.6498,812.18497,0.769700102
4899.9498,812.24003,0.769600046
4900.2498,812.28599,0.769399934
4900.5498,812.33597,0.769199821
4900.8498,812.39298,0.768800104
4901.1498,812.44498,0.768399878
4901.4498,812.49698,0.768100217
4901.7498,812.53397,0.767699992
4902.0498,812.585,0.76749988
4902.3498,812.63798,0.767100162
4902.6498,812.68699,0.766799993
4902.9498,812.749,0.766699937
4903.2498,812.796,0.766599881
4903.5498,812.84397,0.766499825
4903.8498,812.89103,0.76630022
4904.1498,812.94602,0.766200164
4904.4498,812.99497,0.766000051
4904.7498,813.04398,0.765799938
4905.0498,813.09098,0.765599826
4905.3498,813.12803,0.765400221
4905.6498,813.18601,0.765200108
4905.9498,813.23698,0.764999996
4906.2498,813.29398,0.76489994
4906.5498,813.33799,0.764699827
4906.8498,813.395,0.764500222
4907.1498,813.43497,0.76430011
4907.4498,813.48801,0.764200053
4907.7498,813.54001,0.763999941
4908.0498,813.59098,0.763799828
4908.3498,813.63499,0.763400111
4908.6498,813.68601,0.763099942
4908.9498,813.73099,0.762899829
4909.2498,813.78702,0.762700225
4909.5498,813.82603,0.762500112
4909.8498,813.88798,0.762199943
4910.1498,813.92802,0.762099887
4910.4498,813.98301,0.761899774
4910.7498,814.03599,0.76170017
4911.0498,814.08903,0.761500057
4911.3498,814.13798,0.761400001
4911.6498,814.18198,0.761199888
4911.9498,814.241,0.761099832
4912.2498,814.28202,0.760999775
4912.5498,814.33103,0.760800171
4912.8498,814.379,0.760700114
4913.1498,814.44102,0.760500002
4913.4498,814.48301,0.760399946
4913.7498,814.53098,0.760199833
4914.0498,814.59501,0.760000228
4914.3498,814.637,0.760000228
4914.6498,814.68003,0.759800116
4914.9498,814.73301,0.759700059
4915.2498,814.78599,0.759499947
4915.5498,814.83597,0.759299834
4915.8498,814.879,0.759199778
4916.1498,814.93699,0.759000173
4916.4498,814.98301,0.758900117
4916.7498,815.03898,0.758599948
4917.0498,815.08701,0.758399835
4917.3498,815.13798,0.758200231
4917.6498,815.18998,0.758000118
4917.9498,815.23698,0.757800005
4918.2498,815.28098,0.757499837
4918.5498,815.32798,0.757200176
4918.8498,815.39103,0.756900007
4919.1498,815.43003,0.756599838
4919.4498,815.49198,0.75620012
4919.7498,815.52799,0.755899952
4920.0498,815.585,0.755599783
4920.3498,815.637,0.755500234
4920.6498,815.684,0.755500234
4920.9498,815.741,0.755400178
4921.2498,815.78098,0.755300122
4921.5498,815.83402,0.755300122
4921.8498,815.87803,0.755200065
4922.1498,815.93998,0.755100009
4922.4498,815.97703,0.754899896
4922.7498,816.04001,0.75479984
4923.0498,816.08402,0.754600235
4923.3498,816.12699,0.754500179
4923.6498,816.18101,0.754300067
4923.9498,816.23197,0.75420001
4924.2498,816.27903,0.753999898
4924.5498,816.33597,0.753899841
4924.8498,816.387,0.753700237
4925.1498,816.43101,0.753400068
4925.4498,816.47898,0.753199955
4925.7498,816.53397,0.752999843
4926.0498,816.58103,0.752800238
4926.3498,816.62601,0.752600125
4926.6498,816.68699,0.752400013
4926.9498,816.73899,0.751999787
4927.2498,816.78397,0.751800183
4927.5498,816.81498,0.75160007
4927.8498,816.879,0.751399958
4928.1498,816.93003,0.751299901
4928.4498,816.99601,0.751099789
4928.7498,817.03202,0.750900184
4929.0498,817.08298,0.750700071
4929.3498,817.12803,0.750499959
4929.6498,817.184,0.750399902
4929.9498,817.23099,0.75019979
4930.2498,817.28599,0.750000185
4930.5498,817.33103,0.749800073
4930.8498,817.38297,0.74959996
4931.1498,817.434,0.749399847
4931.4498,817.478,0.749200243
4931.7498,817.53,0.74900013
4932.0498,817.58701,0.748900074
4932.3498,817.63602,0.748800017
4932.6498,817.68699,0.748699961
4932.9498,817.73398,0.748599905
4933.2498,817.77701,0.748399792
4933.5498,817.82999,0.748300244
4933.8498,817.88199,0.748200188
4934.1498,817.92899,0.748000075
4934.4498,817.97397,0.747900019
4934.7498,818.033,0.747799962
4935.0498,818.08402,0.747699906
4935.3498,818.13401,0.74759985
4935.6498,818.18302,0.747499793
4935.9498,818.22501,0.747300189
4936.2498,818.27903,0.747200132
4936.5498,818.32902,0.747100076
4936.8498,818.37101,0.746799907
4937.1498,818.42698,0.746699851
4937.4498,818.47599,0.746500246
4937.7498,818.525,0.74640019
4938.0498,818.58298,0.745899908
4938.3498,818.63901,0.745500191
4938.6498,818.684,0.745099966
4938.9498,818.72599,0.744700249
4939.2498,818.77701,0.744300023
4939.5498,818.82902,0.743999855
4939.8498,818.879,0.743899798
4940.1498,818.93302,0.743700194
4940.4498,818.98398,0.743600137
4940.7498,819.02598,0.743500081
4941.0498,819.07902,0.743400025
4941.3498,819.12601,0.743299968
4941.6498,819.189,0.743099856
4941.9498,819.21897,0.742899743
4942.2498,819.27598,0.742800195
4942.5498,819.32603,0.742600082
4942.8498,819.36899,0.74239997
4943.1498,819.42197,0.742199857
4943.4498,819.473,0.742099801
4943.7498,819.51902,0.741900196
4944.0498,819.58201,0.741700083
4944.3498,819.63199,0.741399914
4944.6498,819.684,0.741199802
4944.9498,819.73801,0.741000197
4945.2498,819.77903,0.740800085
4945.5498,819.827,0.740499916
4945.8498,819.879,0.740100198
4946.1498,819.92802,0.739800029
4946.4498,819.97397,0.739599917
4946.7498,820.02299,0.739299748
4947.0498,820.07603,0.739100143
4947.3498,820.12699,0.738900031
4947.6498,820.17899,0.738699918
4947.9498,820.22202,0.738499805
4948.2498,820.27799,0.738300201
4948.5498,820.32798,0.738000032
4948.8498,820.37101,0.737899976
4949.1498,820.42399,0.737699863
4949.4498,820.48301,0.737599807
4949.7498,820.53202,0.737300146
4950.0498,820.57297,0.736999977
4950.3498,820.62998,0.736699808
4950.6498,820.67698,0.736500203
4950.9498,820.71702,0.736300091
4951.2498,820.77097,0.736099978
4951.5498,820.835,0.735899865
4951.8498,820.87699,0.735699753
4952.1498,820.92301,0.735400092
4952.4498,820.98099,0.735199979
4952.7498,821.02097,0.734999867
4953.0498,821.07603,0.734600149
4953.3498,821.11899,0.73429998
4953.6498,821.17301,0.733899755
4953.9498,821.22898,0.733600094
4954.2498,821.27701,0.733199869
4954.5498,821.32102,0.732900208
4954.8498,821.38102,0.732800152
4955.1498,821.43003,0.732700095
4955.4498,821.48002,0.732600039
4955.7498,821.52402,0.732499983
4956.0498,821.57999,0.73229987
4956.3498,821.62601,0.732199814
4956.6498,821.67502,0.732000209
4956.9498,821.73801,0.731800097
4957.2498,821.78501,0.731599984
4957.5498,821.82999,0.731399871
4957.8498,821.88798,0.731199759
4958.1498,821.93601,0.731000154
4958.4498,821.97703,0.730800041
4958.7498,822.03397,0.730599929
4959.0498,822.077,0.730399816
4959.3498,822.13602,0.730200212
4959.6498,822.18998,0.730100155
4959.9498,822.228,0.729900043
4960.2498,822.27903,0.729599874
4960.5498,822.33201,0.729200156
4960.8498,822.379,0.729000044
4961.1498,822.42399,0.728799931
4961.4498,822.47703,0.728499762
4961.7498,822.53501,0.728200101
4962.0498,822.58402,0.727899932
4962.3498,822.62601,0.72769982
4962.6498,822.68302,0.727400159
4962.9498,822.73301,0.727300103
4963.2498,822.78202,0.727200046
4963.5498,822.84,0.726899877
4963.8498,822.88798,0.726699765
4964.1498,822.93198,0.72650016
4964.4498,822.97599,0.726400104
4964.7498,823.02903,0.726199991
4965.0498,823.08298,0.725999879
4965.3498,823.129,0.725799766
4965.6498,823.17899,0.725600161
4965.9498,823.22898,0.725400049
4966.2498,823.28501,0.725199936
4966.5498,823.32499,0.724800219
4966.8498,823.37498,0.72450005
4967.1498,823.42502,0.724199881
4967.4498,823.48502,0.72390022
4967.7498,823.52598,0.723600051
4968.0498,823.57603,0.723299882
4968.3498,823.63499,0.72309977
4968.6498,823.68601,0.723000221
4968.9498,823.73002,0.722900165
4969.2498,823.78,0.722900165
4969.5498,823.83597,0.722700052
4969.8498,823.88499,0.722599996
4970.1498,823.93497,0.72249994
4970.4498,823.973,0.722299827
4970.7498,824.03098,0.722100222
4971.0498,824.07999,0.721599941
4971.3498,824.12998,0.721399828
4971.6498,824.17802,0.721200224
4971.9498,824.22397,0.721000111
4972.2498,824.27903,0.720799998
4972.5498,824.33201,0.720599886
4972.8498,824.38297,0.720399773
4973.1498,824.42301,0.720300225
4973.4498,824.48698,0.720100112
4973.7498,824.53501,0.7199
4974.0498,824.58701,0.719599831
4974.3498,824.63798,0.71930017
4974.6498,824.69102,0.719100057
4974.9498,824.73002,0.718899944
4975.2498,824.783,0.718699832
4975.5498,824.82603,0.718599776
4975.8498,824.874,0.718400171
4976.1498,824.92698,0.718200058
4976.4498,824.97001,0.717999946
4976.7498,825.02598,0.717899889
4977.0498,825.08298,0.717799833
4977.3498,825.13102,0.717699777
4977.6498,825.184,0.717500172
4977.9498,825.236,0.717300059
4978.2498,825.28,0.717200003
4978.5498,825.32902,0.716999891
4978.8498,825.38297,0.716799778
4979.1498,825.43302,0.716300004
4979.4498,825.47599,0.715999835
4979.7498,825.53397,0.715700174
4980.0498,825.58201,0.715500062
4980.3498,825.62699,0.715199893
4980.6498,825.68302,0.714800176
4980.9498,825.73398,0.714600063
4981.2498,825.78599,0.714500007
4981.5498,825.83597,0.71439995
4981.8498,825.88602,0.714299894
4982.1498,825.93003,0.714199838
4982.4498,825.97501,0.714000233
4982.7498,826.025,0.713900177
4983.0498,826.07798,0.713700064
4983.3498,826.137,0.713600008
4983.6498,826.18699,0.713399895
4983.9498,826.228,0.713199783
4984.2498,826.283,0.713000178
4984.5498,826.32401,0.712800065
4984.8498,826.37803,0.712599953
4985.1498,826.43101,0.712499897
4985.4498,826.47898,0.71239984
4985.7498,826.53702,0.71239984
4986.0498,826.58201,0.712299784
4986.3498,826.63499,0.712100179
4986.6498,826.68101,0.712100179
4986.9498,826.73502,0.711900067
4987.2498,826.77598,0.71180001
4987.5498,826.82603,0.711599898
4987.8498,826.87803,0.711300237
4988.1498,826.92502,0.711000068
4988.4498,826.97898,0.710900012
4988.7498,827.03202,0.710699899
4989.0498,827.08103,0.710499786
4989.3498,827.12498,0.710400238
4989.6498,827.18101,0.710200125
4989.9498,827.22397,0.710100069
4990.2498,827.27799,0.710100069
4990.5498,827.31998,0.710000013
4990.8498,827.36802,0.709899956
4991.1498,827.421,0.709699844
4991.4498,827.47098,0.709599788
4991.7498,827.52701,0.709500239
4992.0498,827.57902,0.709300127
4992.3498,827.629,0.70920007
4992.6498,827.67399,0.709100014
4992.9498,827.728,0.708899901
4993.2498,827.77799,0.708799845
4993.5498,827.82102,0.708699789
4993.8498,827.87198,0.70860024
4994.1498,827.92502,0.708500184
4994.4498,827.98197,0.708400128
4994.7498,828.03501,0.708200015
4995.0498,828.07603,0.708099959
4995.3498,828.116,0.707899846
4995.6498,828.17399,0.70779979
4995.9498,828.223,0.707700242
4996.2498,828.27701,0.707500129
4996.5498,828.32499,0.707300016
4996.8498,828.37699,0.707300016
4997.1498,828.42502,0.707099904
4997.4498,828.47397,0.706899791
4997.7498,828.533,0.706800243
4998.0498,828.57297,0.70660013
4998.3498,828.62498,0.706500074
4998.6498,828.67802,0.706299961
4998.9498,828.73002,0.706199905
4999.2498,828.77903,0.705999792
4999.5498,828.82902,0.705900244
4999.8498,828.86399,0.705700131
5000.1498,828.91801,0.705700131
5000.4498,828.97703,0.705600075
5000.7498,829.02097,0.705500019
5001.0498,829.07102,0.705399962
5001.3498,829.12601,0.70519985
5001.6498,829.17301,0.705099794
5001.9498,829.22202,0.705000245
5002.2498,829.28,0.704900189
5002.5498,829.32499,0.704700076
5002.8498,829.37302,0.70460002
5003.1498,829.42698,0.704499964
5003.4498,829.47001,0.704499964
5003.7498,829.52402,0.704399907
5004.0498,829.56699,0.704199795
5004.3498,829.61997,0.704100246
5004.6498,829.671,0.70400019
5004.9498,829.72202,0.703800077
5005.2498,829.77299,0.703599965
5005.5498,829.81602,0.703399852
5005.8498,829.87803,0.703299796
5006.1498,829.91703,0.703100191
5006.4498,829.97202,0.702900079
5006.7498,830.02097,0.70259991
5007.0498,830.06901,0.702300249
5007.3498,830.11899,0.70200008
5007.6498,830.17197,0.701699911
5007.9498,830.21598,0.70140025
5008.2498,830.275,0.701100081
5008.5498,830.31699,0.700799912
5008.8498,830.37699,0.700699856
5009.1498,830.41703,0.700499743
5009.4498,830.46897,0.700400195
5009.7498,830.51603,0.700300139
5010.0498,830.57102,0.700200082
5010.3498,830.61802,0.700200082
5010.6498,830.66599,0.700100026
5010.9498,830.73002,0.69999997
5011.2498,830.76401,0.699899913
5011.5498,830.81302,0.699799857
5011.8498,830.88401,0.699699801
5012.1498,830.91599,0.699500196
5012.4498,830.96702,0.69940014
5012.7498,831.012,0.699300083
5013.0498,831.06199,0.699099971
5013.3498,831.11899,0.698999915
5013.6498,831.17197,0.698799802
5013.9498,831.21799,0.698500141
5014.2498,831.26102,0.698300028
5014.5498,831.31602,0.698099916
5014.8498,831.36698,0.697899803
5015.1498,831.42301,0.697700198
5015.4498,831.46097,0.697500086
5015.7498,831.51499,0.697199917
5016.0498,831.564,0.696999804
5016.3498,831.61301,0.6968002
5016.6498,831.66801,0.696600087
5016.9498,831.72397,0.696399974
5017.2498,831.76603,0.696299918
5017.5498,831.81699,0.696099806
5017.8498,831.85801,0.695900201
5018.1498,831.91703,0.695800145
5018.4498,831.96,0.695600032
5018.7498,832.01499,0.695399919
5019.0498,832.059,0.695299863
5019.3498,832.116,0.695000202
5019.6498,832.16099,0.694800089
5019.9498,832.20603,0.694599977
5020.2498,832.25999,0.694399864
5020.5498,832.309,0.694299808
5020.8498,832.37198,0.694100203
5021.1498,832.41599,0.693900091
5021.4498,832.46299,0.693800034
5021.7498,832.50901,0.693599922
5022.0498,832.56498,0.693399809
5022.3498,832.61301,0.693299753
5022.6498,832.66898,0.693100148
5022.9498,832.70902,0.692900036
5023.2498,832.75999,0.692900036
5023.5498,832.80399,0.692799979
5023.8498,832.86002,0.692599867
5024.1498,832.91099,0.69249981
5024.4498,832.96201,0.692300206
5024.7498,832.99998,0.692200149
5025.0498,833.05698,0.692100093
5025.3498,833.10502,0.69189998
5025.6498,833.158,0.691499755
5025.9498,833.20902,0.691300151
5026.2498,833.25199,0.690999982
5026.5498,833.31302,0.690799869
5026.8498,833.35697,0.690500208
5027.1498,833.405,0.690200039
5027.4498,833.44901,0.689999927
5027.7498,833.50602,0.689699758
5028.0498,833.55302,0.689600209
5028.3498,833.60502,0.689500153
5028.6498,833.65897,0.689400097
5028.9498,833.71201,0.68930004
5029.2498,833.75901,0.689099928
5029.5498,833.80997,0.688999871
5029.8498,833.86802,0.688799759
5030.1498,833.89902,0.688600154
5030.4498,833.95603,0.688500098
5030.7498,834.00797,0.688299985
5031.0498,834.06199,0.688099873
5031.3498,834.10203,0.68789976
5031.6498,834.16202,0.687800212
5031.9498,834.20798,0.687600099
5032.2498,834.26102,0.687500043
5032.5498,834.30198,0.687399986
5032.8498,834.35801,0.687199874
5033.1498,834.40403,0.687099818
5033.4498,834.45701,0.686900213
5033.7498,834.51298,0.686800157
5034.0498,834.55997,0.686600044
5034.3498,834.60599,0.686499988
5034.6498,834.65201,0.686299875
5034.9498,834.70499,0.686199819
5035.2498,834.75901,0.686000214
5035.5498,834.81101,0.685900158
5035.8498,834.861,0.685599989
5036.1498,834.91202,0.68529982
5036.4498,834.96097,0.685199764
5036.7498,835.00699,0.685000159
5037.0498,835.05503,0.684800046
5037.3498,835.10099,0.684599934
5037.6498,835.16202,0.684399821
5037.9498,835.20603,0.68410016
5038.2498,835.26102,0.683900048
5038.5498,835.30302,0.683699935
5038.8498,835.361,0.683499822
5039.1498,835.39902,0.683300218
5039.4498,835.45298,0.683200161
5039.7498,835.49998,0.683000049
5040.0498,835.54801,0.682799936
5040.3498,835.60099,0.68269988
5040.6498,835.65598,0.682499767
5040.9498,835.69999,0.682400219
5041.2498,835.75199,0.682200106
5041.5498,835.80601,0.681899937
5041.8498,835.861,0.681699825
5042.1498,835.90702,0.681599768
5042.4498,835.95902,0.681400164
5042.7498,836.00999,0.681200051
5043.0498,836.05802,0.680999939
5043.3498,836.10502,0.680899882
5043.6498,836.15702,0.68069977
5043.9498,836.20603,0.680600221
5044.2498,836.25303,0.680400109
5044.5498,836.31302,0.680199996
5044.8498,836.35898,0.68009994
5045.1498,836.41099,0.679899827
5045.4498,836.44999,0.679700222
5045.7498,836.50602,0.679600166
5046.0498,836.55399,0.679400054
5046.3498,836.60801,0.679199941
5046.6498,836.65598,0.678999828
5046.9498,836.71201,0.678600111
5047.2498,836.75699,0.678299942
5047.5498,836.796,0.677999773
5047.8498,836.848,0.677700112
5048.1498,836.89902,0.677399943
5048.4498,836.95603,0.677099774
5048.7498,837.00797,0.676800113
5049.0498,837.05399,0.676700057
5049.3498,837.10001,0.676600001
5049.6498,837.155,0.676499945
5049.9498,837.19401,0.676399888
5050.2498,837.25199,0.676199776
5050.5498,837.29697,0.676000171
5050.8498,837.34702,0.675900115
5051.1498,837.40403,0.675700002
5051.4498,837.45298,0.675499889
5051.7498,837.50797,0.675299777
5052.0498,837.54697,0.675100172
5052.3498,837.60801,0.67490006
5052.6498,837.65897,0.674699947
5052.9498,837.70298,0.674599891
5053.2498,837.75101,0.674499834
5053.5498,837.80802,0.674399778
5053.8498,837.85599,0.67430023
5054.1498,837.89799,0.674100117
5054.4498,837.95499,0.673900004
5054.7498,837.99198,0.673900004
5055.0498,838.05698,0.673699892
5055.3498,838.10898,0.673599836
5055.6498,838.15299,0.673400231
5055.9498,838.19602,0.673300175
5056.2498,838.249,0.673100062
5056.5498,838.30503,0.673000006
5056.8498,838.34098,0.672799893
5057.1498,838.39701,0.67259978
5057.4498,838.45298,0.672500232
5057.7498,838.49698,0.672500232
5058.0498,838.55802,0.672400176
5058.3498,838.60203,0.672400176
5058.6498,838.66099,0.672300119
5058.9498,838.69999,0.672200063
5059.2498,838.754,0.672100007
5059.5498,838.79502,0.671999951
5059.8498,838.85398,0.671899894
5060.1498,838.90299,0.671799838
5060.4498,838.95603,0.671699782
5060.7498,839.00303,0.671600233
5061.0498,839.05198,0.671300064
5061.3498,839.10697,0.671099952
5061.6498,839.155,0.670999895
5061.9498,839.20902,0.670799783
5062.2498,839.254,0.670700234
5062.5498,839.30601,0.670600178
5062.8498,839.35398,0.670400066
5063.1498,839.4,0.670300009
5063.4498,839.45402,0.670099897
5063.7498,839.50303,0.66999984
5064.0498,839.55002,0.669800236
5064.3498,839.60001,0.669700179
5064.6498,839.65598,0.669600123
5064.9498,839.70603,0.66940001
5065.2498,839.754,0.669199898
5065.5498,839.801,0.669099842
5065.8498,839.84501,0.668900237
5066.1498,839.90403,0.668700124
5066.4498,839.95499,0.668600068
5066.7498,839.99698,0.668399955
5067.0498,840.05002,0.668199843
5067.3498,840.09702,0.668099786
5067.6498,840.15403,0.667900182
5067.9498,840.20902,0.667700069
5068.2498,840.24198,0.667600013
5068.5498,840.30198,0.6673999
5068.8498,840.35099,0.667299844
5069.1498,840.40299,0.667199788
5069.4498,840.44901,0.667000183
5069.7498,840.48899,0.667000183
5070.0498,840.54502,0.66680007
5070.3498,840.60001,0.666700014
5070.6498,840.65201,0.666499901
5070.9498,840.70298,0.66620024
5071.2498,840.75901,0.665900072
5071.5498,840.79801,0.665699959
5071.8498,840.85203,0.665499846
5072.1498,840.89902,0.665200185
5072.4498,840.95298,0.664900016
5072.7498,840.99601,0.664699904
5073.0498,841.04203,0.664400243
5073.3498,841.09897,0.664300187
5073.6498,841.14701,0.664100074
5073.9498,841.20103,0.664000018
5074.2498,841.24698,0.663899961
5074.5498,841.30399,0.663799905
5074.8498,841.34397,0.663899961
5075.1498,841.39298,0.663799905
5075.4498,841.44303,0.663599792
5075.7498,841.50303,0.663500244
5076.0498,841.55802,0.663400188
5076.3498,841.59202,0.663300131
5076.6498,841.65403,0.663100019
5076.9498,841.70103,0.662999963
5077.2498,841.74497,0.662899906
5077.5498,841.79899,0.662699794
5077.8498,841.84702,0.662600245
5078.1498,841.89799,0.662400133
5078.4498,841.94498,0.662300076
5078.7498,841.99998,0.662099964
5079.0498,842.04801,0.661999907
5079.3498,842.09501,0.661799795
5079.6498,842.13901,0.661799795
5079.9498,842.197,0.66160019
5080.2498,842.24399,0.661400078
5080.5498,842.29801,0.660899796
5080.8498,842.34702,0.660700191
5081.1498,842.4,0.660500079
5081.4498,842.44303,0.660299966
5081.7498,842.49802,0.659999797
5082.0498,842.54001,0.659800193
5082.3498,842.58903,0.659700136
5082.6498,842.64799,0.659500024
5082.9498,842.69102,0.659299911
5083.2498,842.749,0.659099798
5083.5498,842.79801,0.65900025
5083.8498,842.848,0.658800137
5084.1498,842.9,0.658600025
5084.4498,842.93699,0.658399912
5084.7498,842.999,0.658399912
5085.0498,843.05503,0.6581998
5085.3498,843.098,0.658000195
5085.6498,843.15299,0.657900139
5085.9498,843.20103,0.657700026
5086.2498,843.24302,0.657499913
5086.5498,843.30503,0.657399857
5086.8498,843.34702,0.657199745
5087.1498,843.39298,0.65700014
5087.4498,843.45603,0.656699971
5087.7498,843.49399,0.656499858
5088.0498,843.551,0.656299746
5088.3498,843.603,0.656200197
5088.6498,843.64402,0.656100141
5088.9498,843.69901,0.655699916
5089.2498,843.74802,0.65559986
5089.5498,843.79502,0.655399747
5089.8498,843.84299,0.655100086
5090.1498,843.892,0.654899973
5090.4498,843.94999,0.654599804
5090.7498,843.99198,0.654599804
5091.0498,844.04001,0.6544002
5091.3498,844.08903,0.6544002
5091.6498,844.14298,0.654300143
5091.9498,844.19498,0.654300143
5092.2498,844.24198,0.654200087
5092.5498,844.296,0.653999975
5092.8498,844.34598,0.653999975
5093.1498,844.405,0.653799862
5093.4498,844.44102,0.653599749
5093.7498,844.49003,0.653400145
5094.0498,844.54502,0.653400145
5094.3498,844.59202,0.653200032
5094.6498,844.65201,0.652799807
5094.9498,844.69102,0.652500146
5095.2498,844.73801,0.652300033
5095.5498,844.79502,0.652099921
5095.8498,844.83799,0.651899808
5096.1498,844.887,0.651600147
5096.4498,844.934,0.651199922
5096.7498,845.00699,0.650999809
5097.0498,845.04899,0.650800205
5097.3498,845.10099,0.650600092
5097.6498,845.13901,0.650500036
5097.9498,845.19303,0.650299923
5098.2498,845.254,0.65009981
5098.5498,845.29001,0.649900206
5098.8498,845.34,0.649700093
5099.1498,845.395,0.649399924
5099.4498,845.44999,0.649199812
5099.7498,845.49698,0.649099755
5100.0498,845.55503,0.648800094
5100.3498,845.59897,0.648599982
5100.6498,845.65098,0.648399869
5100.9498,845.697,0.648399869
5101.2498,845.74698,0.648199757
5101.5498,845.796,0.648000152
5101.8498,845.85099,0.648000152
5102.1498,845.89597,0.647800039
5102.4498,845.947,0.647599927
5102.7498,845.999,0.64749987
5103.0498,846.046,0.647299758
5103.3498,846.09897,0.647200209
5103.6498,846.14799,0.647000097
5103.9498,846.20499,0.64690004
5104.2498,846.24998,0.646799984
5104.5498,846.30399,0.646599872
5104.8498,846.35398,0.646399759
5105.1498,846.4,0.646200154
5105.4498,846.45298,0.646100098
5105.7498,846.49998,0.645799929
5106.0498,846.55198,0.645300155
5106.3498,846.60099,0.644999987
5106.6498,846.65098,0.644599761
5106.9498,846.69999,0.644200044
5107.2498,846.749,0.643799819
5107.5498,846.80002,0.643600214
5107.8498,846.84702,0.643500158
5108.1498,846.90403,0.643400102
5108.4498,846.94901,0.643400102
5108.7498,846.98801,0.643300045
5109.0498,847.04398,0.643199989
5109.3498,847.08402,0.643099933
5109.6498,847.14799,0.642999876
5109.9498,847.19602,0.64289982
5110.2498,847.24802,0.642799764
5110.5498,847.28702,0.642700215
5110.8498,847.34598,0.642600159
5111.1498,847.40299,0.642400046
5111.4498,847.44797,0.64229999
5111.7498,847.49998,0.642099878
5112.0498,847.55002,0.641899765
5112.3498,847.60697,0.641800217
5112.6498,847.65098,0.64170016
5112.9498,847.70103,0.641399991
5113.2498,847.74998,0.641199879
5113.5498,847.80198,0.640999766
5113.8498,847.85001,0.640800161
5114.1498,847.91202,0.640700105
5114.4498,847.95603,0.640399936
5114.7498,847.99998,0.640099767
5115.0498,848.04801,0.639900163
5115.3498,848.10099,0.639800106
5115.6498,848.155,0.639599994
5115.9498,848.21403,0.639399881
5116.2498,848.26401,0.639199769
5116.5498,848.29697,0.639000164
5116.8498,848.35502,0.638900108
5117.1498,848.395,0.638800051
5117.4498,848.44498,0.638599939
5117.7498,848.50199,0.638399826
5118.0498,848.55399,0.638200221
5118.3498,848.60203,0.638000109
5118.6498,848.655,0.637799996
5118.9498,848.70402,0.63769994
5119.2498,848.74998,0.637499827
5119.5498,848.79801,0.637200166
5119.8498,848.853,0.637000054
5120.1498,848.905,0.636799941
5120.4498,848.95499,0.636599828
5120.7498,849.00303,0.636400224
5121.0498,849.05198,0.636300167
5121.3498,849.10001,0.636200111
5121.6498,849.15299,0.635999999
5121.9498,849.197,0.635799886
5122.2498,849.25199,0.635599773
5122.5498,849.30601,0.635500225
5122.8498,849.35203,0.635300112
5123.1498,849.40201,0.6351
5123.4498,849.45499,0.634999943
5123.7498,849.49802,0.634799831
5124.0498,849.54301,0.634600226
5124.3498,849.60801,0.634300057
5124.6498,849.655,0.633899832
5124.9498,849.71201,0.633600171
5125.2498,849.75797,0.633300002
5125.5498,849.79697,0.63309989
5125.8498,849.85599,0.632800229
5126.1498,849.89902,0.63250006
5126.4498,849.94303,0.632400003
5126.7498,850.00101,0.632299947
5127.0498,850.04697,0.632199891
5127.3498,850.09897,0.631999778
5127.6498,850.15098,0.631999778
5127.9498,850.197,0.63190023
5128.2498,850.24802,0.631700117
5128.5498,850.30399,0.631500005
5128.8498,850.35398,0.631299892
5129.1498,850.40299,0.631199836
5129.4498,850.45103,0.631000231
5129.7498,850.50199,0.630900175
5130.0498,850.55302,0.630700062
5130.3498,850.611,0.630600006
5130.6498,850.645,0.630399893
5130.9498,850.702,0.630299837
5131.2498,850.74802,0.630199781
5131.5498,850.80601,0.630100232
5131.8498,850.85398,0.630000176
5132.1498,850.908,0.62990012
5132.4498,850.952,0.629800063
5132.7498,850.999,0.629599951
5133.0498,851.04899,0.629200233
5133.3498,851.09598,0.628900064
5133.6498,851.15299,0.628699952
5133.9498,851.20103,0.628499839
5134.2498,851.262,0.628300235
5134.5498,851.30503,0.628100122
5134.8498,851.34702,0.627900009
5135.1498,851.40897,0.627799953
5135.4498,851.44999,0.62759984
5135.7498,851.50101,0.627400236
5136.0498,851.54203,0.627200123
5136.3498,851.60099,0.627100067
5136.6498,851.65299,0.626899954
5136.9498,851.702,0.626699842
5137.2498,851.75101,0.626599785
5137.5498,851.80601,0.626400181
5137.8498,851.85697,0.626200068
5138.1498,851.90299,0.625999955
5138.4498,851.95902,0.625799843
5138.7498,852.00699,0.625600238
5139.0498,852.05802,0.625500182
5139.3498,852.10398,0.625200013
5139.6498,852.158,0.624899844
5139.9498,852.20298,0.624700239
5140.2498,852.25101,0.62440007
5140.5498,852.30601,0.624199958
5140.8498,852.35203,0.623999845
5141.1498,852.41001,0.623800241
5141.4498,852.45499,0.623600128
5141.7498,852.504,0.623400015
5142.0498,852.55302,0.623199903
5142.3498,852.60001,0.622900242
5142.6498,852.65897,0.622500017
5142.9498,852.70402,0.622099791
5143.2498,852.75999,0.62180013
5143.5498,852.80802,0.621399905
5143.8498,852.85599,0.621100244
5144.1498,852.90299,0.620800075
5144.4498,852.96,0.620700019
5144.7498,853.00602,0.620599963
5145.0498,853.05399,0.620499906
5145.3498,853.10898,0.62039985
5145.6498,853.16099,0.620299794
5145.9498,853.20798,0.620200245
5146.2498,853.25498,0.620000133
5146.5498,853.30302,0.619900076
5146.8498,853.35697,0.619699964
5147.1498,853.40897,0.619599908
5147.4498,853.44999,0.619499851
5147.7498,853.50999,0.619300247
5148.0498,853.55601,0.61920019
5148.3498,853.60697,0.619000078
5148.6498,853.655,0.618799965
5148.9498,853.70499,0.618699909
5149.2498,853.75199,0.618499796
5149.5498,853.80601,0.618400248
5149.8498,853.85801,0.618300191
5150.1498,853.90598,0.618100079
5150.4498,853.96201,0.618100079
5150.7498,854.00602,0.617899966
5151.0498,854.06199,0.61779991
5151.3498,854.10001,0.617500249
5151.6498,854.14799,0.617100024
5151.9498,854.20499,0.616899911
5152.2498,854.25901,0.616699799
5152.5498,854.30698,0.616500194
5152.8498,854.35398,0.616400138
5153.1498,854.408,0.616099969
5153.4498,854.45298,0.615999912
5153.7498,854.51401,0.6157998
5154.0498,854.55198,0.615600195
5154.3498,854.61002,0.615400082
5154.6498,854.65598,0.615300026
5154.9498,854.70603,0.61519997
5155.2498,854.75602,0.615099914
5155.5498,854.81602,0.614899801
5155.8498,854.866,0.614700196
5156.1498,854.90702,0.614700196
5156.4498,854.96403,0.614500084
5156.7498,855.00699,0.614299971
5157.0498,855.05601,0.614099858
5157.3498,855.10801,0.613999802
5157.6498,855.14799,0.613800197
5157.9498,855.215,0.613600085
5158.2498,855.25999,0.613399972
5158.5498,855.30198,0.613299916
5158.8498,855.35898,0.61319986
5159.1498,855.405,0.61319986
5159.4498,855.46097,0.612999747
5159.7498,855.50498,0.612900199
5160.0498,855.55601,0.612700086
5160.3498,855.59897,0.612399917
5160.6498,855.65,0.612199805
5160.9498,855.70298,0.6120002
5161.2498,855.76603,0.611800087
5161.5498,855.80802,0.611599975
5161.8498,855.86198,0.611199749
5162.1498,855.90702,0.610900088
5162.4498,855.95701,0.61059992
5162.7498,856.004,0.610200202
5163.0498,856.06199,0.609900033
5163.3498,856.10801,0.609599864
5163.6498,856.16099,0.609399752
5163.9498,856.20701,0.609300203
5164.2498,856.25602,0.609200147
5164.5498,856.301,0.609200147
5164.8498,856.35801,0.609100091
5165.1498,856.40403,0.609000035
5165.4498,856.46,0.608799922
5165.7498,856.51603,0.608699866
5166.0498,856.55503,0.608499753
5166.3498,856.61002,0.608300148
5166.6498,856.65598,0.608200092
5166.9498,856.70798,0.607999979
5167.2498,856.75303,0.607899923
5167.5498,856.81101,0.607799867
5167.8498,856.86899,0.607699811
5168.1498,856.90201,0.607500206
5168.4498,856.95701,0.60740015
5168.7498,857.00901,0.607300093
5169.0498,857.051,0.607300093
5169.3498,857.10398,0.607200037
5169.6498,857.15598,0.607099981
5169.9498,857.20402,0.606799812
5170.2498,857.25199,0.606699755
5170.5498,857.30198,0.606600207
5170.8498,857.35599,0.606400094
5171.1498,857.4,0.606300038
5171.4498,857.45402,0.606199982
5171.7498,857.50498,0.605999869
5172.0498,857.55698,0.605899813
5172.3498,857.59897,0.605799757
5172.6498,857.65403,0.605600152
5172.9498,857.70402,0.605500096
5173.2498,857.76298,0.605199927
5173.5498,857.81699,0.604999814
5173.8498,857.85099,0.604899758
5174.1498,857.90299,0.604700153
5174.4498,857.96299,0.604399984
5174.7498,857.999,0.604299928
5175.0498,858.04398,0.604299928
5175.3498,858.10099,0.604099815
5175.6498,858.15403,0.603999759
5175.9498,858.19303,0.603800154
5176.2498,858.25498,0.603700098
5176.5498,858.30002,0.603600042
5176.8498,858.35502,0.603299873
5177.1498,858.40299,0.603000212
5177.4498,858.44901,0.602700043
5177.7498,858.50199,0.60249993
5178.0498,858.55002,0.602199761
5178.3498,858.59299,0.602000157
5178.6498,858.64799,0.601699988
5178.9498,858.702,0.601499875
5179.2498,858.74802,0.601299763
5179.5498,858.801,0.601299763
5179.8498,858.85099,0.601299763
5180.1498,858.90098,0.601200214
5180.4498,858.947,0.601000102
5180.7498,858.98698,0.600900045
5181.0498,859.04801,0.600799989
5181.3498,859.10203,0.600599876
5181.6498,859.13798,0.600399764
5181.9498,859.19102,0.600300215
5182.2498,859.24497,0.600200159
5182.5498,859.29899,0.600000047
5182.8498,859.348,0.599799934
