Repository: MaCFP/matl-db

# matl-db

#### Welcome to the MaCFP Condensed Phase Subgroup database!

The MaCFP Condensed Phase Working Group was organized to enable the fire safety science research community to make significant progress towards establishing a common framework for the selection of experiments and the methodologies used to analyze these experiments when developing pyrolysis models. Key objectives of this effort include:
- Cataloguing current approaches used to parameterize pyrolysis models;
- Developing standard data set formats for experimental data on pyrolysis;
- Developing requirements for data set quality and establishing a data review committee;
- Quantifying the inter-laboratory variability for comparable experimental datasets; and
- Assessing the impact of the variability of model parameters on fire growth predictions

#### In preparation for MaCFP-4, please read the following:

[Guidelines for Participation in the MaCFP-4 Workshop (2026)](https://github.com/MaCFP/macfp-db/releases/download/macfp-4.0/MaCFP-4_Guidelines_for_Participation.pdf)

[Presentation of Target Experiments and Modeling Guidelines for the upcoming MaCFP-4 Workshop (meeting recording and presentation slides)](https://github.com/MaCFP/macfp-db/releases/tag/macfp-4.0)

Please visit our [wiki pages](https://github.com/MaCFP/matl-db/wiki/How-to-Contribute) for additional details, including how to contribute (experimentalists and modelers).

# README File for NIST
National Institute of Standards and Technology, Gaithersburg (United states of America).

Experiments were performed by Ryan Greene, Karen De Lannoye, and Isaac Leventon. For any questions or requests for additional information, please contact isaac.leventon@nist.gov.

### Experimental Conditions: TGA/DSC
A NETZSCH STA 449 F3 Jupiter was used to simultaneously conduct Thermogravimetric Analysis (TGA) and Differential Scanning Calorimetry (DSC) experiments.

* Heating Rate: 10 K/minA NETZSCH STA 449 F3 Jupiter was used to simultaneously conduct Thermogravimetric Analysis (TGA) and Differential Scanning Calorimetry (DSC) experiments.

* Heating Rate: 10 K/min
* Temperature program
  - Initial Temperature: 303 K
  - Initial Isotherm: 150 minutes (hold at 303 K)  
  - Maximum Temperature: 1073 K
  - Final Isotherm: None
* Sample mass: 5 mg +/- 0.1 mg
* Sample geometry: Powdered
* Calibration type: Before each experiment, a baseline test was performed using an empty crucible. Temperature/Heat flow calibration were performed every 12 months (or 100 tests, whichever is sooner) using a set of 6 reference materials with transition temperature between 342 K to 1081 K.
* Crucible
  - Type: Pt-Rh
  - Volume: 85 uL
  - Diameter: 6.8 mm
  - Mass: 242.66 mg to 245.51 mg
  - Lid: True
  - Note: Pt-Rh crucibles (outer diameter 6.8mm / volume 85 uL) with a lid ( a small hole in the lid allowed for gaseous decomposition products to escape).
* Carrier Gas
  - Type: Nitrogen
  - Flow rate: 50 ml/min (20 mL/min purge, 30 mL/min protective)
  - Note: Ultra High Purity (UHP) Nitrogen
* Instrument
  - Type: NETZSCH STA 449 F3 Jupiter
  - Furnace Type: Platinum
  - Notes: None

| Test Name | O2 volume % |  Initial External Sample Mass (mg) | Sample Mass Prior to Heating Ramp (mg) |
| --------- | :---------: | :------------------------: | :------------------------: |
|NIST\_STA\_N2\_10K\_R1 | 0 | 4.993| 4.843|
|NIST\_STA\_N2\_10K\_R2 | 0 | 4.948| 4.882|
|NIST\_STA\_N2\_10K\_R3 | 0 | 4.919| 4.619|
|NIST\_STA\_N2\_10K\_R4 | 0 | 5.076| 4.46|
|NIST\_STA\_N2\_10K\_R5 | 0 | 4.967| 4.757|
|NIST\_STA\_N2\_10K\_R6 | 0 | 5.083| 4.872|
|NIST\_STA\_N2\_10K\_R7 | 0 | 5.037| 4.837|
|NIST\_STA\_N2\_10K\_R8 | 0 | 4.996| 4.806|

**Notes:** 

Two sample masses are reported to indicate the sample mass lost during isothermal drying at 30C prior to the main heating ramp:
* **Initial External Sample Mass** refers to the mass of the sample before being inserted into the instrument. 
* **Sample Mass Prior to Heating Ramp** refers to the mass of the sample after this drying period, just prior to dynamic heating.

### Experimental Conditions: MCC
A Deatak MCC-3 microscale combustion calorimeter was used to conduct MCC experiments. 

* Heating Rate: 60 K/min
* Temperature program (Pyrolyzer)
  - Initial temperature: 348 K
  - Isotherm: None 
  - Maximum Temperature:
    * NIST\_Wood\_MCC\_N2\_60K\: 973 K (except for R1: 1273 K)
    * NIST\_Wood\_MCC\_O2-20\_60K: 973 K (except for R1: 1273 K)
    * NIST\_Wood-char\_MCC\_O2-20\_60K: 1073 K
* Combustor Temperature: 1173K
* Sample mass: 
  - NIST\_Wood\_MCC\_N2\_60K\: R1 to R9: 12 mg +/- 0.1mg and R10 to R12: 5 mg +/- 0.1mg
  - NIST\_Wood\_MCC\_O2-20\_60K: 5 mg +/- 0.1mg
  - NIST\_Wood-char\_MCC_O2-20\_60K: 1.844 mg +/- 0.002 mg
* Sample geometry: Powdered
* Calibration type: At the start of each day of testing, a baseline test was performed using a 3.5 mg +/-0.1 mg sample of polystyrene as a reference.

File: Wood/Calibration_Data/NIST/README.md
# README File for NIST
National Institute of Standards and Technology, Gaithersburg (United states of America).

Experiments were performed by Ryan Greene, Karen De Lannoye, and Isaac Leventon. For any questions or requests for additional information, please contact isaac.leventon@nist.gov.

### Experimental Conditions: TGA/DSC
A NETZSCH STA 449 F3 Jupiter was used to simultaneously conduct Thermogravimetric Analysis (TGA) and Differential Scanning Calorimetry (DSC) experiments.

* Heating Rate: 10 K/minA NETZSCH STA 449 F3 Jupiter was used to simultaneously conduct Thermogravimetric Analysis (TGA) and Differential Scanning Calorimetry (DSC) experiments.

* Heating Rate: 10 K/min
* Temperature program
  - Initial Temperature: 303 K
  - Initial Isotherm: 150 minutes (hold at 303 K)  
  - Maximum Temperature: 1073 K
  - Final Isotherm: None
* Sample mass: 5 mg +/- 0.1 mg
* Sample geometry: Powdered
* Calibration type: Before each experiment, a baseline test was performed using an empty crucible. Temperature/Heat flow calibration were performed every 12 months (or 100 tests, whichever is sooner) using a set of 6 reference materials with transition temperature between 342 K to 1081 K.
* Crucible
  - Type: Pt-Rh
  - Volume: 85 uL
  - Diameter: 6.8 mm
  - Mass: 242.66 mg to 245.51 mg
  - Lid: True
  - Note: Pt-Rh crucibles (outer diameter 6.8mm / volume 85 uL) with a lid ( a small hole in the lid allowed for gaseous decomposition products to escape).
* Carrier Gas
  - Type: Nitrogen
  - Flow rate: 50 ml/min (20 mL/min purge, 30 mL/min protective)
  - Note: Ultra High Purity (UHP) Nitrogen
* Instrument
  - Type: NETZSCH STA 449 F3 Jupiter
  - Furnace Type: Platinum
  - Notes: None

| Test Name | O2 volume % |  Initial External Sample Mass (mg) | Sample Mass Prior to Heating Ramp (mg) |
| --------- | :---------: | :------------------------: | :------------------------: |
|NIST\_STA\_N2\_10K\_R1 | 0 | 4.993| 4.843|
|NIST\_STA\_N2\_10K\_R2 | 0 | 4.948| 4.882|
|NIST\_STA\_N2\_10K\_R3 | 0 | 4.919| 4.619|
|NIST\_STA\_N2\_10K\_R4 | 0 | 5.076| 4.46|
|NIST\_STA\_N2\_10K\_R5 | 0 | 4.967| 4.757|
|NIST\_STA\_N2\_10K\_R6 | 0 | 5.083| 4.872|
|NIST\_STA\_N2\_10K\_R7 | 0 | 5.037| 4.837|
|NIST\_STA\_N2\_10K\_R8 | 0 | 4.996| 4.806|

**Notes:** 

Two sample masses are reported to indicate the sample mass lost during isothermal drying at 30C prior to the main heating ramp:
* **Initial External Sample Mass** refers to the mass of the sample before being inserted into the instrument. 
* **Sample Mass Prior to Heating Ramp** refers to the mass of the sample after this drying period, just prior to dynamic heating. 

### Experimental Conditions: MCC
A Deatak MCC-3 microscale combustion calorimeter was used to conduct MCC experiments. 

* Heating Rate: 60 K/min
* Temperature program (Pyrolyzer)
  - Initial temperature: 348 K
  - Isotherm: None 
  - Maximum Temperature:
    * NIST\_Wood\_MCC\_N2\_60K\: 973 K (except for R1: 1273 K)
    * NIST\_Wood\_MCC\_O2-20\_60K: 973 K (except for R1: 1273 K)
    * NIST\_Wood-char\_MCC\_O2-20\_60K: 1073 K
* Combustor Temperature: 1173K
* Sample mass: 
  - NIST\_Wood\_MCC\_N2\_60K\: R1 to R9: 12 mg +/- 0.1mg and R10 to R12: 5 mg +/- 0.1mg
  - NIST\_Wood\_MCC\_O2-20\_60K: 5 mg +/- 0.1mg
  - NIST\_Wood-char\_MCC_O2-20\_60K: 1.844 mg +/- 0.002 mg
* Sample geometry: Powdered
* Calibration type: At the start of each day of testing, a baseline test was performed using a 3.5 mg +/-0.1 mg sample of polystyrene as a reference. O2 sensor/flow calibration was checked at the start of each week of testing, Temperature calibration was performed every 6 months.
* Crucible type: ceramic crucibles (outer diameter 5.74mm / volume 71 uL) with no lid
* crucible weight: (172.5 +/- 1.0) mg
* Pyrolyzer Carrier Gas
  - Ultra High Purity (UHP) Nitrogen 
  - N2 Flow rate = 80 ml/min
* Combustor Carrier Gas
  - Ultra High Purity (UHP) Oxygen + Pyrolyzer Carrier Gas
  - O2 Flow rate = 20 ml/min
* Instrument
  - Type: Deatak MCC-3
  - O2 Analyzer: Paramagnetic
  - Note: 
  
| Test Name | O2 volume % |  Initial Sample Mass (mg) |  Final Sample Mass (mg) | 
| --------- | :---------: | :------------------------: | :------------------------: |
|NIST\_Wood\_MCC\_N2\_60K\_R1 | 0 | 12.037|    1.747 |
|NIST\_Wood\_MCC\_N2\_60K\_R2 | 0 | 11.921|    1.843 |
|NIST\_Wood\_MCC\_N2\_60K\_R3 | 0 | 12.040|    1.843 |
|NIST\_Wood\_MCC\_N2\_60K\_R4 | 0 | 11.903|    1.846 |
|NIST\_Wood\_MCC\_N2\_60K\_R5 | 0 | 12.024|    1.854 |
|NIST\_Wood\_MCC\_N2\_60K\_R6 | 0 | 11.989|    1.844 |
|NIST\_Wood\_MCC\_N2\_60K\_R7 | 0 | 12.037|    1.846 |
|NIST\_Wood\_MCC\_N2\_60K\_R8 | 0 | 12.043|    1.847 |
|NIST\_Wood\_MCC\_N2\_60K\_R9 | 0 | 12.019|    1.866 |
|NIST\_Wood\_MCC\_N2\_60K\_R10 | 0 | 5.075|    0.707 |
|NIST\_Wood\_MCC\_N2\_60K\_R11 | 0 | 5.046|    0.700 |
|NIST\_Wood\_MCC\_N2\_60K\_R12 | 0 | 5.048|    0.700 |
|NIST\_Wood\_MCC\_O2-20\_60K\_R1 | 20 | 5.068|    0.009 |
|NIST\_Wood\_MCC\_O2-20\_60K\_R1 | 20 | 5.009|    0.008 |
|NIST\_Wood\_MCC\_O2-20\_60K\_R1 | 20 | 4.985|    0.007 |
|NIST\_Wood-char\_MCC\_O2-20\_60K\_R1 | 20 | 1.843|    0.016 |
|NIST\_Wood-char\_MCC\_O2-20\_60K\_R2 | 20 | 1.843|    0.025 |
|NIST\_Wood-char\_MCC\_O2-20\_60K\_R3 | 20 | 1.846|    0.026 |

### Molecular Composition / Formula
The elemental composition of virgin wood, gaseous pyrolyzates, and residual char (formed during anaerobic decomposition) is determined using a Thermo Fisher Flash 2000 organic elemental analyzer, which features two analytical channels for measuring either (1) carbon, nitrogen, hydrogen, and sulfur or (2) oxygen. Quantification of these species is achieved through gas chromatography thermal conductivity detection (GC-TCD). All tests are repeated in triplicate; average weight fractions (wt. %) and expanded uncertainties (95% confidence interval, _k_-factor = 2) are reported in the table below. Here, the composition of char is assessed based on residue samples obtained at the end of anaerobic MCC tests (samples heated in N2 up to 700 C). The composition of gaseous volatiles is calculated based on knowledge of the composition of virgin 'MaCFP Wood' and the composition of the solid residue generated in molecular weight experiments described below (as well as the gaseous and residue yields measured in these pressure vessel tests).

| Material | Carbon wt. % | Hydrogen wt. % | Nitrogen wt. % | Sulfur wt. % | Oxygen wt. % |
| --------- | :--------: | :---------: | :---------: | :---------: | :---------: |
| 'MaCFP Wood'| 48.77 ± 1.95   | 6.13 ± 0.25    | 0.05 ± 0.01    | 0       | 40.69 ± 2.81   |
| Residual Char |91.19 ± 3.93   | 2.28 ± 0.09    | 0.13 ± 0.01    | 0       | 3.65 ± 2.74    |
| Gaseous Volatiles| 31.90 ± 3.80   | 7.12 ± 0.43    | 0.00 ± 0.02    | 0       | 56.18 ± 4.67   |

A heated, non-stirred pressure vessel to determine the average molecular weight of gaseous pyrolyzates. In the pressure vessel, approximately 1 g samples of a material of interest is heated above its decomposition temperature in an inert atmosphere (UHP helium, to prevent combustion). The average molecular weight of the evolved gaseous pyrolyzates was calculated by applying the ideal gas law at steady state based on knowledge of: (1) system volume (assumed constant during heating), (2) system temperature and pressure rise, and (3) the initial and final (solid residue) sample mass. 

%% comment on char source and how we get composition for MWA vs. MCC

Calibration tests were first run by filling the vessel with UHP helium, heating it to steady state (400◦C), and ensuring a proportional rise in measured system pressure and average temperature (spatially resolved measurements obtained), thus confirming the assumption of ideality. Validation testing was performed prior to the analysis of MaCFP-Wood. Specifically, water (H2O) and naphthalene (C10H8), which boil or sublimate to produce volatiles of known composition and molecular weight were tested. Measured average molecular weights of these two substances showed excellent agreement with expected values, matching within 2.6% and 1.0%, respectively.

Average Molecular Weight of Gaseous Volatiles: 35.1 g/mol +/- 4.1 g/mol

Corresponding Average Molecular Formula of Gaseous Volatiles: 𝐶<sub>(1.0±0.2)</sub> 𝐻<sub>(2.6±0.3)</sub> 𝑂<sub>(1.3±0.2)</sub>

Further details regarding system calibration, validation, and quantification of measurement uncertainty is available in: [Tripi, A. , Greene, R. , Leventon, I. and McGrattan, K. (2025), Measurement of the Average Molecular Weights of Gaseous Pyrolyzates Produced by Combustible Solids, 16th International Conference and Exhibition on fire science and engineering, London, GB, [online], https://tsapps.nist.gov/publication/get_pdf.cfm?pub_id=960069 (Accessed December 4, 2025)]


### Disclaimer
The full description of the procedures and equipment used in this README requires the identification of certain commercial products and their suppliers. The inclusion of such information should in no way be construed as indicating that such products or suppliers are endorsed by NIST or are recommended by NIST or that they are necessarily the best materials, instruments, software or suppliers for the purposes described.
