Repository: MaCFP/matl-db

# matl-db

#### Welcome to the MaCFP Condensed Phase Subgroup database!

The MaCFP Condensed Phase Working Group was organized to enable the fire safety science research community to make significant progress towards establishing a common framework for the selection of experiments and the methodologies used to analyze these experiments when developing pyrolysis models. Key objectives of this effort include:
- Cataloguing current approaches used to parameterize pyrolysis models;
- Developing standard data set formats for experimental data on pyrolysis;
- Developing requirements for data set quality and establishing a data review committee;
- Quantifying the inter-laboratory variability for comparable experimental datasets; and
- Assessing the impact of the variability of model parameters on fire growth predictions

#### In preparation for MaCFP-4, please read the following:

[Guidelines for Participation in the MaCFP-4 Workshop (2026)](https://github.com/MaCFP/macfp-db/releases/download/macfp-4.0/MaCFP-4_Guidelines_for_Participation.pdf)

[Presentation of Target Experiments and Modeling Guidelines for the upcoming MaCFP-4 Workshop (meeting recording and presentation slides)](https://github.com/MaCFP/macfp-db/releases/tag/macfp-4.0)

Please visit our [wiki pages](https://github.com/MaCFP/matl-db/wiki/How-to-Contribute) for additional details, including how to contribute (experimentalists and modelers).

# README File for NIST
National Institute of Standards and Technology, Gaithersburg (United states of America).

Experiments were performed by Ryan Greene, Karen De Lannoye, and Isaac Leventon. For any questions or requests for additional information, please contact isaac.leventon@nist.gov.

### Experimental Conditions: TGA/DSC
A NETZSCH STA 449 F3 Jupiter was used to simultaneously conduct Thermogravimetric Analysis (TGA) and Differential Scanning Calorimetry (DSC) experiments.

* Heating Rate: 10 K/minA NETZSCH STA 449 F3 Jupiter was used to simultaneously conduct Thermogravimetric Analysis (TGA) and Differential Scanning Calorimetry (DSC) experiments.

* Heating Rate: 10 K/min
* Temperature program
  - Initial Temperature: 303 K
  - Initial Isotherm: 150 minutes (hold at 303 K)  
  - Maximum Temperature: 1073 K
  - Final Isotherm: None
* Sample mass: 5 mg +/- 0.1 mg
* Sample geometry: Powdered
* Calibration type: Before each experiment, a baseline test was performed using an empty crucible. Temperature/Heat flow calibration were performed every 12 months (or 100 tests, whichever is sooner) using a set of 6 reference materials with transition temperature between 342 K to 1081 K.
* Crucible
  - Type: Pt-Rh
  - Volume: 85 uL
  - Diameter: 6.8 mm
  - Mass: 242.66 mg to 245.51 mg
  - Lid: True
  - Note: Pt-Rh crucibles (outer diameter 6.8mm / volume 85 uL) with a lid ( a small hole in the lid allowed for gaseous decomposition products to escape).
* Carrier Gas
  - Type: Nitrogen
  - Flow rate: 50 ml/min (20 mL/min purge, 30 mL/min protective)
  - Note: Ultra High Purity (UHP) Nitrogen
* Instrument
  - Type: NETZSCH STA 449 F3 Jupiter
  - Furnace Type: Platinum
  - Notes: None

| Test Name | O2 volume % |  Initial External Sample Mass (mg) | Sample Mass Prior to Heating Ramp (mg) |
| --------- | :---------: | :------------------------: | :------------------------: |
|NIST\_STA\_N2\_10K\_R1 | 0 | 4.993| 4.843|
|NIST\_STA\_N2\_10K\_R2 | 0 | 4.948| 4.882|
|NIST\_STA\_N2\_10K\_R3 | 0 | 4.919| 4.619|
|NIST\_STA\_N2\_10K\_R4 | 0 | 5.076| 4.46|
|NIST\_STA\_N2\_10K\_R5 | 0 | 4.967| 4.757|
|NIST\_STA\_N2\_10K\_R6 | 0 | 5.083| 4.872|
|NIST\_STA\_N2\_10K\_R7 | 0 | 5.037| 4.837|
|NIST\_STA\_N2\_10K\_R8 | 0 | 4.996| 4.806|

**Notes:** 

Two sample masses are reported to indicate the sample mass lost during isothermal drying at 30C prior to the main heating ramp:
* **Initial External Sample Mass** refers to the mass of the sample before being inserted into the instrument. 
* **Sample Mass Prior to Heating Ramp** refers to the mass of the sample after this drying period, just prior to dynamic heating.

### Experimental Conditions: MCC
A Deatak MCC-3 microscale combustion calorimeter was used to conduct MCC experiments. 

* Heating Rate: 60 K/min
* Temperature program (Pyrolyzer)
  - Initial temperature: 348 K
  - Isotherm: None 
  - Maximum Temperature:
    * NIST\_Wood\_MCC\_N2\_60K\: 973 K (except for R1: 1273 K)
    * NIST\_Wood\_MCC\_O2-20\_60K: 973 K (except for R1: 1273 K)
    * NIST\_Wood-char\_MCC\_O2-20\_60K: 1073 K
* Combustor Temperature: 1173K
* Sample mass: 
  - NIST\_Wood\_MCC\_N2\_60K\: R1 to R9: 12 mg +/- 0.1mg and R10 to R12: 5 mg +/- 0.1mg
  - NIST\_Wood\_MCC\_O2-20\_60K: 5 mg +/- 0.1mg
  - NIST\_Wood-char\_MCC_O2-20\_60K: 1.844 mg +/- 0.002 mg
* Sample geometry: Powdered
* Calibration type: At the start of each day of testing, a baseline test was performed using a 3.5 mg +/-0.1 mg sample of polystyrene as a reference.

File: Wood/Calibration_Data/NIST/NIST_Wood_STA_N2_10K_R1.csv
Time (s),Temperature (K),Mass (mg),Heat Flow Rate (W/g)
0,303,4.843,
17.882,303.5,4.8412,
29.834,304,4.8423,
35.171,304.5,4.8419,
39.452,305,4.842,
43.17,305.5,4.8423,
46.535,306,4.8422,
49.651,306.5,4.8417,
52.59,307,4.8409,
55.395,307.5,4.8398,
58.099,308,4.841,
60.724,308.5,4.842,
63.289,309,4.8421,
65.808,309.5,4.8424,
68.295,310,4.8437,
70.755,310.5,4.8443,
73.198,311,4.8428,
75.629,311.5,4.842,
78.052,312,4.8419,
80.471,312.5,4.8423,
82.891,313,4.8421,
85.317,313.5,4.8413,
87.75,314,4.8422,
90.194,314.5,4.8426,
92.651,315,4.8426,
95.119,315.5,4.8429,
97.602,316,4.8428,
100.1,316.5,4.8433,
102.62,317,4.8435,
105.15,317.5,4.8431,
107.7,318,4.8417,
110.27,318.5,4.8417,
112.86,319,4.8426,
115.46,319.5,4.8431,
118.08,320,4.844,
120.71,320.5,4.8437,
123.35,321,4.8432,
126.01,321.5,4.844,
128.67,322,4.8433,
131.35,322.5,4.8439,
134.04,323,4.8434,
136.73,323.5,4.843,
139.43,324,4.8438,
142.13,324.5,4.8435,
144.84,325,4.8432,
147.56,325.5,4.8431,
150.27,326,4.8439,
152.99,326.5,4.8434,
155.72,327,4.843,
158.44,327.5,4.8434,
161.16,328,4.8432,
163.88,328.5,4.8424,
166.6,329,4.8428,
169.33,329.5,4.8423,
172.05,330,4.8427,
174.78,330.5,4.843,
177.51,331,4.8434,
180.23,331.5,4.8432,
182.96,332,4.843,
185.69,332.5,4.843,
188.42,333,4.842,
191.16,333.5,4.8406,
193.89,334,4.8412,
196.63,334.5,4.8416,
199.38,335,4.8423,
202.12,335.5,4.8426,
204.88,336,4.8422,
207.63,336.5,4.8415,
210.39,337,4.8412,
213.15,337.5,4.8412,
215.92,338,4.841,
218.69,338.5,4.8402,
221.47,339,4.8391,
224.25,339.5,4.8388,
227.04,340,4.8388,
229.84,340.5,4.8388,
232.64,341,4.8397,
235.45,341.5,4.8401,
238.27,342,4.8391,
241.09,342.5,4.8387,
243.92,343,4.8388,
246.75,343.5,4.8388,
249.58,344,4.8378,
252.43,344.5,4.8374,
255.28,345,4.8374,
258.14,345.5,4.8377,
261,346,4.8378,
263.87,346.5,4.8378,
266.74,347,4.8368,
269.62,347.5,4.8369,
272.5,348,4.8371,
275.38,348.5,4.8371,
278.27,349,4.8363,
281.17,349.5,4.8358,
284.07,350,4.8358,
286.98,350.5,4.8358,
289.9,351,4.8358,
292.82,351.5,4.835,
295.74,352,4.8347,
298.66,352.5,4.8344,
301.59,353,4.8336,
304.52,353.5,4.8334,
307.45,354,4.8334,
310.39,354.5,4.8334,
313.33,355,4.8334,
316.28,355.5,4.8334,
319.22,356,4.8334,
322.17,356.5,4.8343,
325.13,357,4.8338,
328.08,357.5,4.8325,
331.04,358,4.8321,
334,358.5,4.8321,
336.96,359,4.8321,
339.92,359.5,4.833,
342.89,360,4.8325,
345.86,360.5,4.833,
348.83,361,4.833,
351.8,361.5,4.8323,
354.77,362,4.8321,
357.74,362.5,4.832,
360.72,363,4.8304,
363.7,363.5,4.8297,
366.67,364,4.8295,
369.65,364.5,4.8296,
372.63,365,4.8296,
375.61,365.5,4.8297,
378.59,366,4.8308,
381.57,366.5,4.8301,
384.55,367,4.8292,
387.53,367.5,4.8291,
390.52,368,4.8281,
393.5,368.5,4.8277,
396.49,369,4.828,
399.48,369.5,4.8286,
402.46,370,4.8278,
405.45,370.5,4.8276,
408.44,371,4.8277,
411.43,371.5,4.8277,
414.42,372,4.8268,
417.41,372.5,4.8256,
420.41,373,4.826,
423.4,373.5,4.8264,
426.4,374,4.8261,
429.39,374.5,4.826,
432.39,375,4.826,
435.38,375.5,4.826,
438.38,376,4.8253,
441.37,376.5,4.8257,
444.37,377,4.826,
447.37,377.5,4.8258,
450.37,378,4.825,
453.37,378.5,4.8247,
456.37,379,4.8237,
459.36,379.5,4.8233,
462.36,380,4.8245,
465.36,380.5,4.825,
468.36,381,4.825,
471.36,381.5,4.8248,
474.36,382,4.824,
477.36,382.5,4.824,
480.36,383,4.8247,
483.36,383.5,4.825,
486.36,384,4.825,
489.35,384.5,4.825,
492.35,385,4.825,
495.34,385.5,4.8241,
498.34,386,4.8234,
501.34,386.5,4.8236,
504.34,387,4.8237,
507.34,387.5,4.8237,
510.34,388,4.8237,
513.35,388.5,4.8227,
516.35,389,4.8223,
519.35,389.5,4.8224,
522.35,390,4.8216,
525.35,390.5,4.8221,
528.35,391,4.8233,
531.36,391.5,4.8237,
534.36,392,4.8227,
537.37,392.5,4.8224,
540.37,393,4.8214,
543.37,393.5,4.821,
546.38,394,4.821,
549.39,394.5,4.822,
552.39,395,4.8223,
555.4,395.5,4.8223,
558.41,396,4.8223,
561.41,396.5,4.8233,
564.42,397,4.8227,
567.42,397.5,4.8223,
570.43,398,4.8216,
573.43,398.5,4.8211,
576.44,399,4.821,
579.44,399.5,4.821,
582.45,400,4.821,
585.46,400.5,4.821,
588.47,401,4.821,
591.47,401.5,4.8211,
594.48,402,4.8211,
597.48,402.5,4.821,
600.49,403,4.821,
603.5,403.5,4.821,
606.5,404,4.821,
609.51,404.5,4.821,
612.51,405,4.821,
615.51,405.5,4.8202,
618.51,406,4.8204,
621.52,406.5,4.8207,
624.52,407,4.82,
627.52,407.5,4.8197,
630.52,408,4.8197,
633.52,408.5,4.8205,
636.52,409,4.8219,
639.52,409.5,4.8223,
642.52,410,4.8233,
645.52,410.5,4.8246,
648.52,411,4.823,
651.52,411.5,4.8213,
654.52,412,4.8203,
657.53,412.5,4.8207,
660.53,413,4.8203,
663.52,413.5,4.8197,
666.52,414,4.8189,
669.52,414.5,4.8176,
672.51,415,4.8177,
675.51,415.5,4.8188,
678.51,416,4.8197,
681.51,416.5,4.819,
684.51,417,4.8185,
687.51,417.5,4.8186,
690.51,418,4.8195,
693.51,418.5,4.8199,
696.51,419,4.8189,
699.51,419.5,4.8185,
702.5,420,4.8192,
705.5,420.5,4.8196,
708.5,421,4.8186,
711.5,421.5,4.8182,
714.5,422,4.8187,
717.49,422.5,4.8189,
720.49,423,4.8189,
723.49,423.5,4.8185,
726.48,424,4.816,
729.48,424.5,4.8146,
732.48,425,4.8133,
735.47,425.5,4.8156,
738.46,426,4.817,
741.46,426.5,4.8181,
744.45,427,4.8184,
747.45,427.5,4.8183,
750.44,428,4.8174,
753.43,428.5,4.8162,
756.43,429,4.8158,
759.42,429.5,4.8158,
762.42,430,4.8158,
765.41,430.5,4.8158,
768.41,431,4.8168,
771.4,431.5,4.8162,
774.4,432,4.8158,
777.39,432.5,4.8148,
780.39,433,4.8134,
783.39,433.5,4.8131,
786.38,434,4.8148,
789.38,434.5,4.8157,
792.37,435,4.8158,
795.37,435.5,4.8148,
798.36,436,4.8144,
801.35,436.5,4.8144,
804.35,437,4.8135,
807.35,437.5,4.8131,
810.35,438,4.8131,
813.35,438.5,4.814,
816.35,439,4.8135,
819.34,439.5,4.8131,
822.34,440,4.8131,
825.34,440.5,4.8114,
828.34,441,4.8105,
831.34,441.5,4.8099,
834.34,442,4.8102,
837.34,442.5,4.8104,
840.34,443,4.8104,
843.34,443.5,4.8104,
846.34,444,4.8104,
849.34,444.5,4.8104,
852.35,445,4.8094,
855.35,445.5,4.8081,
858.35,446,4.8077,
861.35,446.5,4.8087,
864.36,447,4.8091,
867.36,447.5,4.8091,
870.37,448,4.8091,
873.37,448.5,4.8088,
876.37,449,4.808,
879.37,449.5,4.8067,
882.37,450,4.8064,
885.37,450.5,4.8064,
888.38,451,4.8064,
891.38,451.5,4.8057,
894.38,452,4.8054,
897.37,452.5,4.8059,
900.37,453,4.8058,
903.37,453.5,4.8048,
906.37,454,4.8049,
909.37,454.5,4.8053,
912.37,455,4.8063,
915.37,455.5,4.8058,
918.37,456,4.8044,
921.37,456.5,4.8038,
924.38,457,4.8032,
927.38,457.5,4.803,
930.38,458,4.8021,
933.39,458.5,4.8017,
936.39,459,4.8007,
939.39,459.5,4.8003,
942.39,460,4.8004,
945.39,460.5,4.8004,
948.39,461,4.8013,
951.39,461.5,4.8017,
954.39,462,4.8015,
957.39,462.5,4.8009,
960.39,463,4.8006,
963.39,463.5,4.7997,
966.39,464,4.7989,
969.4,464.5,4.7987,
972.4,465,4.7979,
975.4,465.5,4.7967,
978.4,466,4.7963,
981.39,466.5,4.7954,
984.4,467,4.795,
987.4,467.5,4.795,
990.4,468,4.7957,
993.4,468.5,4.7947,
996.4,469,4.7936,
999.4,469.5,4.7933,
1002.4,470,4.7917,
1005.4,470.5,4.791,
1008.4,471,4.7907,
1011.4,471.5,4.7906,
1014.4,472,4.7913,
1017.4,472.5,4.7907,
1020.4,473,4.7898,
1023.4,473.5,4.7891,
1026.4,474,4.7882,
1029.4,474.5,4.787,
1032.4,475,4.7866,
1035.4,475.5,4.7857,
1038.4,476,4.7852,
1041.4,476.5,4.7841,
1044.4,477,4.7827,
1047.4,477.5,4.7823,
1050.4,478,4.7804,
1053.4,478.5,4.7796,
1056.4,479,4.7791,
1059.4,479.5,4.7784,
1062.4,480,4.778,
1065.4,480.5,4.7772,
1068.4,481,4.7769,
1071.4,481.5,4.7769,
1074.4,482,4.7769,
1077.4,482.5,4.7744,
1080.4,483,4.7728,
1083.4,483.5,4.7716,
1086.4,484,4.7712,
1089.4,484.5,4.7707,
1092.4,485,4.7696,
1095.4,485.5,4.7677,
1098.4,486,4.7672,
1101.4,486.5,4.7663,
1104.4,487,4.7659,
1107.4,487.5,4.7651,
1110.4,488,4.7643,
1113.4,488.5,4.7627,
1116.4,489,4.7609,
1119.4,489.5,4.7602,
1122.4,490,4.7585,
1125.4,490.5,4.7578,
1128.4,491,4.7578,
1131.4,491.5,4.7569,
1134.4,492,4.7565,
1137.4,492.5,4.7542,
1140.4,493,4.7519,
1143.4,493.5,4.7498,
1146.4,494,4.7487,
1149.4,494.5,4.7478,
1152.4,495,4.7468,
1155.4,495.5,4.7463,
1158.4,496,4.7448,
1161.3,496.5,4.7437,
1164.3,497,4.7426,
1167.3,497.5,4.7412,
1170.3,498,4.7394,
1173.3,498.5,4.7384,
1176.3,499,4.7372,
1179.3,499.5,4.7359,
1182.3,500,4.7345,
1185.3,500.5,4.7332,
1188.3,501,4.7328,
1191.3,501.5,4.7319,
1194.3,502,4.7289,
1197.3,502.5,4.7268,
1200.3,503,4.7261,
1203.3,503.5,4.7251,
1206.3,504,4.7237,
1209.3,504.5,4.7229,
1212.3,505,4.7213,
1215.3,505.5,4.7197,
1218.3,506,4.7178,
1221.3,506.5,4.7161,
1224.3,507,4.7147,
1227.3,507.5,4.7133,
1230.3,508,4.712,
1233.3,508.5,4.7107,
1236.3,509,4.7093,
1239.3,509.5,4.7063,
1242.3,510,4.704,
1245.3,510.5,4.7017,
1248.3,511,4.6999,
1251.3,511.5,4.6986,
1254.3,512,4.6968,
1257.3,512.5,4.6944,
1260.3,513,4.6923,
1263.3,513.5,4.6905,
1266.3,514,4.6885,
1269.4,514.5,4.687,
1272.4,515,4.6844,
1275.4,515.5,4.6825,
1278.4,516,4.6809,
1281.4,516.5,4.6777,
1284.4,517,4.6754,
1287.4,517.5,4.6731,
1290.4,518,4.6713,
1293.4,518.5,4.6696,
1296.4,519,4.6671,
1299.4,519.5,4.664,
1302.4,520,4.661,
1305.4,520.5,4.6589,
1308.4,521,4.6568,
1311.4,521.5,4.6536,
1314.4,522,4.6508,
1317.4,522.5,4.6483,
1320.4,523,4.6459,
1323.4,523.5,4.6423,
1326.4,524,4.6392,
1329.4,524.5,4.6375,
1332.4,525,4.6343,
1335.4,525.5,4.6306,
1338.4,526,4.6273,
1341.4,526.5,4.6256,
1344.4,527,4.6229,
1347.4,527.5,4.6192,
1350.4,528,4.6168,
1353.4,528.5,4.6141,
1356.4,529,4.6108,
1359.4,529.5,4.6085,
1362.4,530,4.606,
1365.4,530.5,4.6025,
1368.4,531,4.5983,
1371.4,531.5,4.5951,
1374.4,532,4.5932,
1377.4,532.5,4.5894,
1380.4,533,4.586,
1383.4,533.5,4.5834,
1386.4,534,4.5807,
1389.4,534.5,4.5772,
1392.4,535,4.573,
1395.4,535.5,4.5686,
1398.4,536,4.5645,
1401.4,536.5,4.5615,
1404.4,537,4.559,
1407.4,537.5,4.5559,
1410.4,538,4.552,
1413.4,538.5,4.5487,
1416.4,539,4.5444,
1419.4,539.5,4.5397,
1422.4,540,4.5357,
1425.4,540.5,4.5317,
1428.4,541,4.5269,
1431.4,541.5,4.523,
1434.4,542,4.5196,
1437.4,542.5,4.5155,
1440.4,543,4.5109,
1443.4,543.5,4.5059,
1446.4,544,4.502,
1449.4,544.5,4.4984,
1452.4,545,4.4934,
1455.4,545.5,4.4888,
1458.4,546,4.4853,
1461.4,546.5,4.4813,
1464.4,547,4.4765,
1467.4,547.5,4.4719,
1470.4,548,4.4659,
1473.4,548.5,4.4601,
1476.4,549,4.456,
1479.4,549.5,4.4525,
1482.4,550,4.4472,
1485.4,550.5,4.4424,
1488.4,551,4.4375,
1491.4,551.5,4.4323,
1494.4,552,4.4269,
1497.4,552.5,4.4218,
1500.4,553,4.4163,
1503.4,553.5,4.4112,
1506.4,554,4.4058,
1509.4,554.5,4.4007,
1512.4,555,4.3955,
1515.4,555.5,4.3894,
1518.4,556,4.3835,
1521.4,556.5,4.3776,
1524.4,557,4.372,
1527.4,557.5,4.3669,
1530.4,558,4.361,
1533.4,558.5,4.3552,
1536.4,559,4.3495,
1539.4,559.5,4.3431,
1542.4,560,4.3365,
1545.4,560.5,4.3301,
1548.4,561,4.3233,
1551.4,561.5,4.3157,
1554.4,562,4.3091,
1557.4,562.5,4.3032,
1560.4,563,4.297,
1563.5,563.5,4.2904,
1566.5,564,4.2843,
1569.5,564.5,4.2782,
1572.5,565,4.2718,
1575.5,565.5,4.2648,
1578.5,566,4.2577,
1581.5,566.5,4.2493,
1584.5,567,4.2426,
1587.5,567.5,4.236,
1590.5,568,4.2286,
1593.5,568.5,4.2209,
1596.5,569,4.2131,
1599.5,569.5,4.2062,
1602.5,570,4.1979,
1605.5,570.5,4.1898,
1608.5,571,4.1827,
1611.5,571.5,4.1748,
1614.5,572,4.1666,
1617.5,572.5,4.1581,
1620.5,573,4.1501,
1623.5,573.5,4.1421,
1626.5,574,4.1344,
1629.5,574.5,4.1252,
1632.6,575,4.1158,
1635.6,575.5,4.1079,
1638.6,576,4.0999,
1641.6,576.5,4.0913,
1644.6,577,4.0827,
1647.6,577.5,4.0742,
1650.6,578,4.066,
1653.6,578.5,4.0573,
1656.6,579,4.0479,
1659.6,579.5,4.0388,
1662.6,580,4.0298,
1665.6,580.5,4.0204,
1668.6,581,4.011,
1671.6,581.5,4.0009,
1674.6,582,3.9917,
1677.6,582.5,3.9821,
1680.6,583,3.9728,
1683.6,583.5,3.9632,
1686.6,584,3.9532,
1689.6,584.5,3.9431,
1692.6,585,3.9338,
1695.6,585.5,3.9225,
1698.6,586,3.9117,
1701.6,586.5,3.9021,
1704.6,587,3.8911,
1707.6,587.5,3.8807,
1710.6,588,3.8696,
1713.6,588.5,3.8593,
1716.6,589,3.8487,
1719.6,589.5,3.8395,
1722.6,590,3.8284,
1725.6,590.5,3.8167,
1728.6,591,3.8051,
1731.6,591.5,3.7939,
1734.6,592,3.7827,
1737.6,592.5,3.772,
1740.6,593,3.7607,
1743.6,593.5,3.7496,
1746.6,594,3.7378,
1749.6,594.5,3.7254,
1752.6,595,3.7139,
1755.6,595.5,3.7017,
1758.6,596,3.6902,
1761.6,596.5,3.678,
1764.6,597,3.6655,
1767.6,597.5,3.6535,
1770.6,598,3.6415,
1773.6,598.5,3.6284,
1776.6,599,3.6161,
1779.6,599.5,3.6042,
1782.6,600,3.5911,
1785.6,600.5,3.5776,
1788.6,601,3.5647,
1791.6,601.5,3.5524,
1794.6,602,3.5393,
1797.6,602.5,3.5254,
1800.6,603,3.5119,
1803.6,603.5,3.4993,
1806.6,604,3.4867,
1809.6,604.5,3.4735,
1812.7,605,3.4601,
1815.7,605.5,3.4471,
1818.7,606,3.4334,
1821.7,606.5,3.4201,
1824.7,607,3.4063,
1827.7,607.5,3.3926,
1830.7,608,3.3784,
1833.7,608.5,3.3635,
1836.7,609,3.3482,
1839.7,609.5,3.3347,
1842.7,610,3.3209,
1845.7,610.5,3.306,
1848.7,611,3.2906,
1851.7,611.5,3.2756,
1854.7,612,3.2611,
1857.7,612.5,3.246,
1860.7,613,3.2316,
1863.7,613.5,3.2181,
1866.7,614,3.2032,
1869.7,614.5,3.1873,
1872.7,615,3.1722,
1875.7,615.5,3.1574,
1878.7,616,3.1417,
1881.7,616.5,3.1256,
1884.7,617,3.1099,
1887.7,617.5,3.0947,
1890.7,618,3.0789,
1893.7,618.5,3.0621,
1896.7,619,3.0469,
1899.7,619.5,3.0319,
1902.7,620,3.0162,
1905.7,620.5,2.9998,
1908.7,621,2.9835,
1911.7,621.5,2.9669,
1914.7,622,2.9512,
1917.7,622.5,2.933,
1920.7,623,2.915,
1923.7,623.5,2.8981,
1926.7,624,2.8811,
1929.7,624.5,2.8637,
1932.7,625,2.8469,
1935.7,625.5,2.8301,
1938.7,626,2.8137,
1941.7,626.5,2.7946,
1944.7,627,2.7738,
1947.8,627.5,2.756,
1950.8,628,2.7397,
1953.8,628.5,2.721,
1956.8,629,2.702,
1959.8,629.5,2.6835,
1962.8,630,2.6638,
1965.8,630.5,2.6443,
1968.8,631,2.6241,
1971.8,631.5,2.6054,
1974.8,632,2.5852,
1977.8,632.5,2.5653,
1980.8,633,2.5445,
1983.8,633.5,2.5237,
1986.8,634,2.5028,
1989.8,634.5,2.4806,
1992.8,635,2.4605,
1995.8,635.5,2.4407,
1998.8,636,2.4197,
2001.8,636.5,2.3974,
2004.8,637,2.3772,
2007.8,637.5,2.3553,
2010.8,638,2.3307,
2013.8,638.5,2.3068,
2016.9,639,2.2832,
2019.9,639.5,2.2609,
2022.9,640,2.2386,
2025.9,640.5,2.2148,
2028.9,641,2.1918,
2031.9,641.5,2.1688,
2034.9,642,2.1449,
2037.9,642.5,2.1193,
2040.9,643,2.0948,
2043.9,643.5,2.0717,
2046.9,644,2.0462,
2049.9,644.5,2.0199,
2052.9,645,1.9966,
2055.9,645.5,1.9733,
2058.9,646,1.9488,
2061.9,646.5,1.9241,
2064.9,647,1.8994,
2067.9,647.5,1.8761,
2070.9,648,1.8517,
2073.9,648.5,1.8258,
2076.9,649,1.8015,
2079.9,649.5,1.7777,
2082.9,650,1.7535,
2085.9,650.5,1.73,
2088.9,651,1.7083,
2091.8,651.5,1.6873,
2094.8,652,1.6659,
2097.8,652.5,1.644,
2100.8,653,1.6235,
2103.8,653.5,1.6032,
2106.8,654,1.5833,
2109.8,654.5,1.5638,
2112.8,655,1.546,
2115.8,655.5,1.5293,
2118.7,656,1.5126,
2121.7,656.5,1.4948,
2124.7,657,1.4787,
2127.7,657.5,1.4644,
2130.7,658,1.4506,
2133.7,658.5,1.4369,
2136.7,659,1.4245,
2139.7,659.5,1.4137,
2142.7,660,1.4028,
2145.6,660.5,1.3922,
2148.6,661,1.3826,
2151.6,661.5,1.3747,
2154.6,662,1.367,
2157.6,662.5,1.3599,
2160.6,663,1.3539,
2163.6,663.5,1.3485,
2166.6,664,1.3429,
2169.6,664.5,1.3374,
2172.6,665,1.3318,
2175.6,665.5,1.3273,
2178.6,666,1.3234,
2181.7,666.5,1.32,
2184.7,667,1.3171,
2187.7,667.5,1.3147,
2190.7,668,1.3118,
2193.7,668.5,1.309,
2196.7,669,1.3064,
2199.7,669.5,1.3041,
2202.7,670,1.3015,
2205.7,670.5,1.2985,
2208.8,671,1.2951,
2211.8,671.5,1.2923,
2214.8,672,1.2896,
2217.8,672.5,1.2876,
2220.8,673,1.2857,
2223.8,673.5,1.2834,
2226.8,674,1.2817,
2229.8,674.5,1.2791,
2232.8,675,1.276,
2235.8,675.5,1.2732,
2238.8,676,1.2702,
2241.8,676.5,1.2683,
2244.9,677,1.2669,
2247.9,677.5,1.2633,
2250.9,678,1.2621,
2253.9,678.5,1.2606,
2256.9,679,1.2587,
2259.9,679.5,1.2561,
2262.9,680,1.2537,
2265.9,680.5,1.2525,
2268.9,681,1.2502,
2271.9,681.5,1.2481,
2274.9,682,1.2464,
2277.9,682.5,1.243,
2280.9,683,1.2408,
2283.9,683.5,1.2393,
2286.9,684,1.2387,
2289.9,684.5,1.2368,
2292.9,685,1.2349,
2295.9,685.5,1.234,
2298.9,686,1.2317,
2301.9,686.5,1.2291,
2304.9,687,1.2262,
2307.9,687.5,1.2237,
2310.9,688,1.2213,
2313.9,688.5,1.2197,
2316.9,689,1.2183,
2319.9,689.5,1.2165,
2322.9,690,1.2152,
2325.9,690.5,1.2135,
2328.9,691,1.2116,
2331.9,691.5,1.2099,
2334.9,692,1.2083,
2337.9,692.5,1.2056,
2340.9,693,1.2044,
2343.9,693.5,1.2025,
2346.9,694,1.2003,
2349.9,694.5,1.1979,
2352.9,695,1.1962,
2355.9,695.5,1.1935,
2358.9,696,1.1915,
2361.9,696.5,1.1894,
2364.9,697,1.1873,
2367.9,697.5,1.1842,
2370.9,698,1.1822,
2373.9,698.5,1.1815,
2376.9,699,1.1815,
2379.9,699.5,1.1808,
2382.9,700,1.1807,
2386,700.5,1.179,
2389,701,1.1759,
2392,701.5,1.1721,
2395,702,1.17,
2398,702.5,1.1687,
2401,703,1.1662,
2404,703.5,1.1633,
2407,704,1.1617,
2410,704.5,1.1603,
2413,705,1.1603,
2416,705.5,1.1598,
2419,706,1.1577,
2422,706.5,1.1559,
2425,707,1.1545,
2428,707.5,1.152,
2431,708,1.1492,
2434,708.5,1.1464,
2437,709,1.1435,
2440,709.5,1.1416,
2443,710,1.1402,
2446,710.5,1.1374,
2449,711,1.1355,
2452,711.5,1.1336,
2455,712,1.1338,
2458,712.5,1.1324,
2461,713,1.1305,
2464,713.5,1.1271,
2467,714,1.1247,
2470,714.5,1.1231,
2473,715,1.1213,
2476,715.5,1.1193,
2479,716,1.1178,
2482,716.5,1.1162,
2485,717,1.1146,
2488,717.5,1.1121,
2491,718,1.1103,
2494,718.5,1.1092,
2497,719,1.1077,
2500,719.5,1.106,
2503,720,1.1049,
2506,720.5,1.1043,
2509,721,1.1031,
2512,721.5,1.102,
2515,722,1.1005,
2518,722.5,1.0991,
2521,723,1.0985,
2524,723.5,1.0957,
2527,724,1.0936,
2530,724.5,1.0922,
2533,725,1.0909,
2536,725.5,1.0895,
2539,726,1.0882,
2542,726.5,1.0859,
2545,727,1.0841,
2548,727.5,1.0825,
2551,728,1.0813,
2554,728.5,1.081,
2557,729,1.0801,
2560,729.5,1.0786,
2563,730,1.0773,
2566,730.5,1.0759,
2569,731,1.0743,
2572,731.5,1.0719,
2575,732,1.0702,
2578,732.5,1.0688,
2581,733,1.0659,
2584,733.5,1.0634,
2587,734,1.0622,
2590,734.5,1.0628,
2593,735,1.0633,
2596,735.5,1.0617,
2599,736,1.0598,
2602,736.5,1.0579,
2605,737,1.0556,
2608,737.5,1.0549,
2611,738,1.0549,
2614,738.5,1.054,
2617,739,1.0527,
2620,739.5,1.0505,
2623,740,1.0487,
2626,740.5,1.0477,
2629,741,1.0465,
2632,741.5,1.0458,
2635,742,1.0447,
2638.1,742.5,1.0433,
2641.1,743,1.0418,
2644.1,743.5,1.0405,
2647.1,744,1.0383,
2650.1,744.5,1.0366,
2653.1,745,1.0362,
2656.1,745.5,1.0351,
2659.1,746,1.0329,
2662.1,746.5,1.0308,
2665.1,747,1.0301,
2668.1,747.5,1.0293,
2671.1,748,1.028,
2674.1,748.5,1.0283,
2677.1,749,1.0277,
2680.1,749.5,1.0267,
2683.1,750,1.0261,
2686.1,750.5,1.0246,
2689.1,751,1.0216,
2692.1,751.5,1.0194,
2695.1,752,1.0189,
2698.1,752.5,1.019,
2701.1,753,1.018,
2704.1,753.5,1.0166,
2707.1,754,1.0154,
2710.1,754.5,1.0153,
2713.1,755,1.0148,
2716.1,755.5,1.0145,
2719.1,756,1.0136,
2722.1,756.5,1.0113,
2725.1,757,1.0096,
2728.1,757.5,1.0087,
2731.1,758,1.0082,
2734.1,758.5,1.0079,
2737.1,759,1.0077,
2740.1,759.5,1.0069,
2743.1,760,1.0056,
2746.1,760.5,1.0042,
2749.1,761,1.0039,
2752.1,761.5,1.0029,
2755.1,762,1.0015,
2758.1,762.5,1.0013,
2761.1,763,1.001,
2764.1,763.5,1.0009,
2767.1,764,0.9999,
2770.1,764.5,0.9985,
2773.1,765,0.998,
2776.1,765.5,0.9971,
2779.1,766,0.9967,
2782.1,766.5,0.9958,
2785.1,767,0.9945,
2788.1,767.5,0.9933,
2791.1,768,0.993,
2794.1,768.5,0.9931,
2797.1,769,0.9911,
2800.1,769.5,0.9895,
2803.1,770,0.9886,
2806.1,770.5,0.9879,
2809.1,771,0.9868,
2812.1,771.5,0.9873,
2815.1,772,0.9867,
2818.1,772.5,0.9853,
2821.1,773,0.9849,
2824.1,773.5,0.9839,
2827.1,774,0.9826,
2830.1,774.5,0.9822,
2833.1,775,0.9812,
2836.1,775.5,0.9808,
2839.1,776,0.9809,
2842.1,776.5,0.9799,
2845.1,777,0.9786,
2848.1,777.5,0.9782,
2851.1,778,0.9772,
2854.1,778.5,0.9758,
2857.1,779,0.9737,
2860.1,779.5,0.9729,
2863.1,780,0.9722,
2866.1,780.5,0.9726,
2869.1,781,0.9719,
2872.1,781.5,0.9715,
2875.1,782,0.9705,
2878.1,782.5,0.971,
2881.1,783,0.9705,
2884.1,783.5,0.9692,
2887.1,784,0.9678,
2890.1,784.5,0.9664,
2893.1,785,0.9661,
2896.1,785.5,0.9652,
2899.1,786,0.9638,
2902.1,786.5,0.9634,
2905.1,787,0.9634,
2908.1,787.5,0.9634,
2911.1,788,0.9625,
2914.2,788.5,0.961,
2917.2,789,0.9614,
2920.2,789.5,0.9601,
2923.2,790,0.9584,
2926.2,790.5,0.9581,
2929.2,791,0.9578,
2932.2,791.5,0.958,
2935.2,792,0.9571,
2938.2,792.5,0.957,
2941.2,793,0.9575,
2944.2,793.5,0.957,
2947.2,794,0.9559,
2950.2,794.5,0.9544,
2953.2,795,0.9547,
2956.2,795.5,0.9544,
2959.2,796,0.9541,
2962.2,796.5,0.9541,
2965.2,797,0.9532,
2968.1,797.5,0.9515,
2971.1,798,0.9494,
2974.1,798.5,0.9496,
2977.1,799,0.9503,
2980.1,799.5,0.9501,
2983.1,800,0.9491,
2986.1,800.5,0.9477,
2989.1,801,0.9472,
2992.1,801.5,0.9459,
2995.1,802,0.9454,
2998.1,802.5,0.9463,
3001.1,803,0.946,
3004.1,803.5,0.9454,
3007.1,804,0.9454,
3010.1,804.5,0.9446,
3013.1,805,0.9443,
3016.1,805.5,0.9441,
3019.1,806,0.9431,
3022.1,806.5,0.9436,
3025.1,807,0.9431,
3028.1,807.5,0.9417,
3031.1,808,0.9403,
3034.1,808.5,0.9409,
3037.1,809,0.9414,
3040.1,809.5,0.9394,
3043.1,810,0.9396,
3046.1,810.5,0.9391,
3049.1,811,0.9378,
3052.1,811.5,0.9369,
3055.1,812,0.9363,
3058.1,812.5,0.9366,
3061.1,813,0.9358,
3064.1,813.5,0.9354,
3067.1,814,0.9354,
3070.1,814.5,0.9352,
3073.2,815,0.9343,
3076.2,815.5,0.9345,
3079.2,816,0.9337,
3082.2,816.5,0.9341,
3085.2,817,0.9337,
3088.2,817.5,0.9327,
3091.1,818,0.9322,
3094.1,818.5,0.9321,
3097.1,819,0.9311,
3100.1,819.5,0.9306,
3103.1,820,0.9297,
3106.1,820.5,0.9284,
3109.1,821,0.928,
3112.1,821.5,0.9271,
3115.1,822,0.9267,
3118.1,822.5,0.9265,
3121.1,823,0.9257,
3124.1,823.5,0.9244,
3127.1,824,0.924,
3130.1,824.5,0.9236,
3133.1,825,0.9229,
3136.1,825.5,0.9227,
3139.1,826,0.9218,
3142.1,826.5,0.9205,
3145.1,827,0.92,
3148.1,827.5,0.92,
3151.1,828,0.92,
3154.2,828.5,0.9194,
3157.2,829,0.9178,
3160.2,829.5,0.9172,
3163.2,830,0.9172,
3166.2,830.5,0.9169,
3169.2,831,0.9171,
3172.2,831.5,0.9163,
3175.2,832,0.9159,
3178.2,832.5,0.9156,
3181.2,833,0.9146,
3184.2,833.5,0.9133,
3187.2,834,0.9128,
3190.2,834.5,0.9133,
3193.2,835,0.9133,
3196.2,835.5,0.9125,
3199.2,836,0.9112,
3202.2,836.5,0.9109,
3205.2,837,0.9099,
3208.2,837.5,0.9101,
3211.2,838,0.9098,
3214.2,838.5,0.9086,
3217.2,839,0.9082,
3220.2,839.5,0.9072,
3223.2,840,0.9068,
3226.2,840.5,0.9065,
3229.2,841,0.9048,
3232.2,841.5,0.9051,
3235.2,842,0.9055,
3238.2,842.5,0.9065,
3241.2,843,0.9055,
3244.2,843.5,0.9037,
3247.2,844,0.9023,
3250.2,844.5,0.9019,
3253.2,845,0.9018,
3256.2,845.5,0.9018,
3259.2,846,0.9013,
3262.2,846.5,0.9008,
3265.2,847,0.901,
3268.2,847.5,0.9019,
3271.2,848,0.9009,
3274.2,848.5,0.9009,
3277.2,849,0.901,
3280.2,849.5,0.901,
3283.2,850,0.9001,
3286.2,850.5,0.8982,
3289.2,851,0.8972,
3292.2,851.5,0.897,
3295.2,852,0.8971,
3298.2,852.5,0.8971,
3301.2,853,0.8951,
3304.2,853.5,0.8943,
3307.2,854,0.8943,
3310.2,854.5,0.8944,
3313.2,855,0.8935,
3316.2,855.5,0.893,
3319.1,856,0.8928,
3322.1,856.5,0.8929,
3325.1,857,0.8939,
3328.1,857.5,0.8934,
3331.1,858,0.893,
3334.1,858.5,0.893,
3337.1,859,0.8921,
3340.1,859.5,0.8908,
3343.1,860,0.8894,
3346.1,860.5,0.8882,
3349.1,861,0.8894,
3352.1,861.5,0.8906,
3355.1,862,0.8908,
3358.1,862.5,0.8898,
3361.1,863,0.8885,
3364.1,863.5,0.8881,
3367.1,864,0.8871,
3370.1,864.5,0.8863,
3373.1,865,0.8866,
3376.1,865.5,0.8856,
3379.1,866,0.8844,
3382.1,866.5,0.884,
3385.1,867,0.884,
3388.1,867.5,0.883,
3391.1,868,0.8826,
3394.1,868.5,0.8814,
3397.1,869,0.8809,
3400.1,869.5,0.881,
3403.1,870,0.88,
3406.1,870.5,0.8791,
3409.1,871,0.8789,
3412.1,871.5,0.8789,
3415.1,872,0.878,
3418.2,872.5,0.8774,

File: Wood/Calibration_Data/NIST/NIST_Wood_STA_N2_10K_R2.csv
Time (s),Temperature (K),Mass (mg),Heat Flow Rate (W/g)
0,303,4.882,-0.0015
18.423,303.5,4.7972,0.0167
30.421,304,4.7636,0.0418
35.741,304.5,4.7648,0.0656
40.008,305,4.7656,0.0873
43.714,305.5,4.7658,0.1073
47.067,306,4.7661,0.1256
50.175,306.5,4.7674,0.1423
53.103,307,4.7685,0.1576
55.898,307.5,4.7682,0.1718
58.593,308,4.7681,0.1849
61.211,308.5,4.7679,0.1968
63.769,309,4.7683,0.2076
66.282,309.5,4.7681,0.2177
68.76,310,4.7681,0.2269
71.211,310.5,4.7677,0.235
73.646,311,4.7676,0.2425
76.068,311.5,4.7675,0.2494
78.482,312,4.7681,0.2553
80.896,312.5,4.7683,0.2602
83.311,313,4.7691,0.2646
85.73,313.5,4.768,0.2685
88.158,314,4.7669,0.2714
90.597,314.5,4.7673,0.2738
93.048,315,4.7682,0.2758
95.514,315.5,4.7691,0.2772
97.995,316,4.7692,0.2783
100.49,316.5,4.7692,0.2789
103.01,317,4.7689,0.2792
105.55,317.5,4.7689,0.2796
108.1,318,4.7688,0.2795
110.68,318.5,4.7689,0.279
113.27,319,4.7692,0.2788
115.87,319.5,4.7691,0.2782
118.5,320,4.769,0.2776
121.13,320.5,4.7698,0.2771
123.78,321,4.7693,0.2765
126.44,321.5,4.7688,0.2762
129.12,322,4.769,0.2756
131.8,322.5,4.7695,0.2753
134.5,323,4.7686,0.2749
137.2,323.5,4.7674,0.2749
139.9,324,4.7674,0.2748
142.61,324.5,4.7674,0.2749
145.32,325,4.7675,0.275
148.04,325.5,4.7672,0.2749
150.76,326,4.7674,0.2753
153.48,326.5,4.7676,0.2758
156.21,327,4.7677,0.2764
158.93,327.5,4.7677,0.2769
161.65,328,4.7677,0.2778
164.38,328.5,4.7677,0.2785
167.11,329,4.7667,0.2792
169.83,329.5,4.7672,0.2801
172.55,330,4.7676,0.2809
175.28,330.5,4.7667,0.2818
178,331,4.7668,0.2827
180.73,331.5,4.7675,0.2835
183.45,332,4.7677,0.2844
186.18,332.5,4.7677,0.2854
188.91,333,4.7687,0.286
191.64,333.5,4.7681,0.2869
194.38,334,4.7667,0.2878
197.12,334.5,4.7673,0.2886
199.86,335,4.7677,0.2896
202.61,335.5,4.7677,0.2902
205.35,336,4.7677,0.2909
208.11,336.5,4.7677,0.2916
210.86,337,4.7686,0.292
213.62,337.5,4.768,0.2927
216.39,338,4.7677,0.2935
219.17,338.5,4.7677,0.2943
221.95,339,4.7676,0.2949
224.73,339.5,4.7676,0.2952
227.53,340,4.7677,0.296
230.33,340.5,4.7667,0.2966
233.13,341,4.7663,0.2972
235.94,341.5,4.7663,0.2978
238.76,342,4.7663,0.2982
241.58,342.5,4.7661,0.299
244.41,343,4.7653,0.2995
247.25,343.5,4.765,0.2999
250.09,344,4.7659,0.3006
252.94,344.5,4.7654,0.3011
255.79,345,4.765,0.3017
258.65,345.5,4.765,0.3024
261.51,346,4.766,0.3029
264.38,346.5,4.7663,0.3037
267.26,347,4.7644,0.3041
270.14,347.5,4.7636,0.3048
273.03,348,4.7637,0.3054
275.92,348.5,4.7637,0.3058
278.82,349,4.7627,0.3064
281.72,349.5,4.7633,0.3071
284.62,350,4.7627,0.3076
287.53,350.5,4.7623,0.3081
290.44,351,4.7623,0.3087
293.36,351.5,4.7623,0.3093
296.28,352,4.7628,0.3098
299.21,352.5,4.7627,0.3102
302.14,353,4.7619,0.3108
305.07,353.5,4.7617,0.3113
308,354,4.7616,0.3116
310.94,354.5,4.7609,0.3121
313.88,355,4.7606,0.3123
316.82,355.5,4.7606,0.3127
319.77,356,4.7604,0.313
322.72,356.5,4.7604,0.3132
325.67,357,4.7608,0.3133
328.63,357.5,4.7619,0.3134
331.58,358,4.7623,0.3136
334.54,358.5,4.7614,0.3135
337.51,359,4.761,0.3133
340.47,359.5,4.76,0.3133
343.43,360,4.7596,0.3132
346.4,360.5,4.7596,0.313
349.36,361,4.7587,0.3127
352.34,361.5,4.7583,0.3124
355.31,362,4.759,0.312
358.28,362.5,4.7587,0.3116
361.25,363,4.7582,0.3112
364.23,363.5,4.7573,0.3106
367.2,364,4.7569,0.3102
370.18,364.5,4.758,0.3096
373.16,365,4.7583,0.309
376.15,365.5,4.7583,0.3085
379.13,366,4.7582,0.3079
382.11,366.5,4.7573,0.3071
385.1,367,4.7575,0.3062
388.08,367.5,4.7581,0.3053
391.07,368,4.7583,0.3047
394.05,368.5,4.7573,0.3041
397.03,369,4.757,0.3032
400.02,369.5,4.757,0.3024
403,370,4.757,0.3015
405.99,370.5,4.757,0.3007
408.98,371,4.757,0.2997
411.97,371.5,4.7569,0.2988
414.96,372,4.756,0.2978
417.95,372.5,4.7566,0.2971
420.94,373,4.757,0.2962
423.93,373.5,4.7565,0.2951
426.92,374,4.7558,0.2942
429.91,374.5,4.7566,0.293
432.9,375,4.7574,0.2922
435.9,375.5,4.7581,0.2913
438.89,376,4.7574,0.2905
441.88,376.5,4.757,0.2894
444.88,377,4.756,0.2883
447.87,377.5,4.7566,0.2874
450.87,378,4.756,0.2866
453.87,378.5,4.7556,0.2857
456.86,379,4.7557,0.2849
459.86,379.5,4.7547,0.2839
462.85,380,4.7552,0.2832
465.85,380.5,4.7556,0.2826
468.85,381,4.7556,0.2819
471.84,381.5,4.7556,0.2813
474.84,382,4.7556,0.2804
477.84,382.5,4.7556,0.2798
480.84,383,4.7556,0.2791
483.84,383.5,4.7566,0.2785
486.84,384,4.756,0.2781
489.83,384.5,4.7556,0.2777
492.83,385,4.7558,0.2773
495.83,385.5,4.7551,0.2768
498.83,386,4.7549,0.2764
501.84,386.5,4.755,0.2761
504.84,387,4.7559,0.276
507.84,387.5,4.7557,0.2754
510.84,388,4.7551,0.2752
513.83,388.5,4.7554,0.2749
516.83,389,4.7548,0.2747
519.83,389.5,4.7543,0.2745
522.83,390,4.7553,0.2744
525.83,390.5,4.7547,0.2742
528.83,391,4.7543,0.2742
531.83,391.5,4.7543,0.2738
534.83,392,4.7552,0.2735
537.83,392.5,4.7547,0.2734
540.84,393,4.7543,0.2733
543.84,393.5,4.7548,0.2734
546.85,394,4.755,0.2733
549.85,394.5,4.7555,0.2732
552.86,395,4.7547,0.2731
555.86,395.5,4.7543,0.2732
558.87,396,4.7543,0.273
561.88,396.5,4.7543,0.2728
564.88,397,4.7543,0.2731
567.89,397.5,4.7543,0.2731
570.9,398,4.7548,0.2731
573.9,398.5,4.7545,0.2731
576.91,399,4.7543,0.2733
579.91,399.5,4.7552,0.2734
582.92,400,4.7556,0.2735
585.92,400.5,4.7549,0.2735
588.92,401,4.7553,0.2738
591.93,401.5,4.7556,0.2739
594.93,402,4.7547,0.274
597.94,402.5,4.7543,0.2744
600.94,403,4.7533,0.2747
603.95,403.5,4.753,0.2748
606.95,404,4.7529,0.2749
609.95,404.5,4.7549,0.275
612.96,405,4.7551,0.2752
615.96,405.5,4.7545,0.2755
618.96,406,4.754,0.2759
621.97,406.5,4.7532,0.2763
624.97,407,4.7537,0.2761
627.97,407.5,4.7542,0.2766
630.98,408,4.7535,0.277
633.98,408.5,4.754,0.2773
636.98,409,4.7543,0.2776
639.99,409.5,4.7543,0.278
642.99,410,4.7543,0.2786
645.99,410.5,4.7543,0.2788
648.99,411,4.7533,0.2793
651.99,411.5,4.7529,0.2796
654.99,412,4.753,0.28
657.99,412.5,4.7537,0.2804
660.99,413,4.7535,0.2809
663.99,413.5,4.7533,0.2815
666.99,414,4.7533,0.2818
670,414.5,4.7533,0.2825
673,415,4.7533,0.2829
676,415.5,4.7521,0.2834
679,416,4.7526,0.2839
682,416.5,4.753,0.2843
685,417,4.7529,0.2849
688,417.5,4.752,0.2857
691,418,4.7506,0.2863
693.99,418.5,4.7503,0.2867
696.99,419,4.7503,0.2875
699.99,419.5,4.7503,0.2881
702.98,420,4.7503,0.2888
705.98,420.5,4.7503,0.2893
708.97,421,4.7519,0.2901
711.96,421.5,4.7526,0.2911
714.96,422,4.7519,0.2918
717.96,422.5,4.7514,0.2925
720.95,423,4.7513,0.2932
723.95,423.5,4.7513,0.294
726.94,424,4.7522,0.2949
729.93,424.5,4.7526,0.2957
732.93,425,4.7526,0.2967
735.92,425.5,4.7526,0.2974
738.91,426,4.7526,0.2982
741.91,426.5,4.7526,0.2993
744.9,427,4.7536,0.3
747.9,427.5,4.753,0.301
750.89,428,4.7526,0.3021
753.89,428.5,4.7516,0.3033
756.88,429,4.7508,0.3043
759.88,429.5,4.7501,0.3055
762.87,430,4.7509,0.3066
765.86,430.5,4.7513,0.3078
768.86,431,4.7516,0.3092
771.85,431.5,4.7524,0.3103
774.85,432,4.7526,0.3115
777.84,432.5,4.7516,0.3129
780.84,433,4.7513,0.3142
783.83,433.5,4.7513,0.3157
786.83,434,4.7512,0.3169
789.82,434.5,4.7503,0.3181
792.82,435,4.7499,0.3192
795.81,435.5,4.7509,0.3204
798.81,436,4.7513,0.3215
801.8,436.5,4.7511,0.3221
804.8,437,4.7503,0.3231
807.8,437.5,4.7499,0.3241
810.79,438,4.7499,0.3248
813.79,438.5,4.7499,0.3257
816.79,439,4.7496,0.3264
819.79,439.5,4.7488,0.3269
822.78,440,4.7496,0.3277
825.79,440.5,4.7499,0.3285
828.79,441,4.7499,0.3292
831.79,441.5,4.7496,0.3299
834.79,442,4.7493,0.3305
837.79,442.5,4.7488,0.3312
840.78,443,4.7477,0.3318
843.78,443.5,4.7473,0.3325
846.78,444,4.7472,0.3334
849.78,444.5,4.7474,0.334
852.79,445,4.748,0.3346
855.79,445.5,4.7485,0.3355
858.8,446,4.7486,0.3364
861.8,446.5,4.7476,0.337
864.8,447,4.7472,0.3377
867.8,447.5,4.7472,0.3385
870.81,448,4.7463,0.3392
873.81,448.5,4.7463,0.34
876.81,449,4.7461,0.3408
879.82,449.5,4.7459,0.3414
882.82,450,4.7459,0.3424
885.82,450.5,4.7449,0.3429
888.82,451,4.7446,0.3439
891.83,451.5,4.7446,0.3447
894.83,452,4.7446,0.3453
897.84,452.5,4.7446,0.3461
900.84,453,4.7444,0.347
903.85,453.5,4.7436,0.3479
906.85,454,4.7432,0.3489
909.85,454.5,4.7425,0.3496
912.86,455,4.7422,0.3503
915.86,455.5,4.7418,0.3514
918.87,456,4.7409,0.3524
921.87,456.5,4.7405,0.3532
924.87,457,4.7406,0.3541
927.87,457.5,4.7396,0.355
930.87,458,4.7392,0.3557
933.87,458.5,4.7392,0.3564
936.87,459,4.7392,0.3575
939.87,459.5,4.7401,0.3583
942.88,460,4.7396,0.3591
945.88,460.5,4.7395,0.3595
948.88,461,4.7396,0.3602
951.88,461.5,4.7377,0.3608
954.88,462,4.7369,0.3615
957.88,462.5,4.7361,0.3621
960.88,463,4.7359,0.3627
963.88,463.5,4.7352,0.3632
966.88,464,4.7349,0.364
969.88,464.5,4.7358,0.3649
972.89,465,4.7362,0.3656
975.89,465.5,4.735,0.3663
978.89,466,4.7345,0.367
981.89,466.5,4.7326,0.3678
984.88,467,4.7318,0.3686
987.88,467.5,4.7309,0.3696
990.88,468,4.7305,0.3704
993.88,468.5,4.7305,0.3714
996.88,469,4.7305,0.3722
999.88,469.5,4.7305,0.3731
1002.9,470,4.7301,0.374
1005.9,470.5,4.7294,0.3752
1008.9,471,4.7282,0.3761
1011.9,471.5,4.7278,0.377
1014.9,472,4.7279,0.3776
1017.9,472.5,4.7262,0.3787
1020.9,473,4.7253,0.3798
1023.9,473.5,4.7243,0.3806
1026.9,474,4.7239,0.3813
1029.9,474.5,4.7238,0.3822
1032.9,475,4.7232,0.3829
1035.9,475.5,4.7226,0.3837
1038.9,476,4.7215,0.3845
1041.9,476.5,4.72,0.3856
1044.9,477,4.7184,0.3866
1047.9,477.5,4.7171,0.3875
1050.9,478,4.7168,0.3883
1053.9,478.5,4.7168,0.389
1056.9,479,4.7152,0.3901
1059.9,479.5,4.7142,0.3911
1062.9,480,4.7131,0.3918
1065.9,480.5,4.7128,0.3927
1068.9,481,4.7118,0.3936
1071.9,481.5,4.7114,0.3944
1074.9,482,4.7105,0.3952
1077.9,482.5,4.7101,0.3961
1080.9,483,4.7101,0.3967
1083.8,483.5,4.7091,0.3976
1086.8,484,4.7068,0.3984
1089.8,484.5,4.706,0.3989
1092.8,485,4.7051,0.3997
1095.8,485.5,4.7046,0.4006
1098.8,486,4.7037,0.4016
1101.8,486.5,4.7024,0.4024
1104.8,487,4.702,0.4029
1107.8,487.5,4.7002,0.4037
1110.8,488,4.6984,0.4044
1113.8,488.5,4.6971,0.405
1116.8,489,4.6956,0.4057
1119.8,489.5,4.6935,0.4066
1122.8,490,4.6918,0.407
1125.8,490.5,4.6913,0.4076
1128.8,491,4.6905,0.4084
1131.8,491.5,4.69,0.4089
1134.8,492,4.689,0.4094
1137.8,492.5,4.6875,0.4099
1140.8,493,4.6863,0.4105
1143.8,493.5,4.6849,0.411
1146.8,494,4.6835,0.4116
1149.8,494.5,4.6818,0.4121
1152.8,495,4.6806,0.4127
1155.8,495.5,4.6794,0.4132
1158.8,496,4.6787,0.4137
1161.8,496.5,4.6779,0.4143
1164.8,497,4.6757,0.4147
1167.8,497.5,4.6741,0.4151
1170.8,498,4.6721,0.4157
1173.8,498.5,4.6702,0.416
1176.8,499,4.6696,0.4166
1179.8,499.5,4.6685,0.4171
1182.8,500,4.6673,0.4175
1185.8,500.5,4.666,0.4181
1188.8,501,4.6637,0.4183
1191.8,501.5,4.663,0.4187
1194.8,502,4.661,0.4192
1197.8,502.5,4.6588,0.4196
1200.8,503,4.6563,0.4199
1203.8,503.5,4.6544,0.4201
1206.8,504,4.6531,0.4204
1209.8,504.5,4.6522,0.4205
1212.8,505,4.6515,0.4205
1215.8,505.5,4.6503,0.4207
1218.8,506,4.649,0.4208
1221.8,506.5,4.6473,0.4211
1224.8,507,4.6451,0.4211
1227.8,507.5,4.6437,0.4212
1230.8,508,4.6415,0.4214
1233.8,508.5,4.6388,0.4217
1236.8,509,4.6371,0.4218
1239.8,509.5,4.6347,0.422
1242.8,510,4.6329,0.4224
1245.8,510.5,4.6316,0.4229
1248.8,511,4.6291,0.4229
1251.8,511.5,4.6273,0.4231
1254.8,512,4.6257,0.4233
1257.8,512.5,4.6239,0.4235
1260.8,513,4.6206,0.4238
1263.8,513.5,4.6185,0.4239
1266.8,514,4.6171,0.4242
1269.8,514.5,4.6151,0.4244
1272.8,515,4.6129,0.4246
1275.8,515.5,4.6113,0.4249
1278.8,516,4.6099,0.4252
1281.8,516.5,4.607,0.4256
1284.8,517,4.6031,0.4258
1287.8,517.5,4.6008,0.4259
1290.8,518,4.5983,0.4261
1293.8,518.5,4.5955,0.4262
1296.8,519,4.5937,0.4261
1299.8,519.5,4.591,0.4265
1302.8,520,4.5891,0.4268
1305.8,520.5,4.5874,0.4268
1308.8,521,4.5857,0.4268
1311.8,521.5,4.5822,0.4269
1314.8,522,4.5798,0.4267
1317.8,522.5,4.5775,0.4266
1320.8,523,4.5754,0.4268
1323.8,523.5,4.5732,0.4269
1326.8,524,4.5703,0.4268
1329.8,524.5,4.5671,0.4267
1332.8,525,4.5644,0.4269
1335.8,525.5,4.5621,0.4267
1338.8,526,4.5589,0.4266
1341.8,526.5,4.5564,0.4266
1344.8,527,4.5533,0.4265
1347.8,527.5,4.55,0.4266
1350.8,528,4.5461,0.4268
1353.8,528.5,4.5429,0.4269
1356.8,529,4.5403,0.4269
1359.8,529.5,4.5376,0.4272
1362.8,530,4.5344,0.4271
1365.8,530.5,4.5316,0.427
1368.8,531,4.5283,0.4271
1371.8,531.5,4.5248,0.4275
1374.8,532,4.5216,0.4275
1377.8,532.5,4.5184,0.4277
1380.8,533,4.515,0.4278
1383.8,533.5,4.5117,0.428
1386.8,534,4.5087,0.4283
1389.8,534.5,4.504,0.4284
1392.8,535,4.5003,0.4285
1395.8,535.5,4.4979,0.4287
1398.8,536,4.495,0.429
1401.8,536.5,4.4908,0.429
1404.8,537,4.4868,0.4292
1407.8,537.5,4.4832,0.4292
1410.8,538,4.4797,0.4294
1413.9,538.5,4.4762,0.4297
1416.9,539,4.4728,0.4296
1419.9,539.5,4.4695,0.4298
1422.9,540,4.4654,0.4299
1425.9,540.5,4.4617,0.4301
1428.9,541,4.457,0.4304
1431.9,541.5,4.4515,0.4307
1434.9,542,4.4476,0.431
1437.9,542.5,4.4436,0.4311
1440.9,543,4.4403,0.4312
1443.9,543.5,4.436,0.4316
1446.9,544,4.432,0.4319
1449.9,544.5,4.4282,0.4322
1452.9,545,4.4239,0.4326
1455.9,545.5,4.4181,0.4329
1458.9,546,4.4134,0.4336
1461.9,546.5,4.4095,0.4339
1464.9,547,4.4042,0.4344
1467.9,547.5,4.3994,0.4348
1470.9,548,4.3953,0.4352
1473.9,548.5,4.3918,0.4355
1476.9,549,4.3862,0.4358
1479.9,549.5,4.3814,0.4361
1482.9,550,4.3758,0.4367
1485.9,550.5,4.3704,0.4371
1488.9,551,4.365,0.4376
1491.9,551.5,4.3605,0.4382
1494.9,552,4.3551,0.4383
1497.9,552.5,4.3495,0.4382
1500.9,553,4.3452,0.4388
1503.9,553.5,4.3405,0.4393
1506.9,554,4.335,0.4394
1509.9,554.5,4.3287,0.4399
1512.9,555,4.3234,0.4403
1515.9,555.5,4.3181,0.4408
1518.9,556,4.3127,0.441
1521.9,556.5,4.3062,0.4416
1524.9,557,4.2995,0.442
1527.9,557.5,4.2935,0.4425
1530.9,558,4.2877,0.4427
1533.9,558.5,4.2813,0.4431
1536.9,559,4.2755,0.4434
1539.9,559.5,4.2698,0.4436
1542.9,560,4.2631,0.4439
1545.9,560.5,4.257,0.444
1548.9,561,4.2526,0.4441
1551.9,561.5,4.2466,0.4442
1554.9,562,4.2401,0.4442
1557.9,562.5,4.2333,0.4447
1560.9,563,4.2267,0.445
1563.9,563.5,4.2203,0.4454
1566.9,564,4.213,0.4457
1569.9,564.5,4.207,0.4461
1572.9,565,4.1999,0.4463
1575.9,565.5,4.193,0.4467
1578.9,566,4.1858,0.4471
1581.9,566.5,4.1788,0.4476
1584.9,567,4.1704,0.4478
1587.9,567.5,4.163,0.4482
1590.9,568,4.1566,0.4484
1593.9,568.5,4.1489,0.4488
1596.9,569,4.1424,0.4492
1599.9,569.5,4.1353,0.4496
1602.9,570,4.1278,0.4499
1605.9,570.5,4.12,0.4501
1608.9,571,4.1121,0.4503
1611.9,571.5,4.1042,0.4505
1614.9,572,4.0971,0.4505
1617.9,572.5,4.0899,0.4508
1620.9,573,4.0829,0.4513
1623.9,573.5,4.074,0.4517
1626.9,574,4.0647,0.4521
1629.9,574.5,4.056,0.4523
1632.9,575,4.0481,0.4527
1635.9,575.5,4.0398,0.4532
1638.9,576,4.0311,0.4533
1642,576.5,4.0227,0.4535
1645,577,4.014,0.4539
1648,577.5,4.0052,0.4545
1651,578,3.9969,0.4548
1654,578.5,3.9873,0.455
1657,579,3.9779,0.4554
1660,579.5,3.9684,0.4556
1663,580,3.9599,0.456
1666,580.5,3.9507,0.4565
1669,581,3.9415,0.4568
1672,581.5,3.9316,0.4571
1675,582,3.9217,0.4576
1678,582.5,3.9116,0.4581
1681,583,3.902,0.4585
1684,583.5,3.8926,0.4588
1687,584,3.8835,0.4593
1690,584.5,3.874,0.4597
1693,585,3.8641,0.4602
1696,585.5,3.8542,0.4609
1699,586,3.8438,0.4614
1702,586.5,3.8331,0.4619
1705,587,3.8225,0.4624
1708,587.5,3.8118,0.4629
1711.1,588,3.8018,0.4635
1714.1,588.5,3.7918,0.4642
1717.1,589,3.7814,0.4652
1720.1,589.5,3.7711,0.466
1723.1,590,3.7604,0.4667
1726.1,590.5,3.7498,0.4674
1729.1,591,3.7378,0.4682
1732.1,591.5,3.7263,0.4691
1735.1,592,3.7161,0.4697
1738.1,592.5,3.7042,0.4704
1741.1,593,3.6918,0.4713
1744.1,593.5,3.6811,0.4722
1747.1,594,3.6709,0.4731
1750.1,594.5,3.6591,0.474
1753.1,595,3.6469,0.475
1756.1,595.5,3.6347,0.4761
1759.1,596,3.6225,0.4769
1762.1,596.5,3.6107,0.4775
1765.1,597,3.5993,0.478
1768.1,597.5,3.5876,0.4791
1771.1,598,3.5755,0.4801
1774.1,598.5,3.5627,0.4807
1777.1,599,3.55,0.4817
1780.1,599.5,3.5377,0.4826
1783.1,600,3.5251,0.4833
1786.1,600.5,3.5117,0.4841
1789.1,601,3.4997,0.485
1792.1,601.5,3.4865,0.4859
1795.1,602,3.4737,0.4869
1798.1,602.5,3.4607,0.4878
1801.1,603,3.448,0.4887
1804.1,603.5,3.4353,0.4899
1807.1,604,3.4215,0.491
1810.1,604.5,3.4082,0.4923
1813.1,605,3.395,0.4934
1816.1,605.5,3.3817,0.4943
1819.1,606,3.3668,0.4957
1822.1,606.5,3.3532,0.497
1825.1,607,3.34,0.4983
1828.1,607.5,3.3257,0.4995
1831.1,608,3.3112,0.501
1834.1,608.5,3.2972,0.5024
1837.1,609,3.2835,0.5037
1840.1,609.5,3.2687,0.505
1843.1,610,3.2538,0.5069
1846.1,610.5,3.2405,0.5082
1849.1,611,3.227,0.5098
1852.1,611.5,3.2121,0.5115
1855.1,612,3.1972,0.5131
1858.1,612.5,3.1827,0.5148
1861.1,613,3.1679,0.5164
1864.1,613.5,3.1537,0.518
1867.1,614,3.1388,0.5198
1870.1,614.5,3.1243,0.5218
1873.1,615,3.1093,0.5236
1876.1,615.5,3.0937,0.5255
1879.1,616,3.0778,0.5278
1882.1,616.5,3.0617,0.5299
1885.1,617,3.0463,0.5322
1888.1,617.5,3.0309,0.5346
1891.1,618,3.0156,0.5369
1894.1,618.5,3.0003,0.5393
1897.2,619,2.9856,0.5421
1900.2,619.5,2.9697,0.545
1903.2,620,2.9526,0.5481
1906.2,620.5,2.9364,0.5508
1909.2,621,2.9212,0.5541
1912.2,621.5,2.9037,0.5576
1915.2,622,2.8865,0.561
1918.2,622.5,2.8701,0.5645
1921.2,623,2.8536,0.5681
1924.2,623.5,2.8365,0.5719
1927.2,624,2.8192,0.5756
1930.2,624.5,2.8033,0.5796
1933.2,625,2.7868,0.584
1936.2,625.5,2.7683,0.5882
1939.2,626,2.7494,0.5925
1942.2,626.5,2.732,0.5973
1945.2,627,2.7138,0.6021
1948.2,627.5,2.695,0.607
1951.2,628,2.6762,0.6119
1954.2,628.5,2.6588,0.6168
1957.2,629,2.6414,0.6222
1960.2,629.5,2.6218,0.6276
1963.2,630,2.6022,0.633
1966.2,630.5,2.5839,0.6388
1969.2,631,2.5649,0.6448
1972.2,631.5,2.5439,0.6505
1975.2,632,2.5235,0.6563
1978.2,632.5,2.504,0.6626
1981.2,633,2.4847,0.669
1984.2,633.5,2.4648,0.675
1987.2,634,2.444,0.6812
1990.2,634.5,2.4243,0.6876
1993.2,635,2.4025,0.694
1996.2,635.5,2.3803,0.7003
1999.2,636,2.3593,0.7066
2002.2,636.5,2.3381,0.7129
2005.2,637,2.3164,0.7192
2008.3,637.5,2.2941,0.7255
2011.3,638,2.2721,0.7315
2014.3,638.5,2.2505,0.7372
2017.3,639,2.2264,0.7429
2020.3,639.5,2.2024,0.7486
2023.3,640,2.1784,0.7536
2026.3,640.5,2.1548,0.7587
2029.3,641,2.1325,0.7634
2032.3,641.5,2.1082,0.7675
2035.3,642,2.0845,0.7712
2038.3,642.5,2.0611,0.7743
2041.3,643,2.0384,0.7771
2044.3,643.5,2.0148,0.7794
2047.3,644,1.9902,0.7813
2050.3,644.5,1.9664,0.7823
2053.3,645,1.9415,0.7824
2056.3,645.5,1.9168,0.7819
2059.3,646,1.8917,0.7805
2062.3,646.5,1.8674,0.7779
2065.3,647,1.8433,0.7742
2068.3,647.5,1.8181,0.7694
2071.3,648,1.7936,0.7636
2074.3,648.5,1.7708,0.7569
2077.3,649,1.7467,0.749
2080.2,649.5,1.7211,0.7401
2083.2,650,1.6969,0.7297
2086.2,650.5,1.6754,0.7179
2089.2,651,1.6535,0.7051
2092.2,651.5,1.6302,0.6906
2095.2,652,1.6089,0.6747
2098.2,652.5,1.5865,0.6577
2101.2,653,1.565,0.6391
2104.2,653.5,1.5445,0.6193
2107.2,654,1.5251,0.5983
2110.2,654.5,1.5054,0.5763
2113.2,655,1.4862,0.5531
2116.2,655.5,1.4681,0.529
2119.2,656,1.4506,0.5044
2122.2,656.5,1.4351,0.4789
2125.2,657,1.4199,0.4529
2128.2,657.5,1.4048,0.4266
2131.2,658,1.3903,0.4004
2134.2,658.5,1.3778,0.3745
2137.2,659,1.3662,0.3484
2140.2,659.5,1.3549,0.3227
2143.2,660,1.3441,0.2975
2146.2,660.5,1.3333,0.2735
2149.2,661,1.3238,0.2499
2152.1,661.5,1.3155,0.2278
2155.1,662,1.308,0.2068
2158.1,662.5,1.3009,0.187
2161.1,663,1.2951,0.169
2164.1,663.5,1.2891,0.1522
2167.1,664,1.2835,0.1369
2170.1,664.5,1.2786,0.1236
2173.1,665,1.2743,0.1115
2176.1,665.5,1.2705,0.1011
2179.1,666,1.2657,0.0925
2182.1,666.5,1.2616,0.0847
2185.1,667,1.258,0.0783
2188.1,667.5,1.2537,0.0727
2191.2,668,1.2501,0.0682
2194.2,668.5,1.248,0.0643
2197.2,669,1.2456,0.061
2200.2,669.5,1.2435,0.0581
2203.2,670,1.2416,0.0559
2206.2,670.5,1.239,0.0536
2209.2,671,1.2359,0.0517
2212.2,671.5,1.233,0.0499
2215.2,672,1.2306,0.0481
2218.2,672.5,1.2279,0.0462
2221.2,673,1.2258,0.0444
2224.2,673.5,1.2243,0.0424
2227.2,674,1.2219,0.0401
2230.2,674.5,1.2198,0.0379
2233.2,675,1.2181,0.0357
2236.2,675.5,1.2167,0.0336
2239.2,676,1.2136,0.0316
2242.2,676.5,1.2112,0.0292
2245.2,677,1.2096,0.0271
2248.2,677.5,1.2069,0.0249
2251.2,678,1.2052,0.0227
2254.2,678.5,1.2038,0.0204
2257.2,679,1.2024,0.0181
2260.3,679.5,1.2018,0.0159
2263.3,680,1.2,0.0141
2266.3,680.5,1.1976,0.0117
2269.3,681,1.1944,0.0098
2272.3,681.5,1.1923,0.0079
2275.3,682,1.1915,0.0059
2278.3,682.5,1.1901,0.0039
2281.3,683,1.1866,0.0022
2284.3,683.5,1.1844,0
2287.3,684,1.1829,-0.0014
2290.3,684.5,1.1816,-0.0034
2293.3,685,1.1803,-0.0053
2296.3,685.5,1.1792,-0.0071
2299.3,686,1.1782,-0.0088
2302.3,686.5,1.1761,-0.0105
2305.3,687,1.174,-0.0124
2308.3,687.5,1.1721,-0.0137
2311.4,688,1.1689,-0.0154
2314.4,688.5,1.1669,-0.0171
2317.4,689,1.1651,-0.0187
2320.4,689.5,1.1643,-0.0205
2323.4,690,1.1623,-0.0222
2326.4,690.5,1.1606,-0.0238
2329.4,691,1.1589,-0.0253
2332.4,691.5,1.1557,-0.0268
2335.4,692,1.1537,-0.0282
2338.4,692.5,1.1514,-0.0299
2341.4,693,1.1506,-0.0315
2344.4,693.5,1.1488,-0.0328
2347.4,694,1.1465,-0.0341
2350.4,694.5,1.1444,-0.0354
2353.4,695,1.142,-0.0369
2356.4,695.5,1.1403,-0.0384
2359.4,696,1.1388,-0.0398
2362.4,696.5,1.1371,-0.0413
2365.4,697,1.1357,-0.0427
2368.4,697.5,1.1354,-0.0439
2371.4,698,1.1345,-0.0453
2374.4,698.5,1.1318,-0.0466
2377.4,699,1.1298,-0.048
2380.4,699.5,1.1285,-0.0492
2383.4,700,1.1265,-0.0503
2386.4,700.5,1.1245,-0.0518
2389.4,701,1.1227,-0.0528
2392.4,701.5,1.1211,-0.0536
2395.4,702,1.1188,-0.0547
2398.4,702.5,1.1163,-0.056
2401.4,703,1.1149,-0.0566
2404.4,703.5,1.1138,-0.0574
2407.4,704,1.1121,-0.0581
2410.4,704.5,1.11,-0.059
2413.4,705,1.1084,-0.0595
2416.4,705.5,1.107,-0.0604
2419.4,706,1.105,-0.0611
2422.4,706.5,1.1038,-0.0619
2425.4,707,1.1026,-0.0624
2428.4,707.5,1.1013,-0.0628
2431.4,708,1.0998,-0.0632
2434.4,708.5,1.0979,-0.0637
2437.4,709,1.0958,-0.064
2440.4,709.5,1.0938,-0.0642
2443.4,710,1.0919,-0.0643
2446.4,710.5,1.0904,-0.0642
2449.4,711,1.0888,-0.0641
2452.4,711.5,1.0869,-0.0643
2455.4,712,1.0848,-0.0644
2458.4,712.5,1.0828,-0.0641
2461.4,713,1.081,-0.0639
2464.4,713.5,1.0784,-0.0637
2467.4,714,1.0764,-0.0636
2470.4,714.5,1.076,-0.0633
2473.4,715,1.075,-0.0631
2476.4,715.5,1.0735,-0.0628
2479.4,716,1.0719,-0.0622
2482.5,716.5,1.0697,-0.0618
2485.5,717,1.0678,-0.0613
2488.5,717.5,1.066,-0.0608
2491.5,718,1.0645,-0.06
2494.5,718.5,1.0632,-0.0594
2497.5,719,1.0619,-0.0586
2500.5,719.5,1.0593,-0.0579
2503.5,720,1.0575,-0.0571
2506.5,720.5,1.0552,-0.0562
2509.5,721,1.0554,-0.0553
2512.5,721.5,1.0547,-0.0546
2515.5,722,1.0524,-0.0538
2518.5,722.5,1.0507,-0.0529
2521.5,723,1.0483,-0.0522
2524.5,723.5,1.0465,-0.0509
2527.5,724,1.0451,-0.0497
2530.5,724.5,1.0442,-0.0491
2533.5,725,1.0431,-0.048
2536.5,725.5,1.0412,-0.047
2539.5,726,1.0405,-0.046
2542.5,726.5,1.0395,-0.0454
2545.5,727,1.0374,-0.0443
2548.5,727.5,1.036,-0.0434
2551.5,728,1.0347,-0.0419
2554.5,728.5,1.0334,-0.0409
2557.5,729,1.033,-0.0394
2560.5,729.5,1.032,-0.0382
2563.5,730,1.0309,-0.037
2566.5,730.5,1.0297,-0.0358
2569.5,731,1.0279,-0.0346
2572.5,731.5,1.0259,-0.0338
2575.5,732,1.0249,-0.0329
2578.5,732.5,1.0238,-0.0319
2581.5,733,1.0229,-0.0309
2584.5,733.5,1.0212,-0.0295
2587.5,734,1.0197,-0.0283
2590.5,734.5,1.0183,-0.0277
2593.5,735,1.0169,-0.0267
2596.5,735.5,1.0156,-0.026
2599.5,736,1.0143,-0.0251
2602.5,736.5,1.0138,-0.0241
2605.5,737,1.0127,-0.0233
2608.5,737.5,1.0103,-0.0221
2611.5,738,1.0086,-0.0207
2614.5,738.5,1.0083,-0.02
2617.5,739,1.0073,-0.0194
2620.5,739.5,1.0069,-0.0186
2623.5,740,1.0059,-0.0178
2626.5,740.5,1.0056,-0.017
2629.5,741,1.0046,-0.0163
2632.5,741.5,1.0028,-0.0156
2635.5,742,1.0013,-0.0148
2638.5,742.5,0.9999,-0.0141
2641.5,743,0.9991,-0.0135
2644.5,743.5,0.998,-0.0128
2647.5,744,0.9976,-0.0121
2650.5,744.5,0.9968,-0.0118
2653.5,745,0.9958,-0.0111
2656.5,745.5,0.9946,-0.0098
2659.5,746,0.9942,-0.0092
2662.5,746.5,0.9932,-0.0084
2665.5,747,0.9919,-0.0073
2668.5,747.5,0.9896,-0.0062
2671.5,748,0.9879,-0.0054
2674.5,748.5,0.9875,-0.0047
2677.5,749,0.9865,-0.004
2680.5,749.5,0.9852,-0.0033
2683.5,750,0.9838,-0.0029
2686.5,750.5,0.9832,-0.0021
2689.5,751,0.9823,-0.0013
2692.5,751.5,0.981,-0.0003
2695.5,752,0.9807,0.0007
2698.5,752.5,0.979,0.0022
2701.5,753,0.9781,0.0029
2704.5,753.5,0.9773,0.0029
2707.5,754,0.977,0.003
2710.5,754.5,0.977,0.0027
2713.5,755,0.9765,0.0023
2716.5,755.5,0.9758,0.0016
2719.5,756,0.9747,0.001
2722.5,756.5,0.9733,0.001
2725.5,757,0.973,0.0011
2728.5,757.5,0.9725,0.0012
2731.5,758,0.9718,0.0013
2734.5,758.5,0.9707,0.0014
2737.6,759,0.9703,0.0016
2740.6,759.5,0.9676,0.0016
2743.6,760,0.9652,0.0012
2746.6,760.5,0.9637,0.0015
2749.6,761,0.9614,0.0019
2752.6,761.5,0.9607,0.0019
2755.6,762,0.9602,0.0019
2758.6,762.5,0.96,0.0018
2761.6,763,0.9593,0.0018
2764.6,763.5,0.9583,0.0019
2767.6,764,0.957,0.0019
2770.6,764.5,0.9557,0.0019
2773.6,765,0.9553,0.0018
2776.6,765.5,0.9544,0.0021
2779.6,766,0.953,0.0023
2782.6,766.5,0.9524,0.0024
2785.6,767,0.9516,0.0025
2788.6,767.5,0.9504,0.0029
2791.6,768,0.95,0.0032
2794.6,768.5,0.949,0.0032
2797.6,769,0.9486,0.0035
2800.6,769.5,0.9486,0.0042
2803.6,770,0.9486,0.0048
2806.6,770.5,0.9477,0.0059
2809.6,771,0.9463,0.0072
2812.6,771.5,0.9469,0.0137
2815.5,772,0.9471,0.0241
2818.5,772.5,0.946,0.0354
2821.5,773,0.9449,0.0458
2824.5,773.5,0.9436,0.0554
2827.5,774,0.9416,0.0635
2830.5,774.5,0.941,0.0697
2833.5,775,0.94,0.0744
2836.5,775.5,0.9405,0.0779
2839.5,776,0.94,0.0809
2842.5,776.5,0.9396,0.0829
2845.5,777,0.938,0.0846
2848.5,777.5,0.937,0.0863
2851.5,778,0.9369,0.0875
2854.5,778.5,0.936,0.0886
2857.5,779,0.9356,0.0895
2860.5,779.5,0.9356,0.09
2863.5,780,0.9356,0.0902
2866.5,780.5,0.9346,0.09
2869.6,781,0.9342,0.09
2872.6,781.5,0.9333,0.09
2875.6,782,0.9329,0.0903
2878.6,782.5,0.9326,0.0907
2881.6,783,0.9318,0.0911
2884.6,783.5,0.9306,0.0916
2887.6,784,0.9302,0.0919
2890.6,784.5,0.9292,0.0915
2893.6,785,0.9289,0.0909
2896.6,785.5,0.9279,0.0898
2899.6,786,0.9275,0.0883
2902.6,786.5,0.927,0.0871
2905.6,787,0.9261,0.0856
2908.6,787.5,0.9249,0.0839
2911.6,788,0.9243,0.082
2914.6,788.5,0.9237,0.0799
2917.6,789,0.9235,0.0776
2920.6,789.5,0.9225,0.0748
2923.6,790,0.9222,0.0715
2926.6,790.5,0.9212,0.0682
2929.6,791,0.9203,0.0649
2932.6,791.5,0.9194,0.0608
2935.6,792,0.9184,0.057
2938.6,792.5,0.9172,0.0539
2941.6,793,0.9159,0.0494
2944.6,793.5,0.9157,0.0443
2947.6,794,0.9158,0.0391
2950.6,794.5,0.9158,0.0345
2953.6,795,0.9156,0.0312
2956.6,795.5,0.9147,0.0289
2959.6,796,0.9142,0.0254
2962.6,796.5,0.9131,0.0223
2965.6,797,0.9128,0.0191
2968.6,797.5,0.9128,0.0165
2971.6,798,0.9118,0.015
2974.6,798.5,0.9124,0.0138
2977.6,799,0.9118,0.0123
2980.6,799.5,0.9105,0.0108
2983.6,800,0.9101,0.009
2986.6,800.5,0.9096,0.0073
2989.6,801,0.9096,0.0061
2992.6,801.5,0.9088,0.0049
2995.6,802,0.9084,0.0038
2998.6,802.5,0.9075,0.0027
3001.6,803,0.9068,0.0012
3004.6,803.5,0.9062,-0.0003
3007.6,804,0.906,-0.0016
3010.6,804.5,0.9051,-0.0026
3013.6,805,0.9038,-0.0036
3016.6,805.5,0.9034,-0.0049
3019.6,806,0.9026,-0.0062
3022.6,806.5,0.9021,-0.0076
3025.6,807,0.902,-0.009
3028.6,807.5,0.9011,-0.01
3031.6,808,0.901,-0.0107
3034.6,808.5,0.9018,-0.0118
3037.6,809,0.9021,-0.0134
3040.6,809.5,0.9011,-0.0148
3043.6,810,0.8998,-0.0162
3046.6,810.5,0.8994,-0.0175
3049.6,811,0.8984,-0.0188
3052.6,811.5,0.8985,-0.0199
3055.6,812,0.8987,-0.0213
3058.6,812.5,0.898,-0.0227
3061.6,813,0.8975,-0.0239
3064.6,813.5,0.8974,-0.0251
3067.6,814,0.8957,-0.0266
3070.6,814.5,0.8948,-0.0283
3073.6,815,0.8949,-0.0294
3076.6,815.5,0.894,-0.031
3079.6,816,0.8934,-0.0324
3082.6,816.5,0.8934,-0.0345
3085.6,817,0.8934,-0.0367
3088.6,817.5,0.8934,-0.039
3091.6,818,0.8934,-0.0417
3094.6,818.5,0.8943,-0.0448
3097.6,819,0.8937,-0.0477
3100.6,819.5,0.8924,-0.0508
3103.6,820,0.8913,-0.0539
3106.6,820.5,0.8913,-0.0565
3109.6,821,0.8919,-0.0598
3112.6,821.5,0.8912,-0.0625
3115.6,822,0.89,-0.0657
3118.6,822.5,0.8897,-0.0686
3121.6,823,0.8897,-0.0713
3124.6,823.5,0.8891,-0.074
3127.6,824,0.8885,-0.0761
3130.6,824.5,0.8881,-0.0776
3133.6,825,0.887,-0.079
3136.6,825.5,0.8866,-0.0802
3139.6,826,0.8848,-0.0811
3142.7,826.5,0.8837,-0.0818
3145.7,827,0.8834,-0.0824
3148.7,827.5,0.8833,-0.0829
3151.7,828,0.8824,-0.0833
3154.7,828.5,0.8825,-0.0836
3157.7,829,0.8821,-0.0833
3160.7,829.5,0.8815,-0.0834
3163.6,830,0.8813,-0.084
3166.6,830.5,0.8804,-0.0845
3169.6,831,0.88,-0.085
3172.7,831.5,0.8799,-0.0855
3175.7,832,0.8785,-0.0863
3178.7,832.5,0.877,-0.0873
3181.7,833,0.8766,-0.0875
3184.7,833.5,0.8757,-0.0882
3187.7,834,0.8754,-0.0885
3190.7,834.5,0.8753,-0.0889
3193.7,835,0.8753,-0.0894
3196.7,835.5,0.8753,-0.0899
3199.7,836,0.8753,-0.0899
3202.7,836.5,0.8739,-0.0902
3205.7,837,0.8733,-0.091
3208.7,837.5,0.8723,-0.0912
3211.7,838,0.8719,-0.0915
3214.7,838.5,0.8712,-0.0917
3217.7,839,0.87,-0.0921
3220.7,839.5,0.8698,-0.0918
3223.7,840,0.8694,-0.0921
3226.7,840.5,0.8702,-0.0924
3229.7,841,0.8698,-0.0925
3232.7,841.5,0.8693,-0.0927
3235.7,842,0.8685,-0.0925
3238.7,842.5,0.8676,-0.0929
3241.7,843,0.867,-0.0926
3244.7,843.5,0.8668,-0.0927
3247.7,844,0.8669,-0.0929
3250.7,844.5,0.8669,-0.0929
3253.7,845,0.8661,-0.0925
3256.7,845.5,0.8656,-0.0924
3259.7,846,0.8655,-0.0922
3262.7,846.5,0.8649,-0.0919
3265.7,847,0.8643,-0.0922
3268.7,847.5,0.8635,-0.0925
3271.7,848,0.8632,-0.0924
3274.7,848.5,0.8632,-0.0923
3277.7,849,0.8622,-0.0923
3280.7,849.5,0.8614,-0.092
3283.6,850,0.8612,-0.0921
3286.6,850.5,0.8612,-0.0922
3289.6,851,0.8603,-0.0919
3292.6,851.5,0.8599,-0.091
3295.6,852,0.8589,-0.0913
3298.6,852.5,0.8585,-0.0913
3301.6,853,0.8583,-0.0911
3304.6,853.5,0.8582,-0.0911
3307.6,854,0.8582,-0.091
3310.6,854.5,0.8572,-0.0907
3313.6,855,0.8566,-0.0909
3316.6,855.5,0.8558,-0.0912
3319.6,856,0.8555,-0.091
3322.6,856.5,0.8545,-0.0912
3325.6,857,0.8544,-0.0915
3328.6,857.5,0.8548,-0.0926
3331.6,858,0.8549,-0.0937
3334.6,858.5,0.8539,-0.0944
3337.6,859,0.8535,-0.095
3340.6,859.5,0.8535,-0.0956
3343.6,860,0.8535,-0.0962
3346.6,860.5,0.8535,-0.0963
3349.6,861,0.8526,-0.0965
3352.6,861.5,0.8522,-0.0961
3355.6,862,0.8512,-0.0957
3358.6,862.5,0.8508,-0.0956
3361.6,863,0.8508,-0.0956
3364.6,863.5,0.8499,-0.0952
3367.6,864,0.849,-0.0954
3370.6,864.5,0.8479,-0.0949
3373.6,865,0.8489,-0.0949
3376.6,865.5,0.8506,-0.0948
3379.6,866,0.8507,-0.0947
3382.6,866.5,0.8506,-0.0943
3385.6,867,0.8497,-0.0938
3388.6,867.5,0.8493,-0.0934
3391.5,868,0.8486,-0.093
3394.5,868.5,0.8483,-0.0927
3397.5,869,0.8483,-0.0925
3400.5,869.5,0.848,-0.0918
3403.5,870,0.847,-0.0913
3406.5,870.5,0.8466,-0.0912
3409.5,871,0.8466,-0.0905
3412.5,871.5,0.8468,-0.0902
3415.5,872,0.8462,-0.09
3418.5,872.5,0.8452,-0.0894
3421.5,873,0.8447,-0.0891
3424.5,873.5,0.8446,-0.0888
3427.5,874,0.8434,-0.0885
3430.5,874.5,0.8429,-0.088
3433.5,875,0.8424,-0.0877
3436.5,875.5,0.8413,-0.0876
3439.5,876,0.8409,-0.0874
3442.6,876.5,0.8409,-0.0872
3445.5,877,0.8399,-0.0865
3448.5,877.5,0.8396,-0.0854
3451.5,878,0.8396,-0.0848
3454.5,878.5,0.8393,-0.0845
3457.5,879,0.8385,-0.084
3460.5,879.5,0.8382,-0.0837
3463.5,880,0.8382,-0.0838
3466.5,880.5,0.8373,-0.0836
3469.5,881,0.8378,-0.0832
3472.5,881.5,0.8382,-0.083
3475.5,882,0.8382,-0.0828
3478.5,882.5,0.8373,-0.0828
3481.5,883,0.8369,-0.0825
3484.5,883.5,0.8369,-0.0821
3487.5,884,0.8367,-0.0816
3490.5,884.5,0.8358,-0.0813
3493.5,885,0.8336,-0.0809
3496.5,885.5,0.8329,-0.0804
3499.5,886,0.8333,-0.0798
3502.5,886.5,0.8331,-0.0796
3505.5,887,0.8319,-0.0794
3508.5,887.5,0.8315,-0.0794
3511.5,888,0.8315,-0.079
3514.5,888.5,0.8315,-0.0787
3517.5,889,0.8315,-0.0786
3520.5,889.5,0.8325,-0.0781
3523.5,890,0.8329,-0.078
3526.5,890.5,0.8322,-0.078
3529.5,891,0.8316,-0.0778
3532.5,891.5,0.8308,-0.0776
3535.5,892,0.8305,-0.0774
3538.5,892.5,0.8305,-0.0777
3541.5,893,0.8315,-0.0773
3544.5,893.5,0.8316,-0.077
3547.5,894,0.8315,-0.0765
3550.5,894.5,0.8306,-0.0762
3553.5,895,0.8292,-0.0758
3556.5,895.5,0.8284,-0.0751
3559.5,896,0.8277,-0.0748
3562.5,896.5,0.8275,-0.0743
3565.5,897,0.8265,-0.0744
3568.5,897.5,0.8271,-0.0737
3571.5,898,0.8275,-0.0732
3574.5,898.5,0.8265,-0.0726
3577.5,899,0.8262,-0.0724
3580.5,899.5,0.8262,-0.0718
3583.5,900,0.8262,-0.0716
3586.5,900.5,0.8246,-0.0716
3589.5,901,0.8236,-0.071
3592.5,901.5,0.8225,-0.0702
3595.5,902,0.8221,-0.0697
3598.5,902.5,0.8221,-0.0697
3601.5,903,0.8209,-0.0701
3604.5,903.5,0.8205,-0.0702
3607.5,904,0.8205,-0.0697
3610.5,904.5,0.8206,-0.0698
3613.4,905,0.8205,-0.0696
3616.4,905.5,0.8205,-0.0693
3619.4,906,0.8205,-0.0692
3622.4,906.5,0.8205,-0.0691
3625.4,907,0.8205,-0.0689
3628.4,907.5,0.8195,-0.0687
3631.4,908,0.8201,-0.0684
3634.4,908.5,0.8203,-0.0682
3637.4,909,0.8195,-0.0679
3640.4,909.5,0.8191,-0.0678
3643.4,910,0.8183,-0.0677
3646.4,910.5,0.8178,-0.0673
3649.4,911,0.8168,-0.0667
3652.4,911.5,0.8164,-0.0661
3655.4,912,0.8164,-0.0656
3658.4,912.5,0.8155,-0.0652
3661.4,913,0.8151,-0.0651
3664.4,913.5,0.8151,-0.0646
3667.4,914,0.8141,-0.0645
3670.4,914.5,0.8138,-0.0647
3673.4,915,0.8138,-0.0647
3676.4,915.5,0.8138,-0.065
3679.4,916,0.8137,-0.0652
3682.4,916.5,0.8128,-0.0645
3685.4,917,0.8124,-0.0645
3688.4,917.5,0.8128,-0.0641
3691.4,918,0.8131,-0.0639
3694.4,918.5,0.8131,-0.0633
3697.4,919,0.8131,-0.0629
3700.4,919.5,0.8132,-0.0626
3703.4,920,0.8122,-0.0626
3706.4,920.5,0.8118,-0.0625
3709.4,921,0.8118,-0.0625
3712.4,921.5,0.8112,-0.0627
3715.4,922,0.8106,-0.0623
3718.4,922.5,0.8104,-0.0619
3721.4,923,0.8097,-0.061
3724.4,923.5,0.8094,-0.0602
3727.4,924,0.8094,-0.0591
3730.4,924.5,0.8092,-0.0587
3733.4,925,0.8091,-0.0586
3736.4,925.5,0.8081,-0.0583
3739.4,926,0.8077,-0.058
3742.4,926.5,0.8077,-0.0597
3745.3,927,0.8077,-0.0663
3748.3,927.5,0.807,-0.0707
3751.3,928,0.8065,-0.0719
3754.3,928.5,0.8064,-0.0723
3757.2,929,0.8054,-0.0718
3760.2,929.5,0.8041,-0.0707
3763.2,930,0.8045,-0.0693
3766.2,930.5,0.8047,-0.0677
3769.2,931,0.8048,-0.0662
3772.2,931.5,0.8028,-0.0645
3775.2,932,0.802,-0.0629
3778.2,932.5,0.802,-0.0633
3781.2,933,0.8024,-0.0647
3784.2,933.5,0.8026,-0.0652
3787.2,934,0.8037,-0.0653
3790.2,934.5,0.8051,-0.0648
3793.2,935,0.8045,-0.0569
3796.2,935.5,0.804,-0.0503
3799.2,936,0.8033,-0.0476
3802.2,936.5,0.8028,-0.0464
3805.2,937,0.8027,-0.0457
3808.2,937.5,0.8027,-0.0451
3811.2,938,0.8025,-0.0441
3814.2,938.5,0.8018,-0.0432
3817.3,939,0.8017,-0.0422
3820.3,939.5,0.8012,-0.0419
3823.3,940,0.801,-0.0413
3826.3,940.5,0.801,-0.0401
3829.3,941,0.8001,-0.039
3832.3,941.5,0.7997,-0.0378
3835.3,942,0.7997,-0.0365
3838.3,942.5,0.7997,-0.0347
3841.3,943,0.7994,-0.0328
3844.3,943.5,0.7994,-0.032
3847.3,944,0.7994,-0.0314
3850.3,944.5,0.7994,-0.0306
3853.3,945,0.7993,-0.0304
3856.3,945.5,0.7984,-0.0299
3859.3,946,0.798,-0.029
3862.3,946.5,0.7976,-0.0284
3865.3,947,0.7969,-0.0277
3868.3,947.5,0.7967,-0.0267
3871.3,948,0.7974,-0.0255
3874.3,948.5,0.7979,-0.0248
3877.3,949,0.7971,-0.024
3880.3,949.5,0.796,-0.0236
3883.3,950,0.7954,-0.023
3886.3,950.5,0.7954,-0.0222
3889.3,951,0.7954,-0.0213
3892.3,951.5,0.7954,-0.0205
3895.3,952,0.7963,-0.0198
3898.3,952.5,0.7957,-0.0193
3901.3,953,0.7954,-0.0186
3904.3,953.5,0.7954,-0.0184
3907.3,954,0.7954,-0.018
3910.3,954.5,0.7954,-0.0172
3913.3,955,0.7944,-0.0162
3916.3,955.5,0.794,-0.0158
3919.3,956,0.7935,-0.0153
3922.3,956.5,0.7933,-0.0146
3925.3,957,0.7933,-0.0144
3928.3,957.5,0.7933,-0.0141
3931.3,958,0.793,-0.0138
3934.3,958.5,0.7922,-0.0131
3937.3,959,0.7928,-0.0127
3940.3,959.5,0.7926,-0.0124
3943.3,960,0.7931,-0.0117
3946.3,960.5,0.7924,-0.0116
3949.3,961,0.7913,-0.011
3952.3,961.5,0.7908,-0.0109
3955.3,962,0.7907,-0.0104
3958.3,962.5,0.7897,-0.0104
3961.3,963,0.7893,-0.0096
3964.3,963.5,0.7903,-0.0084
3967.3,964,0.7897,-0.0078
3970.3,964.5,0.7894,-0.0075
3973.3,965,0.7903,-0.0068
3976.3,965.5,0.7913,-0.0061
3979.3,966,0.7918,-0.0056
3982.3,966.5,0.7905,-0.0044
3985.3,967,0.79,-0.0028
3988.3,967.5,0.79,-0.0015
3991.2,968,0.79,-0.0003
3994.2,968.5,0.7895,0.0009
3997.2,969,0.7893,0.0017
4000.2,969.5,0.7886,0.0027
4003.2,970,0.7881,0.004
4006.2,970.5,0.788,0.0056
4009.2,971,0.789,0.0072
4012.2,971.5,0.7894,0.0085
4015.2,972,0.7883,0.0094
4018.2,972.5,0.7882,0.0104
4021.2,973,0.7883,0.0113
4024.2,973.5,0.7883,0.0122
4027.2,974,0.789,0.0133
4030.2,974.5,0.7884,0.0146
4033.2,975,0.788,0.0158
4036.2,975.5,0.787,0.0209
4039.2,976,0.7857,0.0257
4042.2,976.5,0.7844,0.0289
4045.2,977,0.784,0.0306
4048.2,977.5,0.784,0.0319
4051.3,978,0.784,0.033
4054.3,978.5,0.784,0.0334
4057.3,979,0.7833,0.0336
4060.2,979.5,0.7828,0.0317
4063.2,980,0.7826,0.0306
4066.2,980.5,0.7836,0.0312
4069.2,981,0.784,0.032
4072.2,981.5,0.784,0.0332
4075.2,982,0.783,0.0339
4078.2,982.5,0.7836,0.0351
4081.2,983,0.784,0.0363
4084.2,983.5,0.784,0.0372
4087.3,984,0.784,0.0385
4090.3,984.5,0.7839,0.0401
4093.3,985,0.782,0.0413
4096.3,985.5,0.7813,0.043
4099.3,986,0.7813,0.0444
4102.3,986.5,0.7813,0.0458
4105.3,987,0.7804,0.0476
4108.3,987.5,0.78,0.0487
4111.3,988,0.7799,0.0501
4114.3,988.5,0.7808,0.051
4117.3,989,0.7802,0.0519
4120.3,989.5,0.7799,0.0526
4123.3,990,0.78,0.0536
4126.3,990.5,0.7809,0.0548
4129.3,991,0.7812,0.0555
4132.3,991.5,0.7801,0.0566
4135.3,992,0.7797,0.0581
4138.3,992.5,0.7797,0.0591
4141.3,993,0.7797,0.06
4144.3,993.5,0.7807,0.0614
4147.3,994,0.7811,0.0625
4150.3,994.5,0.781,0.0639
4153.3,995,0.7791,0.0654
4156.3,995.5,0.7784,0.0664
4159.3,996,0.7792,0.0673
4162.2,996.5,0.7796,0.0684
4165.2,997,0.7797,0.0689
4168.2,997.5,0.7788,0.0698
4171.2,998,0.7774,0.0709
4174.2,998.5,0.777,0.0715
4177.2,999,0.7761,0.0724
4180.2,999.5,0.7757,0.0735
4183.2,1000,0.7757,0.074
4186.2,1000.5,0.7757,0.0748
4189.2,1001,0.7757,0.0752
4192.2,1001.5,0.7757,0.0751
4195.2,1002,0.7757,0.0757
4198.2,1002.5,0.7752,0.0763
4201.2,1003,0.775,0.0769
4204.2,1003.5,0.775,0.0773
4207.2,1004,0.7745,0.078
4210.2,1004.5,0.7739,0.0787
4213.2,1005,0.7737,0.0791
4216.2,1005.5,0.7732,0.0794
4219.2,1006,0.7727,0.0801
4222.2,1006.5,0.7731,0.0805
4225.2,1007,0.7734,0.0808
4228.2,1007.5,0.7744,0.0818
4231.2,1008,0.7747,0.0827
4234.2,1008.5,0.7747,0.0835
4237.2,1009,0.7744,0.0843
4240.3,1009.5,0.7736,0.0848
4243.3,1010,0.7731,0.0852
4246.3,1010.5,0.773,0.0858
4249.3,1011,0.7721,0.086
4252.3,1011.5,0.7717,0.0865
4255.3,1012,0.7717,0.087
4258.3,1012.5,0.7709,0.0875
4261.3,1013,0.7704,0.0884
4264.3,1013.5,0.7694,0.0886
4267.3,1014,0.7689,0.0894
4270.3,1014.5,0.7687,0.0895
4273.3,1015,0.7684,0.0895
4276.3,1015.5,0.7678,0.0898
4279.3,1016,0.7677,0.0903
4282.3,1016.5,0.7677,0.0909
4285.3,1017,0.7677,0.0915
4288.3,1017.5,0.768,0.0923
4291.3,1018,0.7687,0.0926
4294.3,1018.5,0.769,0.0925
4297.3,1019,0.769,0.0927
4300.3,1019.5,0.7676,0.093
4303.3,1020,0.7665,0.0935
4306.3,1020.5,0.7673,0.0936
4309.3,1021,0.7665,0.0934
4312.3,1021.5,0.7653,0.0941
4315.3,1022,0.764,0.0952
4318.3,1022.5,0.7636,0.0953
4321.3,1023,0.7627,0.0959
4324.3,1023.5,0.7623,0.0961
4327.3,1024,0.7623,0.0965
4330.3,1024.5,0.7613,0.0969
4333.3,1025,0.7619,0.0966
4336.3,1025.5,0.7623,0.0964
4339.2,1026,0.7633,0.0963
4342.2,1026.5,0.7637,0.096
4345.2,1027,0.7637,0.0959
4348.2,1027.5,0.7627,0.0959
4351.2,1028,0.763,0.0954
4354.2,1028.5,0.7631,0.0955
4357.2,1029,0.763,0.0954
4360.2,1029.5,0.762,0.0958
4363.2,1030,0.7616,0.0956
4366.2,1030.5,0.7616,0.0956
4369.2,1031,0.7626,0.0958
4372.2,1031.5,0.7629,0.0959
4375.2,1032,0.7625,0.0955
4378.2,1032.5,0.7613,0.0951
4381.2,1033,0.761,0.0947
4384.2,1033.5,0.7602,0.094
4387.2,1034,0.7597,0.0938
4390.2,1034.5,0.7588,0.0939
4393.2,1035,0.7585,0.0937
4396.2,1035.5,0.7593,0.0933
4399.1,1036,0.7596,0.093
4402.1,1036.5,0.7586,0.093
4405.1,1037,0.7583,0.0928
4408.1,1037.5,0.7584,0.0927
4411.1,1038,0.7578,0.092
4414.1,1038.5,0.7575,0.0912
4417.1,1039,0.7566,0.0908
4420.1,1039.5,0.7568,0.0901
4423.1,1040,0.757,0.0886
4426.1,1040.5,0.757,0.0883
4429.1,1041,0.757,0.0879
4432.1,1041.5,0.757,0.0869
4435.1,1042,0.757,0.0857
4438.1,1042.5,0.756,0.0847
4441.1,1043,0.7556,0.0839
4444.1,1043.5,0.7556,0.0829
4447.1,1044,0.7558,0.0821
4450.1,1044.5,0.7566,0.0808
4453.1,1045,0.757,0.0803
4456.1,1045.5,0.7569,0.0795
4459.1,1046,0.756,0.079
4462.1,1046.5,0.7556,0.0782
4465.1,1047,0.7556,0.077
4468.1,1047.5,0.7556,0.0756
4471.1,1048,0.7556,0.0743
4474.1,1048.5,0.7556,0.0732
4477.1,1049,0.7542,0.0717
4480.1,1049.5,0.7531,0.0706
4483.1,1050,0.7529,0.0696
4486.1,1050.5,0.7529,0.069
4489.1,1051,0.7529,0.0682
4492.2,1051.5,0.7529,0.0668
4495.2,1052,0.7529,0.0663
4498.2,1052.5,0.7524,0.0656
4501.2,1053,0.7518,0.0649
4504.2,1053.5,0.7511,0.0642
4507.2,1054,0.7512,0.0632
4510.2,1054.5,0.7508,0.0623
4513.2,1055,0.7499,0.0613
4516.2,1055.5,0.749,0.0602
4519.2,1056,0.7484,0.0593
4522.2,1056.5,0.7481,0.0586
4525.2,1057,0.7487,0.0572
4528.2,1057.5,0.7489,0.0558
4531.2,1058,0.7489,0.0551
4534.2,1058.5,0.7489,0.0539
4537.2,1059,0.7484,0.0529
4540.2,1059.5,0.7482,0.0518
4543.2,1060,0.7482,0.0507
4546.2,1060.5,0.7482,0.049
4549.2,1061,0.7482,0.0481
4552.2,1061.5,0.7482,0.047
4555.2,1062,0.7482,0.0461
4558.2,1062.5,0.7473,0.0444
4561.2,1063,0.7467,0.0435
4564.2,1063.5,0.7461,0.0425
4567.2,1064,0.7459,0.042
4570.1,1064.5,0.7459,0.0407
4573.1,1065,0.7468,0.0393
4576.1,1065.5,0.747,0.0378
4579.1,1066,0.7462,0.0369
4582.1,1066.5,0.7459,0.0354
4585.1,1067,0.7459,0.0347
4588.1,1067.5,0.7459,0.0341
4591.1,1068,0.7459,0.0333
4594.1,1068.5,0.7468,0.0321
4597.1,1069,0.7472,0.0307
4600.1,1069.5,0.7466,0.0297
4603.1,1070,0.746,0.0277
4606.1,1070.5,0.7467,0.0261
4609.1,1071,0.746,0.0239
4612.1,1071.5,0.7447,0.0227
4615.1,1072,0.7441,0.0212
4618.1,1072.5,0.7434,0.0188
