Repository: MaCFP/matl-db

# README File for NIST
National Institute of Standards and Technology, Gaithersburg (United states of America).

Experiments were performed by Ryan Greene, Karen De Lannoye, and Isaac Leventon. For any questions or requests for additional information, please contact isaac.leventon@nist.gov.

### Experimental Conditions: TGA/DSC
A NETZSCH STA 449 F3 Jupiter was used to simultaneously conduct Thermogravimetric Analysis (TGA) and Differential Scanning Calorimetry (DSC) experiments.

* Heating Rate: 10 K/minA NETZSCH STA 449 F3 Jupiter was used to simultaneously conduct Thermogravimetric Analysis (TGA) and Differential Scanning Calorimetry (DSC) experiments.

* Heating Rate: 10 K/min

File: Wood/Calibration_Data/NIST/NIST_Wood_STA_N2_10K_R3.csv
Time (s),Temperature (K),Mass (mg),Heat Flow Rate (W/g)
0,303,4.619,
17.717,303.5,4.6182,
29.889,304,4.6188,
35.235,304.5,4.6178,
39.517,305,4.6168,
43.237,305.5,4.6175,
46.599,306,4.6185,
49.715,306.5,4.6183,
52.654,307,4.6191,
55.46,307.5,4.6188,
58.163,308,4.6176,
60.789,308.5,4.6173,
63.355,309,4.6175,
65.873,309.5,4.6179,
68.356,310,4.618,
70.812,310.5,4.6175,
73.25,311,4.6177,
75.676,311.5,4.6174,
78.092,312,4.6171,
80.507,312.5,4.6191,
82.923,313,4.6196,
85.342,313.5,4.6179,
87.77,314,4.6179,
90.208,314.5,4.6183,
92.659,315,4.6193,
95.125,315.5,4.6192,
97.606,316,4.6192,
100.1,316.5,4.6196,
102.62,317,4.6196,
105.15,317.5,4.6186,
107.71,318,4.6181,
110.28,318.5,4.6181,
112.87,319,4.6191,
115.47,319.5,4.6195,
118.08,320,4.619,
120.72,320.5,4.6182,
123.36,321,4.617,
126.02,321.5,4.617,
128.69,322,4.6177,
131.36,322.5,4.618,
134.05,323,4.6184,
136.74,323.5,4.6182,
139.44,324,4.618,
142.14,324.5,4.618,
144.85,325,4.618,
147.56,325.5,4.6178,
150.27,326,4.617,
152.98,326.5,4.6166,
155.7,327,4.6164,
158.41,327.5,4.6166,
161.13,328,4.6176,
163.85,328.5,4.618,
166.57,329,4.618,
169.29,329.5,4.6181,
172.01,330,4.6181,
174.73,330.5,4.618,
177.45,331,4.6189,
180.18,331.5,4.6184,
182.9,332,4.6179,
185.63,332.5,4.618,
188.36,333,4.6172,
191.09,333.5,4.6167,
193.83,334,4.6167,
196.57,334.5,4.6157,
199.31,335,4.6163,
202.06,335.5,4.6177,
204.81,336,4.6184,
207.56,336.5,4.6184,
210.32,337,4.6174,
213.08,337.5,4.6165,
215.85,338,4.6163,
218.63,338.5,4.6163,
221.41,339,4.6168,
224.2,339.5,4.6158,
226.99,340,4.6144,
229.79,340.5,4.6142,
232.6,341,4.6159,
235.41,341.5,4.6167,
238.22,342,4.6169,
241.04,342.5,4.6163,
243.87,343,4.616,
246.71,343.5,4.6164,
249.55,344,4.6156,
252.39,344.5,4.6143,
255.24,345,4.613,
258.1,345.5,4.6116,
260.96,346,4.613,
263.83,346.5,4.6139,
266.7,347,4.6139,
269.58,347.5,4.6129,
272.47,348,4.6125,
275.36,348.5,4.6125,
278.25,349,4.6125,
281.15,349.5,4.6125,
284.05,350,4.6119,
286.96,350.5,4.6113,
289.87,351,4.6119,
292.78,351.5,4.6122,
295.7,352,4.6114,
298.63,352.5,4.6111,
301.55,353,4.6105,
304.48,353.5,4.6102,
307.42,354,4.6102,
310.35,354.5,4.6111,
313.29,355,4.6111,
316.23,355.5,4.6111,
319.18,356,4.6121,
322.13,356.5,4.6125,
325.09,357,4.6116,
328.04,357.5,4.6103,
331,358,4.6098,
333.96,358.5,4.6098,
336.93,359,4.6098,
339.89,359.5,4.6089,
342.85,360,4.6085,
345.82,360.5,4.6078,
348.79,361,4.6079,
351.76,361.5,4.6084,
354.73,362,4.6086,
357.71,362.5,4.6078,
360.68,363,4.6085,
363.66,363.5,4.6089,
366.64,364,4.6088,
369.62,364.5,4.6089,
372.6,365,4.6079,
375.59,365.5,4.6071,
378.57,366,4.6075,
381.56,366.5,4.6078,
384.55,367,4.6078,
387.53,367.5,4.6076,
390.52,368,4.6066,
393.51,368.5,4.6062,
396.5,369,4.6069,
399.49,369.5,4.6072,
402.48,370,4.6074,
405.47,370.5,4.6075,
408.46,371,4.6065,
411.46,371.5,4.6061,
414.45,372,4.6052,
417.44,372.5,4.6058,
420.44,373,4.6062,
423.43,373.5,4.6062,
426.42,374,4.6071,
429.42,374.5,4.6065,
432.41,375,4.6058,
435.4,375.5,4.6051,
438.39,376,4.6048,
441.39,376.5,4.6048,
444.38,377,4.6041,
447.38,377.5,4.6048,
450.37,378,4.6052,
453.37,378.5,4.6052,
456.36,379,4.6051,
459.36,379.5,4.6049,
462.35,380,4.6048,
465.35,380.5,4.6048,
468.34,381,4.6048,
471.34,381.5,4.6048,
474.34,382,4.6039,
477.34,382.5,4.6035,
480.34,383,4.6044,
483.33,383.5,4.6039,
486.33,384,4.6035,
489.33,384.5,4.603,
492.33,385,4.6033,
495.34,385.5,4.6035,
498.34,386,4.6035,
501.34,386.5,4.6035,
504.35,387,4.6025,
507.35,387.5,4.6012,
510.36,388,4.6017,
513.36,388.5,4.6012,
516.37,389,4.6018,
519.37,389.5,4.6012,
522.38,390,4.6017,
525.38,390.5,4.6031,
528.38,391,4.6035,
531.38,391.5,4.6026,
534.39,392,4.6031,
537.39,392.5,4.6027,
540.39,393,4.6022,
543.39,393.5,4.6016,
546.39,394,4.6019,
549.4,394.5,4.6013,
552.4,395,4.6018,
555.4,395.5,4.6021,
558.4,396,4.6021,
561.41,396.5,4.6021,
564.41,397,4.6021,
567.41,397.5,4.6012,
570.42,398,4.6,
573.42,398.5,4.5995,
576.42,399,4.5994,
579.43,399.5,4.5994,
582.43,400,4.5987,
585.43,400.5,4.5984,
588.43,401,4.5985,
591.43,401.5,4.5985,
594.43,402,4.5985,
597.43,402.5,4.5985,
600.43,403,4.5984,
603.43,403.5,4.5994,
606.43,404,4.5998,
609.43,404.5,4.5994,
612.43,405,4.5987,
615.43,405.5,4.5985,
618.43,406,4.5984,
621.44,406.5,4.5975,
624.44,407,4.5962,
627.44,407.5,4.5967,
630.44,408,4.5981,
633.45,408.5,4.5994,
636.45,409,4.5994,
639.45,409.5,4.5987,
642.45,410,4.5985,
645.45,410.5,4.5975,
648.46,411,4.5963,
651.46,411.5,4.5958,
654.46,412,4.5967,
657.47,412.5,4.5971,
660.47,413,4.5981,
663.47,413.5,4.5983,
666.47,414,4.5977,
669.47,414.5,4.5975,
672.47,415,4.5975,
675.46,415.5,4.5984,
678.46,416,4.5979,
681.46,416.5,4.5975,
684.46,417,4.5965,
687.46,417.5,4.596,
690.46,418,4.5952,
693.46,418.5,4.5942,
696.45,419,4.5936,
699.45,419.5,4.5942,
702.45,420,4.5936,
705.44,420.5,4.5932,
708.44,421,4.5942,
711.43,421.5,4.5957,
714.43,422,4.5968,
717.43,422.5,4.5971,
720.43,423,4.5962,
723.43,423.5,4.5947,
726.43,424,4.5942,
729.42,424.5,4.5942,
732.42,425,4.5939,
735.42,425.5,4.5928,
738.42,426,4.5915,
741.41,426.5,4.5911,
744.41,427,4.5911,
747.41,427.5,4.5911,
750.41,428,4.591,
753.4,428.5,4.5901,
756.4,429,4.59,
759.39,429.5,4.592,
762.39,430,4.5928,
765.38,430.5,4.5928,
768.37,431,4.5928,
771.37,431.5,4.5918,
774.37,432,4.5914,
777.36,432.5,4.5914,
780.36,433,4.5924,
783.35,433.5,4.5922,
786.35,434,4.5916,
789.34,434.5,4.5914,
792.34,435,4.5914,
795.34,435.5,4.5914,
798.34,436,4.5924,
801.34,436.5,4.5923,
804.33,437,4.5916,
807.33,437.5,4.5905,
810.33,438,4.5893,
813.33,438.5,4.5888,
816.32,439,4.5878,
819.32,439.5,4.5879,
822.32,440,4.5881,
825.31,440.5,4.5881,
828.31,441,4.5871,
831.31,441.5,4.5858,
834.31,442,4.5854,
837.31,442.5,4.5863,
840.31,443,4.5872,
843.31,443.5,4.5883,
846.31,444,4.5877,
849.31,444.5,4.5864,
852.31,445,4.585,
855.31,445.5,4.5846,
858.31,446,4.5856,
861.31,446.5,4.586,
864.31,447,4.5857,
867.31,447.5,4.5849,
870.3,448,4.5837,
873.3,448.5,4.5833,
876.3,449,4.5833,
879.3,449.5,4.5833,
882.31,450,4.5823,
885.31,450.5,4.5819,
888.31,451,4.5819,
891.31,451.5,4.5829,
894.31,452,4.5833,
897.32,452.5,4.5823,
900.32,453,4.5819,
903.32,453.5,4.5819,
906.32,454,4.581,
909.32,454.5,4.5806,
912.32,455,4.5811,
915.33,455.5,4.5815,
918.33,456,4.5811,
921.33,456.5,4.5805,
924.34,457,4.5803,
927.34,457.5,4.5793,
930.35,458,4.578,
933.35,458.5,4.5776,
936.36,459,4.5774,
939.36,459.5,4.5782,
942.37,460,4.5776,
945.38,460.5,4.5772,
948.38,461,4.5772,
951.39,461.5,4.5773,
954.39,462,4.5766,
957.39,462.5,4.5763,
960.39,463,4.5744,
963.39,463.5,4.5726,
966.39,464,4.5722,
969.39,464.5,4.5721,
972.39,465,4.5715,
975.39,465.5,4.571,
978.38,466,4.5709,
981.38,466.5,4.5692,
984.37,467,4.5683,
987.36,467.5,4.5691,
990.36,468,4.5693,
993.36,468.5,4.568,
996.35,469,4.5675,
999.35,469.5,4.5666,
1002.3,470,4.5662,
1005.3,470.5,4.5662,
1008.3,471,4.5655,
1011.3,471.5,4.565,
1014.3,472,4.5649,
1017.3,472.5,4.5639,
1020.3,473,4.5618,
1023.3,473.5,4.5595,
1026.3,474,4.5588,
1029.3,474.5,4.5588,
1032.3,475,4.5576,
1035.3,475.5,4.5564,
1038.3,476,4.5552,
1041.3,476.5,4.5539,
1044.3,477,4.5535,
1047.3,477.5,4.553,
1050.3,478,4.5528,
1053.3,478.5,4.5519,
1056.3,479,4.5505,
1059.3,479.5,4.5501,
1062.3,480,4.5501,
1065.3,480.5,4.5494,
1068.3,481,4.5489,
1071.3,481.5,4.5478,
1074.3,482,4.5474,
1077.3,482.5,4.5465,
1080.3,483,4.5452,
1083.3,483.5,4.5437,
1086.3,484,4.5413,
1089.3,484.5,4.5405,
1092.3,485,4.5398,
1095.3,485.5,4.5383,
1098.3,486,4.5369,
1101.3,486.5,4.5356,
1104.3,487,4.5352,
1107.3,487.5,4.5342,
1110.3,488,4.5329,
1113.3,488.5,4.5325,
1116.3,489,4.5315,
1119.3,489.5,4.5299,
1122.3,490,4.5285,
1125.3,490.5,4.5265,
1128.3,491,4.5249,
1131.3,491.5,4.5235,
1134.3,492,4.5224,
1137.3,492.5,4.5219,
1140.3,493,4.5208,
1143.3,493.5,4.5184,
1146.3,494,4.5166,
1149.3,494.5,4.5171,
1152.3,495,4.5166,
1155.3,495.5,4.5152,
1158.3,496,4.5138,
1161.3,496.5,4.5117,
1164.3,497,4.5089,
1167.3,497.5,4.5073,
1170.3,498,4.5068,
1173.3,498.5,4.5065,
1176.3,499,4.5051,
1179.3,499.5,4.503,
1182.3,500,4.5015,
1185.3,500.5,4.5002,
1188.3,501,4.4987,
1191.3,501.5,4.4974,
1194.3,502,4.496,
1197.3,502.5,4.4938,
1200.3,503,4.492,
1203.3,503.5,4.49,
1206.3,504,4.488,
1209.3,504.5,4.4869,
1212.3,505,4.486,
1215.3,505.5,4.4849,
1218.3,506,4.4825,
1221.3,506.5,4.48,
1224.3,507,4.4782,
1227.3,507.5,4.4758,
1230.3,508,4.474,
1233.3,508.5,4.4726,
1236.3,509,4.4713,
1239.3,509.5,4.469,
1242.3,510,4.4669,
1245.3,510.5,4.465,
1248.3,511,4.4639,
1251.3,511.5,4.462,
1254.3,512,4.4605,
1257.3,512.5,4.4587,
1260.3,513,4.4563,
1263.3,513.5,4.4543,
1266.3,514,4.4528,
1269.3,514.5,4.4496,
1272.3,515,4.4472,
1275.3,515.5,4.4448,
1278.3,516,4.4416,
1281.3,516.5,4.4397,
1284.3,517,4.4381,
1287.3,517.5,4.4354,
1290.3,518,4.4326,
1293.3,518.5,4.4293,
1296.3,519,4.427,
1299.3,519.5,4.4251,
1302.3,520,4.4214,
1305.3,520.5,4.4181,
1308.3,521,4.4172,
1311.3,521.5,4.4168,
1314.3,522,4.415,
1317.3,522.5,4.4122,
1320.3,523,4.4082,
1323.3,523.5,4.4039,
1326.4,524,4.4003,
1329.4,524.5,4.397,
1332.4,525,4.3957,
1335.4,525.5,4.3948,
1338.4,526,4.3933,
1341.4,526.5,4.389,
1344.4,527,4.3832,
1347.4,527.5,4.3803,
1350.4,528,4.3776,
1353.4,528.5,4.3745,
1356.4,529,4.3725,
1359.4,529.5,4.3702,
1362.4,530,4.3667,
1365.4,530.5,4.3631,
1368.4,531,4.3598,
1371.4,531.5,4.3566,
1374.4,532,4.3532,
1377.4,532.5,4.3496,
1380.4,533,4.3467,
1383.3,533.5,4.3423,
1386.3,534,4.3384,
1389.3,534.5,4.335,
1392.3,535,4.3311,
1395.3,535.5,4.3279,
1398.3,536,4.325,
1401.3,536.5,4.3217,
1404.3,537,4.3186,
1407.3,537.5,4.3153,
1410.3,538,4.3111,
1413.3,538.5,4.3072,
1416.3,539,4.3036,
1419.3,539.5,4.2995,
1422.3,540,4.2949,
1425.3,540.5,4.2912,
1428.3,541,4.2871,
1431.3,541.5,4.2834,
1434.3,542,4.2783,
1437.3,542.5,4.2733,
1440.3,543,4.2695,
1443.3,543.5,4.2658,
1446.3,544,4.2619,
1449.3,544.5,4.2568,
1452.3,545,4.253,
1455.3,545.5,4.2493,
1458.3,546,4.2448,
1461.3,546.5,4.2393,
1464.3,547,4.235,
1467.3,547.5,4.2302,
1470.4,548,4.2246,
1473.4,548.5,4.2194,
1476.4,549,4.2136,
1479.4,549.5,4.2092,
1482.4,550,4.2051,
1485.4,550.5,4.1991,
1488.4,551,4.1943,
1491.4,551.5,4.1892,
1494.4,552,4.1842,
1497.4,552.5,4.1794,
1500.4,553,4.1745,
1503.4,553.5,4.1688,
1506.4,554,4.1618,
1509.4,554.5,4.1552,
1512.4,555,4.1498,
1515.4,555.5,4.1455,
1518.4,556,4.1402,
1521.4,556.5,4.1344,
1524.4,557,4.1282,
1527.4,557.5,4.123,
1530.4,558,4.1176,
1533.4,558.5,4.1132,
1536.4,559,4.1083,
1539.4,559.5,4.1021,
1542.4,560,4.0958,
1545.4,560.5,4.0888,
1548.4,561,4.0817,
1551.4,561.5,4.0753,
1554.4,562,4.0688,
1557.4,562.5,4.0629,
1560.4,563,4.056,
1563.4,563.5,4.0483,
1566.4,564,4.0408,
1569.4,564.5,4.0342,
1572.4,565,4.0273,
1575.4,565.5,4.0201,
1578.4,566,4.0131,
1581.4,566.5,4.0055,
1584.4,567,3.9983,
1587.4,567.5,3.9904,
1590.4,568,3.982,
1593.5,568.5,3.9738,
1596.5,569,3.9666,
1599.5,569.5,3.961,
1602.5,570,3.9557,
1605.5,570.5,3.9497,
1608.5,571,3.9426,
1611.5,571.5,3.9336,
1614.5,572,3.9245,
1617.5,572.5,3.9175,
1620.5,573,3.9102,
1623.5,573.5,3.9021,
1626.5,574,3.8936,
1629.5,574.5,3.8857,
1632.5,575,3.8781,
1635.5,575.5,3.8695,
1638.5,576,3.8607,
1641.5,576.5,3.8526,
1644.5,577,3.8437,
1647.5,577.5,3.8346,
1650.5,578,3.8246,
1653.5,578.5,3.8156,
1656.5,579,3.8065,
1659.5,579.5,3.7986,
1662.5,580,3.7904,
1665.5,580.5,3.7803,
1668.5,581,3.7706,
1671.5,581.5,3.7616,
1674.5,582,3.7522,
1677.5,582.5,3.7431,
1680.5,583,3.7338,
1683.5,583.5,3.7235,
1686.5,584,3.7142,
1689.5,584.5,3.7053,
1692.5,585,3.6957,
1695.5,585.5,3.6851,
1698.5,586,3.6754,
1701.5,586.5,3.6659,
1704.5,587,3.6555,
1707.5,587.5,3.6435,
1710.5,588,3.6326,
1713.5,588.5,3.6217,
1716.5,589,3.6108,
1719.5,589.5,3.6018,
1722.5,590,3.5915,
1725.5,590.5,3.5808,
1728.5,591,3.569,
1731.5,591.5,3.5577,
1734.5,592,3.5473,
1737.5,592.5,3.5361,
1740.6,593,3.5249,
1743.6,593.5,3.5143,
1746.6,594,3.5031,
1749.6,594.5,3.4911,
1752.6,595,3.4783,
1755.6,595.5,3.4662,
1758.6,596,3.4553,
1761.6,596.5,3.444,
1764.6,597,3.4334,
1767.6,597.5,3.4211,
1770.6,598,3.409,
1773.6,598.5,3.3966,
1776.6,599,3.3841,
1779.6,599.5,3.3716,
1782.6,600,3.3598,
1785.6,600.5,3.3467,
1788.6,601,3.3326,
1791.6,601.5,3.3204,
1794.6,602,3.3083,
1797.6,602.5,3.2953,
1800.6,603,3.282,
1803.6,603.5,3.2696,
1806.6,604,3.2574,
1809.6,604.5,3.2453,
1812.6,605,3.2323,
1815.6,605.5,3.2192,
1818.6,606,3.2059,
1821.6,606.5,3.1904,
1824.6,607,3.1762,
1827.6,607.5,3.1631,
1830.6,608,3.1497,
1833.6,608.5,3.1361,
1836.6,609,3.1217,
1839.6,609.5,3.1081,
1842.6,610,3.0942,
1845.6,610.5,3.0794,
1848.6,611,3.0658,
1851.6,611.5,3.0504,
1854.6,612,3.0354,
1857.6,612.5,3.0198,
1860.6,613,3.0066,
1863.6,613.5,2.9932,
1866.6,614,2.9783,
1869.6,614.5,2.9629,
1872.6,615,2.9474,
1875.6,615.5,2.9329,
1878.6,616,2.9178,
1881.7,616.5,2.9026,
1884.7,617,2.8869,
1887.7,617.5,2.8716,
1890.7,618,2.8567,
1893.7,618.5,2.8399,
1896.7,619,2.823,
1899.7,619.5,2.8081,
1902.7,620,2.7919,
1905.7,620.5,2.7756,
1908.7,621,2.7591,
1911.7,621.5,2.7443,
1914.7,622,2.7292,
1917.7,622.5,2.7125,
1920.7,623,2.6973,
1923.7,623.5,2.6819,
1926.7,624,2.6649,
1929.7,624.5,2.6467,
1932.7,625,2.6287,
1935.7,625.5,2.6109,
1938.7,626,2.5934,
1941.7,626.5,2.5751,
1944.7,627,2.5569,
1947.7,627.5,2.5398,
1950.7,628,2.5211,
1953.7,628.5,2.5013,
1956.7,629,2.4839,
1959.7,629.5,2.4668,
1962.7,630,2.4492,
1965.7,630.5,2.43,
1968.7,631,2.4108,
1971.7,631.5,2.3911,
1974.7,632,2.3707,
1977.7,632.5,2.3494,
1980.7,633,2.3303,
1983.7,633.5,2.3121,
1986.7,634,2.2911,
1989.7,634.5,2.2705,
1992.7,635,2.2514,
1995.8,635.5,2.2305,
1998.8,636,2.2077,
2001.8,636.5,2.1852,
2004.8,637,2.164,
2007.8,637.5,2.1426,
2010.8,638,2.121,
2013.8,638.5,2.0976,
2016.8,639,2.0757,
2019.8,639.5,2.054,
2022.8,640,2.0326,
2025.8,640.5,2.01,
2028.8,641,1.9871,
2031.8,641.5,1.9641,
2034.8,642,1.9412,
2037.8,642.5,1.9164,
2040.8,643,1.8929,
2043.8,643.5,1.8684,
2046.8,644,1.843,
2049.8,644.5,1.8183,
2052.8,645,1.7944,
2055.8,645.5,1.7704,
2058.8,646,1.7465,
2061.8,646.5,1.7216,
2064.8,647,1.6972,
2067.8,647.5,1.6747,
2070.8,648,1.6508,
2073.8,648.5,1.6254,
2076.8,649,1.6016,
2079.8,649.5,1.5791,
2082.8,650,1.5566,
2085.8,650.5,1.5328,
2088.8,651,1.51,
2091.8,651.5,1.4898,
2094.8,652,1.4692,
2097.8,652.5,1.4472,
2100.8,653,1.4263,
2103.8,653.5,1.4072,
2106.7,654,1.3881,
2109.7,654.5,1.3685,
2112.7,655,1.35,
2115.7,655.5,1.3307,
2118.7,656,1.313,
2121.7,656.5,1.2967,
2124.7,657,1.2815,
2127.7,657.5,1.2666,
2130.7,658,1.2524,
2133.6,658.5,1.2395,
2136.6,659,1.2277,
2139.6,659.5,1.2167,
2142.6,660,1.2063,
2145.6,660.5,1.1956,
2148.6,661,1.1859,
2151.6,661.5,1.1782,
2154.6,662,1.1699,
2157.6,662.5,1.1636,
2160.6,663,1.1574,
2163.6,663.5,1.1517,
2166.6,664,1.1457,
2169.6,664.5,1.1398,
2172.6,665,1.1354,
2175.6,665.5,1.1318,
2178.6,666,1.1281,
2181.6,666.5,1.1254,
2184.6,667,1.1219,
2187.6,667.5,1.1184,
2190.6,668,1.1153,
2193.6,668.5,1.1127,
2196.6,669,1.1107,
2199.6,669.5,1.1073,
2202.6,670,1.104,
2205.7,670.5,1.1017,
2208.7,671,1.0988,
2211.7,671.5,1.0958,
2214.7,672,1.0937,
2217.7,672.5,1.0922,
2220.7,673,1.0897,
2223.7,673.5,1.0875,
2226.7,674,1.0846,
2229.7,674.5,1.081,
2232.8,675,1.0787,
2235.8,675.5,1.0772,
2238.8,676,1.0759,
2241.8,676.5,1.0734,
2244.8,677,1.0714,
2247.8,677.5,1.0679,
2250.8,678,1.0655,
2253.8,678.5,1.0645,
2256.8,679,1.0628,
2259.8,679.5,1.0614,
2262.8,680,1.0598,
2265.8,680.5,1.0582,
2268.8,681,1.0563,
2271.8,681.5,1.0535,
2274.9,682,1.0515,
2277.9,682.5,1.0499,
2280.9,683,1.0477,
2283.9,683.5,1.0461,
2286.9,684,1.0436,
2289.9,684.5,1.041,
2292.9,685,1.0392,
2295.9,685.5,1.0376,
2298.9,686,1.0363,
2301.9,686.5,1.0357,
2304.9,687,1.0347,
2307.9,687.5,1.0331,
2310.9,688,1.0317,
2313.9,688.5,1.0299,
2316.9,689,1.0275,
2319.9,689.5,1.0247,
2322.9,690,1.0229,
2325.9,690.5,1.0219,
2328.9,691,1.0207,
2331.9,691.5,1.0188,
2334.9,692,1.0171,
2337.9,692.5,1.0139,
2340.9,693,1.0125,
2343.9,693.5,1.0114,
2346.9,694,1.0091,
2349.9,694.5,1.0071,
2352.9,695,1.0047,
2355.9,695.5,1.003,
2358.9,696,1.0012,
2361.9,696.5,0.9998,
2364.9,697,0.9983,
2367.9,697.5,0.9957,
2370.9,698,0.9926,
2373.9,698.5,0.9905,
2376.9,699,0.9882,
2379.9,699.5,0.9855,
2382.9,700,0.9838,
2385.9,700.5,0.9834,
2388.9,701,0.9823,
2391.9,701.5,0.9798,
2394.9,702,0.9781,
2397.9,702.5,0.9754,
2400.9,703,0.9743,
2403.9,703.5,0.9733,
2406.9,704,0.9717,
2409.9,704.5,0.9702,
2412.9,705,0.9693,
2415.9,705.5,0.9667,
2418.9,706,0.9635,
2421.9,706.5,0.9609,
2424.9,707,0.9592,
2427.9,707.5,0.9579,
2430.9,708,0.9575,
2433.9,708.5,0.9575,
2436.9,709,0.9557,
2439.9,709.5,0.9528,
2442.9,710,0.95,
2445.9,710.5,0.9483,
2448.9,711,0.9466,
2451.9,711.5,0.9444,
2454.9,712,0.941,
2457.9,712.5,0.9385,
2460.9,713,0.9383,
2463.9,713.5,0.9395,
2466.9,714,0.9387,
2469.9,714.5,0.9382,
2472.9,715,0.9363,
2475.9,715.5,0.9345,
2478.9,716,0.9322,
2482,716.5,0.9304,
2485,717,0.9273,
2488,717.5,0.9226,
2491,718,0.9201,
2494,718.5,0.921,
2497,719,0.9219,
2500,719.5,0.921,
2503,720,0.9196,
2506,720.5,0.9175,
2509,721,0.9155,
2512,721.5,0.9132,
2515,722,0.9108,
2518,722.5,0.9087,
2521,723,0.9071,
2524,723.5,0.9049,
2527,724,0.9035,
2530,724.5,0.9026,
2533,725,0.9015,
2536,725.5,0.8992,
2539,726,0.8974,
2542,726.5,0.896,
2545.1,727,0.8947,
2548.1,727.5,0.8933,
2551.1,728,0.8923,
2554.1,728.5,0.8911,
2557.1,729,0.8902,
2560.1,729.5,0.889,
2563.1,730,0.8876,
2566.1,730.5,0.8855,
2569.1,731,0.8836,
2572.1,731.5,0.8812,
2575.1,732,0.8808,
2578.1,732.5,0.8801,
2581.1,733,0.8792,
2584.1,733.5,0.8779,
2587.1,734,0.8767,
2590.1,734.5,0.8762,
2593.1,735,0.8751,
2596.1,735.5,0.8738,
2599.1,736,0.8724,
2602.1,736.5,0.8711,
2605.1,737,0.8697,
2608.1,737.5,0.8678,
2611.1,738,0.8658,
2614.1,738.5,0.8637,
2617.1,739,0.8617,
2620.1,739.5,0.8597,
2623.1,740,0.859,
2626.1,740.5,0.861,
2629.1,741,0.8609,
2632.1,741.5,0.8596,
2635.1,742,0.8587,
2638.1,742.5,0.8582,
2641.1,743,0.8572,
2644.1,743.5,0.8559,
2647.1,744,0.8535,
2650.1,744.5,0.8525,
2653.1,745,0.8517,
2656.1,745.5,0.8505,
2659.1,746,0.8501,
2662.1,746.5,0.8491,
2665.1,747,0.8478,
2668.1,747.5,0.8465,
2671.1,748,0.8451,
2674.1,748.5,0.8447,
2677.1,749,0.8433,
2680.1,749.5,0.8422,
2683.1,750,0.842,
2686.1,750.5,0.842,
2689.1,751,0.8411,
2692.1,751.5,0.8397,
2695.1,752,0.8385,
2698.1,752.5,0.8371,
2701.1,753,0.8353,
2704.1,753.5,0.8352,
2707.1,754,0.835,
2710.1,754.5,0.8338,
2713.1,755,0.8334,
2716.1,755.5,0.8324,
2719.1,756,0.8311,
2722.1,756.5,0.8296,
2725.1,757,0.8283,
2728.1,757.5,0.827,
2731.1,758,0.8257,
2734.1,758.5,0.8233,
2737.1,759,0.8216,
2740.1,759.5,0.8202,
2743.1,760,0.8198,
2746.1,760.5,0.8191,
2749.1,761,0.8197,
2752.1,761.5,0.8199,
2755.1,762,0.82,
2758.1,762.5,0.8199,
2761.1,763,0.8184,
2764.1,763.5,0.8168,
2767.1,764,0.8152,
2770.1,764.5,0.8138,
2773.1,765,0.8126,
2776.1,765.5,0.8136,
2779.1,766,0.8147,
2782.1,766.5,0.8149,
2785.1,767,0.814,
2788.1,767.5,0.8128,
2791.1,768,0.8132,
2794.1,768.5,0.8126,
2797,769,0.8122,
2800,769.5,0.8122,
2803,770,0.8104,
2806,770.5,0.8077,
2809,771,0.8069,
2812,771.5,0.8059,
2815,772,0.8052,
2818,772.5,0.804,
2821,773,0.8032,
2824,773.5,0.803,
2827,774,0.803,
2830,774.5,0.8017,
2833,775,0.8009,
2836,775.5,0.8008,
2839,776,0.7999,
2842,776.5,0.7986,
2845,777,0.7972,
2848,777.5,0.7959,
2851,778,0.7955,
2854,778.5,0.7954,
2857,779,0.7953,
2860,779.5,0.7945,
2863,780,0.7932,
2866,780.5,0.7927,
2869,781,0.7918,
2872,781.5,0.7915,
2875,782,0.7905,
2878,782.5,0.7901,
2881,783,0.7892,
2884,783.5,0.7877,
2887,784,0.7865,
2890,784.5,0.7852,
2893,785,0.7848,
2896,785.5,0.7848,
2899,786,0.7848,
2901.9,786.5,0.7848,
2904.9,787,0.7849,
2907.9,787.5,0.7848,
2910.9,788,0.7838,
2914,788.5,0.7834,
2917,789,0.7834,
2920,789.5,0.7827,
2923,790,0.7824,
2926,790.5,0.7815,
2929,791,0.7804,
2932,791.5,0.7788,
2935,792,0.7774,
2938,792.5,0.7777,
2941,793,0.7773,
2944,793.5,0.7761,
2947,794,0.7747,
2950,794.5,0.7744,
2953,795,0.7718,
2956,795.5,0.7703,
2959.1,796,0.7695,
2962.1,796.5,0.7694,
2965.1,797,0.7703,
2968.1,797.5,0.7715,
2971.1,798,0.7711,
2974.1,798.5,0.7707,
2977.1,799,0.7689,
2980.1,799.5,0.7681,
2983.1,800,0.7681,
2986.1,800.5,0.7671,
2989.1,801,0.7667,
2992.1,801.5,0.7657,
2995.1,802,0.7651,
2998.1,802.5,0.7643,
3001.1,803,0.7631,
3004.1,803.5,0.7617,
3007.1,804,0.7614,
3010.1,804.5,0.7604,
3013.1,805,0.7591,
3016.1,805.5,0.7587,
3019.1,806,0.7586,
3022.1,806.5,0.7582,
3025.1,807,0.7575,
3028.1,807.5,0.7565,
3031.1,808,0.7569,
3034.1,808.5,0.7575,
3037.1,809,0.7574,
3040.1,809.5,0.7572,
3043.1,810,0.7563,
3046.1,810.5,0.7551,
3049.1,811,0.7547,
3052.1,811.5,0.7546,
3055.1,812,0.7537,
3058.1,812.5,0.7524,
3061.1,813,0.751,
3064.1,813.5,0.7497,
3067.1,814,0.7494,
3070.1,814.5,0.7493,
3073.1,815,0.7493,
3076.1,815.5,0.7483,
3079.1,816,0.7472,
3082.1,816.5,0.7476,
3085.1,817,0.7479,
3088.1,817.5,0.7479,
3091.1,818,0.7479,
3094.1,818.5,0.7459,
3097.1,819,0.744,
3100.1,819.5,0.7445,
3103.1,820,0.7448,
3106.1,820.5,0.7425,
3109.1,821,0.7414,
3112.1,821.5,0.7405,
3115.1,822,0.7401,
3118.1,822.5,0.7391,
3121.1,823,0.74,
3124.1,823.5,0.7408,
3127.1,824,0.7414,
3130.1,824.5,0.7411,
3133.1,825,0.7404,
3136.1,825.5,0.7402,
3139.1,826,0.7402,
3142.1,826.5,0.7392,
3145.1,827,0.7379,
3148.1,827.5,0.7386,
3151.1,828,0.738,
3154.1,828.5,0.7374,
3157.1,829,0.7361,
3160.2,829.5,0.7342,
3163.2,830,0.733,
3166.2,830.5,0.7324,
3169.2,831,0.7322,
3172.2,831.5,0.7312,
3175.2,832,0.7318,
3178.2,832.5,0.7315,
3181.2,833,0.7309,
3184.2,833.5,0.7299,
3187.2,834,0.7295,
3190.2,834.5,0.7295,
3193.2,835,0.7292,
3196.2,835.5,0.7275,
3199.2,836,0.7274,
3202.2,836.5,0.7278,
3205.2,837,0.7281,
3208.2,837.5,0.7282,
3211.2,838,0.7282,
3214.2,838.5,0.7273,
3217.2,839,0.7249,
3220.2,839.5,0.7241,
3223.2,840,0.7242,
3226.2,840.5,0.7232,
3229.2,841,0.7228,
3232.2,841.5,0.7228,
3235.2,842,0.7219,
3238.2,842.5,0.7213,
3241.2,843,0.7205,
3244.2,843.5,0.7192,
3247.2,844,0.7192,
3250.2,844.5,0.719,
3253.2,845,0.7188,
3256.2,845.5,0.7188,
3259.2,846,0.7179,
3262.2,846.5,0.7175,
3265.2,847,0.7166,
3268.2,847.5,0.7161,
3271.2,848,0.7161,
3274.2,848.5,0.7152,
3277.2,849,0.7148,
3280.2,849.5,0.7145,
3283.2,850,0.7137,
3286.2,850.5,0.7125,
3289.2,851,0.7106,
3292.2,851.5,0.7096,
3295.2,852,0.7094,
3298.2,852.5,0.7086,
3301.2,853,0.7072,
3304.2,853.5,0.7079,
3307.2,854,0.7087,
3310.2,854.5,0.7086,
3313.2,855,0.7085,
3316.2,855.5,0.7076,
3319.2,856,0.706,
3322.2,856.5,0.7037,
3325.1,857,0.7029,
3328.1,857.5,0.702,
3331.1,858,0.7037,
3334.1,858.5,0.7057,
3337.1,859,0.7062,
3340.1,859.5,0.7057,
3343.1,860,0.7045,
3346.1,860.5,0.7037,
3349.1,861,0.7023,
3352.1,861.5,0.7016,
3355.1,862,0.7015,
3358.1,862.5,0.7007,
3361.1,863,0.6998,
3364.1,863.5,0.699,
3367.1,864,0.6979,
3370.1,864.5,0.6974,
3373.1,865,0.6956,
3376.1,865.5,0.6963,
3379.1,866,0.6976,
3382.1,866.5,0.6973,
3385.1,867,0.6967,
3388.1,867.5,0.6966,
3391.1,868,0.6966,
3394.1,868.5,0.6961,
3397.1,869,0.6945,
3400.1,869.5,0.6939,
3403.1,870,0.693,
3406.1,870.5,0.6926,
3409.1,871,0.6925,
3412.1,871.5,0.6923,
3415.1,872,0.6924,
3418.1,872.5,0.6926,
3421.1,873,0.6916,
3424.1,873.5,0.6912,
3427.1,874,0.6903,
3430.1,874.5,0.6899,
3433.1,875,0.6899,
3436.1,875.5,0.6899,
3439.1,876,0.6907,
3442.1,876.5,0.6894,
3445.1,877,0.6886,
3448.1,877.5,0.6876,
3451.1,878,0.6872,
3454.1,878.5,0.6866,
3457.1,879,0.6851,
3460.1,879.5,0.6845,
3463.1,880,0.6845,
3466.1,880.5,0.6845,
3469.1,881,0.6845,
3472.1,881.5,0.6845,
3475.1,882,0.6845,
3478.1,882.5,0.6836,
3481.1,883,0.6822,
3484.1,883.5,0.6809,
3487,884,0.6814,
3490,884.5,0.6818,
3493,885,0.6818,
3496,885.5,0.681,
3499,886,0.6815,
3502,886.5,0.6818,
3505,887,0.6809,
3508,887.5,0.6805,
3511,888,0.6796,
3514,888.5,0.6799,
3517,889,0.6802,
3520,889.5,0.6795,
3523,890,0.6792,
3526,890.5,0.6773,
3529,891,0.6765,
3532,891.5,0.6756,
3535,892,0.6761,
3538,892.5,0.6764,
3541,893,0.6765,
3544,893.5,0.6765,
3547,894,0.6755,
3550,894.5,0.6751,
3553,895,0.6751,
3556,895.5,0.6742,
3559,896,0.6747,
3562,896.5,0.6743,
3565,897,0.6729,
3568,897.5,0.6715,
3571,898,0.6711,
3574,898.5,0.6709,
3577,899,0.6708,
3580,899.5,0.6708,
3583,900,0.6702,
3586,900.5,0.6696,
3589,901,0.6697,
3592,901.5,0.6698,
3595,902,0.6698,
3598,902.5,0.6688,
3600.9,903,0.6684,
3603.9,903.5,0.6684,
3606.9,904,0.6684,
3609.9,904.5,0.6694,
3612.9,905,0.6688,
3615.9,905.5,0.668,
3618.9,906,0.6673,
3621.9,906.5,0.6662,
3624.9,907,0.6658,
3627.9,907.5,0.6665,
3630.9,908,0.6661,
3633.9,908.5,0.6658,
3636.9,909,0.6658,
3639.9,909.5,0.6658,
3642.9,910,0.6648,
3645.9,910.5,0.6644,
3648.9,911,0.6644,
3651.9,911.5,0.6649,
3654.9,912,0.6646,
3657.9,912.5,0.6654,
3660.9,913,0.6658,
3663.9,913.5,0.6658,
3666.9,914,0.6658,
3669.8,914.5,0.6648,
3672.8,915,0.664,
3675.8,915.5,0.6633,
3678.8,916,0.6617,
3681.9,916.5,0.6615,
3684.9,917,0.6617,
3687.9,917.5,0.6617,
3690.9,918,0.6615,
3693.9,918.5,0.661,
3696.9,919,0.6598,
3699.9,919.5,0.6594,
3702.9,920,0.6594,
3705.9,920.5,0.6594,
3708.9,921,0.6594,
3711.9,921.5,0.6594,
3714.8,922,0.6585,
3717.8,922.5,0.6581,
3720.8,923,0.6581,
3723.8,923.5,0.6581,
3726.9,924,0.6562,
3729.9,924.5,0.6554,
3732.9,925,0.6554,
3735.9,925.5,0.6554,
3738.9,926,0.6554,
3741.9,926.5,0.6563,
3744.9,927,0.6567,
3747.9,927.5,0.6558,
3750.9,928,0.6554,
3753.9,928.5,0.6544,
3756.9,929,0.654,
3759.9,929.5,0.654,
3762.9,930,0.6531,
3765.9,930.5,0.6529,
3768.8,931,0.6547,
3771.8,931.5,0.6554,
3774.8,932,0.6544,
3777.8,932.5,0.654,
3780.8,933,0.654,
3783.8,933.5,0.6531,
3786.8,934,0.6527,
3789.8,934.5,0.6527,
3792.8,935,0.6527,
3795.8,935.5,0.652,
3798.8,936,0.6515,
3801.8,936.5,0.6514,
3804.8,937,0.6514,
3807.8,937.5,0.6504,
3810.8,938,0.65,
3813.8,938.5,0.6484,
3816.8,939,0.6487,
3819.8,939.5,0.6489,
3822.8,940,0.6497,
3825.8,940.5,0.6492,
3828.8,941,0.6481,
3831.8,941.5,0.6476,
3834.8,942,0.6484,
3837.8,942.5,0.6488,
3840.8,943,0.6483,
3843.8,943.5,0.6477,
3846.8,944,0.6475,
3849.8,944.5,0.6475,
3852.8,945,0.6465,
3855.8,945.5,0.6461,
3858.8,946,0.6461,
3861.8,946.5,0.6461,
3864.8,947,0.6461,
3867.8,947.5,0.6461,
3870.8,948,0.6452,
3873.8,948.5,0.6448,
3876.8,949,0.6448,
3879.8,949.5,0.6448,
3882.8,950,0.645,
3885.8,950.5,0.6451,
3888.8,951,0.6449,
3891.8,951.5,0.6448,
3894.8,952,0.6448,
3897.8,952.5,0.6439,
3900.8,953,0.6438,
3903.8,953.5,0.6445,
3906.8,954,0.6439,
3909.8,954.5,0.6425,
3912.8,955,0.6411,
3915.8,955.5,0.6407,
3918.8,956,0.6408,
3921.8,956.5,0.6397,
3924.8,957,0.6403,
3927.8,957.5,0.6408,
3930.8,958,0.6408,
3933.8,958.5,0.6408,
3936.8,959,0.6408,
3939.8,959.5,0.6408,
3942.8,960,0.6414,
3945.8,960.5,0.6417,
3948.8,961,0.641,
3951.8,961.5,0.6408,
3954.8,962,0.6398,
3957.8,962.5,0.6394,
3960.8,963,0.6403,
3963.8,963.5,0.6417,
3966.8,964,0.6421,
3969.8,964.5,0.6412,
3972.8,965,0.6408,
3975.7,965.5,0.639,
3978.7,966,0.6381,
3981.7,966.5,0.6381,
3984.7,967,0.6381,
3987.7,967.5,0.6377,
3990.7,968,0.637,
3993.7,968.5,0.6367,
3996.7,969,0.6358,
3999.7,969.5,0.6354,
4002.7,970,0.6354,
4005.7,970.5,0.6364,
4008.7,971,0.6368,
4011.7,971.5,0.6367,
4014.7,972,0.6367,
4017.7,972.5,0.6358,
4020.7,973,0.6354,
4023.7,973.5,0.6347,
4026.7,974,0.6344,
4029.7,974.5,0.6344,
4032.7,975,0.6351,
4035.7,975.5,0.6354,
4038.7,976,0.6347,
4041.7,976.5,0.6342,
4044.7,977,0.6341,
4047.7,977.5,0.6341,
4050.8,978,0.634,
4053.8,978.5,0.635,
4056.8,979,0.6345,
4059.8,979.5,0.6331,
4062.8,980,0.6327,
4065.8,980.5,0.6327,
4068.8,981,0.6319,
4071.8,981.5,0.6324,
4074.8,982,0.6318,
4077.8,982.5,0.6314,
4080.8,983,0.6301,
4083.8,983.5,0.6296,
4086.8,984,0.6305,
4089.8,984.5,0.6306,
4092.8,985,0.6307,
4095.8,985.5,0.6324,
4098.8,986,0.6325,
4101.8,986.5,0.6323,
4104.8,987,0.6323,
4107.8,987.5,0.6323,
4110.8,988,0.6314,
4113.8,988.5,0.6301,
4116.8,989,0.6293,
4119.8,989.5,0.6285,
4122.8,990,0.6283,
4125.8,990.5,0.6283,
4128.8,991,0.6283,
4131.8,991.5,0.6283,
4134.8,992,0.6273,
4137.8,992.5,0.6278,
4140.8,993,0.6292,
4143.8,993.5,0.6297,
4146.8,994,0.6297,
4149.8,994.5,0.6297,
4152.8,995,0.6287,
4155.8,995.5,0.6283,
4158.8,996,0.6284,
4161.8,996.5,0.6274,
4164.8,997,0.6271,
4167.8,997.5,0.6261,
4170.8,998,0.6266,
4173.8,998.5,0.627,
4176.8,999,0.6261,
4179.8,999.5,0.6257,
4182.8,1000,0.6264,
4185.8,1000.5,0.6267,
4188.8,1001,0.626,
4191.8,1001.5,0.6257,
4194.8,1002,0.6247,
4197.8,1002.5,0.6243,
4200.8,1003,0.624,
4203.8,1003.5,0.623,
4206.8,1004,0.6235,
4209.8,1004.5,0.6239,
4212.8,1005,0.6239,
4215.8,1005.5,0.6239,
4218.8,1006,0.6239,
4221.8,1006.5,0.6239,
4224.8,1007,0.6239,
4227.8,1007.5,0.6223,
4230.8,1008,0.6216,
4233.8,1008.5,0.6216,
4236.8,1009,0.6216,
4239.8,1009.5,0.6216,
4242.8,1010,0.6208,
4245.8,1010.5,0.6212,
4248.8,1011,0.6207,
4251.8,1011.5,0.6202,
4254.8,1012,0.6205,
4257.8,1012.5,0.6195,
4260.8,1013,0.6189,
4263.8,1013.5,0.6198,
4266.8,1014,0.6211,
4269.8,1014.5,0.6215,
4272.8,1015,0.6209,
4275.8,1015.5,0.6196,
4278.8,1016,0.6179,
4281.8,1016.5,0.6164,
4284.8,1017,0.6169,
4287.8,1017.5,0.6173,
4290.8,1018,0.6164,
4293.8,1018.5,0.616,
4296.8,1019,0.6178,
4299.8,1019.5,0.6187,
4302.8,1020,0.6184,
4305.8,1020.5,0.6183,
4308.8,1021,0.6186,
4311.8,1021.5,0.6187,
4314.8,1022,0.6177,
4317.8,1022.5,0.6173,
4320.8,1023,0.6163,
4323.8,1023.5,0.616,
4326.8,1024,0.6169,
4329.8,1024.5,0.6163,
4332.8,1025,0.6159,
4335.7,1025.5,0.616,
4338.7,1026,0.6165,
4341.7,1026.5,0.6153,
4344.7,1027,0.6146,
4347.7,1027.5,0.6146,
4350.7,1028,0.6156,
4353.7,1028.5,0.616,
4356.7,1029,0.615,
4359.7,1029.5,0.6146,
4362.7,1030,0.6146,
4365.7,1030.5,0.6133,
4368.7,1031,0.6122,
4371.7,1031.5,0.612,
4374.7,1032,0.612,
4377.7,1032.5,0.6129,
4380.7,1033,0.6143,
4383.7,1033.5,0.6138,
4386.7,1034,0.6143,
4389.7,1034.5,0.6147,
4392.7,1035,0.6133,
4395.7,1035.5,0.611,
4398.7,1036,0.6095,
4401.7,1036.5,0.609,
4404.7,1037,0.6099,
4407.7,1037.5,0.6123,
4410.7,1038,0.6122,
4413.7,1038.5,0.6102,
4416.7,1039,0.608,
4419.7,1039.5,0.6082,
4422.7,1040,0.6107,
4425.7,1040.5,0.6131,
4428.7,1041,0.6142,
4431.7,1041.5,0.6145,
4434.7,1042,0.6136,
4437.7,1042.5,0.6118,
4440.7,1043,0.6113,
4443.7,1043.5,0.6116,
4446.7,1044,0.6113,
4449.7,1044.5,0.6099,
4452.7,1045,0.6092,
4455.7,1045.5,0.6091,
4458.7,1046,0.6095,
4461.7,1046.5,0.6102,
4464.7,1047,0.6095,
4467.7,1047.5,0.6078,
4470.7,1048,0.6073,
4473.7,1048.5,0.6097,
4476.7,1049,0.6108,
4479.7,1049.5,0.6099,
4482.7,1050,0.6086,
4485.7,1050.5,0.6082,
4488.7,1051,0.6072,
4491.7,1051.5,0.6068,
4494.7,1052,0.6068,
4497.7,1052.5,0.6073,
4500.7,1053,0.6079,
4503.7,1053.5,0.6079,
4506.7,1054,0.6079,
4509.7,1054.5,0.608,
4512.7,1055,0.6086,
4515.7,1055.5,0.6079,
4518.7,1056,0.607,
4521.7,1056.5,0.6058,
4524.7,1057,0.6055,
4527.7,1057.5,0.6064,
4530.7,1058,0.6066,
4533.7,1058.5,0.6059,
4536.7,1059,0.6065,
4539.7,1059.5,0.6068,
4542.7,1060,0.6068,
4545.7,1060.5,0.6068,
4548.7,1061,0.6069,
4551.7,1061.5,0.6062,
4554.7,1062,0.6052,
4557.6,1062.5,0.6058,
4560.6,1063,0.6061,
4563.6,1063.5,0.6061,
4566.6,1064,0.6061,
4569.6,1064.5,0.6059,
4572.6,1065,0.6058,
4575.7,1065.5,0.6054,
4578.7,1066,0.6047,
4581.7,1066.5,0.6044,
4584.7,1067,0.6026,
4587.7,1067.5,0.6018,
4590.7,1068,0.6027,
4593.7,1068.5,0.6041,
4596.7,1069,0.6045,
4599.7,1069.5,0.6045,
4602.7,1070,0.6035,
4605.7,1070.5,0.6031,
4608.7,1071,0.6031,
4611.7,1071.5,0.604,
4614.7,1072,0.6042,
4617.7,1072.5,0.6034,
