Repository: MaCFP/matl-db

# README File for NIST
National Institute of Standards and Technology, Gaithersburg (United states of America).

Experiments were performed by Ryan Greene, Karen De Lannoye, and Isaac Leventon. For any questions or requests for additional information, please contact isaac.leventon@nist.gov.

### Experimental Conditions: TGA/DSC
A NETZSCH STA 449 F3 Jupiter was used to simultaneously conduct Thermogravimetric Analysis (TGA) and Differential Scanning Calorimetry (DSC) experiments.

* Heating Rate: 10 K/minA NETZSCH STA 449 F3 Jupiter was used to simultaneously conduct Thermogravimetric Analysis (TGA) and Differential Scanning Calorimetry (DSC) experiments.

* Heating Rate: 10 K/min

File: Wood/Calibration_Data/NIST/NIST_Wood_STA_N2_10K_R4.csv
Time (s),Temperature (K),Mass (mg),Heat Flow Rate (W/g)
0,303,4.846,-0.0003
17.448,303.5,4.8462,0.0197
29.71,304,4.8459,0.0467
35.049,304.5,4.8462,0.0710
39.33,305,4.8451,0.0927
43.05,305.5,4.8447,0.1125
46.418,306,4.8461,0.1306
49.54,306.5,4.8469,0.1472
52.485,307,4.8471,0.1621
55.298,307.5,4.8459,0.1762
58.008,308,4.8467,0.1889
60.642,308.5,4.8468,0.2003
63.214,309,4.8466,0.2107
65.738,309.5,4.846,0.2202
68.227,310,4.8458,0.2286
70.691,310.5,4.8465,0.2362
73.136,311,4.8461,0.2431
75.567,311.5,4.8458,0.2494
77.992,312,4.8451,0.2547
80.417,312.5,4.8459,0.2592
82.841,313,4.8477,0.2629
85.269,313.5,4.8484,0.2661
87.706,314,4.8483,0.2689
90.151,314.5,4.8484,0.2711
92.609,315,4.8488,0.2728
95.081,315.5,4.8482,0.2739
97.568,316,4.8468,0.2748
100.07,316.5,4.846,0.2754
102.59,317,4.845,0.2757
105.13,317.5,4.8445,0.2759
107.69,318,4.8446,0.2758
110.26,318.5,4.8449,0.2753
112.85,319,4.8448,0.2749
115.46,319.5,4.8446,0.2740
118.08,320,4.8448,0.2735
120.72,320.5,4.8456,0.2728
123.37,321,4.846,0.2723
126.02,321.5,4.8471,0.2718
128.69,322,4.8465,0.2713
131.37,322.5,4.8461,0.2710
134.05,323,4.8465,0.2708
136.74,323.5,4.8463,0.2705
139.44,324,4.8461,0.2705
142.14,324.5,4.8452,0.2704
144.85,325,4.8447,0.2704
147.56,325.5,4.8455,0.2708
150.27,326,4.846,0.2710
152.99,326.5,4.8459,0.2713
155.7,327,4.845,0.2718
158.42,327.5,4.8446,0.2723
161.13,328,4.8456,0.2730
163.85,328.5,4.8453,0.2737
166.57,329,4.8447,0.2744
169.29,329.5,4.8445,0.2752
172.01,330,4.8451,0.2760
174.73,330.5,4.8449,0.2767
177.46,331,4.8456,0.2773
180.18,331.5,4.8454,0.2783
182.91,332,4.8457,0.2790
185.64,332.5,4.8451,0.2798
188.37,333,4.8448,0.2806
191.1,333.5,4.8447,0.2816
193.84,334,4.8438,0.2822
196.57,334.5,4.8443,0.2829
199.32,335,4.8456,0.2837
202.06,335.5,4.846,0.2844
204.81,336,4.8459,0.2852
207.56,336.5,4.8459,0.2856
210.32,337,4.846,0.2862
213.09,337.5,4.846,0.2869
215.85,338,4.845,0.2875
218.63,338.5,4.8446,0.2882
221.4,339,4.8444,0.2889
224.19,339.5,4.8436,0.2894
226.98,340,4.8443,0.2899
229.78,340.5,4.844,0.2904
232.58,341,4.8446,0.2912
235.39,341.5,4.8448,0.2917
238.21,342,4.8447,0.2924
241.03,342.5,4.8447,0.2930
243.85,343,4.8437,0.2935
246.69,343.5,4.8425,0.2941
249.53,344,4.8429,0.2946
252.37,344.5,4.8433,0.2953
255.23,345,4.844,0.2958
258.08,345.5,4.8434,0.2964
260.95,346,4.843,0.2971
263.82,346.5,4.843,0.2979
266.69,347,4.843,0.2985
269.57,347.5,4.843,0.2988
272.46,348,4.8431,0.2995
275.35,348.5,4.8423,0.3001
278.25,349,4.8417,0.3008
281.15,349.5,4.8416,0.3014
284.05,350,4.8407,0.3018
286.96,350.5,4.8394,0.3023
289.88,351,4.8399,0.3030
292.79,351.5,4.8415,0.3031
295.72,352,4.8423,0.3034
298.65,352.5,4.8413,0.3040
301.58,353,4.8409,0.3043
304.52,353.5,4.8409,0.3048
307.45,354,4.8409,0.3049
310.4,354.5,4.8409,0.3052
313.34,355,4.8401,0.3057
316.29,355.5,4.8396,0.3061
319.24,356,4.8395,0.3063
322.19,356.5,4.8386,0.3064
325.14,357,4.8382,0.3068
328.1,357.5,4.8382,0.3072
331.05,358,4.8372,0.3073
334.01,358.5,4.8368,0.3075
336.97,359,4.8359,0.3078
339.94,359.5,4.8355,0.3078
342.9,360,4.8346,0.3078
345.87,360.5,4.8351,0.3077
348.84,361,4.8355,0.3075
351.81,361.5,4.8346,0.3073
354.78,362,4.8353,0.3071
357.75,362.5,4.8365,0.3069
360.73,363,4.8369,0.3064
363.7,363.5,4.8364,0.3061
366.68,364,4.8357,0.3058
369.65,364.5,4.836,0.3054
372.63,365,4.8357,0.3049
375.61,365.5,4.8355,0.3043
378.59,366,4.8347,0.3040
381.57,366.5,4.8333,0.3034
384.55,367,4.8318,0.3029
387.54,367.5,4.832,0.3023
390.52,368,4.8327,0.3016
393.51,368.5,4.8328,0.3009
396.49,369,4.8328,0.3001
399.48,369.5,4.8328,0.2994
402.47,370,4.8328,0.2986
405.46,370.5,4.8328,0.2977
408.45,371,4.8333,0.2970
411.44,371.5,4.8332,0.2962
414.43,372,4.8329,0.2952
417.41,372.5,4.8328,0.2945
420.4,373,4.8328,0.2937
423.39,373.5,4.8322,0.2929
426.38,374,4.8316,0.2921
429.37,374.5,4.8324,0.2912
432.36,375,4.8323,0.2906
435.35,375.5,4.8319,0.2897
438.34,376,4.8325,0.2888
441.34,376.5,4.8319,0.2880
444.33,377,4.831,0.2875
447.33,377.5,4.8308,0.2866
450.32,378,4.8318,0.2859
453.32,378.5,4.8312,0.2850
456.32,379,4.8308,0.2842
459.31,379.5,4.8308,0.2834
462.31,380,4.8301,0.2825
465.3,380.5,4.8296,0.2818
468.3,381,4.8304,0.2808
471.3,381.5,4.8303,0.2801
474.3,382,4.8301,0.2792
477.3,382.5,4.8301,0.2785
480.31,383,4.8302,0.2782
483.31,383.5,4.8306,0.2777
486.31,384,4.8308,0.2769
489.32,384.5,4.8299,0.2767
492.32,385,4.8295,0.2764
495.33,385.5,4.8295,0.2758
498.33,386,4.8303,0.2756
501.33,386.5,4.8299,0.2753
504.34,387,4.8295,0.2750
507.34,387.5,4.8295,0.2745
510.34,388,4.8285,0.2742
513.34,388.5,4.8288,0.2743
516.35,389,4.8284,0.2743
519.35,389.5,4.8291,0.2741
522.36,390,4.8295,0.2741
525.36,390.5,4.8295,0.2742
528.36,391,4.8285,0.2740
531.36,391.5,4.8288,0.2741
534.37,392,4.8291,0.2741
537.37,392.5,4.8282,0.2741
540.37,393,4.8278,0.2741
543.37,393.5,4.828,0.2738
546.37,394,4.8281,0.2737
549.38,394.5,4.8281,0.2737
552.38,395,4.829,0.2739
555.38,395.5,4.8295,0.2739
558.38,396,4.8304,0.2741
561.38,396.5,4.8308,0.2740
564.38,397,4.8313,0.2740
567.38,397.5,4.8311,0.2740
570.38,398,4.83,0.2745
573.39,398.5,4.8277,0.2746
576.39,399,4.8272,0.2745
579.39,399.5,4.828,0.2745
582.4,400,4.8282,0.2747
585.4,400.5,4.8273,0.2746
588.4,401,4.8279,0.2748
591.4,401.5,4.8283,0.2750
594.41,402,4.8292,0.2751
597.41,402.5,4.8287,0.2755
600.42,403,4.8282,0.2756
603.42,403.5,4.8282,0.2758
606.43,404,4.8283,0.2758
609.44,404.5,4.8278,0.2761
612.45,405,4.8272,0.2763
615.45,405.5,4.8269,0.2767
618.45,406,4.8259,0.2769
621.45,406.5,4.8256,0.2773
624.46,407,4.8246,0.2775
627.46,407.5,4.8242,0.2776
630.46,408,4.8249,0.2780
633.47,408.5,4.8254,0.2784
636.47,409,4.8256,0.2788
639.47,409.5,4.8256,0.2791
642.47,410,4.8256,0.2792
645.47,410.5,4.8247,0.2797
648.48,411,4.8248,0.2802
651.48,411.5,4.8252,0.2805
654.47,412,4.8253,0.2812
657.47,412.5,4.8243,0.2817
660.47,413,4.8239,0.2821
663.48,413.5,4.823,0.2825
666.48,414,4.8224,0.2831
669.48,414.5,4.8213,0.2836
672.48,415,4.8211,0.2844
675.48,415.5,4.8212,0.2848
678.48,416,4.8221,0.2854
681.48,416.5,4.8227,0.2861
684.47,417,4.8226,0.2867
687.47,417.5,4.8226,0.2873
690.46,418,4.8225,0.2883
693.46,418.5,4.8225,0.2890
696.46,419,4.8225,0.2896
699.45,419.5,4.8226,0.2901
702.45,420,4.8227,0.2909
705.45,420.5,4.8226,0.2916
708.44,421,4.8216,0.2924
711.44,421.5,4.8212,0.2930
714.44,422,4.8212,0.2939
717.44,422.5,4.8221,0.2948
720.43,423,4.8226,0.2958
723.43,423.5,4.8211,0.2969
726.42,424,4.8198,0.2978
729.42,424.5,4.8187,0.2989
732.41,425,4.8192,0.2998
735.4,425.5,4.8196,0.3007
738.4,426,4.8197,0.3017
741.4,426.5,4.8197,0.3027
744.39,427,4.8196,0.3039
747.39,427.5,4.8199,0.3051
750.38,428,4.8202,0.3062
753.38,428.5,4.8203,0.3073
756.37,429,4.8203,0.3087
759.36,429.5,4.8194,0.3099
762.36,430,4.819,0.3113
765.35,430.5,4.8181,0.3129
768.34,431,4.8176,0.3143
771.34,431.5,4.8177,0.3157
774.33,432,4.8177,0.3171
777.33,432.5,4.8186,0.3184
780.32,433,4.8181,0.3197
783.32,433.5,4.8176,0.3210
786.31,434,4.8176,0.3224
789.31,434.5,4.8174,0.3237
792.3,435,4.8159,0.3248
795.3,435.5,4.8153,0.3258
798.3,436,4.8144,0.3269
801.3,436.5,4.8149,0.3278
804.3,437,4.816,0.3285
807.29,437.5,4.8165,0.3294
810.3,438,4.8161,0.3303
813.3,438.5,4.8147,0.3312
816.3,439,4.8131,0.3321
819.3,439.5,4.8117,0.3329
822.3,440,4.8113,0.3335
825.3,440.5,4.8122,0.3344
828.3,441,4.8126,0.3351
831.31,441.5,4.8126,0.3358
834.31,442,4.8136,0.3364
837.31,442.5,4.8149,0.3371
840.31,443,4.8144,0.3378
843.31,443.5,4.8139,0.3386
846.31,444,4.8119,0.3394
849.32,444.5,4.81,0.3402
852.32,445,4.8096,0.3410
855.32,445.5,4.8087,0.3419
858.33,446,4.8083,0.3425
861.33,446.5,4.809,0.3432
864.33,447,4.809,0.3440
867.33,447.5,4.8089,0.3449
870.33,448,4.8089,0.3458
873.33,448.5,4.8099,0.3465
876.33,449,4.8103,0.3473
879.34,449.5,4.8103,0.3480
882.34,450,4.8103,0.3488
885.34,450.5,4.8103,0.3496
888.34,451,4.8098,0.3503
891.34,451.5,4.8096,0.3511
894.34,452,4.8096,0.3520
897.34,452.5,4.8088,0.3528
900.35,453,4.8074,0.3539
903.35,453.5,4.806,0.3548
906.35,454,4.8047,0.3557
909.35,454.5,4.8033,0.3565
912.35,455,4.8029,0.3573
915.35,455.5,4.8029,0.3582
918.35,456,4.8029,0.3588
921.36,456.5,4.802,0.3594
924.36,457,4.8025,0.3601
927.36,457.5,4.8029,0.3605
930.36,458,4.8011,0.3612
933.36,458.5,4.8002,0.3620
936.36,459,4.8002,0.3628
939.36,459.5,4.8002,0.3636
942.36,460,4.8002,0.3642
945.36,460.5,4.7993,0.3650
948.36,461,4.7979,0.3661
951.36,461.5,4.7975,0.3670
954.36,462,4.7966,0.3678
957.36,462.5,4.7968,0.3685
960.36,463,4.7982,0.3693
963.37,463.5,4.7995,0.3701
966.36,464,4.8002,0.3708
969.37,464.5,4.7994,0.3718
972.37,465,4.799,0.3729
975.37,465.5,4.7971,0.3739
978.37,466,4.7963,0.3750
981.37,466.5,4.7962,0.3757
984.37,467,4.7944,0.3767
987.37,467.5,4.7936,0.3775
990.37,468,4.7927,0.3785
993.36,468.5,4.7923,0.3795
996.36,469,4.7923,0.3805
999.36,469.5,4.7923,0.3816
1002.4,470,4.7914,0.3826
1005.4,470.5,4.7904,0.3838
1008.4,471,4.7898,0.3849
1011.4,471.5,4.7896,0.3861
1014.4,472,4.7878,0.3869
1017.4,472.5,4.7879,0.3879
1020.4,473,4.7883,0.3891
1023.4,473.5,4.7864,0.3901
1026.3,474,4.7846,0.3912
1029.3,474.5,4.7842,0.3924
1032.3,475,4.7842,0.3935
1035.3,475.5,4.7833,0.3946
1038.3,476,4.782,0.3956
1041.3,476.5,4.7807,0.3967
1044.3,477,4.7807,0.3976
1047.3,477.5,4.7804,0.3988
1050.3,478,4.7798,0.3999
1053.3,478.5,4.7786,0.4006
1056.3,479,4.7782,0.4017
1059.3,479.5,4.7782,0.4027
1062.3,480,4.7772,0.4035
1065.3,480.5,4.775,0.4043
1068.3,481,4.7733,0.4053
1071.3,481.5,4.7729,0.4062
1074.3,482,4.7715,0.4070
1077.3,482.5,4.7709,0.4081
1080.3,483,4.7699,0.4090
1083.3,483.5,4.7686,0.4097
1086.3,484,4.7682,0.4105
1089.3,484.5,4.7673,0.4114
1092.3,485,4.7659,0.4121
1095.3,485.5,4.765,0.4128
1098.3,486,4.7639,0.4138
1101.3,486.5,4.7626,0.4144
1104.3,487,4.7612,0.4154
1107.3,487.5,4.7596,0.4163
1110.3,488,4.7584,0.4169
1113.3,488.5,4.7572,0.4175
1116.3,489,4.7559,0.4182
1119.3,489.5,4.7545,0.4190
1122.3,490,4.7534,0.4197
1125.3,490.5,4.7523,0.4204
1128.3,491,4.7516,0.4209
1131.3,491.5,4.7496,0.4216
1134.3,492,4.7485,0.4222
1137.3,492.5,4.7477,0.4227
1140.3,493,4.7465,0.4235
1143.3,493.5,4.7461,0.4241
1146.3,494,4.7452,0.4246
1149.3,494.5,4.7437,0.4249
1152.3,495,4.7423,0.4254
1155.3,495.5,4.741,0.4262
1158.3,496,4.7397,0.4268
1161.3,496.5,4.7378,0.4274
1164.3,497,4.7368,0.4278
1167.3,497.5,4.7357,0.4283
1170.3,498,4.7353,0.4288
1173.3,498.5,4.7343,0.4294
1176.3,499,4.733,0.4300
1179.3,499.5,4.7305,0.4308
1182.3,500,4.7271,0.4315
1185.3,500.5,4.7236,0.4320
1188.3,501,4.7216,0.4328
1191.3,501.5,4.7203,0.4332
1194.3,502,4.7189,0.4338
1197.3,502.5,4.7176,0.4343
1200.3,503,4.7171,0.4346
1203.3,503.5,4.7162,0.4351
1206.3,504,4.7149,0.4356
1209.3,504.5,4.7135,0.4359
1212.3,505,4.7121,0.4362
1215.3,505.5,4.7108,0.4362
1218.3,506,4.7084,0.4365
1221.3,506.5,4.7066,0.4366
1224.3,507,4.7042,0.4368
1227.3,507.5,4.7028,0.4372
1230.3,508,4.7017,0.4375
1233.3,508.5,4.7009,0.4377
1236.3,509,4.6988,0.4381
1239.3,509.5,4.6969,0.4383
1242.3,510,4.6944,0.4387
1245.3,510.5,4.6917,0.4389
1248.4,511,4.6909,0.4394
1251.4,511.5,4.6887,0.4398
1254.4,512,4.6859,0.4403
1257.4,512.5,4.6828,0.4406
1260.4,513,4.6797,0.4410
1263.4,513.5,4.6778,0.4416
1266.4,514,4.6763,0.4419
1269.4,514.5,4.6732,0.4421
1272.4,515,4.6698,0.4427
1275.4,515.5,4.6676,0.4429
1278.4,516,4.6649,0.4430
1281.4,516.5,4.664,0.4431
1284.4,517,4.6647,0.4432
1287.4,517.5,4.6641,0.4432
1290.4,518,4.6616,0.4433
1293.4,518.5,4.6586,0.4435
1296.4,519,4.6558,0.4437
1299.3,519.5,4.655,0.4438
1302.3,520,4.654,0.4441
1305.3,520.5,4.6497,0.4444
1308.3,521,4.6443,0.4447
1311.3,521.5,4.6402,0.4451
1314.3,522,4.6369,0.4453
1317.3,522.5,4.634,0.4454
1320.3,523,4.6322,0.4451
1323.3,523.5,4.6295,0.4451
1326.3,524,4.6269,0.4452
1329.3,524.5,4.6254,0.4450
1332.3,525,4.623,0.4449
1335.3,525.5,4.6189,0.4449
1338.3,526,4.6156,0.4450
1341.3,526.5,4.613,0.4450
1344.3,527,4.6105,0.4449
1347.3,527.5,4.6081,0.4446
1350.3,528,4.6058,0.4446
1353.3,528.5,4.6027,0.4445
1356.3,529,4.5985,0.4447
1359.4,529.5,4.5951,0.4448
1362.4,530,4.5912,0.4451
1365.4,530.5,4.5874,0.4453
1368.4,531,4.5832,0.4455
1371.4,531.5,4.5792,0.4457
1374.4,532,4.5761,0.4460
1377.4,532.5,4.5731,0.4465
1380.4,533,4.57,0.4470
1383.4,533.5,4.5667,0.4472
1386.4,534,4.5629,0.4478
1389.4,534.5,4.5591,0.4482
1392.4,535,4.5561,0.4483
1395.4,535.5,4.5524,0.4488
1398.3,536,4.5489,0.4493
1401.3,536.5,4.5449,0.4497
1404.3,537,4.5408,0.4499
1407.3,537.5,4.5358,0.4503
1410.3,538,4.5317,0.4507
1413.3,538.5,4.5286,0.4513
1416.3,539,4.5249,0.4516
1419.3,539.5,4.5196,0.4519
1422.3,540,4.5161,0.4526
1425.3,540.5,4.5131,0.4530
1428.3,541,4.5094,0.4534
1431.3,541.5,4.5048,0.4537
1434.3,542,4.5004,0.4542
1437.3,542.5,4.4962,0.4546
1440.3,543,4.4911,0.4549
1443.3,543.5,4.486,0.4552
1446.3,544,4.4825,0.4557
1449.3,544.5,4.479,0.4561
1452.3,545,4.474,0.4564
1455.3,545.5,4.4688,0.4565
1458.3,546,4.4642,0.4566
1461.4,546.5,4.4596,0.4572
1464.4,547,4.454,0.4575
1467.4,547.5,4.4493,0.4578
1470.4,548,4.445,0.4586
1473.4,548.5,4.44,0.4589
1476.4,549,4.4357,0.4595
1479.4,549.5,4.4293,0.4598
1482.4,550,4.4242,0.4601
1485.4,550.5,4.4198,0.4606
1488.4,551,4.4146,0.4611
1491.4,551.5,4.4094,0.4613
1494.4,552,4.4035,0.4618
1497.4,552.5,4.398,0.4619
1500.4,553,4.3926,0.4625
1503.4,553.5,4.3864,0.4630
1506.4,554,4.381,0.4632
1509.4,554.5,4.3757,0.4637
1512.4,555,4.3695,0.4641
1515.4,555.5,4.3641,0.4647
1518.4,556,4.3579,0.4652
1521.4,556.5,4.3514,0.4656
1524.4,557,4.3464,0.4659
1527.4,557.5,4.3404,0.4664
1530.4,558,4.3346,0.4667
1533.4,558.5,4.3288,0.4674
1536.4,559,4.3228,0.4677
1539.4,559.5,4.315,0.4681
1542.4,560,4.3083,0.4686
1545.4,560.5,4.3023,0.4693
1548.4,561,4.2959,0.4697
1551.4,561.5,4.2893,0.4703
1554.4,562,4.2825,0.4709
1557.4,562.5,4.2754,0.4712
1560.4,563,4.2685,0.4718
1563.4,563.5,4.2621,0.4720
1566.4,564,4.2554,0.4723
1569.4,564.5,4.2478,0.4728
1572.4,565,4.2406,0.4731
1575.4,565.5,4.2336,0.4735
1578.4,566,4.2266,0.4737
1581.4,566.5,4.2197,0.4737
1584.4,567,4.2131,0.4742
1587.4,567.5,4.2047,0.4747
1590.4,568,4.1977,0.4750
1593.4,568.5,4.1905,0.4753
1596.5,569,4.1827,0.4758
1599.5,569.5,4.1743,0.4762
1602.5,570,4.167,0.4767
1605.5,570.5,4.1596,0.4769
1608.5,571,4.1513,0.4774
1611.5,571.5,4.1432,0.4780
1614.5,572,4.1355,0.4783
1617.5,572.5,4.1274,0.4788
1620.5,573,4.1186,0.4795
1623.5,573.5,4.1094,0.4800
1626.5,574,4.1016,0.4803
1629.5,574.5,4.0932,0.4808
1632.5,575,4.0841,0.4813
1635.5,575.5,4.0752,0.4817
1638.5,576,4.066,0.4822
1641.5,576.5,4.0569,0.4828
1644.5,577,4.0479,0.4835
1647.5,577.5,4.0398,0.4840
1650.5,578,4.0313,0.4844
1653.5,578.5,4.0227,0.4851
1656.5,579,4.0138,0.4856
1659.5,579.5,4.0051,0.4860
1662.5,580,3.9964,0.4864
1665.5,580.5,3.9853,0.4872
1668.5,581,3.9753,0.4880
1671.5,581.5,3.9655,0.4888
1674.5,582,3.9552,0.4892
1677.5,582.5,3.9444,0.4898
1680.5,583,3.9343,0.4903
1683.5,583.5,3.9245,0.4906
1686.5,584,3.9148,0.4914
1689.5,584.5,3.9055,0.4919
1692.5,585,3.8954,0.4925
1695.5,585.5,3.885,0.4930
1698.5,586,3.8757,0.4937
1701.5,586.5,3.8664,0.4942
1704.5,587,3.8562,0.4950
1707.5,587.5,3.8445,0.4957
1710.5,588,3.8331,0.4961
1713.5,588.5,3.8226,0.4970
1716.5,589,3.8124,0.4979
1719.5,589.5,3.801,0.4989
1722.5,590,3.7892,0.4994
1725.5,590.5,3.779,0.5003
1728.5,591,3.7685,0.5013
1731.5,591.5,3.7572,0.5021
1734.5,592,3.7458,0.5030
1737.5,592.5,3.7347,0.5038
1740.5,593,3.723,0.5044
1743.5,593.5,3.7123,0.5053
1746.5,594,3.7003,0.5064
1749.5,594.5,3.689,0.5072
1752.6,595,3.6776,0.5081
1755.6,595.5,3.6653,0.5089
1758.6,596,3.6526,0.5100
1761.6,596.5,3.6405,0.5110
1764.6,597,3.6283,0.5119
1767.6,597.5,3.6161,0.5128
1770.6,598,3.6044,0.5137
1773.6,598.5,3.5916,0.5146
1776.6,599,3.5788,0.5160
1779.6,599.5,3.5668,0.5171
1782.6,600,3.5547,0.5180
1785.6,600.5,3.5408,0.5192
1788.6,601,3.5265,0.5203
1791.6,601.5,3.5137,0.5216
1794.6,602,3.5014,0.5229
1797.6,602.5,3.4869,0.5242
1800.6,603,3.4725,0.5253
1803.6,603.5,3.4597,0.5269
1806.6,604,3.4477,0.5284
1809.6,604.5,3.4343,0.5298
1812.6,605,3.4199,0.5312
1815.6,605.5,3.4061,0.5324
1818.6,606,3.3921,0.5340
1821.6,606.5,3.3778,0.5355
1824.6,607,3.3636,0.5370
1827.6,607.5,3.3502,0.5384
1830.6,608,3.336,0.5400
1833.6,608.5,3.3197,0.5415
1836.6,609,3.3037,0.5431
1839.6,609.5,3.2908,0.5445
1842.6,610,3.2778,0.5455
1845.6,610.5,3.2659,0.5470
1848.6,611,3.2522,0.5485
1851.6,611.5,3.2379,0.5500
1854.6,612,3.2232,0.5515
1857.6,612.5,3.2069,0.5534
1860.6,613,3.1917,0.5554
1863.6,613.5,3.1758,0.5573
1866.6,614,3.1594,0.5596
1869.6,614.5,3.1436,0.5616
1872.6,615,3.1282,0.5637
1875.6,615.5,3.1129,0.5659
1878.7,616,3.097,0.5682
1881.7,616.5,3.0824,0.5704
1884.7,617,3.0664,0.5729
1887.7,617.5,3.0508,0.5758
1890.7,618,3.0341,0.5783
1893.7,618.5,3.0176,0.5808
1896.7,619,3.0017,0.5835
1899.7,619.5,2.9863,0.5863
1902.7,620,2.9697,0.5893
1905.7,620.5,2.9544,0.5921
1908.7,621,2.9375,0.5954
1911.7,621.5,2.9187,0.5987
1914.7,622,2.9012,0.6023
1917.7,622.5,2.8846,0.6059
1920.7,623,2.8691,0.6096
1923.7,623.5,2.8528,0.6133
1926.7,624,2.8348,0.6176
1929.7,624.5,2.8153,0.6217
1932.7,625,2.7964,0.6263
1935.7,625.5,2.7791,0.6309
1938.7,626,2.7608,0.6354
1941.7,626.5,2.7431,0.6402
1944.7,627,2.7268,0.6449
1947.7,627.5,2.7104,0.6500
1950.7,628,2.6919,0.6554
1953.7,628.5,2.6728,0.6609
1956.7,629,2.654,0.6662
1959.7,629.5,2.6347,0.6720
1962.7,630,2.6151,0.6777
1965.7,630.5,2.5959,0.6837
1968.7,631,2.5761,0.6898
1971.7,631.5,2.5571,0.6957
1974.7,632,2.5374,0.7021
1977.7,632.5,2.517,0.7085
1980.7,633,2.4961,0.7150
1983.7,633.5,2.4748,0.7213
1986.7,634,2.4523,0.7280
1989.7,634.5,2.4313,0.7346
1992.7,635,2.4101,0.7414
1995.7,635.5,2.3877,0.7481
1998.7,636,2.3652,0.7549
2001.7,636.5,2.3442,0.7615
2004.7,637,2.3222,0.7681
2007.7,637.5,2.299,0.7746
2010.7,638,2.2755,0.7808
2013.7,638.5,2.2535,0.7866
2016.7,639,2.2319,0.7923
2019.7,639.5,2.2093,0.7977
2022.8,640,2.1854,0.8030
2025.8,640.5,2.1628,0.8080
2028.8,641,2.1387,0.8127
2031.8,641.5,2.114,0.8173
2034.8,642,2.089,0.8213
2037.8,642.5,2.0645,0.8247
2040.8,643,2.0412,0.8280
2043.8,643.5,2.0164,0.8304
2046.8,644,1.9912,0.8322
2049.8,644.5,1.9657,0.8333
2052.8,645,1.9413,0.8336
2055.8,645.5,1.9169,0.8336
2058.8,646,1.8912,0.8323
2061.8,646.5,1.8659,0.8298
2064.8,647,1.8426,0.8265
2067.8,647.5,1.8186,0.8222
2070.8,648,1.793,0.8166
2073.8,648.5,1.7679,0.8100
2076.8,649,1.7438,0.8019
2079.8,649.5,1.7191,0.7928
2082.8,650,1.6945,0.7823
2085.8,650.5,1.6707,0.7703
2088.8,651,1.6484,0.7566
2091.7,651.5,1.6255,0.7420
2094.7,652,1.602,0.7255
2097.7,652.5,1.579,0.7075
2100.7,653,1.5572,0.6887
2103.7,653.5,1.5373,0.6683
2106.7,654,1.5172,0.6466
2109.7,654.5,1.4977,0.6235
2112.7,655,1.4787,0.5995
2115.7,655.5,1.4602,0.5746
2118.7,656,1.4411,0.5487
2121.7,656.5,1.4234,0.5220
2124.7,657,1.4093,0.4943
2127.7,657.5,1.3939,0.4669
2130.7,658,1.3764,0.4395
2133.7,658.5,1.3617,0.4115
2136.7,659,1.3498,0.3836
2139.6,659.5,1.3384,0.3562
2142.6,660,1.3279,0.3295
2145.6,660.5,1.3169,0.3032
2148.6,661,1.3078,0.2782
2151.6,661.5,1.3001,0.2537
2154.6,662,1.2924,0.2308
2157.6,662.5,1.2863,0.2094
2160.6,663,1.2779,0.1892
2163.6,663.5,1.27,0.1711
2166.6,664,1.2636,0.1543
2169.6,664.5,1.2587,0.1389
2172.6,665,1.2538,0.1253
2175.6,665.5,1.2498,0.1131
2178.6,666,1.2454,0.1024
2181.6,666.5,1.2424,0.0929
2184.6,667,1.2388,0.0843
2187.6,667.5,1.2354,0.0763
2190.6,668,1.2331,0.0692
2193.6,668.5,1.2298,0.0634
2196.6,669,1.2259,0.0587
2199.6,669.5,1.2222,0.0546
2202.6,670,1.2198,0.0513
2205.6,670.5,1.2175,0.0484
2208.6,671,1.214,0.0460
2211.6,671.5,1.2117,0.0440
2214.6,672,1.208,0.0419
2217.6,672.5,1.2056,0.0396
2220.7,673,1.2047,0.0379
2223.7,673.5,1.204,0.0363
2226.7,674,1.2019,0.0347
2229.7,674.5,1.1992,0.0330
2232.7,675,1.1961,0.0312
2235.7,675.5,1.1939,0.0298
2238.7,676,1.192,0.0284
2241.7,676.5,1.1903,0.0274
2244.8,677,1.188,0.0259
2247.8,677.5,1.1858,0.0243
2250.8,678,1.1832,0.0229
2253.8,678.5,1.1816,0.0212
2256.8,679,1.1814,0.0195
2259.8,679.5,1.1805,0.0178
2262.8,680,1.1782,0.0165
2265.8,680.5,1.1745,0.0152
2268.8,681,1.1694,0.0137
2271.8,681.5,1.1657,0.0121
2274.8,682,1.1639,0.0104
2277.8,682.5,1.1625,0.0086
2280.9,683,1.1611,0.0069
2283.9,683.5,1.1597,0.0048
2286.9,684,1.1575,0.0029
2289.9,684.5,1.1565,0.0011
2292.9,685,1.1554,-0.0007
2295.9,685.5,1.1531,-0.0028
2298.9,686,1.1514,-0.0045
2301.9,686.5,1.15,-0.0063
2304.9,687,1.1473,-0.0085
2307.9,687.5,1.144,-0.0103
2310.9,688,1.142,-0.0119
2313.9,688.5,1.1406,-0.0137
2316.9,689,1.1384,-0.0154
2319.9,689.5,1.1363,-0.0170
2322.9,690,1.1347,-0.0185
2325.9,690.5,1.1326,-0.0202
2328.9,691,1.1307,-0.0221
2331.9,691.5,1.1295,-0.0237
2334.9,692,1.1286,-0.0253
2337.9,692.5,1.128,-0.0270
2340.9,693,1.1248,-0.0287
2343.9,693.5,1.1224,-0.0303
2346.9,694,1.1204,-0.0316
2349.9,694.5,1.1183,-0.0332
2352.9,695,1.1168,-0.0344
2355.9,695.5,1.1154,-0.0360
2358.9,696,1.1136,-0.0376
2361.9,696.5,1.1116,-0.0388
2364.9,697,1.1094,-0.0402
2367.9,697.5,1.1072,-0.0414
2370.9,698,1.1055,-0.0427
2373.9,698.5,1.1021,-0.0438
2376.9,699,1.0995,-0.0448
2379.9,699.5,1.0971,-0.0461
2382.9,700,1.0964,-0.0476
2385.9,700.5,1.0955,-0.0487
2388.9,701,1.0934,-0.0496
2391.9,701.5,1.0911,-0.0507
2395,702,1.0895,-0.0517
2398,702.5,1.0882,-0.0527
2401,703,1.0878,-0.0536
2404,703.5,1.0864,-0.0543
2407,704,1.084,-0.0548
2410,704.5,1.0819,-0.0556
2413,705,1.0798,-0.0564
2416,705.5,1.0795,-0.0570
2419,706,1.0786,-0.0576
2422,706.5,1.077,-0.0581
2425,707,1.0752,-0.0584
2428,707.5,1.0714,-0.0587
2431,708,1.0671,-0.0589
2434,708.5,1.0659,-0.0593
2437,709,1.0648,-0.0593
2440,709.5,1.0617,-0.0597
2443,710,1.0595,-0.0600
2446,710.5,1.058,-0.0603
2449,711,1.0576,-0.0604
2452,711.5,1.0575,-0.0603
2455,712,1.0575,-0.0605
2458,712.5,1.0557,-0.0603
2461,713,1.0537,-0.0598
2464,713.5,1.0522,-0.0597
2467,714,1.0499,-0.0592
2470,714.5,1.048,-0.0587
2472.9,715,1.0467,-0.0585
2475.9,715.5,1.0441,-0.0578
2478.9,716,1.0421,-0.0574
2481.9,716.5,1.0407,-0.0569
2484.9,717,1.0403,-0.0564
2487.9,717.5,1.0387,-0.0555
2490.9,718,1.0361,-0.0549
2493.9,718.5,1.0344,-0.0540
2496.9,719,1.0327,-0.0530
2499.9,719.5,1.0316,-0.0522
2502.9,720,1.0304,-0.0513
2505.9,720.5,1.0286,-0.0502
2508.9,721,1.0264,-0.0491
2511.9,721.5,1.0245,-0.0484
2514.9,722,1.0223,-0.0472
2517.9,722.5,1.0202,-0.0459
2520.9,723,1.019,-0.0448
2523.9,723.5,1.0182,-0.0439
2526.9,724,1.0163,-0.0426
2529.9,724.5,1.0137,-0.0411
2533,725,1.0134,-0.0399
2536,725.5,1.0126,-0.0388
2539,726,1.0098,-0.0373
2542,726.5,1.008,-0.0358
2545,727,1.0066,-0.0349
2548,727.5,1.0065,-0.0341
2551,728,1.0074,-0.0333
2554,728.5,1.0073,-0.0323
2557,729,1.0061,-0.0308
2560,729.5,1.004,-0.0294
2563,730,1.0019,-0.0281
2566,730.5,1.0003,-0.0265
2569,731,0.9988,-0.0253
2572,731.5,0.9966,-0.0242
2575,732,0.9948,-0.0229
2578,732.5,0.9935,-0.0216
2581,733,0.9921,-0.0200
2584,733.5,0.9898,-0.0183
2587,734,0.9882,-0.0170
2590,734.5,0.9869,-0.0160
2593,735,0.9864,-0.0148
2596,735.5,0.9846,-0.0134
2599,736,0.9828,-0.0121
2602,736.5,0.9803,-0.0106
2605,737,0.9786,-0.0093
2608,737.5,0.9794,-0.0084
2611,738,0.9808,-0.0076
2614,738.5,0.9814,-0.0069
2617,739,0.9806,-0.0056
2620,739.5,0.9784,-0.0046
2623,740,0.9766,-0.0036
2626,740.5,0.9752,-0.0026
2629,741,0.9738,-0.0014
2632,741.5,0.9724,-0.0002
2635,742,0.9704,0.0005
2638,742.5,0.9692,0.0011
2641,743,0.9679,0.0020
2644,743.5,0.9671,0.0028
2647,744,0.9659,0.0041
2650,744.5,0.9644,0.0052
2653,745,0.9621,0.0055
2656,745.5,0.9603,0.0060
2659,746,0.96,0.0066
2662,746.5,0.959,0.0074
2665,747,0.9577,0.0083
2668.1,747.5,0.9564,0.0093
2671.1,748,0.9553,0.0102
2674.1,748.5,0.9543,0.0111
2677.1,749,0.9535,0.0122
2680.1,749.5,0.9522,0.0130
2683.1,750,0.9516,0.0138
2686.1,750.5,0.9499,0.0145
2689.1,751,0.9483,0.0152
2692.1,751.5,0.9469,0.0157
2695.1,752,0.9465,0.0163
2698.1,752.5,0.9456,0.0173
2701.1,753,0.944,0.0182
2704,753.5,0.9425,0.0188
2707,754,0.9432,0.0195
2710,754.5,0.9432,0.0201
2713,755,0.9427,0.0209
2716,755.5,0.9419,0.0215
2719,756,0.9407,0.0220
2722,756.5,0.9384,0.0223
2725,757,0.9375,0.0222
2728,757.5,0.9367,0.0223
2731,758,0.9354,0.0224
2734,758.5,0.9349,0.0227
2737,759,0.934,0.0229
2740,759.5,0.9332,0.0229
2743,760,0.9318,0.0231
2746,760.5,0.9299,0.0232
2749,761,0.9299,0.0232
2752,761.5,0.9301,0.0233
2755,762,0.9289,0.0237
2758,762.5,0.9279,0.0238
2761.1,763,0.9268,0.0240
2764.1,763.5,0.9253,0.0241
2767.1,764,0.924,0.0242
2770.1,764.5,0.9237,0.0244
2773.1,765,0.923,0.0249
2776.1,765.5,0.9224,0.0252
2779.1,766,0.9214,0.0254
2782.1,766.5,0.921,0.0258
2785.1,767,0.9201,0.0262
2788.1,767.5,0.9197,0.0263
2791.1,768,0.9187,0.0266
2794.1,768.5,0.9171,0.0270
2797.1,769,0.9166,0.0274
2800.1,769.5,0.9167,0.0279
2803.1,770,0.9158,0.0283
2806.1,770.5,0.9144,0.0289
2809.1,771,0.914,0.0291
2812.1,771.5,0.913,0.0296
2815.1,772,0.9117,0.0301
2818.1,772.5,0.9103,0.0305
2821.1,773,0.909,0.0313
2824.1,773.5,0.9086,0.0319
2827.1,774,0.9077,0.0325
2830.1,774.5,0.9073,0.0334
2833.1,775,0.9063,0.0340
2836.1,775.5,0.9052,0.0343
2839.1,776,0.9047,0.0349
2842.1,776.5,0.9037,0.0356
2845.1,777,0.9026,0.0362
2848.1,777.5,0.9018,0.0366
2851.1,778,0.9021,0.0370
2854.1,778.5,0.9013,0.0380
2857.1,779,0.9017,0.0387
2860.1,779.5,0.901,0.0397
2863.1,780,0.8999,0.0411
2866.1,780.5,0.8994,0.0427
2869.1,781,0.8983,0.0448
2872,781.5,0.8982,0.0501
2875,782,0.8973,0.0585
2878,782.5,0.896,0.0650
2881,783,0.8946,0.0688
2884,783.5,0.8942,0.0716
2887,784,0.8942,0.0742
2890,784.5,0.8938,0.0762
2893,785,0.894,0.0786
2896,785.5,0.8932,0.0810
2899,786,0.8923,0.0832
2902,786.5,0.8913,0.0853
2905,787,0.8904,0.0877
2908,787.5,0.8894,0.0906
2911,788,0.8889,0.0931
2914,788.5,0.8888,0.0957
2917,789,0.8883,0.0978
2920,789.5,0.8876,0.0998
2923,790,0.8866,0.1014
2926,790.5,0.8862,0.1028
2929,791,0.8871,0.1044
2932,791.5,0.8864,0.1060
2935,792,0.8848,0.1080
2938,792.5,0.8837,0.1095
2941,793,0.8835,0.1108
2944,793.5,0.8825,0.1125
2947.1,794,0.8829,0.1135
2950.1,794.5,0.8825,0.1151
2953.1,795,0.8812,0.1172
2956.1,795.5,0.8803,0.1197
2959.1,796,0.879,0.1218
2962.1,796.5,0.8775,0.1237
2965.1,797,0.877,0.1249
2968.1,797.5,0.8762,0.1255
2971.1,798,0.8759,0.1256
2974.1,798.5,0.8759,0.1255
2977.1,799,0.8749,0.1255
2980.1,799.5,0.8745,0.1253
2983.1,800,0.8742,0.1244
2986.1,800.5,0.8734,0.1240
2989.1,801,0.8721,0.1236
2992.1,801.5,0.8717,0.1232
2995.1,802,0.8711,0.1229
2998.1,802.5,0.8703,0.1228
3001.1,803,0.8701,0.1227
3004.1,803.5,0.8697,0.1226
3007.1,804,0.87,0.1226
3010.1,804.5,0.8692,0.1224
3013.1,805,0.8688,0.1219
3016.1,805.5,0.8683,0.1213
3019.1,806,0.8681,0.1206
3022.1,806.5,0.8672,0.1196
3025.1,807,0.8667,0.1185
3028.1,807.5,0.8658,0.1175
3031.1,808,0.8654,0.1164
3034.1,808.5,0.8654,0.1154
3037.1,809,0.8654,0.1147
3040.1,809.5,0.8646,0.1139
3043.1,810,0.8631,0.1131
3046.1,810.5,0.8618,0.1120
3049.1,811,0.8614,0.1105
3052.1,811.5,0.8614,0.1092
3055.1,812,0.8597,0.1079
3058.1,812.5,0.8588,0.1057
3061.1,813,0.8578,0.1039
3064.1,813.5,0.8564,0.1018
3067.1,814,0.856,0.1000
3070.1,814.5,0.856,0.0981
3073.1,815,0.8552,0.0963
3076.1,815.5,0.855,0.0942
3079.1,816,0.8555,0.0916
3082.1,816.5,0.8557,0.0897
3085.1,817,0.8551,0.0874
3088.1,817.5,0.8545,0.0851
3091.1,818,0.8523,0.0827
3094.1,818.5,0.8505,0.0806
3097.1,819,0.8502,0.0784
3100.1,819.5,0.8502,0.0764
3103.1,820,0.8497,0.0751
3106.1,820.5,0.8491,0.0737
3109.1,821,0.8482,0.0725
3112.1,821.5,0.8479,0.0716
3115.1,822,0.8479,0.0702
3118.1,822.5,0.847,0.0689
3121.1,823,0.8473,0.0679
3124.1,823.5,0.8471,0.0669
3127.1,824,0.8471,0.0659
3130.1,824.5,0.8472,0.0654
3133.1,825,0.8465,0.0651
3136.1,825.5,0.8458,0.0646
3139.1,826,0.8442,0.0643
3142.1,826.5,0.8434,0.0639
3145.1,827,0.8426,0.0635
3148.1,827.5,0.8432,0.0630
3151.1,828,0.8446,0.0628
3154.1,828.5,0.845,0.0627
3157.1,829,0.8426,0.0630
3160.1,829.5,0.8391,0.0627
3163.1,830,0.8371,0.0623
3166.1,830.5,0.8356,0.0620
3169.1,831,0.8348,0.0616
3172.1,831.5,0.8343,0.0608
3175.1,832,0.8341,0.0601
3178.1,832.5,0.8333,0.0596
3181.1,833,0.8312,0.0595
3184.1,833.5,0.8301,0.0596
3187.1,834,0.8299,0.0593
3190.1,834.5,0.8305,0.0589
3193.1,835,0.8316,0.0579
3196.1,835.5,0.8328,0.0570
3199.1,836,0.8342,0.0560
3202.1,836.5,0.8342,0.0554
3205.1,837,0.8337,0.0547
3208.1,837.5,0.8329,0.0538
3211.1,838,0.8317,0.0536
3214.1,838.5,0.8311,0.0531
3217.1,839,0.8293,0.0528
3220.1,839.5,0.8286,0.0519
3223.1,840,0.8284,0.0517
3226.1,840.5,0.8282,0.0513
3229.1,841,0.8272,0.0509
3232.1,841.5,0.8269,0.0505
3235.1,842,0.8264,0.0497
3238.1,842.5,0.826,0.0491
3241.1,843,0.8252,0.0483
3244.1,843.5,0.8247,0.0472
3247.1,844,0.8244,0.0461
3250.1,844.5,0.8236,0.0449
3253.1,845,0.8232,0.0436
3256.1,845.5,0.8223,0.0425
3259.1,846,0.8219,0.0414
3262.1,846.5,0.821,0.0402
3265.1,847,0.8205,0.0392
3268.1,847.5,0.8205,0.0381
3271.2,848,0.8215,0.0368
3274.2,848.5,0.821,0.0358
3277.2,849,0.8206,0.0352
3280.2,849.5,0.8196,0.0346
3283.2,850,0.8182,0.0339
3286.2,850.5,0.8178,0.0332
3289.1,851,0.8188,0.0327
3292.1,851.5,0.8186,0.0323
3295.1,852,0.818,0.0318
3298.1,852.5,0.8179,0.0312
3301.1,853,0.8179,0.0313
3304.1,853.5,0.8173,0.0314
3307.1,854,0.816,0.0314
3310.1,854.5,0.8146,0.0313
3313.1,855,0.8142,0.0311
3316.1,855.5,0.8151,0.0312
3319.1,856,0.8155,0.0315
3322.1,856.5,0.8156,0.0320
3325.1,857,0.812,0.0325
3328.1,857.5,0.8069,0.0321
3331.1,858,0.8045,0.0310
3334.1,858.5,0.8065,0.0301
3337.1,859,0.8105,0.0290
3340.1,859.5,0.8119,0.0282
3343.1,860,0.8119,0.0278
3346.1,860.5,0.8119,0.0276
3349.1,861,0.811,0.0272
3352.1,861.5,0.8106,0.0268
3355.1,862,0.8106,0.0268
3358.1,862.5,0.8106,0.0266
3361.1,863,0.809,0.0262
3364.1,863.5,0.807,0.0261
3367.1,864,0.8062,0.0260
3370.1,864.5,0.8057,0.0254
3373.1,865,0.8055,0.0251
3376.1,865.5,0.8055,0.0251
3379.1,866,0.805,0.0248
3382.1,866.5,0.8038,0.0244
3385.1,867,0.8034,0.0240
3388.1,867.5,0.8029,0.0242
3391.1,868,0.8028,0.0243
3394.1,868.5,0.8028,0.0240
3397.1,869,0.8027,0.0233
3400.1,869.5,0.8018,0.0230
3403,870,0.8014,0.0230
3406,870.5,0.8014,0.0227
3409,871,0.8013,0.0227
3412,871.5,0.7995,0.0225
3415,872,0.7984,0.0225
3418,872.5,0.7975,0.0223
3421,873,0.7973,0.0219
3424,873.5,0.7965,0.0215
3427,874,0.7961,0.0210
3430,874.5,0.796,0.0204
3433,875,0.7951,0.0200
3436,875.5,0.7947,0.0199
3439,876,0.7938,0.0198
3442.1,876.5,0.7943,0.0196
3445.1,877,0.7948,0.0192
3448.1,877.5,0.7943,0.0191
3451.1,878,0.7932,0.0187
3454.1,878.5,0.7938,0.0184
3457.1,879,0.7922,0.0184
3460.1,879.5,0.7914,0.0182
3463.1,880,0.7914,0.0182
3466.1,880.5,0.7904,0.0183
3469.1,881,0.7891,0.0184
3472.1,881.5,0.7887,0.0184
3475.1,882,0.7887,0.0183
3478.1,882.5,0.7896,0.0180
3481.1,883,0.7891,0.0182
3484.1,883.5,0.7879,0.0181
3487.1,884,0.7876,0.0182
3490.1,884.5,0.7873,0.0178
3493.1,885,0.7882,0.0177
3496.1,885.5,0.7886,0.0180
3499.1,886,0.7886,0.0178
3502,886.5,0.7866,0.0181
3505,887,0.7847,0.0183
3508,887.5,0.7842,0.0178
3511,888,0.7841,0.0178
3514,888.5,0.7841,0.0180
3517,889,0.7841,0.0178
3520,889.5,0.7837,0.0178
3523,890,0.783,0.0176
3526,890.5,0.7826,0.0174
3529,891,0.7825,0.0176
3532,891.5,0.783,0.0173
3535,892,0.7827,0.0175
3538,892.5,0.7825,0.0175
3541,893,0.7823,0.0178
3544,893.5,0.7815,0.0179
3547,894,0.7805,0.0182
3550,894.5,0.7808,0.0185
3553,895,0.7811,0.0188
3556,895.5,0.7802,0.0190
3559,896,0.7807,0.0194
3562,896.5,0.7802,0.0201
3565,897,0.7798,0.0210
3568,897.5,0.7798,0.0213
3571,898,0.7788,0.0219
3574,898.5,0.7775,0.0220
3577,899,0.7766,0.0221
3580,899.5,0.7755,0.0226
3582.9,900,0.7751,0.0235
3585.9,900.5,0.7751,0.0242
3588.9,901,0.7751,0.0244
3591.9,901.5,0.7751,0.0248
3594.9,902,0.7751,0.0251
3597.9,902.5,0.7751,0.0255
3600.9,903,0.7744,0.0258
3603.9,903.5,0.7748,0.0262
3606.9,904,0.7741,0.0267
3609.9,904.5,0.7746,0.0272
3612.9,905,0.7741,0.0280
3615.9,905.5,0.7746,0.0293
3618.9,906,0.7751,0.0303
3621.9,906.5,0.7729,0.0317
3624.9,907,0.7712,0.0321
3627.9,907.5,0.7699,0.0319
3630.9,908,0.7695,0.0320
3633.9,908.5,0.7704,0.0321
3636.9,909,0.7709,0.0323
3639.9,909.5,0.7709,0.0328
3642.9,910,0.7697,0.0335
3645.9,910.5,0.7692,0.0343
3648.9,911,0.7692,0.0352
3651.8,911.5,0.7683,0.0363
3654.8,912,0.7671,0.0371
3657.8,912.5,0.7678,0.0380
3660.8,913,0.7686,0.0387
3663.8,913.5,0.7688,0.0395
3666.8,914,0.768,0.0401
3669.8,914.5,0.7675,0.0407
3672.8,915,0.7666,0.0416
3675.8,915.5,0.7666,0.0422
3678.8,916,0.7673,0.0427
3681.8,916.5,0.7666,0.0435
3684.8,917,0.7662,0.0441
3687.8,917.5,0.7662,0.0447
3690.8,918,0.7652,0.0457
3693.8,918.5,0.7648,0.0467
3696.8,919,0.7644,0.0478
3699.8,919.5,0.7637,0.0489
3702.8,920,0.7644,0.0494
3705.8,920.5,0.7648,0.0501
3708.8,921,0.7655,0.0513
3711.8,921.5,0.7654,0.0520
3714.8,922,0.7652,0.0529
3717.8,922.5,0.7624,0.0541
3720.8,923,0.7608,0.0542
3723.8,923.5,0.7625,0.0542
3726.8,924,0.7643,0.0545
3729.8,924.5,0.7638,0.0548
3732.8,925,0.7634,0.0553
3735.8,925.5,0.7624,0.0554
3738.8,926,0.7629,0.0551
3741.8,926.5,0.7634,0.0550
3744.8,927,0.7625,0.0546
3747.8,927.5,0.7613,0.0517
3750.8,928,0.761,0.0474
3753.8,928.5,0.7608,0.0442
3756.8,929,0.7607,0.0422
3759.8,929.5,0.7616,0.0414
3762.8,930,0.7616,0.0411
3765.8,930.5,0.76,0.0410
3768.8,931,0.7585,0.0410
3771.8,931.5,0.758,0.0414
3774.8,932,0.758,0.0417
3777.8,932.5,0.758,0.0420
3780.8,933,0.758,0.0419
3783.8,933.5,0.758,0.0415
3786.8,934,0.758,0.0412
3789.8,934.5,0.7573,0.0412
3792.8,935,0.757,0.0412
3795.8,935.5,0.757,0.0415
3798.8,936,0.7561,0.0419
3801.8,936.5,0.7557,0.0423
3804.8,937,0.7557,0.0425
3807.8,937.5,0.7557,0.0425
3810.8,938,0.7557,0.0425
3813.8,938.5,0.7557,0.0422
3816.8,939,0.7548,0.0422
3819.8,939.5,0.755,0.0422
3822.8,940,0.7553,0.0435
3825.8,940.5,0.7549,0.0440
3828.8,941,0.7547,0.0431
3831.8,941.5,0.7547,0.0423
3834.8,942,0.7537,0.0418
3837.8,942.5,0.7533,0.0417
3840.8,943,0.7524,0.0414
3843.8,943.5,0.7529,0.0415
3846.8,944,0.7533,0.0416
3849.8,944.5,0.7533,0.0414
3852.8,945,0.7533,0.0405
3855.8,945.5,0.7525,0.0399
3858.8,946,0.752,0.0400
3861.8,946.5,0.752,0.0405
3864.8,947,0.7522,0.0406
3867.8,947.5,0.753,0.0415
3870.8,948,0.7533,0.0424
3873.8,948.5,0.7526,0.0434
3876.8,949,0.7523,0.0438
3879.8,949.5,0.7523,0.0442
3882.8,950,0.7521,0.0442
3885.8,950.5,0.752,0.0442
3888.8,951,0.752,0.0441
3891.8,951.5,0.7516,0.0441
3894.8,952,0.7502,0.0438
3897.7,952.5,0.7496,0.0438
3900.7,953,0.7498,0.0437
3903.7,953.5,0.7494,0.0443
3906.7,954,0.7493,0.0444
3909.7,954.5,0.7493,0.0447
3912.7,955,0.7493,0.0452
3915.7,955.5,0.7486,0.0456
3918.7,956,0.7481,0.0462
3921.7,956.5,0.748,0.0461
3924.7,957,0.748,0.0460
3927.7,957.5,0.7474,0.0461
3930.7,958,0.7461,0.0458
3933.7,958.5,0.7463,0.0456
3936.7,959,0.7466,0.0451
3939.7,959.5,0.7476,0.0451
3942.7,960,0.747,0.0453
3945.7,960.5,0.7466,0.0451
3948.7,961,0.7466,0.0450
3951.7,961.5,0.7466,0.0452
3954.7,962,0.7467,0.0456
3957.7,962.5,0.7462,0.0456
3960.7,963,0.7455,0.0453
3963.7,963.5,0.7453,0.0453
3966.7,964,0.7453,0.0451
3969.7,964.5,0.7453,0.0449
3972.7,965,0.7459,0.0447
3975.7,965.5,0.7453,0.0448
3978.7,966,0.7449,0.0449
3981.7,966.5,0.745,0.0450
3984.7,967,0.744,0.0451
3987.7,967.5,0.7442,0.0453
3990.7,968,0.7444,0.0451
3993.7,968.5,0.7444,0.0451
3996.7,969,0.7434,0.0452
3999.7,969.5,0.7437,0.0449
4002.7,970,0.7448,0.0449
4005.7,970.5,0.7424,0.0451
4008.7,971,0.741,0.0450
4011.7,971.5,0.74,0.0449
4014.7,972,0.7387,0.0445
4017.7,972.5,0.7383,0.0446
4020.7,973,0.7392,0.0445
4023.7,973.5,0.7398,0.0443
4026.7,974,0.7401,0.0441
4029.7,974.5,0.7407,0.0435
4032.7,975,0.7409,0.0434
4035.7,975.5,0.7406,0.0432
4038.7,976,0.7404,0.0432
4041.7,976.5,0.7414,0.0436
4044.7,977,0.7412,0.0435
4047.7,977.5,0.74,0.0436
4050.7,978,0.7394,0.0441
4053.8,978.5,0.737,0.0445
4056.7,979,0.7348,0.0449
4059.7,979.5,0.7349,0.0449
4062.7,980,0.7355,0.0454
4065.7,980.5,0.7357,0.0455
4068.7,981,0.7348,0.0464
4071.7,981.5,0.7335,0.0471
4074.7,982,0.7329,0.0467
4077.7,982.5,0.734,0.0468
4080.7,983,0.7351,0.0502
4083.7,983.5,0.7348,0.0538
4086.7,984,0.7346,0.0553
4089.7,984.5,0.7346,0.0561
4092.7,985,0.7346,0.0568
4095.7,985.5,0.7346,0.0568
4098.8,986,0.7353,0.0571
4101.8,986.5,0.7358,0.0575
4104.8,987,0.7359,0.0578
4107.8,987.5,0.7359,0.0577
4110.8,988,0.7359,0.0571
4113.8,988.5,0.735,0.0570
4116.8,989,0.7346,0.0565
4119.8,989.5,0.7337,0.0569
4122.8,990,0.7333,0.0575
4125.8,990.5,0.7339,0.0579
4128.8,991,0.7345,0.0583
4131.8,991.5,0.7346,0.0588
4134.8,992,0.7346,0.0595
4137.8,992.5,0.7346,0.0599
4140.7,993,0.7339,0.0607
4143.7,993.5,0.7341,0.0610
4146.7,994,0.7347,0.0614
4149.7,994.5,0.7347,0.0621
4152.7,995,0.7337,0.0628
4155.7,995.5,0.7332,0.0630
4158.7,996,0.7332,0.0631
4161.7,996.5,0.7332,0.0635
4164.7,997,0.7313,0.0639
4167.7,997.5,0.7304,0.0642
4170.7,998,0.7304,0.0646
4173.7,998.5,0.7304,0.0645
4176.7,999,0.7304,0.0652
4179.7,999.5,0.7295,0.0661
4182.7,1000,0.7283,0.0674
4185.7,1000.5,0.7269,0.0678
4188.7,1001,0.7276,0.0679
4191.7,1001.5,0.7311,0.0680
4194.7,1002,0.7335,0.0681
4197.7,1002.5,0.7331,0.0685
4200.7,1003,0.7327,0.0688
4203.7,1003.5,0.7318,0.0688
4206.7,1004,0.7304,0.0693
4209.7,1004.5,0.7282,0.0697
4212.7,1005,0.7273,0.0699
4215.7,1005.5,0.7283,0.0701
4218.7,1006,0.7287,0.0705
4221.7,1006.5,0.7296,0.0707
4224.7,1007,0.7291,0.0715
4227.7,1007.5,0.7283,0.0715
4230.7,1008,0.7285,0.0721
4233.7,1008.5,0.7296,0.0730
4236.7,1009,0.7291,0.0734
4239.7,1009.5,0.7286,0.0731
4242.7,1010,0.7277,0.0732
4245.7,1010.5,0.7282,0.0732
4248.8,1011,0.7287,0.0738
4251.8,1011.5,0.7281,0.0741
4254.8,1012,0.7275,0.0741
4257.8,1012.5,0.7283,0.0741
4260.8,1013,0.7277,0.0744
4263.8,1013.5,0.7274,0.0751
4266.8,1014,0.7266,0.0758
4269.8,1014.5,0.7259,0.0762
4272.8,1015,0.7252,0.0766
4275.8,1015.5,0.7259,0.0771
4278.8,1016,0.7263,0.0780
4281.8,1016.5,0.7263,0.0783
4284.8,1017,0.7263,0.0786
4287.8,1017.5,0.7254,0.0792
4290.8,1018,0.7259,0.0798
4293.8,1018.5,0.7263,0.0801
4296.8,1019,0.7263,0.0801
4299.8,1019.5,0.7263,0.0805
4302.8,1020,0.7263,0.0812
4305.8,1020.5,0.7247,0.0818
4308.8,1021,0.7238,0.0819
4311.8,1021.5,0.7236,0.0826
4314.8,1022,0.7236,0.0831
4317.8,1022.5,0.7229,0.0832
4320.8,1023,0.723,0.0838
4323.8,1023.5,0.7237,0.0844
4326.8,1024,0.723,0.0853
4329.8,1024.5,0.7226,0.0861
4332.8,1025,0.7224,0.0865
4335.8,1025.5,0.7221,0.0864
4338.8,1026,0.7213,0.0867
4341.8,1026.5,0.7209,0.0866
4344.8,1027,0.7209,0.0869
4347.7,1027.5,0.7217,0.0872
4350.7,1028,0.7213,0.0876
4353.7,1028.5,0.721,0.0878
4356.7,1029,0.721,0.0882
4359.7,1029.5,0.72,0.0885
4362.7,1030,0.7196,0.0891
4365.7,1030.5,0.7205,0.0896
4368.7,1031,0.721,0.0901
4371.7,1031.5,0.7203,0.0905
4374.7,1032,0.719,0.0906
4377.7,1032.5,0.7186,0.0912
4380.7,1033,0.7191,0.0913
4383.7,1033.5,0.7185,0.0915
4386.7,1034,0.718,0.0918
4389.7,1034.5,0.7179,0.0920
4392.7,1035,0.7179,0.0928
4395.7,1035.5,0.7179,0.0937
4398.7,1036,0.7179,0.0942
4401.7,1036.5,0.718,0.0944
4404.7,1037,0.717,0.0946
4407.7,1037.5,0.7166,0.0951
4410.6,1038,0.7166,0.0958
4413.6,1038.5,0.7166,0.0957
4416.6,1039,0.7166,0.0960
4419.6,1039.5,0.7166,0.0964
4422.6,1040,0.7165,0.0971
4425.6,1040.5,0.7159,0.0973
4428.6,1041,0.7157,0.0975
4431.6,1041.5,0.7161,0.0975
4434.6,1042,0.717,0.0983
4437.6,1042.5,0.7168,0.0997
4440.6,1043,0.7157,0.1000
4443.6,1043.5,0.7154,0.1000
4446.6,1044,0.7154,0.1004
4449.6,1044.5,0.7153,0.1008
4452.6,1045,0.7163,0.1011
4455.6,1045.5,0.715,0.1016
4458.6,1046,0.7141,0.1021
4461.6,1046.5,0.7147,0.1023
4464.6,1047,0.7153,0.1029
4467.7,1047.5,0.7154,0.1028
4470.7,1048,0.7147,0.1028
4473.7,1048.5,0.7136,0.1026
4476.7,1049,0.7133,0.1034
4479.7,1049.5,0.7134,0.1037
4482.7,1050,0.7131,0.1043
4485.7,1050.5,0.713,0.1047
4488.7,1051,0.713,0.1053
4491.7,1051.5,0.713,0.1051
4494.7,1052,0.7121,0.1051
4497.7,1052.5,0.7117,0.1052
4500.7,1053,0.7117,0.1055
4503.7,1053.5,0.7116,0.1068
4506.7,1054,0.7109,0.1073
4509.7,1054.5,0.7112,0.1078
4512.7,1055,0.7118,0.1086
4515.7,1055.5,0.712,0.1089
4518.7,1056,0.712,0.1091
4521.7,1056.5,0.712,0.1095
4524.7,1057,0.7118,0.1096
4527.7,1057.5,0.7107,0.1097
4530.7,1058,0.7103,0.1097
4533.7,1058.5,0.7094,0.1098
4536.7,1059,0.7079,0.1099
4539.7,1059.5,0.7065,0.1104
4542.7,1060,0.7076,0.1100
4545.7,1060.5,0.709,0.1098
4548.7,1061,0.71,0.1098
4551.7,1061.5,0.7094,0.1101
4554.7,1062,0.709,0.1111
4557.7,1062.5,0.709,0.1116
4560.7,1063,0.7081,0.1119
4563.7,1063.5,0.7077,0.1127
4566.7,1064,0.7077,0.1130
4569.7,1064.5,0.7076,0.1134
4572.7,1065,0.7076,0.1133
4575.6,1065.5,0.7066,0.1136
4578.6,1066,0.7051,0.1144
4581.6,1066.5,0.7039,0.1147
4584.6,1067,0.7039,0.1147
4587.6,1067.5,0.7066,0.1145
4590.7,1068,0.7102,0.1142
4593.7,1068.5,0.7105,0.1149
4596.7,1069,0.7101,0.1151
4599.7,1069.5,0.7097,0.1156
4602.7,1070,0.7095,0.1160
4605.7,1070.5,0.7095,0.1164
4608.7,1071,0.709,0.1170
4611.7,1071.5,0.7088,0.1171
4614.7,1072,0.7083,0.1174
4617.7,1072.5,0.7077,0.1182
