Repository: MaCFP/matl-db

# README File for NIST
National Institute of Standards and Technology, Gaithersburg (United states of America).

Experiments were performed by Ryan Greene, Karen De Lannoye, and Isaac Leventon. For any questions or requests for additional information, please contact isaac.leventon@nist.gov.

### Experimental Conditions: TGA/DSC
A NETZSCH STA 449 F3 Jupiter was used to simultaneously conduct Thermogravimetric Analysis (TGA) and Differential Scanning Calorimetry (DSC) experiments.

* Heating Rate: 10 K/minA NETZSCH STA 449 F3 Jupiter was used to simultaneously conduct Thermogravimetric Analysis (TGA) and Differential Scanning Calorimetry (DSC) experiments.

* Heating Rate: 10 K/min

File: Wood/Calibration_Data/NIST/NIST_Wood_STA_N2_10K_R6.csv
Time (s),Temperature (K),Mass (mg),Heat Flow Rate (W/g)
0,303,4.8713,0.0023
13.532,303.5,4.8711,0.021
24.75,304,4.8712,0.0483
30.137,304.5,4.8715,0.0733
34.437,305,4.8723,0.096
38.168,305.5,4.8723,0.1167
41.545,306,4.8689,0.136
44.68,306.5,4.8673,0.1535
47.634,307,4.8685,0.1695
50.452,307.5,4.8704,0.1839
53.168,308,4.8693,0.1972
55.806,308.5,4.8697,0.2095
58.382,309,4.8715,0.2206
60.912,309.5,4.872,0.2308
63.408,310,4.8717,0.24
65.878,310.5,4.8709,0.2481
68.329,311,4.871,0.2554
70.767,311.5,4.8704,0.2617
73.198,312,4.8704,0.2675
75.626,312.5,4.8707,0.2725
78.054,313,4.871,0.2769
80.485,313.5,4.8712,0.2805
82.924,314,4.8712,0.2837
85.374,314.5,4.8707,0.2862
87.835,315,4.8715,0.2882
90.311,315.5,4.8716,0.2896
92.802,316,4.8712,0.2909
95.307,316.5,4.8715,0.2919
97.829,317,4.8716,0.2923
100.37,317.5,4.8707,0.2926
102.92,318,4.87,0.2926
105.49,318.5,4.8698,0.2926
108.08,319,4.8702,0.2921
110.69,319.5,4.8694,0.2919
113.3,320,4.8689,0.2916
115.93,320.5,4.8698,0.2912
118.58,321,4.8712,0.2906
121.23,321.5,4.8716,0.2903
123.9,322,4.8716,0.2901
126.57,322.5,4.8717,0.2898
129.26,323,4.8712,0.2896
131.95,323.5,4.8709,0.2895
134.64,324,4.8714,0.2895
137.35,324.5,4.8708,0.2895
140.05,325,4.8712,0.2898
142.76,325.5,4.8717,0.29
145.47,326,4.8721,0.2904
148.19,326.5,4.8728,0.2908
150.9,327,4.8721,0.2913
153.61,327.5,4.8716,0.292
156.33,328,4.8714,0.2925
159.04,328.5,4.8715,0.2934
161.76,329,4.8707,0.2942
164.48,329.5,4.8712,0.2948
167.2,330,4.8708,0.2954
169.92,330.5,4.8707,0.2964
172.65,331,4.8705,0.2971
175.37,331.5,4.8704,0.298
178.1,332,4.8703,0.2992
180.83,332.5,4.8703,0.2999
183.56,333,4.8703,0.3008
186.3,333.5,4.8694,0.3017
189.03,334,4.869,0.3024
191.77,334.5,4.8693,0.303
194.52,335,4.8697,0.304
197.27,335.5,4.8702,0.3049
200.02,336,4.8694,0.3056
202.77,336.5,4.8689,0.3064
205.53,337,4.8681,0.3072
208.29,337.5,4.8676,0.3081
211.06,338,4.8676,0.309
213.83,338.5,4.8667,0.3096
216.61,339,4.8664,0.3103
219.39,339.5,4.8672,0.311
222.18,340,4.8676,0.3117
224.98,340.5,4.8676,0.3127
227.77,341,4.8676,0.3133
230.58,341.5,4.8667,0.314
233.39,342,4.8663,0.3149
236.21,342.5,4.8663,0.3157
239.03,343,4.8663,0.3162
241.86,343.5,4.8672,0.317
244.7,344,4.8676,0.3178
247.55,344.5,4.8675,0.3185
250.4,345,4.8667,0.3192
253.26,345.5,4.8663,0.3197
256.13,346,4.8663,0.3206
258.99,346.5,4.8654,0.3214
261.87,347,4.865,0.322
264.75,347.5,4.865,0.3226
267.64,348,4.865,0.3231
270.53,348.5,4.8641,0.3237
273.42,349,4.8636,0.3243
276.32,349.5,4.8645,0.3252
279.22,350,4.865,0.3258
282.13,350.5,4.8636,0.3265
285.05,351,4.8616,0.3269
287.97,351.5,4.8615,0.3276
290.89,352,4.8628,0.3281
293.82,352.5,4.8638,0.3285
296.75,353,4.8641,0.3286
299.68,353.5,4.8641,0.3291
302.61,354,4.8641,0.3295
305.55,354.5,4.8641,0.3297
308.5,355,4.8637,0.33
311.44,355.5,4.8634,0.3303
314.39,356,4.8634,0.3306
317.34,356.5,4.8625,0.3308
320.3,357,4.8621,0.331
323.26,357.5,4.8611,0.331
326.22,358,4.8607,0.3311
329.18,358.5,4.8603,0.3312
332.15,359,4.8596,0.3312
335.12,359.5,4.8594,0.331
338.09,360,4.8594,0.331
341.07,360.5,4.8585,0.331
344.04,361,4.8585,0.3307
347.01,361.5,4.859,0.3305
349.99,362,4.8591,0.3301
352.96,362.5,4.8591,0.3299
355.94,363,4.8584,0.3295
358.92,363.5,4.858,0.3291
361.9,364,4.858,0.3287
364.88,364.5,4.858,0.3282
367.86,365,4.8589,0.3276
370.83,365.5,4.8585,0.3271
373.81,366,4.858,0.3265
376.79,366.5,4.858,0.3258
379.77,367,4.858,0.3252
382.75,367.5,4.8572,0.3246
385.73,368,4.8567,0.3242
388.71,368.5,4.8566,0.3236
391.69,369,4.8551,0.3228
394.67,369.5,4.8546,0.322
397.66,370,4.856,0.3211
400.64,370.5,4.8567,0.3202
403.62,371,4.8567,0.3193
406.61,371.5,4.8565,0.3184
409.6,372,4.8561,0.3174
412.59,372.5,4.8565,0.3165
415.58,373,4.8559,0.3158
418.57,373.5,4.8558,0.3147
421.56,374,4.8563,0.3138
424.55,374.5,4.8553,0.313
427.54,375,4.8537,0.312
430.54,375.5,4.8528,0.3113
433.53,376,4.8527,0.3105
436.52,376.5,4.8536,0.3096
439.52,377,4.8541,0.3086
442.51,377.5,4.855,0.3077
445.51,378,4.8563,0.3068
448.5,378.5,4.8576,0.3062
451.49,379,4.8571,0.3054
454.49,379.5,4.8553,0.3046
457.49,380,4.8542,0.3039
460.49,380.5,4.854,0.3033
463.49,381,4.854,0.3026
466.49,381.5,4.8535,0.3021
469.48,382,4.8537,0.3017
472.48,382.5,4.8531,0.3011
475.48,383,4.8536,0.3007
478.48,383.5,4.854,0.3001
481.47,384,4.853,0.2997
484.48,384.5,4.8526,0.2993
487.48,385,4.8535,0.2986
490.48,385.5,4.8539,0.2983
493.48,386,4.8548,0.2979
496.48,386.5,4.8553,0.2976
499.48,387,4.8552,0.2972
502.49,387.5,4.8552,0.2968
505.49,388,4.8543,0.2965
508.5,388.5,4.8532,0.2964
511.5,389,4.8529,0.2963
514.5,389.5,4.852,0.2961
517.51,390,4.8515,0.296
520.51,390.5,4.8515,0.2958
523.52,391,4.8516,0.2957
526.52,391.5,4.8528,0.2957
529.53,392,4.8537,0.2957
532.53,392.5,4.8539,0.2958
535.54,393,4.853,0.2956
538.55,393.5,4.8534,0.2957
541.55,394,4.853,0.2958
544.55,394.5,4.8525,0.2955
547.56,395,4.8519,0.2957
550.56,395.5,4.8516,0.2959
553.57,396,4.8515,0.2959
556.57,396.5,4.8516,0.2958
559.57,397,4.8521,0.2961
562.57,397.5,4.8523,0.2962
565.58,398,4.8516,0.2962
568.58,398.5,4.8515,0.2963
571.59,399,4.8517,0.2964
574.59,399.5,4.8512,0.2965
577.6,400,4.851,0.2965
580.61,400.5,4.8515,0.2967
583.61,401,4.8517,0.2969
586.62,401.5,4.8508,0.2972
589.62,402,4.8512,0.2974
592.63,402.5,4.8517,0.2977
595.64,403,4.8513,0.2979
598.64,403.5,4.851,0.298
601.64,404,4.8515,0.2983
604.65,404.5,4.8513,0.2984
607.65,405,4.851,0.2989
610.65,405.5,4.851,0.2991
613.65,406,4.8503,0.2996
616.65,406.5,4.8498,0.3
619.66,407,4.8497,0.3004
622.66,407.5,4.8497,0.3008
625.67,408,4.8497,0.3012
628.67,408.5,4.8497,0.3016
631.67,409,4.8495,0.302
634.67,409.5,4.8487,0.3024
637.67,410,4.8483,0.3027
640.68,410.5,4.8492,0.3032
643.68,411,4.8495,0.3034
646.68,411.5,4.8487,0.3039
649.68,412,4.8491,0.3043
652.69,412.5,4.8494,0.3048
655.69,413,4.8484,0.3055
658.7,413.5,4.8488,0.3059
661.7,414,4.849,0.3062
664.7,414.5,4.8487,0.3069
667.7,415,4.8486,0.3076
670.7,415.5,4.8482,0.3081
673.7,416,4.848,0.3087
676.7,416.5,4.8489,0.3094
679.7,417,4.8494,0.3099
682.7,417.5,4.8493,0.3104
685.7,418,4.8484,0.311
688.69,418.5,4.8486,0.3116
691.69,419,4.8492,0.3125
694.69,419.5,4.8486,0.3133
697.68,420,4.8481,0.3142
700.68,420.5,4.848,0.3148
703.68,421,4.848,0.3155
706.67,421.5,4.8477,0.3164
709.67,422,4.8453,0.3175
712.66,422.5,4.8441,0.3183
715.66,423,4.8451,0.319
718.65,423.5,4.8473,0.3197
721.64,424,4.8472,0.3206
724.64,424.5,4.8459,0.3217
727.63,425,4.8454,0.3228
730.63,425.5,4.8454,0.3238
733.62,426,4.8463,0.3248
736.62,426.5,4.8459,0.3259
739.61,427,4.8454,0.327
742.61,427.5,4.8454,0.3282
745.6,428,4.8454,0.3294
748.6,428.5,4.8454,0.3306
751.59,429,4.8454,0.3321
754.58,429.5,4.8448,0.3334
757.58,430,4.8453,0.3348
760.57,430.5,4.8457,0.3362
763.57,431,4.8455,0.3374
766.56,431.5,4.8445,0.3389
769.55,432,4.8441,0.3403
772.55,432.5,4.8441,0.3416
775.54,433,4.8441,0.3432
778.54,433.5,4.8441,0.3447
781.53,434,4.8443,0.3459
784.52,434.5,4.8443,0.3471
787.52,435,4.8441,0.3483
790.52,435.5,4.845,0.3495
793.51,436,4.844,0.3507
796.51,436.5,4.843,0.3519
799.51,437,4.8428,0.353
802.5,437.5,4.8427,0.3539
805.5,438,4.8428,0.3545
808.5,438.5,4.8427,0.3554
811.5,439,4.8418,0.3564
814.49,439.5,4.8409,0.3571
817.5,440,4.8404,0.3579
820.5,440.5,4.8402,0.3586
823.5,441,4.8404,0.3593
826.5,441.5,4.8409,0.3599
829.5,442,4.8401,0.3607
832.51,442.5,4.8387,0.3614
835.51,443,4.8383,0.3622
838.51,443.5,4.8383,0.3629
841.52,444,4.8383,0.3637
844.52,444.5,4.8392,0.3643
847.52,445,4.8387,0.3651
850.52,445.5,4.8383,0.3659
853.52,446,4.8383,0.3667
856.53,446.5,4.8383,0.3674
859.53,447,4.8392,0.3683
862.53,447.5,4.8396,0.3693
865.53,448,4.8387,0.3702
868.53,448.5,4.8373,0.3709
871.53,449,4.8369,0.3716
874.53,449.5,4.8369,0.3726
877.53,450,4.836,0.3735
880.52,450.5,4.8356,0.3744
883.52,451,4.8356,0.3752
886.52,451.5,4.8356,0.3763
889.53,452,4.8349,0.3772
892.53,452.5,4.8346,0.378
895.54,453,4.8339,0.3786
898.53,453.5,4.8336,0.3796
901.53,454,4.8335,0.3806
904.53,454.5,4.8325,0.3813
907.53,455,4.8312,0.3823
910.54,455.5,4.8304,0.3831
913.54,456,4.8306,0.384
916.54,456.5,4.8313,0.3847
919.54,457,4.8314,0.3854
922.54,457.5,4.8308,0.3859
925.54,458,4.8297,0.3864
928.55,458.5,4.8292,0.3871
931.55,459,4.8292,0.3879
934.55,459.5,4.8292,0.3887
937.55,460,4.8292,0.3893
940.55,460.5,4.8292,0.39
943.55,461,4.8292,0.3909
946.55,461.5,4.8292,0.3916
949.55,462,4.8281,0.3924
952.55,462.5,4.8267,0.3934
955.56,463,4.8262,0.3942
958.56,463.5,4.8262,0.3951
961.56,464,4.8253,0.3962
964.56,464.5,4.8242,0.3969
967.56,465,4.8238,0.398
970.56,465.5,4.8227,0.3989
973.56,466,4.8222,0.3998
976.57,466.5,4.8222,0.4009
979.57,467,4.8213,0.4018
982.57,467.5,4.8213,0.4027
985.58,468,4.8215,0.4039
988.58,468.5,4.8205,0.405
991.58,469,4.8192,0.4061
994.58,469.5,4.8177,0.4073
997.58,470,4.8171,0.4084
1000.6,470.5,4.8165,0.4096
1003.6,471,4.8162,0.4107
1006.6,471.5,4.8153,0.4118
1009.6,472,4.8148,0.4128
1012.6,472.5,4.8148,0.4138
1015.6,473,4.8149,0.4149
1018.6,473.5,4.8131,0.4161
1021.6,474,4.8122,0.4172
1024.6,474.5,4.8122,0.4182
1027.6,475,4.8127,0.4194
1030.6,475.5,4.8142,0.4206
1033.6,476,4.8134,0.4218
1036.6,476.5,4.8109,0.423
1039.6,477,4.8075,0.424
1042.6,477.5,4.8062,0.4251
1045.6,478,4.8061,0.4263
1048.5,478.5,4.8061,0.4272
1051.5,479,4.8061,0.4283
1054.5,479.5,4.8043,0.4294
1057.5,480,4.8024,0.4304
1060.5,480.5,4.8002,0.4314
1063.5,481,4.7993,0.4325
1066.5,481.5,4.7993,0.4333
1069.5,482,4.7993,0.4342
1072.5,482.5,4.7984,0.4352
1075.5,483,4.7971,0.4362
1078.5,483.5,4.7967,0.4372
1081.5,484,4.7958,0.4379
1084.5,484.5,4.7944,0.4387
1087.5,485,4.7941,0.4398
1090.5,485.5,4.793,0.4408
1093.5,486,4.7907,0.4414
1096.5,486.5,4.7895,0.4424
1099.5,487,4.7882,0.4456
1102.5,487.5,4.7873,0.4479
1105.5,488,4.7862,0.4488
1108.5,488.5,4.7853,0.4493
1111.5,489,4.7838,0.4498
1114.5,489.5,4.7822,0.4504
1117.5,490,4.7809,0.4511
1120.5,490.5,4.7805,0.4517
1123.5,491,4.7802,0.452
1126.5,491.5,4.7795,0.4525
1129.5,492,4.7785,0.4529
1132.5,492.5,4.7769,0.4535
1135.5,493,4.7752,0.4544
1138.5,493.5,4.7729,0.4551
1141.5,494,4.7711,0.4555
1144.5,494.5,4.7699,0.456
1147.5,495,4.7703,0.4564
1150.5,495.5,4.7698,0.4569
1153.5,496,4.7681,0.4577
1156.5,496.5,4.766,0.4584
1159.5,497,4.7645,0.4589
1162.5,497.5,4.7631,0.4595
1165.5,498,4.7606,0.4602
1168.5,498.5,4.7589,0.4607
1171.5,499,4.7575,0.4613
1174.5,499.5,4.757,0.462
1177.5,500,4.7549,0.4626
1180.5,500.5,4.7532,0.4631
1183.5,501,4.7513,0.4636
1186.5,501.5,4.7503,0.4643
1189.5,502,4.7493,0.465
1192.5,502.5,4.7477,0.4654
1195.5,503,4.7449,0.4659
1198.5,503.5,4.7421,0.4664
1201.5,504,4.7408,0.4666
1204.5,504.5,4.7414,0.4668
1207.5,505,4.7426,0.4668
1210.5,505.5,4.7416,0.4673
1213.5,506,4.7386,0.4679
1216.5,506.5,4.7366,0.4682
1219.5,507,4.7345,0.4686
1222.5,507.5,4.7325,0.4691
1225.5,508,4.7297,0.4695
1228.5,508.5,4.7273,0.4699
1231.5,509,4.7257,0.4705
1234.5,509.5,4.7238,0.4708
1237.5,510,4.7215,0.4712
1240.5,510.5,4.7197,0.4716
1243.5,511,4.7183,0.4719
1246.5,511.5,4.7163,0.4723
1249.5,512,4.7144,0.4727
1252.5,512.5,4.712,0.4732
1255.5,513,4.7097,0.4733
1258.5,513.5,4.708,0.4736
1261.5,514,4.7049,0.474
1264.5,514.5,4.7025,0.4742
1267.5,515,4.701,0.4744
1270.5,515.5,4.6993,0.4746
1273.5,516,4.6966,0.4747
1276.5,516.5,4.6944,0.4749
1279.5,517,4.6925,0.475
1282.5,517.5,4.6908,0.4752
1285.5,518,4.6883,0.4754
1288.5,518.5,4.6861,0.4756
1291.5,519,4.6833,0.4757
1294.5,519.5,4.6798,0.476
1297.5,520,4.6765,0.4761
1300.5,520.5,4.6744,0.4763
1303.5,521,4.6725,0.4762
1306.5,521.5,4.6702,0.4763
1309.5,522,4.6671,0.4765
1312.5,522.5,4.6641,0.4766
1315.5,523,4.6611,0.4766
1318.5,523.5,4.6581,0.4767
1321.5,524,4.6548,0.4769
1324.5,524.5,4.6517,0.477
1327.5,525,4.6493,0.477
1330.5,525.5,4.6471,0.4775
1333.5,526,4.6442,0.4775
1336.5,526.5,4.641,0.4775
1339.5,527,4.638,0.4778
1342.5,527.5,4.6346,0.478
1345.5,528,4.6306,0.478
1348.5,528.5,4.6278,0.4783
1351.5,529,4.625,0.4787
1354.5,529.5,4.6218,0.4789
1357.5,530,4.6185,0.479
1360.5,530.5,4.6159,0.479
1363.5,531,4.6133,0.4794
1366.5,531.5,4.6101,0.4798
1369.5,532,4.6066,0.4801
1372.5,532.5,4.6022,0.4805
1375.5,533,4.5979,0.4807
1378.6,533.5,4.5946,0.481
1381.6,534,4.5911,0.4814
1384.6,534.5,4.5878,0.482
1387.5,535,4.5844,0.4823
1390.6,535.5,4.5802,0.4828
1393.6,536,4.5766,0.4833
1396.6,536.5,4.5719,0.4838
1399.6,537,4.5674,0.484
1402.6,537.5,4.5651,0.4843
1405.6,538,4.5625,0.4848
1408.6,538.5,4.5575,0.4853
1411.6,539,4.5522,0.4859
1414.6,539.5,4.5473,0.4864
1417.6,540,4.5433,0.4868
1420.6,540.5,4.5396,0.4873
1423.6,541,4.536,0.4877
1426.6,541.5,4.5321,0.488
1429.6,542,4.5279,0.4884
1432.6,542.5,4.5236,0.4887
1435.6,543,4.5186,0.4891
1438.6,543.5,4.5143,0.4897
1441.6,544,4.5101,0.4902
1444.6,544.5,4.5058,0.4906
1447.6,545,4.5009,0.4909
1450.6,545.5,4.4961,0.4914
1453.6,546,4.4906,0.492
1456.6,546.5,4.4858,0.4923
1459.6,547,4.4809,0.4928
1462.6,547.5,4.4765,0.4933
1465.6,548,4.4714,0.4939
1468.6,548.5,4.4667,0.4943
1471.6,549,4.4615,0.4949
1474.6,549.5,4.4573,0.4952
1477.6,550,4.4531,0.4957
1480.6,550.5,4.4475,0.4961
1483.6,551,4.4424,0.4965
1486.6,551.5,4.4369,0.4969
1489.6,552,4.4307,0.4976
1492.6,552.5,4.4242,0.4981
1495.5,553,4.419,0.4987
1498.5,553.5,4.4139,0.4992
1501.5,554,4.408,0.4996
1504.5,554.5,4.4028,0.5
1507.5,555,4.3959,0.5003
1510.5,555.5,4.389,0.5008
1513.5,556,4.3833,0.5013
1516.5,556.5,4.3776,0.5017
1519.5,557,4.3721,0.5022
1522.5,557.5,4.3664,0.5026
1525.5,558,4.3606,0.5031
1528.5,558.5,4.3544,0.5036
1531.5,559,4.3485,0.5041
1534.5,559.5,4.3418,0.5046
1537.5,560,4.335,0.5049
1540.5,560.5,4.3278,0.5054
1543.5,561,4.3202,0.506
1546.5,561.5,4.3133,0.5063
1549.5,562,4.3066,0.5068
1552.6,562.5,4.3,0.5073
1555.6,563,4.294,0.5076
1558.6,563.5,4.2873,0.5082
1561.6,564,4.2802,0.5087
1564.6,564.5,4.2724,0.5087
1567.6,565,4.265,0.5092
1570.6,565.5,4.2582,0.5095
1573.6,566,4.2517,0.5098
1576.6,566.5,4.245,0.5101
1579.6,567,4.2373,0.5106
1582.6,567.5,4.2299,0.5112
1585.6,568,4.2227,0.5116
1588.6,568.5,4.2155,0.512
1591.6,569,4.2078,0.5124
1594.6,569.5,4.2001,0.5131
1597.6,570,4.1926,0.5136
1600.6,570.5,4.184,0.5142
1603.6,571,4.1762,0.5148
1606.6,571.5,4.1683,0.5155
1609.6,572,4.1592,0.5161
1612.6,572.5,4.1508,0.5165
1615.6,573,4.1431,0.5169
1618.6,573.5,4.1354,0.5175
1621.6,574,4.1271,0.518
1624.6,574.5,4.1182,0.5186
1627.6,575,4.1096,0.5191
1630.7,575.5,4.101,0.5194
1633.7,576,4.0922,0.52
1636.7,576.5,4.084,0.5207
1639.7,577,4.0753,0.5212
1642.7,577.5,4.0654,0.5216
1645.7,578,4.0556,0.5219
1648.7,578.5,4.0461,0.5224
1651.7,579,4.0375,0.523
1654.7,579.5,4.0284,0.5235
1657.7,580,4.0191,0.5239
1660.7,580.5,4.0103,0.5245
1663.7,581,4.0006,0.525
1666.7,581.5,3.9904,0.5257
1669.7,582,3.9819,0.5263
1672.7,582.5,3.973,0.5267
1675.7,583,3.9607,0.5272
1678.8,583.5,3.9503,0.5279
1681.8,584,3.9407,0.5288
1684.8,584.5,3.9297,0.5298
1687.7,585,3.9194,0.5305
1690.7,585.5,3.9098,0.5311
1693.7,586,3.8998,0.532
1696.8,586.5,3.889,0.5331
1699.8,587,3.8783,0.5341
1702.7,587.5,3.8681,0.535
1705.7,588,3.8585,0.5357
1708.7,588.5,3.8475,0.5366
1711.8,589,3.8353,0.5372
1714.8,589.5,3.8247,0.5379
1717.8,590,3.8139,0.5389
1720.8,590.5,3.8028,0.5396
1723.8,591,3.7911,0.5404
1726.8,591.5,3.7792,0.5412
1729.8,592,3.7683,0.542
1732.8,592.5,3.7569,0.5429
1735.8,593,3.7449,0.5438
1738.8,593.5,3.7326,0.5447
1741.8,594,3.7211,0.5456
1744.8,594.5,3.7097,0.5467
1747.8,595,3.6985,0.5476
1750.8,595.5,3.6867,0.5485
1753.8,596,3.6748,0.5496
1756.8,596.5,3.6619,0.5508
1759.8,597,3.6491,0.5521
1762.8,597.5,3.6372,0.5529
1765.8,598,3.6248,0.5543
1768.8,598.5,3.6121,0.5556
1771.8,599,3.5992,0.5569
1774.8,599.5,3.5858,0.5583
1777.8,600,3.5726,0.5595
1780.8,600.5,3.5596,0.5606
1783.8,601,3.5469,0.5619
1786.8,601.5,3.5342,0.5634
1789.8,602,3.5215,0.5645
1792.8,602.5,3.5094,0.5653
1795.8,603,3.4956,0.5664
1798.8,603.5,3.4829,0.5678
1801.8,604,3.47,0.5687
1804.8,604.5,3.457,0.5698
1807.8,605,3.4427,0.571
1810.8,605.5,3.4276,0.5723
1813.8,606,3.4141,0.5736
1816.8,606.5,3.3997,0.5748
1819.8,607,3.3851,0.5758
1822.8,607.5,3.3713,0.5773
1825.8,608,3.3588,0.5789
1828.8,608.5,3.3448,0.58
1831.8,609,3.3287,0.5817
1834.8,609.5,3.3135,0.5834
1837.8,610,3.2987,0.5849
1840.8,610.5,3.2832,0.5866
1843.8,611,3.2677,0.5884
1846.8,611.5,3.2514,0.5901
1849.8,612,3.2373,0.5916
1852.8,612.5,3.2248,0.5931
1855.8,613,3.2108,0.5949
1858.8,613.5,3.1959,0.5967
1861.8,614,3.1807,0.5988
1864.8,614.5,3.1649,0.6007
1867.8,615,3.1493,0.6026
1870.8,615.5,3.1357,0.6043
1873.8,616,3.1216,0.6062
1876.8,616.5,3.1064,0.6086
1879.8,617,3.0894,0.6112
1882.8,617.5,3.0734,0.6135
1885.8,618,3.0572,0.6159
1888.8,618.5,3.0405,0.6184
1891.9,619,3.0232,0.6211
1894.9,619.5,3.0074,0.6241
1897.9,620,2.9904,0.6273
1900.9,620.5,2.9734,0.6303
1903.9,621,2.9565,0.6336
1906.9,621.5,2.9407,0.6368
1909.9,622,2.9241,0.6403
1912.9,622.5,2.9068,0.6441
1915.9,623,2.8895,0.6477
1918.9,623.5,2.8726,0.6515
1921.9,624,2.8549,0.6559
1924.9,624.5,2.8369,0.66
1927.9,625,2.8182,0.6643
1930.9,625.5,2.8011,0.6687
1933.9,626,2.7842,0.6734
1937,626.5,2.766,0.6783
1940,627,2.7469,0.6834
1943,627.5,2.7291,0.6883
1946,628,2.7109,0.6936
1949,628.5,2.692,0.6992
1952,629,2.6734,0.7048
1955,629.5,2.6544,0.7104
1958,630,2.635,0.7162
1961,630.5,2.6152,0.7224
1964,631,2.5952,0.7285
1967,631.5,2.5763,0.7347
1970,632,2.557,0.741
1973,632.5,2.5351,0.7475
1976,633,2.5135,0.7538
1979,633.5,2.4931,0.7602
1982,634,2.4736,0.767
1985,634.5,2.4529,0.7736
1988,635,2.4308,0.7801
1991,635.5,2.409,0.7865
1994,636,2.3874,0.7932
1997,636.5,2.3652,0.7998
2000,637,2.3423,0.8062
2002.9,637.5,2.3194,0.8124
2005.9,638,2.2983,0.8184
2008.9,638.5,2.2768,0.8245
2011.9,639,2.2531,0.8301
2015,639.5,2.2305,0.8355
2018,640,2.2069,0.8407
2021,640.5,2.1825,0.8457
2024,641,2.1589,0.8505
2027,641.5,2.1348,0.8546
2030,642,2.1106,0.8586
2033,642.5,2.0858,0.862
2036,643,2.0605,0.8646
2039,643.5,2.0369,0.8666
2042,644,2.0141,0.868
2045,644.5,1.9896,0.8691
2048,645,1.9646,0.8691
2051,645.5,1.9388,0.8682
2054,646,1.913,0.8667
2057,646.5,1.8883,0.864
2060,647,1.863,0.8605
2063,647.5,1.839,0.8556
2066,648,1.8151,0.8497
2069,648.5,1.7902,0.8428
2072,649,1.7647,0.8347
2075,649.5,1.7418,0.8249
2078,650,1.7195,0.8141
2080.9,650.5,1.6941,0.8019
2083.9,651,1.6698,0.7886
2086.9,651.5,1.6483,0.7739
2089.9,652,1.6271,0.7573
2092.9,652.5,1.6049,0.7395
2095.9,653,1.5829,0.7208
2098.9,653.5,1.5623,0.7006
2101.9,654,1.5424,0.679
2104.9,654.5,1.5229,0.6562
2107.9,655,1.504,0.6323
2110.9,655.5,1.4866,0.6077
2113.9,656,1.4689,0.5824
2116.9,656.5,1.4518,0.5562
2119.8,657,1.4356,0.5293
2122.8,657.5,1.4206,0.5023
2125.8,658,1.4073,0.475
2128.8,658.5,1.3943,0.4474
2131.8,659,1.381,0.42
2134.8,659.5,1.3686,0.3931
2137.8,660,1.3578,0.3666
2140.8,660.5,1.347,0.3411
2143.8,661,1.3363,0.3166
2146.8,661.5,1.3281,0.2929
2149.8,662,1.3204,0.2708
2152.8,662.5,1.3129,0.2501
2155.8,663,1.3072,0.2305
2158.8,663.5,1.3013,0.2127
2161.8,664,1.2948,0.1967
2164.8,664.5,1.2899,0.1821
2167.8,665,1.2852,0.169
2170.8,665.5,1.2806,0.1576
2173.8,666,1.2766,0.1476
2176.8,666.5,1.2731,0.1388
2179.8,667,1.2691,0.1315
2182.8,667.5,1.2643,0.125
2185.8,668,1.2604,0.1196
2188.9,668.5,1.2572,0.1148
2191.9,669,1.255,0.1107
2194.9,669.5,1.2537,0.1073
2197.9,670,1.2517,0.1043
2200.9,670.5,1.249,0.1015
2203.9,671,1.2469,0.0989
2206.9,671.5,1.2435,0.0965
2209.9,672,1.2409,0.093
2212.9,672.5,1.24,0.0898
2215.9,673,1.2387,0.0874
2218.9,673.5,1.236,0.0852
2221.9,674,1.2314,0.0831
2224.9,674.5,1.2273,0.0811
2227.9,675,1.2251,0.0793
2230.9,675.5,1.2246,0.0774
2233.9,676,1.223,0.0756
2236.9,676.5,1.2217,0.0739
2239.9,677,1.2187,0.0722
2242.9,677.5,1.2162,0.0706
2245.9,678,1.2145,0.0688
2248.9,678.5,1.2121,0.0673
2251.9,679,1.2095,0.0654
2255,679.5,1.2069,0.0639
2258,680,1.205,0.0622
2261,680.5,1.2028,0.0603
2264,681,1.2005,0.0587
2267,681.5,1.199,0.0568
2270,682,1.1967,0.0551
2273,682.5,1.1955,0.0533
2276,683,1.1935,0.0518
2279,683.5,1.1909,0.0498
2282,684,1.1886,0.048
2285,684.5,1.1859,0.0464
2288,685,1.1838,0.0447
2291,685.5,1.1823,0.0433
2294,686,1.181,0.0418
2297,686.5,1.1795,0.0398
2300,687,1.1778,0.038
2303,687.5,1.1762,0.0365
2306,688,1.1741,0.0348
2309,688.5,1.1712,0.0332
2312,689,1.1691,0.0316
2315,689.5,1.1677,0.0299
2318,690,1.1663,0.0284
2321,690.5,1.1642,0.0266
2324,691,1.1621,0.0249
2327.1,691.5,1.1602,0.0232
2330.1,692,1.1588,0.0216
2333.1,692.5,1.1561,0.0201
2336.1,693,1.154,0.0183
2339.1,693.5,1.1518,0.0168
2342.1,694,1.1499,0.0153
2345.1,694.5,1.149,0.0137
2348.1,695,1.1482,0.0123
2351.1,695.5,1.1458,0.0112
2354.1,696,1.1439,0.0099
2357.1,696.5,1.1422,0.0085
2360.1,697,1.1392,0.0074
2363.1,697.5,1.1373,0.0062
2366.1,698,1.1354,0.0047
2369.1,698.5,1.133,0.0034
2372.1,699,1.1305,0.0022
2375.1,699.5,1.1296,0.0009
2378.1,700,1.1275,-0.0001
2381.1,700.5,1.1248,-0.0012
2384.1,701,1.123,-0.0021
2387.1,701.5,1.1212,-0.0027
2390.1,702,1.1192,-0.0035
2393.1,702.5,1.1178,-0.0045
2396.1,703,1.1161,-0.0055
2399.1,703.5,1.1145,-0.0062
2402.2,704,1.1121,-0.0067
2405.2,704.5,1.1091,-0.0075
2408.2,705,1.1081,-0.008
2411.2,705.5,1.1071,-0.0086
2414.2,706,1.1058,-0.0094
2417.2,706.5,1.1038,-0.0101
2420.2,707,1.1021,-0.011
2423.2,707.5,1.1005,-0.0118
2426.2,708,1.099,-0.0127
2429.2,708.5,1.096,-0.0132
2432.2,709,1.0934,-0.0135
2435.2,709.5,1.0918,-0.0139
2438.2,710,1.0892,-0.0142
2441.2,710.5,1.0882,-0.0145
2444.2,711,1.0883,-0.0147
2447.1,711.5,1.0891,-0.0146
2450.1,712,1.0887,-0.015
2453.1,712.5,1.0864,-0.015
2456.1,713,1.0828,-0.0145
2459.1,713.5,1.0789,-0.0141
2462.1,714,1.0749,-0.0137
2465.1,714.5,1.0726,-0.0133
2468.1,715,1.073,-0.0127
2471.1,715.5,1.0717,-0.0122
2474.1,716,1.0707,-0.0116
2477.1,716.5,1.0698,-0.011
2480.1,717,1.0684,-0.0105
2483.1,717.5,1.0665,-0.0097
2486.1,718,1.0645,-0.0089
2489.1,718.5,1.0624,-0.0082
2492.1,719,1.0603,-0.0074
2495.1,719.5,1.059,-0.0063
2498.1,720,1.0574,-0.0055
2501.1,720.5,1.056,-0.0044
2504.1,721,1.0545,-0.0033
2507.1,721.5,1.0525,-0.0024
2510.1,722,1.0504,-0.0013
2513.1,722.5,1.0487,-0.0001
2516.1,723,1.0474,0.0007
2519.1,723.5,1.0459,0.0016
2522.1,724,1.0446,0.0032
2525.1,724.5,1.0442,0.0045
2528.1,725,1.0429,0.0055
2531.1,725.5,1.041,0.0066
2534.1,726,1.0403,0.0076
2537.1,726.5,1.0384,0.0089
2540.1,727,1.036,0.0103
2543.1,727.5,1.0336,0.0113
2546.1,728,1.0318,0.0126
2549.1,728.5,1.0303,0.0141
2552.1,729,1.0288,0.0154
2555.1,729.5,1.0275,0.0164
2558.1,730,1.0262,0.0178
2561.1,730.5,1.0248,0.0192
2564.1,731,1.024,0.0204
2567.1,731.5,1.0233,0.0216
2570.1,732,1.0219,0.0233
2573.1,732.5,1.0195,0.0245
2576.1,733,1.0185,0.0257
2579.1,733.5,1.0171,0.0271
2582.2,734,1.0152,0.0282
2585.2,734.5,1.0137,0.0293
2588.2,735,1.0133,0.0303
2591.2,735.5,1.0124,0.0312
2594.2,736,1.0104,0.0321
2597.2,736.5,1.0085,0.0331
2600.2,737,1.0069,0.0341
2603.2,737.5,1.0065,0.0352
2606.2,738,1.0048,0.0362
2609.2,738.5,1.0037,0.037
2612.2,739,1.0027,0.0381
2615.2,739.5,1.0013,0.0385
2618.2,740,1.0009,0.0391
2621.2,740.5,0.999,0.0402
2624.2,741,0.9972,0.0413
2627.2,741.5,0.995,0.0422
2630.3,742,0.9922,0.0433
2633.3,742.5,0.9903,0.0444
2636.3,743,0.989,0.0453
2639.3,743.5,0.9904,0.0458
2642.3,744,0.9913,0.0466
2645.3,744.5,0.9916,0.0472
2648.3,745,0.9909,0.048
2651.3,745.5,0.9895,0.0489
2654.3,746,0.9888,0.0498
2657.3,746.5,0.9871,0.0505
2660.3,747,0.9855,0.0508
2663.3,747.5,0.9842,0.0516
2666.3,748,0.9829,0.0522
2669.3,748.5,0.9815,0.0525
2672.3,749,0.9805,0.0533
2675.3,749.5,0.9805,0.0536
2678.3,750,0.9801,0.0538
2681.3,750.5,0.979,0.0544
2684.3,751,0.9766,0.0549
2687.3,751.5,0.9754,0.0556
2690.3,752,0.9746,0.0563
2693.3,752.5,0.9737,0.0573
2696.3,753,0.9731,0.0581
2699.3,753.5,0.9713,0.0589
2702.3,754,0.9695,0.0594
2705.2,754.5,0.9682,0.06
2708.2,755,0.9665,0.0607
2711.2,755.5,0.9659,0.0611
2714.2,756,0.965,0.0613
2717.2,756.5,0.9645,0.0618
2720.2,757,0.9633,0.0622
2723.2,757.5,0.9617,0.0625
2726.2,758,0.9605,0.063
2729.2,758.5,0.9595,0.0633
2732.2,759,0.9583,0.0635
2735.2,759.5,0.9578,0.0638
2738.2,760,0.9578,0.0638
2741.2,760.5,0.957,0.0639
2744.2,761,0.9556,0.0642
2747.2,761.5,0.955,0.0645
2750.2,762,0.9537,0.0644
2753.2,762.5,0.9522,0.0645
2756.2,763,0.9517,0.0647
2759.2,763.5,0.9509,0.0647
2762.2,764,0.95,0.0647
2765.2,764.5,0.9492,0.0648
2768.2,765,0.9482,0.0649
2771.2,765.5,0.9469,0.0654
2774.2,766,0.9455,0.0654
2777.2,766.5,0.9451,0.0656
2780.2,767,0.9442,0.0656
2783.2,767.5,0.9435,0.0657
2786.2,768,0.9428,0.0661
2789.2,768.5,0.9424,0.0664
2792.2,769,0.9414,0.0668
2795.2,769.5,0.9396,0.0673
2798.2,770,0.9387,0.0676
2801.2,770.5,0.9386,0.0676
2804.2,771,0.9378,0.0679
2807.2,771.5,0.9373,0.0681
2810.2,772,0.9364,0.0683
2813.2,772.5,0.9351,0.0687
2816.2,773,0.9339,0.0691
2819.2,773.5,0.9334,0.0693
2822.2,774,0.933,0.0695
2825.2,774.5,0.9321,0.0699
2828.3,775,0.9317,0.0703
2831.3,775.5,0.9307,0.0709
2834.3,776,0.9293,0.0711
2837.3,776.5,0.9289,0.0712
2840.2,777,0.9281,0.0718
2843.2,777.5,0.9273,0.0723
2846.2,778,0.9264,0.0728
2849.2,778.5,0.9253,0.0741
2852.2,779,0.9256,0.0745
2855.2,779.5,0.9259,0.0756
2858.2,780,0.925,0.0769
2861.2,780.5,0.9239,0.078
2864.2,781,0.9234,0.0797
2867.2,781.5,0.9215,0.0828
2870.2,782,0.9197,0.0878
2873.2,782.5,0.9192,0.0946
2876.2,783,0.9183,0.1008
2879.2,783.5,0.9184,0.1048
2882.2,784,0.9188,0.1083
2885.2,784.5,0.9184,0.1115
2888.2,785,0.9176,0.1143
2891.2,785.5,0.9157,0.1169
2894.2,786,0.914,0.1195
2897.2,786.5,0.9126,0.1215
2900.2,787,0.9129,0.123
2903.2,787.5,0.9133,0.1248
2906.2,788,0.9126,0.1262
2909.2,788.5,0.9106,0.1282
2912.2,789,0.9096,0.1305
2915.2,789.5,0.9088,0.1333
2918.2,790,0.9085,0.1359
2921.2,790.5,0.9083,0.138
2924.2,791,0.9082,0.14
2927.2,791.5,0.9073,0.142
2930.2,792,0.906,0.1435
2933.3,792.5,0.9046,0.1449
2936.3,793,0.9033,0.1469
2939.3,793.5,0.9028,0.1486
2942.3,794,0.9018,0.15
2945.3,794.5,0.8996,0.1514
2948.3,795,0.8983,0.1528
2951.3,795.5,0.8997,0.1555
2954.3,796,0.9005,0.1584
2957.3,796.5,0.8996,0.1607
2960.3,797,0.8992,0.1624
2963.3,797.5,0.8983,0.1635
2966.3,798,0.8969,0.1645
2969.3,798.5,0.8953,0.1648
2972.3,799,0.8947,0.1651
2975.3,799.5,0.8938,0.165
2978.3,800,0.8935,0.1646
2981.3,800.5,0.8926,0.1642
2984.3,801,0.8914,0.1634
2987.3,801.5,0.8902,0.163
2990.3,802,0.8888,0.1627
2993.3,802.5,0.8884,0.1619
2996.3,803,0.8881,0.1614
2999.3,803.5,0.8873,0.161
3002.3,804,0.8872,0.1606
3005.3,804.5,0.8865,0.1605
3008.3,805,0.8857,0.1602
3011.3,805.5,0.8846,0.1598
3014.3,806,0.8839,0.159
3017.3,806.5,0.883,0.158
3020.3,807,0.8824,0.1569
3023.3,807.5,0.8815,0.1558
3026.3,808,0.881,0.1548
3029.3,808.5,0.8801,0.1534
3032.3,809,0.8797,0.1522
3035.3,809.5,0.8803,0.1512
3038.3,810,0.88,0.1496
3041.3,810.5,0.8781,0.1477
3044.3,811,0.8762,0.1455
3047.3,811.5,0.8762,0.1431
3050.3,812,0.8768,0.1409
3053.3,812.5,0.8764,0.1393
3056.3,813,0.8759,0.1374
3059.3,813.5,0.8751,0.1351
3062.3,814,0.8747,0.1333
3065.3,814.5,0.8738,0.1319
3068.3,815,0.8733,0.1303
3071.3,815.5,0.8724,0.1281
3074.3,816,0.8716,0.126
3077.3,816.5,0.8718,0.1242
3080.3,817,0.8729,0.122
3083.3,817.5,0.8715,0.1202
3086.3,818,0.8697,0.1183
3089.3,818.5,0.8693,0.1162
3092.3,819,0.8685,0.1143
3095.3,819.5,0.868,0.1128
3098.3,820,0.8688,0.1112
3101.3,820.5,0.8693,0.1101
3104.3,821,0.8684,0.1095
3107.3,821.5,0.8676,0.1083
3110.3,822,0.8658,0.1074
3113.3,822.5,0.8641,0.1061
3116.3,823,0.8628,0.1049
3119.3,823.5,0.8622,0.1041
3122.3,824,0.8623,0.1032
3125.3,824.5,0.8625,0.1022
3128.3,825,0.8633,0.1017
3131.3,825.5,0.8637,0.1012
3134.3,826,0.8637,0.1008
3137.3,826.5,0.8625,0.1007
3140.3,827,0.8602,0.1005
3143.3,827.5,0.8595,0.1002
3146.3,828,0.8595,0.0998
3149.3,828.5,0.8595,0.0995
3152.3,829,0.8586,0.0992
3155.3,829.5,0.8573,0.0987
3158.3,830,0.8561,0.098
3161.3,830.5,0.8556,0.0978
3164.3,831,0.8555,0.0977
3167.3,831.5,0.8555,0.0974
3170.3,832,0.8555,0.0972
3173.3,832.5,0.8549,0.0969
3176.3,833,0.8549,0.0969
3179.3,833.5,0.8543,0.0968
3182.3,834,0.8531,0.0961
3185.3,834.5,0.8518,0.0956
3188.3,835,0.8505,0.0955
3191.3,835.5,0.8509,0.0955
3194.3,836,0.8513,0.0955
3197.3,836.5,0.8509,0.0955
3200.3,837,0.8504,0.0954
3203.3,837.5,0.8501,0.0954
3206.3,838,0.8491,0.0953
3209.3,838.5,0.8478,0.0954
3212.3,839,0.8464,0.0951
3215.3,839.5,0.8449,0.0945
3218.3,840,0.8454,0.0945
3221.3,840.5,0.8459,0.0943
3224.3,841,0.8451,0.0939
3227.3,841.5,0.8446,0.0932
3230.3,842,0.8439,0.0918
3233.3,842.5,0.8442,0.0908
3236.3,843,0.8436,0.0898
3239.3,843.5,0.8432,0.0893
3242.3,844,0.8432,0.0892
3245.3,844.5,0.8423,0.0886
3248.3,845,0.8418,0.0876
3251.3,845.5,0.8418,0.0866
3254.3,846,0.8407,0.0859
3257.3,846.5,0.8394,0.0849
3260.3,847,0.8394,0.0837
3263.3,847.5,0.8403,0.0828
3266.3,848,0.8407,0.0822
3269.3,848.5,0.8388,0.0816
3272.3,849,0.8378,0.0807
3275.3,849.5,0.8377,0.08
3278.3,850,0.8378,0.0791
3281.3,850.5,0.837,0.0788
3284.3,851,0.8365,0.0785
3287.3,851.5,0.8348,0.0782
3290.3,852,0.8335,0.0781
3293.3,852.5,0.8327,0.0774
3296.3,853,0.8324,0.077
3299.3,853.5,0.833,0.0768
3302.3,854,0.8327,0.0764
3305.3,854.5,0.8324,0.0763
3308.3,855,0.8316,0.0759
3311.3,855.5,0.8305,0.0755
3314.3,856,0.8301,0.0751
3317.3,856.5,0.8301,0.0754
3320.3,857,0.8311,0.0753
3323.3,857.5,0.8306,0.0749
3326.3,858,0.8299,0.0749
3329.3,858.5,0.8282,0.0747
3332.3,859,0.8283,0.0746
3335.3,859.5,0.8281,0.0741
3338.3,860,0.8278,0.0736
3341.3,860.5,0.8276,0.0737
3344.3,861,0.8265,0.0742
3347.3,861.5,0.8253,0.074
3350.3,862,0.8244,0.0737
3353.3,862.5,0.8241,0.0738
3356.3,863,0.8234,0.0737
3359.3,863.5,0.8237,0.0733
3362.3,864,0.8239,0.0734
3365.3,864.5,0.8231,0.0731
3368.3,865,0.8219,0.073
3371.3,865.5,0.8205,0.0732
3374.3,866,0.8201,0.0736
3377.3,866.5,0.8201,0.0734
3380.3,867,0.8201,0.0729
3383.3,867.5,0.8208,0.0726
3386.3,868,0.8205,0.0726
3389.3,868.5,0.8199,0.0728
3392.3,869,0.8171,0.0728
3395.2,869.5,0.8159,0.0726
3398.2,870,0.8166,0.0724
3401.2,870.5,0.8172,0.0722
3404.2,871,0.8173,0.0721
3407.2,871.5,0.8171,0.0719
3410.2,872,0.8158,0.072
3413.2,872.5,0.8152,0.0722
3416.2,873,0.815,0.0723
3419.2,873.5,0.814,0.0726
3422.2,874,0.8136,0.0726
3425.2,874.5,0.8136,0.0727
3428.2,875,0.8127,0.0727
3431.2,875.5,0.8123,0.0731
3434.2,876,0.8118,0.0733
3437.2,876.5,0.8111,0.0732
3440.2,877,0.8107,0.0737
3443.2,877.5,0.8108,0.0737
3446.2,878,0.8109,0.074
3449.2,878.5,0.8108,0.0742
3452.2,879,0.8098,0.0745
3455.2,879.5,0.8088,0.0741
3458.2,880,0.8086,0.0741
3461.2,880.5,0.8077,0.0744
3464.2,881,0.8072,0.0747
3467.2,881.5,0.8072,0.0752
3470.2,882,0.8063,0.0751
3473.2,882.5,0.8059,0.075
3476.2,883,0.8057,0.0754
3479.2,883.5,0.8058,0.0755
3482.2,884,0.8059,0.0753
3485.2,884.5,0.805,0.0755
3488.2,885,0.8046,0.0757
3491.2,885.5,0.8045,0.0758
3494.2,886,0.8037,0.0763
3497.2,886.5,0.8032,0.0769
3500.2,887,0.8023,0.0771
3503.2,887.5,0.8019,0.0772
3506.2,888,0.8019,0.0773
3509.2,888.5,0.8018,0.0776
3512.2,889,0.8009,0.0778
3515.2,889.5,0.8001,0.0781
3518.2,890,0.7994,0.0785
3521.2,890.5,0.7992,0.079
3524.2,891,0.7992,0.0795
3527.2,891.5,0.7992,0.0797
3530.2,892,0.798,0.08
3533.2,892.5,0.7972,0.0804
3536.2,893,0.797,0.0807
3539.2,893.5,0.796,0.0811
3542.2,894,0.7955,0.0812
3545.2,894.5,0.7955,0.0815
3548.2,895,0.7955,0.082
3551.2,895.5,0.7955,0.0824
3554.2,896,0.7955,0.0828
3557.2,896.5,0.7946,0.0836
3560.2,897,0.7931,0.0843
3563.1,897.5,0.7918,0.0846
3566.1,898,0.7927,0.0856
3569.1,898.5,0.7933,0.0863
3572.1,899,0.7928,0.0867
3575.1,899.5,0.7922,0.0869
3578.1,900,0.792,0.0876
3581.1,900.5,0.7913,0.0883
3584.1,901,0.79,0.0885
3587.1,901.5,0.7894,0.0894
3590.1,902,0.7892,0.0906
3593.1,902.5,0.7875,0.0912
3596.1,903,0.7865,0.0921
3599.1,903.5,0.7864,0.0927
3602.1,904,0.7866,0.0931
3605.1,904.5,0.7877,0.0934
3608.1,905,0.789,0.0939
3611.1,905.5,0.7904,0.0938
3614.1,906,0.79,0.0943
3617.1,906.5,0.7891,0.0949
3620.1,907,0.7884,0.0953
3623.1,907.5,0.7873,0.0958
3626.1,908,0.7859,0.0959
3629.1,908.5,0.7855,0.0962
3632.1,909,0.7854,0.0963
3635.1,909.5,0.7847,0.0966
3638.1,910,0.7842,0.0968
3641.1,910.5,0.7841,0.0971
3644.1,911,0.7841,0.0976
3647.1,911.5,0.785,0.0984
3650.1,912,0.7855,0.0991
3653.1,912.5,0.7855,0.0998
3656,913,0.785,0.1007
3659,913.5,0.7843,0.1015
3662,914,0.7832,0.1021
3665,914.5,0.7823,0.1035
3668,915,0.7817,0.1042
3671,915.5,0.7817,0.1046
3674,916,0.7818,0.1052
3677,916.5,0.7809,0.1061
3680,917,0.7804,0.1069
3683,917.5,0.7804,0.1078
3686,918,0.7804,0.1089
3689,918.5,0.7804,0.11
3692.1,919,0.7796,0.1109
3695.1,919.5,0.7791,0.1122
3698.1,920,0.7791,0.1136
3701.1,920.5,0.7782,0.1147
3704.1,921,0.7778,0.1154
3707.1,921.5,0.7778,0.1162
3710.1,922,0.7778,0.1169
3713.1,922.5,0.7784,0.1178
3716.1,923,0.7788,0.1183
3719.1,923.5,0.7778,0.1187
3722.1,924,0.7765,0.1189
3725.1,924.5,0.777,0.1196
3728.1,925,0.7774,0.1202
3731.1,925.5,0.7776,0.1206
3734.1,926,0.7777,0.1209
3737.1,926.5,0.7766,0.1208
3740.1,927,0.7752,0.1203
3743.1,927.5,0.7748,0.1202
3746.1,928,0.7747,0.12
3749.1,928.5,0.7744,0.1195
3752.1,929,0.7737,0.1192
3755.1,929.5,0.7734,0.1191
3758.1,930,0.7734,0.1187
3761.1,930.5,0.7731,0.1187
3764.1,931,0.7723,0.1185
3767.1,931.5,0.7739,0.118
3770.1,932,0.7748,0.1177
3773.1,932.5,0.7738,0.1177
3776.1,933,0.7734,0.1177
3779.1,933.5,0.7729,0.1138
3782,934,0.7723,0.109
3785,934.5,0.7721,0.1062
3788,935,0.7721,0.1051
3791,935.5,0.7712,0.1047
3794,936,0.7698,0.112
3797,936.5,0.7709,0.1245
3800,937,0.7717,0.1325
3803,937.5,0.7708,0.1359
3806,938,0.7704,0.1377
3809,938.5,0.7695,0.1384
3812,939,0.7691,0.1388
3815,939.5,0.7686,0.1387
3818,940,0.7684,0.1385
3821,940.5,0.7693,0.1385
3824,941,0.7697,0.1387
3827,941.5,0.7693,0.1385
3830,942,0.7691,0.1381
3833,942.5,0.7691,0.1382
3836,943,0.7682,0.1383
3839,943.5,0.7677,0.1384
3842,944,0.7668,0.1385
3845,944.5,0.7661,0.1382
3848,945,0.7663,0.1381
3851,945.5,0.7673,0.1379
3854,946,0.7677,0.1378
3857,946.5,0.7677,0.1377
3860,947,0.7677,0.1376
3863,947.5,0.7668,0.1375
3866,948,0.7664,0.137
3869,948.5,0.7664,0.1366
3872,949,0.7668,0.1366
3875,949.5,0.7675,0.1367
3878,950,0.7677,0.1371
3881,950.5,0.7662,0.1375
3884,951,0.7651,0.1378
3887,951.5,0.7637,0.1383
3890,952,0.7616,0.1383
3893,952.5,0.7596,0.1375
3896,953,0.759,0.1372
3899,953.5,0.7597,0.1372
3902,954,0.76,0.1371
3905,954.5,0.7596,0.1379
3908,955,0.7589,0.1393
3911,955.5,0.7587,0.1398
3914,956,0.7587,0.1399
3916.9,956.5,0.7578,0.1402
3919.9,957,0.7565,0.1396
3922.9,957.5,0.7569,0.1392
3925.9,958,0.7573,0.139
3928.9,958.5,0.7571,0.138
3931.9,959,0.7566,0.1377
3934.9,959.5,0.757,0.1381
3937.9,960,0.7573,0.1388
3940.9,960.5,0.7573,0.1395
3943.9,961,0.7569,0.1401
3946.9,961.5,0.7567,0.141
3949.9,962,0.7567,0.1417
3952.9,962.5,0.7543,0.1418
3955.9,963,0.7522,0.1413
3958.9,963.5,0.7525,0.1406
3961.9,964,0.7537,0.14
3964.9,964.5,0.755,0.1404
3967.9,965,0.7547,0.1407
3970.9,965.5,0.7542,0.1405
3973.9,966,0.7533,0.1402
3976.9,966.5,0.7529,0.14
3979.9,967,0.7534,0.1396
3982.9,967.5,0.7541,0.1398
3985.9,968,0.7543,0.1401
3988.9,968.5,0.7543,0.1414
3991.9,969,0.7542,0.1426
3994.9,969.5,0.7534,0.1434
3997.9,970,0.753,0.1438
4000.9,970.5,0.7521,0.1441
4003.9,971,0.7516,0.1443
4006.9,971.5,0.7516,0.1446
4009.9,972,0.7516,0.1449
4012.9,972.5,0.7512,0.1452
4015.9,973,0.7506,0.1453
4018.9,973.5,0.7503,0.1454
4021.9,974,0.7503,0.1455
4025,974.5,0.7503,0.146
4028,975,0.7503,0.1465
4031,975.5,0.7494,0.1469
4034,976,0.749,0.1472
4037,976.5,0.749,0.1478
4040,977,0.749,0.1485
4043,977.5,0.749,0.1491
4046,978,0.749,0.15
4049,978.5,0.7487,0.1507
4052,979,0.7486,0.1513
4055,979.5,0.7486,0.1519
4058,980,0.7486,0.1526
4061,980.5,0.7473,0.1533
4064,981,0.7466,0.1537
4067,981.5,0.7464,0.1541
4070,982,0.7463,0.155
4073,982.5,0.7463,0.1557
4076,983,0.7463,0.1563
4079,983.5,0.7454,0.1567
4082,984,0.7449,0.1573
4085,984.5,0.7445,0.1578
4087.9,985,0.7434,0.1582
4090.9,985.5,0.7429,0.1587
4093.9,986,0.7438,0.1592
4096.9,986.5,0.7436,0.1592
4099.9,987,0.7428,0.1593
4102.9,987.5,0.7417,0.1593
4105.9,988,0.7413,0.1592
4108.9,988.5,0.7412,0.1594
4111.9,989,0.7421,0.1601
4114.9,989.5,0.7426,0.1608
4117.9,990,0.7426,0.1613
4120.9,990.5,0.7426,0.1616
4123.9,991,0.7417,0.162
4126.9,991.5,0.7409,0.1624
4129.9,992,0.7402,0.1627
4132.9,992.5,0.7399,0.1629
4135.9,993,0.7399,0.1633
4138.9,993.5,0.7401,0.164
4141.9,994,0.7403,0.1647
4144.9,994.5,0.7401,0.1654
4147.9,995,0.74,0.1661
4150.9,995.5,0.7409,0.1664
4153.9,996,0.7413,0.1666
4156.9,996.5,0.7413,0.1674
4159.9,997,0.7409,0.1685
4162.9,997.5,0.7402,0.1699
4165.8,998,0.739,0.1709
4168.8,998.5,0.7386,0.1714
4171.8,999,0.739,0.172
4174.8,999.5,0.7388,0.1732
4177.8,1000,0.7386,0.1737
4180.8,1000.5,0.7386,0.1743
4183.8,1001,0.7386,0.1747
4186.9,1001.5,0.7386,0.1751
4189.9,1002,0.7386,0.1754
4192.9,1002.5,0.7377,0.1757
4195.9,1003,0.7372,0.1758
4198.9,1003.5,0.7372,0.1765
4201.9,1004,0.7366,0.1768
4204.9,1004.5,0.7371,0.1775
4207.9,1005,0.7376,0.1778
4210.9,1005.5,0.7373,0.1783
4213.9,1006,0.7364,0.1791
4216.9,1006.5,0.735,0.1794
4219.9,1007,0.7354,0.1795
4222.9,1007.5,0.7359,0.1801
4225.9,1008,0.735,0.1806
4228.9,1008.5,0.7354,0.1808
4231.9,1009,0.7359,0.1807
4234.9,1009.5,0.7359,0.1806
4238,1010,0.7368,0.1803
4241,1010.5,0.7363,0.1807
4244,1011,0.7359,0.1817
4247,1011.5,0.7359,0.1823
4250,1012,0.735,0.1823
4253,1012.5,0.7346,0.1827
4256,1013,0.7346,0.1833
4259,1013.5,0.7345,0.1842
4262,1014,0.7337,0.1845
4265,1014.5,0.7332,0.1848
4268,1015,0.7332,0.1852
4271,1015.5,0.7332,0.1852
4274,1016,0.7332,0.185
4277,1016.5,0.7332,0.1856
4280,1017,0.7323,0.1865
4283,1017.5,0.7328,0.1875
4286,1018,0.7323,0.1881
4289,1018.5,0.7319,0.1886
4292,1019,0.7309,0.1891
4295,1019.5,0.7304,0.1892
4298,1020,0.7304,0.1896
4301,1020.5,0.7298,0.1901
4304,1021,0.7292,0.1907
4307,1021.5,0.7287,0.191
4310,1022,0.7284,0.1911
4313,1022.5,0.7289,0.1914
4316,1023,0.7291,0.1919
4319,1023.5,0.7282,0.1927
4322,1024,0.7278,0.1935
4324.9,1024.5,0.7278,0.1941
4327.9,1025,0.7279,0.1947
4330.9,1025.5,0.7287,0.1952
4333.9,1026,0.7282,0.1958
4336.9,1026.5,0.7278,0.1963
4339.9,1027,0.7278,0.197
4342.9,1027.5,0.7273,0.1976
4345.9,1028,0.7262,0.1986
4348.9,1028.5,0.7257,0.1995
4351.9,1029,0.7257,0.2007
4354.9,1029.5,0.7253,0.2011
4357.9,1030,0.7251,0.2015
4360.9,1030.5,0.7251,0.2016
4363.9,1031,0.726,0.2023
4366.9,1031.5,0.7262,0.2031
4369.9,1032,0.727,0.2037
4372.9,1032.5,0.7274,0.2042
4375.9,1033,0.7274,0.2051
4378.9,1033.5,0.7275,0.2057
4381.9,1034,0.7266,0.2065
4384.9,1034.5,0.7261,0.2072
4387.9,1035,0.7243,0.2075
4390.9,1035.5,0.7234,0.2083
4393.9,1036,0.7243,0.2091
4396.9,1036.5,0.7247,0.2097
4399.9,1037,0.7256,0.2101
4402.9,1037.5,0.7252,0.2111
4405.9,1038,0.7247,0.2118
4408.9,1038.5,0.7248,0.2124
4411.9,1039,0.7241,0.2132
4414.9,1039.5,0.7237,0.2141
4417.9,1040,0.7237,0.2148
4420.9,1040.5,0.7237,0.2159
4423.9,1041,0.7237,0.2169
4426.9,1041.5,0.7235,0.2175
4429.9,1042,0.7224,0.2175
4432.9,1042.5,0.7213,0.2182
4435.9,1043,0.7219,0.2189
4438.9,1043.5,0.7224,0.2192
4441.9,1044,0.7215,0.2196
4444.9,1044.5,0.7211,0.2202
4447.9,1045,0.7211,0.2209
4450.9,1045.5,0.7211,0.2217
4453.9,1046,0.7211,0.2225
4456.9,1046.5,0.7211,0.2229
4459.9,1047,0.7211,0.2233
4462.9,1047.5,0.7211,0.2234
4465.9,1048,0.7211,0.224
4468.9,1048.5,0.7219,0.2244
4471.9,1049,0.7224,0.2246
4474.9,1049.5,0.7224,0.2248
4477.9,1050,0.7224,0.2254
4480.9,1050.5,0.7211,0.2261
4483.9,1051,0.72,0.2263
4486.9,1051.5,0.7197,0.2268
4489.9,1052,0.7197,0.2277
4492.9,1052.5,0.7197,0.2282
4495.8,1053,0.7198,0.2287
4498.8,1053.5,0.7193,0.2286
4501.8,1054,0.719,0.2286
4504.8,1054.5,0.7186,0.229
4507.8,1055,0.7184,0.23
4510.8,1055.5,0.7184,0.2307
4513.8,1056,0.7184,0.2316
4516.8,1056.5,0.7184,0.2327
4519.8,1057,0.7175,0.2332
4522.8,1057.5,0.7169,0.2336
4525.8,1058,0.7172,0.2344
4528.8,1058.5,0.7176,0.2354
4531.8,1059,0.7178,0.2366
4534.8,1059.5,0.7169,0.2378
4537.8,1060,0.7168,0.2383
4540.8,1060.5,0.7173,0.2392
4543.8,1061,0.7174,0.2393
4546.8,1061.5,0.7174,0.2389
4549.8,1062,0.7183,0.2393
4552.8,1062.5,0.7179,0.2404
4555.8,1063,0.7174,0.2411
4558.8,1063.5,0.7165,0.2416
4561.8,1064,0.716,0.2425
4564.8,1064.5,0.716,0.2431
4567.8,1065,0.7153,0.2436
4570.8,1065.5,0.7149,0.2447
4573.8,1066,0.7155,0.2456
4576.8,1066.5,0.7153,0.2463
4579.8,1067,0.715,0.2465
4582.8,1067.5,0.7155,0.2472
4585.8,1068,0.7161,0.2481
4588.8,1068.5,0.7164,0.2486
4591.8,1069,0.7164,0.2492
4594.8,1069.5,0.7161,0.2494
4597.8,1070,0.7145,0.2499
4600.8,1070.5,0.7146,0.2504
4603.8,1071,0.715,0.2514
4606.8,1071.5,0.715,0.2525
4609.8,1072,0.715,0.2536
4612.9,1072.5,0.715,0.2546
