Repository: MaCFP/matl-db

# matl-db

#### Welcome to the MaCFP Condensed Phase Subgroup database!

The MaCFP Condensed Phase Working Group was organized to enable the fire safety science research community to make significant progress towards establishing a common framework for the selection of experiments and the methodologies used to analyze these experiments when developing pyrolysis models. Key objectives of this effort include:
- Cataloguing current approaches used to parameterize pyrolysis models;
- Developing standard data set formats for experimental data on pyrolysis;
- Developing requirements for data set quality and establishing a data review committee;
- Quantifying the inter-laboratory variability for comparable experimental datasets; and
- Assessing the impact of the variability of model parameters on fire growth predictions

#### In preparation for MaCFP-4, please read the following:

[Guidelines for Participation in the MaCFP-4 Workshop (2026)](https://github.com/MaCFP/macfp-db/releases/download/macfp-4.0/MaCFP-4_Guidelines_for_Participation.pdf)

[Presentation of Target Experiments and Modeling Guidelines for the upcoming MaCFP-4 Workshop (meeting recording and presentation slides)](https://github.com/MaCFP/macfp-db/releases/tag/macfp-4.0)

Please visit our [wiki pages](https://github.com/MaCFP/matl-db/wiki/How-to-Contribute) for additional details, including how to contribute (experimentalists and modelers).

# README File for NIST
National Institute of Standards and Technology, Gaithersburg (United states of America).

Experiments were performed by Ryan Greene, Karen De Lannoye, and Isaac Leventon. For any questions or requests for additional information, please contact isaac.leventon@nist.gov.

### Experimental Conditions: TGA/DSC
A NETZSCH STA 449 F3 Jupiter was used to simultaneously conduct Thermogravimetric Analysis (TGA) and Differential Scanning Calorimetry (DSC) experiments.

* Heating Rate: 10 K/minA NETZSCH STA 449 F3 Jupiter was used to simultaneously conduct Thermogravimetric Analysis (TGA) and Differential Scanning Calorimetry (DSC) experiments.

* Heating Rate: 10 K/min
* Temperature program
  - Initial Temperature: 303 K
  - Initial Isotherm: 150 minutes (hold at 303 K)  
  - Maximum Temperature: 1073 K
  - Final Isotherm: None
* Sample mass: 5 mg +/- 0.1 mg
* Sample geometry: Powdered
* Calibration type: Before each experiment, a baseline test was performed using an empty crucible. Temperature/Heat flow calibration were performed every 12 months (or 100 tests, whichever is sooner) using a set of 6 reference materials with transition temperature between 342 K to 1081 K.
* Crucible
  - Type: Pt-Rh
  - Volume: 85 uL
  - Diameter: 6.8 mm
  - Mass: 242.66 mg to 245.51 mg
  - Lid: True
  - Note: Pt-Rh crucibles (outer diameter 6.8mm / volume 85 uL) with a lid ( a small hole in the lid allowed for gaseous decomposition products to escape).
* Carrier Gas
  - Type: Nitrogen
  - Flow rate: 50 ml/min (20 mL/min purge, 30 mL/min protective)
  - Note: Ultra High Purity (UHP) Nitrogen
* Instrument
  - Type: NETZSCH STA 449 F3 Jupiter
  - Furnace Type: Platinum
  - Notes: None

| Test Name | O2 volume % |  Initial External Sample Mass (mg) | Sample Mass Prior to Heating Ramp (mg) |
| --------- | :---------: | :------------------------: | :------------------------: |
|NIST\_STA\_N2\_10K\_R1 | 0 | 4.993| 4.843|
|NIST\_STA\_N2\_10K\_R2 | 0 | 4.948| 4.882|
|NIST\_STA\_N2\_10K\_R3 | 0 | 4.919| 4.619|
|NIST\_STA\_N2\_10K\_R4 | 0 | 5.076| 4.46|
|NIST\_STA\_N2\_10K\_R5 | 0 | 4.967| 4.757|
|NIST\_STA\_N2\_10K\_R6 | 0 | 5.083| 4.872|
|NIST\_STA\_N2\_10K\_R7 | 0 | 5.037| 4.837|
|NIST\_STA\_N2\_10K\_R8 | 0 | 4.996| 4.806|

**Notes:** 

Two sample masses are reported to indicate the sample mass lost during isothermal drying at 30C prior to the main heating ramp:
* **Initial External Sample Mass** refers to the mass of the sample before being inserted into the instrument. 
* **Sample Mass Prior to Heating Ramp** refers to the mass of the sample after this drying period, just prior to dynamic heating.

### Experimental Conditions: MCC
A Deatak MCC-3 microscale combustion calorimeter was used to conduct MCC experiments. 

* Heating Rate: 60 K/min
* Temperature program (Pyrolyzer)
  - Initial temperature: 348 K
  - Isotherm: None 
  - Maximum Temperature:
    * NIST\_Wood\_MCC\_N2\_60K\: 973 K (except for R1: 1273 K)
    * NIST\_Wood\_MCC\_O2-20\_60K: 973 K (except for R1: 1273 K)
    * NIST\_Wood-char\_MCC\_O2-20\_60K: 1073 K
* Combustor Temperature: 1173K
* Sample mass: 
  - NIST\_Wood\_MCC\_N2\_60K\: R1 to R9: 12 mg +/- 0.1mg and R10 to R12: 5 mg +/- 0.1mg
  - NIST\_Wood\_MCC\_O2-20\_60K: 5 mg +/- 0.1mg
  - NIST\_Wood-char\_MCC_O2-20\_60K: 1.844 mg +/- 0.002 mg
* Sample geometry: Powdered
* Calibration type: At the start of each day of testing, a baseline test was performed using a 3.5 mg +/-0.1 mg sample of polystyrene as a reference.

File: Wood/Calibration_Data/NIST/NIST_Wood_STA_N2_10K_R7.csv
Time (s),Temperature (K),Mass (mg),Heat Flow Rate (W/g)
0,303,4.837,0.0003
17.107,303.5,4.8381,0.0158
29.594,304,4.8391,0.0385
34.969,304.5,4.8385,0.0601
39.264,305,4.8369,0.0801
42.995,305.5,4.836,0.0984
46.371,306,4.8382,0.1151
49.498,306.5,4.84,0.1305
52.448,307,4.8403,0.1445
55.266,307.5,4.8389,0.1576
57.981,308,4.8365,0.1697
60.621,308.5,4.8363,0.1806
63.202,309,4.8378,0.1907
65.737,309.5,4.8374,0.1999
68.235,310,4.837,0.2082
70.706,310.5,4.8373,0.2155
73.157,311,4.8365,0.2225
75.595,311.5,4.8361,0.2284
78.026,312,4.8362,0.2341
80.455,312.5,4.8371,0.2388
82.886,313,4.8373,0.2428
85.321,313.5,4.837,0.2459
87.762,314,4.8376,0.249
90.213,314.5,4.8393,0.2511
92.674,315,4.8405,0.2529
95.151,315.5,4.8395,0.2543
97.643,316,4.8376,0.2554
100.15,316.5,4.8364,0.256
102.68,317,4.836,0.2566
105.22,317.5,4.8352,0.2569
107.78,318,4.8345,0.2568
110.35,318.5,4.8344,0.2565
112.94,319,4.8354,0.2563
115.54,319.5,4.8358,0.2559
118.16,320,4.8359,0.2555
120.79,320.5,4.8366,0.2551
123.44,321,4.8372,0.2549
126.09,321.5,4.8381,0.2545
128.75,322,4.8377,0.2539
131.43,322.5,4.8365,0.2536
134.11,323,4.837,0.2534
136.8,323.5,4.8363,0.2534
139.5,324,4.8357,0.2532
142.2,324.5,4.8359,0.2533
144.9,325,4.8351,0.2534
147.61,325.5,4.8356,0.2537
150.32,326,4.836,0.2539
153.04,326.5,4.8369,0.2542
155.75,327,4.8364,0.2545
158.47,327.5,4.8356,0.2551
161.19,328,4.8347,0.2558
163.91,328.5,4.8353,0.2562
166.63,329,4.8358,0.2568
169.34,329.5,4.8365,0.2575
172.06,330,4.837,0.2583
174.78,330.5,4.8371,0.259
177.51,331,4.8363,0.2595
180.23,331.5,4.8358,0.2601
182.96,332,4.8358,0.2608
185.68,332.5,4.8367,0.2617
188.41,333,4.8368,0.2625
191.15,333.5,4.8361,0.2632
193.88,334,4.8367,0.264
196.62,334.5,4.8368,0.2648
199.37,335,4.836,0.2655
202.11,335.5,4.8367,0.2663
204.86,336,4.8371,0.2669
207.62,336.5,4.8372,0.2677
210.37,337,4.8362,0.2686
213.13,337.5,4.8348,0.2695
215.9,338,4.8344,0.2701
218.67,338.5,4.8344,0.2708
221.45,339,4.8343,0.2714
224.23,339.5,4.8344,0.2721
227.02,340,4.8344,0.2728
229.82,340.5,4.8344,0.2735
232.62,341,4.8335,0.2742
235.42,341.5,4.8331,0.275
238.23,342,4.8331,0.2755
241.05,342.5,4.8323,0.276
243.87,343,4.8327,0.2766
246.7,343.5,4.8331,0.2774
249.54,344,4.8331,0.2781
252.38,344.5,4.834,0.2788
255.23,345,4.8344,0.2793
258.09,345.5,4.8344,0.2798
260.95,346,4.8344,0.2804
263.81,346.5,4.8335,0.2809
266.69,347,4.8331,0.2813
269.56,347.5,4.8331,0.282
272.44,348,4.8322,0.2825
275.33,348.5,4.8318,0.2831
278.23,349,4.8313,0.284
281.13,349.5,4.8311,0.2844
284.03,350,4.8315,0.285
286.94,350.5,4.8318,0.2854
289.85,351,4.8313,0.286
292.77,351.5,4.8311,0.2864
295.69,352,4.8311,0.2869
298.62,352.5,4.8311,0.2874
301.55,353,4.8307,0.2877
304.48,353.5,4.8304,0.2881
307.41,354,4.8285,0.2884
310.35,354.5,4.8285,0.2888
313.29,355,4.8269,0.2891
316.24,355.5,4.826,0.2894
319.19,356,4.8264,0.2895
322.15,356.5,4.8266,0.2898
325.1,357,4.8266,0.2899
328.06,357.5,4.8266,0.2898
331.02,358,4.8266,0.2897
333.98,358.5,4.8266,0.2895
336.94,359,4.8274,0.2895
339.9,359.5,4.8282,0.2896
342.87,360,4.829,0.2894
345.84,360.5,4.8284,0.289
348.82,361,4.828,0.2888
351.79,361.5,4.828,0.2885
354.76,362,4.828,0.2882
357.73,362.5,4.8285,0.2879
360.7,363,4.8282,0.2877
363.68,363.5,4.827,0.2872
366.66,364,4.8257,0.2867
369.63,364.5,4.8261,0.2866
372.61,365,4.8253,0.2862
375.59,365.5,4.824,0.2855
378.57,366,4.8237,0.2849
381.55,366.5,4.8237,0.2842
384.54,367,4.8237,0.2837
387.52,367.5,4.823,0.2828
390.51,368,4.8234,0.282
393.49,368.5,4.8237,0.2811
396.48,369,4.8237,0.2804
399.47,369.5,4.8228,0.2795
402.45,370,4.8233,0.2785
405.44,370.5,4.8228,0.2776
408.43,371,4.8224,0.2766
411.42,371.5,4.8224,0.2756
414.41,372,4.8224,0.2748
417.4,372.5,4.8224,0.2737
420.39,373,4.8224,0.2729
423.38,373.5,4.8215,0.2719
426.37,374,4.8212,0.271
429.36,374.5,4.8211,0.2701
432.35,375,4.8211,0.2691
435.34,375.5,4.822,0.2682
438.33,376,4.8224,0.2673
441.32,376.5,4.8223,0.2664
444.32,377,4.8214,0.2651
447.31,377.5,4.821,0.2642
450.3,378,4.821,0.2635
453.3,378.5,4.821,0.2625
456.29,379,4.821,0.2617
459.29,379.5,4.8203,0.2609
462.28,380,4.8191,0.2601
465.28,380.5,4.8187,0.2591
468.28,381,4.8196,0.2583
471.28,381.5,4.82,0.2578
474.27,382,4.82,0.257
477.27,382.5,4.82,0.2561
480.27,383,4.8198,0.2555
483.27,383.5,4.8197,0.2549
486.27,384,4.8198,0.2542
489.27,384.5,4.8207,0.2536
492.27,385,4.8212,0.2533
495.27,385.5,4.8197,0.2527
498.28,386,4.8176,0.252
501.28,386.5,4.8169,0.2517
504.29,387,4.8169,0.2514
507.29,387.5,4.8167,0.2509
510.29,388,4.8168,0.2505
513.3,388.5,4.8179,0.2503
516.3,389,4.8183,0.2499
519.3,389.5,4.8188,0.2496
522.31,390,4.8185,0.2493
525.31,390.5,4.8183,0.2492
528.32,391,4.8174,0.249
531.32,391.5,4.8178,0.2489
534.33,392,4.8182,0.2487
537.33,392.5,4.8182,0.2485
540.34,393,4.8177,0.2483
543.35,393.5,4.8171,0.2482
546.35,394,4.8169,0.2481
549.35,394.5,4.817,0.2482
552.36,395,4.8179,0.2481
555.36,395.5,4.8183,0.2483
558.36,396,4.8182,0.2481
561.37,396.5,4.8183,0.2482
564.38,397,4.8182,0.2482
567.38,397.5,4.8173,0.2483
570.39,398,4.8169,0.2485
573.39,398.5,4.8169,0.2486
576.4,399,4.816,0.2487
579.4,399.5,4.8156,0.2486
582.41,400,4.8164,0.2486
585.41,400.5,4.8168,0.2487
588.41,401,4.8169,0.2486
591.41,401.5,4.8169,0.2486
594.42,402,4.8169,0.2487
597.42,402.5,4.8169,0.2488
600.43,403,4.8167,0.2489
603.43,403.5,4.8159,0.2491
606.44,404,4.8149,0.2493
609.44,404.5,4.8153,0.2494
612.45,405,4.8156,0.2495
615.45,405.5,4.8156,0.2496
618.46,406,4.8156,0.2498
621.46,406.5,4.8153,0.2504
624.47,407,4.8153,0.2505
627.47,407.5,4.8146,0.2509
630.48,408,4.814,0.2514
633.48,408.5,4.8129,0.2517
636.48,409,4.8128,0.2521
639.48,409.5,4.8133,0.2523
642.49,410,4.8135,0.2526
645.49,410.5,4.8142,0.253
648.49,411,4.8148,0.2534
651.5,411.5,4.8149,0.2537
654.5,412,4.8144,0.254
657.5,412.5,4.8137,0.2546
660.5,413,4.8136,0.2551
663.5,413.5,4.8126,0.2554
666.49,414,4.8122,0.2558
669.49,414.5,4.8132,0.2564
672.49,415,4.8136,0.2569
675.49,415.5,4.8136,0.2574
678.49,416,4.8136,0.258
681.49,416.5,4.8127,0.2585
684.49,417,4.8123,0.2588
687.48,417.5,4.8113,0.2595
690.48,418,4.8109,0.2603
693.47,418.5,4.8117,0.2608
696.47,419,4.8112,0.2616
699.46,419.5,4.81,0.2624
702.46,420,4.8095,0.2629
705.45,420.5,4.8095,0.2634
708.45,421,4.8106,0.2641
711.44,421.5,4.8119,0.2648
714.44,422,4.8133,0.2654
717.44,422.5,4.8135,0.2664
720.44,423,4.8127,0.2672
723.43,423.5,4.8114,0.2678
726.43,424,4.811,0.2686
729.43,424.5,4.811,0.2695
732.42,425,4.8104,0.2705
735.41,425.5,4.8098,0.2715
738.4,426,4.8098,0.2722
741.4,426.5,4.8097,0.2731
744.39,427,4.8097,0.2742
747.39,427.5,4.8097,0.2753
750.39,428,4.8091,0.2761
753.39,428.5,4.8085,0.2773
756.39,429,4.8092,0.2785
759.39,429.5,4.8097,0.2796
762.39,430,4.8096,0.2808
765.38,430.5,4.8087,0.2821
768.38,431,4.8079,0.2836
771.38,431.5,4.8076,0.285
774.38,432,4.8085,0.2864
777.38,432.5,4.809,0.2878
780.38,433,4.8076,0.2892
783.37,433.5,4.8065,0.2907
786.36,434,4.8072,0.2921
789.35,434.5,4.8076,0.2935
792.35,435,4.8072,0.2949
795.34,435.5,4.807,0.296
798.33,436,4.8079,0.2971
801.33,436.5,4.8074,0.2984
804.33,437,4.807,0.2996
807.32,437.5,4.8058,0.3004
810.32,438,4.8051,0.3012
813.31,438.5,4.805,0.3022
816.31,439,4.8059,0.3031
819.3,439.5,4.8063,0.304
822.29,440,4.8054,0.3047
825.29,440.5,4.8045,0.3055
828.28,441,4.804,0.3062
831.28,441.5,4.8037,0.3068
834.28,442,4.8036,0.3074
837.28,442.5,4.8027,0.308
840.28,443,4.8028,0.3088
843.28,443.5,4.8034,0.3094
846.28,444,4.8036,0.31
849.27,444.5,4.8036,0.3109
852.27,445,4.8036,0.3116
855.27,445.5,4.802,0.3123
858.28,446,4.8013,0.3129
861.28,446.5,4.8013,0.3134
864.28,447,4.8013,0.3141
867.29,447.5,4.8013,0.3147
870.29,448,4.8006,0.315
873.3,448.5,4.8012,0.3156
876.3,449,4.8016,0.3162
879.3,449.5,4.8016,0.3169
882.3,450,4.8014,0.3174
885.31,450.5,4.8013,0.3179
888.31,451,4.8013,0.3186
891.32,451.5,4.8013,0.3193
894.32,452,4.8013,0.3201
897.32,452.5,4.8004,0.3209
900.33,453,4.7999,0.3216
903.33,453.5,4.799,0.3226
906.33,454,4.7986,0.3235
909.33,454.5,4.7977,0.3241
912.33,455,4.7963,0.3249
915.34,455.5,4.7959,0.3259
918.34,456,4.7959,0.3266
921.34,456.5,4.7959,0.3273
924.35,457,4.7959,0.3281
927.35,457.5,4.7959,0.3287
930.36,458,4.795,0.3292
933.36,458.5,4.7946,0.3301
936.37,459,4.7946,0.3308
939.37,459.5,4.7946,0.3318
942.38,460,4.7946,0.3328
945.38,460.5,4.7946,0.3334
948.38,461,4.7936,0.3344
951.38,461.5,4.7932,0.3353
954.38,462,4.7923,0.3362
957.37,462.5,4.7919,0.337
960.37,463,4.7919,0.3378
963.37,463.5,4.7919,0.3388
966.36,464,4.7917,0.34
969.36,464.5,4.79,0.341
972.36,465,4.7892,0.3419
975.36,465.5,4.7892,0.3427
978.36,466,4.7891,0.3436
981.36,466.5,4.7885,0.3445
984.36,467,4.788,0.3454
987.36,467.5,4.7873,0.3461
990.35,468,4.7867,0.3474
993.35,468.5,4.7859,0.3486
996.34,469,4.7834,0.3499
999.34,469.5,4.7824,0.3509
1002.3,470,4.7824,0.3518
1005.3,470.5,4.7824,0.3529
1008.3,471,4.7824,0.3538
1011.3,471.5,4.7824,0.3548
1014.3,472,4.7824,0.3555
1017.3,472.5,4.7806,0.3564
1020.3,473,4.7797,0.3573
1023.3,473.5,4.7798,0.3581
1026.3,474,4.7808,0.3589
1029.3,474.5,4.7803,0.3597
1032.3,475,4.7782,0.3608
1035.3,475.5,4.7773,0.3616
1038.3,476,4.7765,0.3624
1041.3,476.5,4.7759,0.3633
1044.3,477,4.774,0.364
1047.3,477.5,4.7738,0.365
1050.3,478,4.7744,0.3657
1053.3,478.5,4.7745,0.3666
1056.3,479,4.7726,0.3671
1059.3,479.5,4.7709,0.3679
1062.3,480,4.7686,0.3689
1065.3,480.5,4.7678,0.3697
1068.3,481,4.7669,0.3703
1071.3,481.5,4.7664,0.3712
1074.3,482,4.7655,0.3721
1077.3,482.5,4.7649,0.3727
1080.3,483,4.7632,0.3735
1083.3,483.5,4.7624,0.3741
1086.3,484,4.7622,0.3749
1089.3,484.5,4.7614,0.3756
1092.3,485,4.7594,0.3764
1095.3,485.5,4.7578,0.3769
1098.3,486,4.7571,0.3777
1101.3,486.5,4.7561,0.3785
1104.3,487,4.7548,0.3792
1107.3,487.5,4.7544,0.3799
1110.3,488,4.7535,0.3807
1113.3,488.5,4.7512,0.3813
1116.3,489,4.7503,0.3819
1119.3,489.5,4.7494,0.3824
1122.3,490,4.749,0.3833
1125.3,490.5,4.7481,0.3838
1128.3,491,4.7458,0.3846
1131.3,491.5,4.7441,0.3851
1134.3,492,4.7427,0.3856
1137.3,492.5,4.7414,0.386
1140.3,493,4.7401,0.3866
1143.3,493.5,4.7388,0.3868
1146.3,494,4.7381,0.3873
1149.3,494.5,4.737,0.388
1152.3,495,4.7365,0.3884
1155.3,495.5,4.7343,0.3891
1158.3,496,4.7328,0.3895
1161.3,496.5,4.7307,0.3902
1164.3,497,4.7289,0.3907
1167.3,497.5,4.7276,0.3913
1170.3,498,4.7262,0.3919
1173.3,498.5,4.7258,0.3924
1176.3,499,4.7249,0.393
1179.3,499.5,4.7235,0.3938
1182.3,500,4.7221,0.3941
1185.3,500.5,4.7208,0.3947
1188.3,501,4.7195,0.3952
1191.3,501.5,4.7176,0.3956
1194.3,502,4.7162,0.396
1197.3,502.5,4.7154,0.3964
1200.3,503,4.7134,0.397
1203.3,503.5,4.7113,0.3974
1206.3,504,4.7088,0.398
1209.3,504.5,4.707,0.3984
1212.3,505,4.7062,0.3989
1215.3,505.5,4.705,0.3992
1218.3,506,4.7036,0.3993
1221.3,506.5,4.7012,0.3995
1224.3,507,4.699,0.4
1227.3,507.5,4.6969,0.4002
1230.3,508,4.6953,0.4006
1233.3,508.5,4.694,0.4009
1236.3,509,4.6923,0.4011
1239.3,509.5,4.6906,0.4013
1242.3,510,4.6891,0.4017
1245.3,510.5,4.6877,0.4018
1248.3,511,4.6852,0.402
1251.3,511.5,4.6833,0.4022
1254.3,512,4.6815,0.4025
1257.3,512.5,4.6798,0.4026
1260.3,513,4.6777,0.4028
1263.3,513.5,4.6755,0.4032
1266.3,514,4.6725,0.4036
1269.3,514.5,4.6699,0.404
1272.3,515,4.6676,0.4043
1275.3,515.5,4.6657,0.4043
1278.3,516,4.664,0.4047
1281.3,516.5,4.6616,0.4048
1284.3,517,4.6594,0.4048
1287.3,517.5,4.6565,0.4049
1290.3,518,4.6537,0.405
1293.3,518.5,4.6519,0.4051
1296.3,519,4.6505,0.4051
1299.3,519.5,4.648,0.4052
1302.3,520,4.6449,0.4052
1305.3,520.5,4.643,0.4052
1308.3,521,4.6409,0.405
1311.3,521.5,4.6382,0.4051
1314.3,522,4.6347,0.405
1317.3,522.5,4.6325,0.4051
1320.3,523,4.6299,0.405
1323.3,523.5,4.6267,0.4049
1326.3,524,4.6244,0.4048
1329.3,524.5,4.6217,0.4049
1332.3,525,4.619,0.4049
1335.3,525.5,4.6158,0.4049
1338.3,526,4.6134,0.4049
1341.3,526.5,4.6108,0.405
1344.3,527,4.6068,0.4051
1347.3,527.5,4.6031,0.4053
1350.3,528,4.6008,0.4053
1353.3,528.5,4.5977,0.4054
1356.3,529,4.5942,0.4056
1359.3,529.5,4.591,0.4054
1362.3,530,4.5875,0.4057
1365.3,530.5,4.5836,0.406
1368.3,531,4.5814,0.4059
1371.3,531.5,4.5796,0.406
1374.3,532,4.5755,0.4063
1377.3,532.5,4.571,0.4066
1380.3,533,4.568,0.4069
1383.3,533.5,4.5647,0.4069
1386.3,534,4.5608,0.4073
1389.3,534.5,4.5573,0.4077
1392.3,535,4.5541,0.4075
1395.3,535.5,4.5513,0.4079
1398.3,536,4.5478,0.4084
1401.3,536.5,4.5431,0.4088
1404.3,537,4.5382,0.4089
1407.3,537.5,4.5345,0.4093
1410.3,538,4.5308,0.4096
1413.3,538.5,4.5275,0.4097
1416.3,539,4.5233,0.4098
1419.3,539.5,4.5187,0.4101
1422.3,540,4.5162,0.4103
1425.3,540.5,4.5136,0.4103
1428.3,541,4.51,0.4105
1431.3,541.5,4.5068,0.4105
1434.3,542,4.5033,0.4108
1437.3,542.5,4.497,0.4112
1440.3,543,4.4919,0.4116
1443.3,543.5,4.4881,0.4119
1446.3,544,4.4838,0.4121
1449.3,544.5,4.4799,0.4122
1452.3,545,4.4758,0.4124
1455.3,545.5,4.4725,0.4126
1458.3,546,4.4684,0.4129
1461.3,546.5,4.4629,0.4132
1464.3,547,4.4569,0.414
1467.3,547.5,4.45,0.4145
1470.3,548,4.4439,0.4149
1473.4,548.5,4.4394,0.4151
1476.4,549,4.436,0.4155
1479.4,549.5,4.4305,0.4159
1482.4,550,4.4248,0.4162
1485.4,550.5,4.4196,0.4166
1488.4,551,4.4145,0.4171
1491.4,551.5,4.4112,0.4173
1494.4,552,4.4066,0.4177
1497.4,552.5,4.4006,0.4182
1500.4,553,4.3949,0.4184
1503.4,553.5,4.3897,0.4188
1506.4,554,4.3845,0.4191
1509.4,554.5,4.3799,0.4196
1512.4,555,4.3741,0.4201
1515.4,555.5,4.3685,0.4204
1518.4,556,4.3631,0.4209
1521.4,556.5,4.3574,0.4213
1524.4,557,4.3493,0.4217
1527.4,557.5,4.3408,0.4225
1530.4,558,4.3347,0.4233
1533.4,558.5,4.3292,0.4235
1536.4,559,4.3245,0.4238
1539.4,559.5,4.3178,0.4239
1542.4,560,4.3113,0.4243
1545.4,560.5,4.3052,0.4243
1548.4,561,4.2993,0.4243
1551.4,561.5,4.2929,0.4247
1554.4,562,4.2856,0.4248
1557.4,562.5,4.2785,0.4247
1560.4,563,4.2722,0.4251
1563.4,563.5,4.2656,0.4255
1566.4,564,4.2588,0.4256
1569.4,564.5,4.2522,0.4258
1572.4,565,4.2456,0.4263
1575.4,565.5,4.2388,0.4265
1578.4,566,4.232,0.4266
1581.4,566.5,4.2249,0.4267
1584.4,567,4.217,0.4271
1587.4,567.5,4.2091,0.4272
1590.4,568,4.2016,0.4276
1593.4,568.5,4.1941,0.428
1596.4,569,4.1858,0.4284
1599.4,569.5,4.1791,0.4287
1602.4,570,4.172,0.4288
1605.4,570.5,4.1641,0.4292
1608.4,571,4.1567,0.4297
1611.4,571.5,4.1485,0.4299
1614.4,572,4.1413,0.4303
1617.5,572.5,4.1339,0.4305
1620.5,573,4.126,0.4308
1623.5,573.5,4.1172,0.4313
1626.5,574,4.1091,0.4317
1629.5,574.5,4.0999,0.4322
1632.5,575,4.0906,0.4327
1635.5,575.5,4.082,0.4331
1638.5,576,4.0735,0.4332
1641.5,576.5,4.0658,0.4336
1644.5,577,4.0574,0.434
1647.5,577.5,4.0466,0.4346
1650.5,578,4.0383,0.4349
1653.5,578.5,4.0306,0.435
1656.5,579,4.0223,0.4352
1659.5,579.5,4.0123,0.4355
1662.5,580,4.0003,0.4359
1665.5,580.5,3.9892,0.4364
1668.5,581,3.9798,0.4368
1671.5,581.5,3.9701,0.4373
1674.5,582,3.9611,0.4375
1677.5,582.5,3.9536,0.4377
1680.5,583,3.9452,0.4378
1683.5,583.5,3.9355,0.4383
1686.5,584,3.9255,0.4387
1689.5,584.5,3.9148,0.4389
1692.5,585,3.9045,0.4395
1695.5,585.5,3.8942,0.4399
1698.5,586,3.884,0.4403
1701.5,586.5,3.8736,0.441
1704.5,587,3.8637,0.4416
1707.5,587.5,3.8528,0.4422
1710.6,588,3.8417,0.4428
1713.6,588.5,3.8308,0.4432
1716.6,589,3.8202,0.4439
1719.6,589.5,3.8099,0.4447
1722.6,590,3.7994,0.4452
1725.6,590.5,3.7882,0.4458
1728.6,591,3.7763,0.4467
1731.6,591.5,3.7646,0.4474
1734.6,592,3.7532,0.4482
1737.6,592.5,3.742,0.4492
1740.6,593,3.7311,0.4502
1743.6,593.5,3.7198,0.4512
1746.6,594,3.7075,0.4522
1749.6,594.5,3.6959,0.453
1752.6,595,3.6845,0.454
1755.6,595.5,3.6722,0.455
1758.6,596,3.6609,0.4557
1761.6,596.5,3.6494,0.4567
1764.6,597,3.6369,0.4578
1767.6,597.5,3.6251,0.4588
1770.6,598,3.6118,0.4594
1773.6,598.5,3.5991,0.4601
1776.6,599,3.5872,0.4611
1779.6,599.5,3.5745,0.4622
1782.6,600,3.5616,0.4633
1785.6,600.5,3.5483,0.4643
1788.6,601,3.5352,0.4653
1791.6,601.5,3.5234,0.4663
1794.6,602,3.5103,0.4674
1797.6,602.5,3.4967,0.4687
1800.6,603,3.4828,0.4699
1803.6,603.5,3.469,0.4713
1806.6,604,3.4556,0.4724
1809.6,604.5,3.4428,0.4732
1812.6,605,3.4306,0.4743
1815.6,605.5,3.4178,0.4752
1818.6,606,3.402,0.4767
1821.6,606.5,3.3875,0.4781
1824.6,607,3.3744,0.4793
1827.6,607.5,3.3609,0.4802
1830.6,608,3.3464,0.4815
1833.6,608.5,3.3323,0.4827
1836.6,609,3.3178,0.4839
1839.6,609.5,3.3032,0.4851
1842.6,610,3.288,0.4863
1845.6,610.5,3.2738,0.4879
1848.6,611,3.2599,0.4894
1851.6,611.5,3.2454,0.4907
1854.6,612,3.2304,0.4923
1857.6,612.5,3.2152,0.4938
1860.6,613,3.2007,0.4953
1863.6,613.5,3.1861,0.4969
1866.6,614,3.1698,0.4987
1869.6,614.5,3.1547,0.5006
1872.6,615,3.1405,0.5021
1875.6,615.5,3.1251,0.5039
1878.6,616,3.1079,0.506
1881.6,616.5,3.0915,0.5082
1884.6,617,3.0767,0.5106
1887.7,617.5,3.0616,0.5132
1890.7,618,3.0453,0.5155
1893.7,618.5,3.03,0.5181
1896.7,619,3.0148,0.5208
1899.7,619.5,2.999,0.5235
1902.7,620,2.9818,0.5261
1905.7,620.5,2.9649,0.529
1908.7,621,2.9491,0.5323
1911.7,621.5,2.9328,0.5356
1914.7,622,2.9147,0.5392
1917.7,622.5,2.8967,0.5429
1920.7,623,2.8807,0.5466
1923.7,623.5,2.8636,0.5504
1926.7,624,2.8452,0.5542
1929.7,624.5,2.8273,0.5582
1932.7,625,2.81,0.5623
1935.7,625.5,2.7913,0.5666
1938.7,626,2.7746,0.571
1941.7,626.5,2.7585,0.5754
1944.7,627,2.742,0.5801
1947.7,627.5,2.7239,0.5848
1950.7,628,2.7049,0.5899
1953.7,628.5,2.6862,0.5951
1956.7,629,2.6684,0.6006
1959.7,629.5,2.649,0.6057
1962.7,630,2.6287,0.6112
1965.7,630.5,2.6089,0.617
1968.7,631,2.5896,0.6229
1971.7,631.5,2.5703,0.6288
1974.7,632,2.5494,0.6347
1977.7,632.5,2.5291,0.641
1980.7,633,2.5092,0.6473
1983.7,633.5,2.4888,0.6535
1986.7,634,2.4678,0.6598
1989.7,634.5,2.4468,0.6665
1992.7,635,2.4263,0.673
1995.7,635.5,2.4042,0.6796
1998.7,636,2.3811,0.6861
2001.8,636.5,2.3588,0.6927
2004.8,637,2.3371,0.6992
2007.8,637.5,2.3147,0.7054
2010.8,638,2.2917,0.7115
2013.8,638.5,2.27,0.7176
2016.8,639,2.2477,0.7237
2019.8,639.5,2.2249,0.7297
2022.8,640,2.2,0.7356
2025.8,640.5,2.1758,0.7406
2028.8,641,2.1528,0.7458
2031.8,641.5,2.1289,0.7507
2034.8,642,2.1037,0.7546
2037.8,642.5,2.0799,0.7584
2040.8,643,2.0571,0.7619
2043.8,643.5,2.0322,0.7645
2046.8,644,2.0075,0.7665
2049.8,644.5,1.9837,0.7675
2052.8,645,1.958,0.7678
2055.8,645.5,1.9325,0.7678
2058.8,646,1.9055,0.7669
2061.8,646.5,1.88,0.7647
2064.8,647,1.8554,0.7615
2067.8,647.5,1.8306,0.7573
2070.8,648,1.8058,0.7518
2073.8,648.5,1.78,0.7454
2076.7,649,1.7554,0.7373
2079.7,649.5,1.7318,0.7281
2082.7,650,1.7095,0.717
2085.7,650.5,1.6895,0.7046
2088.7,651,1.667,0.691
2091.7,651.5,1.6433,0.676
2094.7,652,1.619,0.66
2097.7,652.5,1.5947,0.6425
2100.7,653,1.5728,0.6236
2103.7,653.5,1.5514,0.6031
2106.7,654,1.53,0.5813
2109.7,654.5,1.5104,0.5581
2112.7,655,1.4911,0.5335
2115.7,655.5,1.4726,0.5081
2118.7,656,1.4556,0.482
2121.7,656.5,1.4379,0.4549
2124.6,657,1.4222,0.4274
2127.6,657.5,1.4065,0.3994
2130.6,658,1.3915,0.3712
2133.6,658.5,1.378,0.3427
2136.6,659,1.3653,0.3145
2139.6,659.5,1.3532,0.2871
2142.6,660,1.3417,0.2595
2145.6,660.5,1.3312,0.233
2148.6,661,1.3211,0.2072
2151.6,661.5,1.3125,0.1829
2154.6,662,1.3044,0.1595
2157.6,662.5,1.297,0.1374
2160.6,663,1.2905,0.1167
2163.6,663.5,1.2842,0.0976
2166.6,664,1.2775,0.0805
2169.6,664.5,1.2717,0.0648
2172.6,665,1.267,0.0508
2175.6,665.5,1.2629,0.0386
2178.6,666,1.2582,0.0275
2181.6,666.5,1.2542,0.0181
2184.6,667,1.2509,0.0096
2187.6,667.5,1.2481,0.0023
2190.6,668,1.2453,-0.0036
2193.6,668.5,1.243,-0.0084
2196.6,669,1.2397,-0.0128
2199.6,669.5,1.2363,-0.0166
2202.6,670,1.2337,-0.0199
2205.7,670.5,1.2314,-0.023
2208.7,671,1.2277,-0.0256
2211.7,671.5,1.2254,-0.0281
2214.7,672,1.2236,-0.03
2217.7,672.5,1.2211,-0.0322
2220.7,673,1.2192,-0.0344
2223.7,673.5,1.2166,-0.0362
2226.7,674,1.214,-0.0377
2229.7,674.5,1.2103,-0.0394
2232.7,675,1.2082,-0.0411
2235.7,675.5,1.2069,-0.0429
2238.8,676,1.2046,-0.0448
2241.8,676.5,1.2026,-0.0465
2244.8,677,1.1999,-0.0485
2247.8,677.5,1.1973,-0.0506
2250.8,678,1.1953,-0.0526
2253.8,678.5,1.1928,-0.0543
2256.8,679,1.1909,-0.0557
2259.8,679.5,1.1886,-0.0577
2262.8,680,1.1859,-0.0596
2265.8,680.5,1.184,-0.0616
2268.8,681,1.1825,-0.0634
2271.8,681.5,1.1821,-0.0655
2274.8,682,1.1808,-0.0675
2277.8,682.5,1.178,-0.0691
2280.8,683,1.1755,-0.0711
2283.8,683.5,1.1738,-0.0733
2286.8,684,1.1712,-0.075
2289.8,684.5,1.1693,-0.0767
2292.8,685,1.168,-0.0789
2295.8,685.5,1.1666,-0.0808
2298.8,686,1.1641,-0.0829
2301.8,686.5,1.1622,-0.0849
2304.8,687,1.1595,-0.087
2307.8,687.5,1.1574,-0.0889
2310.8,688,1.156,-0.0909
2313.8,688.5,1.1541,-0.0928
2316.8,689,1.1519,-0.0946
2319.8,689.5,1.1492,-0.0966
2322.8,690,1.1482,-0.0983
2325.8,690.5,1.1469,-0.1001
2328.8,691,1.1446,-0.1018
2331.8,691.5,1.143,-0.1037
2334.8,692,1.1405,-0.1056
2337.8,692.5,1.1386,-0.1072
2340.8,693,1.1375,-0.1088
2343.8,693.5,1.1363,-0.1106
2346.8,694,1.1337,-0.1125
2349.8,694.5,1.1317,-0.1142
2352.9,695,1.1303,-0.1158
2355.9,695.5,1.1279,-0.1174
2358.9,696,1.1251,-0.1188
2361.9,696.5,1.1224,-0.1203
2364.9,697,1.1202,-0.1216
2367.9,697.5,1.1192,-0.1229
2370.9,698,1.1173,-0.1242
2373.9,698.5,1.1152,-0.1257
2376.9,699,1.1139,-0.127
2379.9,699.5,1.1126,-0.1283
2382.9,700,1.1122,-0.13
2385.9,700.5,1.1122,-0.1313
2388.9,701,1.1101,-0.1324
2391.9,701.5,1.1075,-0.1332
2394.9,702,1.1033,-0.134
2397.9,702.5,1.0991,-0.1347
2400.9,703,1.097,-0.1357
2403.9,703.5,1.0956,-0.1366
2406.9,704,1.0934,-0.1378
2409.9,704.5,1.0908,-0.1387
2412.9,705,1.0897,-0.1395
2415.9,705.5,1.0888,-0.1402
2418.9,706,1.0875,-0.1409
2421.9,706.5,1.0859,-0.1415
2424.9,707,1.0844,-0.142
2427.9,707.5,1.083,-0.1423
2430.9,708,1.0817,-0.1427
2433.9,708.5,1.0803,-0.1431
2436.9,709,1.0799,-0.1436
2439.9,709.5,1.0779,-0.1436
2442.9,710,1.0759,-0.1438
2445.9,710.5,1.0743,-0.1437
2448.9,711,1.0729,-0.1436
2451.9,711.5,1.071,-0.1434
2454.9,712,1.0684,-0.1434
2457.9,712.5,1.0659,-0.1434
2460.9,713,1.0642,-0.1432
2463.9,713.5,1.062,-0.1429
2466.9,714,1.0602,-0.1428
2469.9,714.5,1.0588,-0.1425
2472.9,715,1.0582,-0.1422
2475.9,715.5,1.0566,-0.1417
2478.9,716,1.0545,-0.1412
2481.9,716.5,1.0529,-0.1411
2484.9,717,1.0511,-0.1405
2487.9,717.5,1.0495,-0.1399
2490.9,718,1.0471,-0.1392
2493.9,718.5,1.0446,-0.1386
2496.9,719,1.0429,-0.1378
2499.9,719.5,1.0415,-0.1371
2502.9,720,1.0408,-0.1363
2505.9,720.5,1.0398,-0.1355
2508.9,721,1.0385,-0.1351
2511.9,721.5,1.0361,-0.134
2514.9,722,1.0341,-0.1326
2517.9,722.5,1.0327,-0.1317
2520.9,723,1.0313,-0.131
2523.9,723.5,1.0297,-0.1298
2526.9,724,1.028,-0.129
2529.9,724.5,1.0265,-0.1277
2532.9,725,1.0252,-0.1268
2535.9,725.5,1.0239,-0.1258
2538.9,726,1.0224,-0.1248
2541.9,726.5,1.021,-0.1237
2544.9,727,1.0196,-0.1226
2547.9,727.5,1.0173,-0.1218
2550.9,728,1.0155,-0.1206
2553.9,728.5,1.0147,-0.1195
2556.9,729,1.0136,-0.1185
2559.9,729.5,1.0122,-0.1175
2562.9,730,1.0104,-0.1163
2565.9,730.5,1.009,-0.115
2568.9,731,1.0077,-0.1138
2571.9,731.5,1.0074,-0.1128
2575,732,1.0074,-0.1116
2578,732.5,1.0058,-0.1103
2581,733,1.004,-0.1091
2584,733.5,1.0022,-0.1078
2587,734,1.0001,-0.1065
2590,734.5,0.9986,-0.1054
2593,735,0.9981,-0.1043
2596,735.5,0.9972,-0.1028
2599,736,0.9958,-0.1017
2602,736.5,0.9946,-0.1005
2605,737,0.9932,-0.0993
2608,737.5,0.9915,-0.0978
2611,738,0.9901,-0.0968
2614,738.5,0.9878,-0.0953
2617,739,0.987,-0.0942
2620,739.5,0.9861,-0.0929
2623,740,0.9856,-0.0918
2626,740.5,0.9847,-0.0907
2629,741,0.9826,-0.0897
2632,741.5,0.9809,-0.0886
2635,742,0.9804,-0.0874
2638,742.5,0.9796,-0.0868
2641,743,0.9783,-0.0859
2644,743.5,0.9769,-0.085
2647,744,0.9764,-0.0847
2650,744.5,0.9755,-0.0843
2653,745,0.9742,-0.0834
2656,745.5,0.9728,-0.0828
2659,746,0.9724,-0.0821
2662,746.5,0.9714,-0.0816
2665,747,0.9699,-0.081
2668,747.5,0.968,-0.0804
2671,748,0.9659,-0.0797
2674,748.5,0.9652,-0.0794
2677,749,0.9643,-0.0787
2680,749.5,0.9639,-0.0782
2683,750,0.963,-0.0779
2686,750.5,0.9621,-0.0775
2689,751,0.9598,-0.0772
2692,751.5,0.9586,-0.0765
2695,752,0.9575,-0.0761
2698,752.5,0.957,-0.0756
2701,753,0.956,-0.0747
2704,753.5,0.9556,-0.0738
2707,754,0.9548,-0.0736
2710,754.5,0.9535,-0.0731
2713,755,0.9513,-0.0727
2716,755.5,0.9495,-0.0725
2719,756,0.9491,-0.072
2722,756.5,0.9491,-0.0718
2725,757,0.9491,-0.0713
2728,757.5,0.9482,-0.0712
2731,758,0.9468,-0.0711
2734,758.5,0.9464,-0.071
2737,759,0.9455,-0.0709
2740,759.5,0.9442,-0.0705
2743,760,0.9428,-0.0702
2746,760.5,0.9415,-0.07
2749,761,0.9401,-0.0697
2752,761.5,0.9391,-0.0695
2755,762,0.9385,-0.0694
2758,762.5,0.9384,-0.0691
2761,763,0.9365,-0.0692
2764,763.5,0.9348,-0.0691
2767,764,0.935,-0.0689
2770,764.5,0.9343,-0.0692
2773,765,0.9339,-0.0689
2776,765.5,0.933,-0.0687
2779,766,0.9316,-0.069
2782,766.5,0.931,-0.0689
2785.1,767,0.9302,-0.0688
2788.1,767.5,0.929,-0.0687
2791.1,768,0.9278,-0.0687
2794.1,768.5,0.9264,-0.0689
2797.1,769,0.9256,-0.0688
2800.1,769.5,0.9257,-0.0689
2803.1,770,0.9253,-0.0687
2806.1,770.5,0.9247,-0.0687
2809.1,771,0.9236,-0.0684
2812.1,771.5,0.9223,-0.0684
2815.1,772,0.9209,-0.0683
2818.1,772.5,0.9196,-0.0682
2821.1,773,0.9189,-0.0678
2824.1,773.5,0.9184,-0.0675
2827.1,774,0.9173,-0.0673
2830.1,774.5,0.9162,-0.0672
2833.1,775,0.9157,-0.0667
2836.1,775.5,0.9155,-0.0662
2839.1,776,0.9146,-0.0657
2842.1,776.5,0.9142,-0.0654
2845.1,777,0.9132,-0.0646
2848.1,777.5,0.9128,-0.064
2851.1,778,0.9119,-0.0637
2854,778.5,0.911,-0.0628
2857,779,0.9101,-0.0617
2860,779.5,0.9096,-0.0602
2863,780,0.9093,-0.0588
2866,780.5,0.9085,-0.0564
2869,781,0.9072,-0.0488
2872,781.5,0.9067,-0.0415
2875,782,0.9058,-0.0371
2878,782.5,0.9047,-0.0345
2881,783,0.9053,-0.033
2884,783.5,0.9049,-0.032
2887,784,0.9043,-0.0307
2890,784.5,0.9034,-0.0288
2893,785,0.9031,-0.0268
2896,785.5,0.9022,-0.0242
2899,786,0.9008,-0.0204
2902,786.5,0.8998,-0.0172
2905,787,0.9001,-0.0143
2908,787.5,0.9,-0.0114
2911,788,0.8992,-0.009
2914,788.5,0.8981,-0.0064
2917,789,0.8969,-0.0043
2920,789.5,0.896,-0.0027
2923,790,0.8953,-0.0016
2926,790.5,0.8941,-0.0008
2929,791,0.8937,0.0002
2932,791.5,0.8937,0.0013
2935,792,0.8937,0.002
2938,792.5,0.8928,0.0031
2941,793,0.8923,0.0042
2944,793.5,0.8914,0.0055
2947,794,0.891,0.0069
2950,794.5,0.8908,0.0084
2953,795,0.89,0.0094
2956.1,795.5,0.8897,0.01
2959.1,796,0.8888,0.0117
2962.1,796.5,0.8875,0.014
2965.1,797,0.887,0.016
2968.1,797.5,0.887,0.0176
2971.1,798,0.8861,0.0186
2974.1,798.5,0.8857,0.019
2977.1,799,0.8847,0.0188
2980.1,799.5,0.8834,0.0186
2983.1,800,0.8828,0.0183
2986.1,800.5,0.8818,0.0177
2989.1,801,0.8806,0.0171
2992.1,801.5,0.8803,0.0167
2995.1,802,0.8803,0.0158
2998.1,802.5,0.8803,0.0152
3001.1,803,0.8795,0.0149
3004.1,803.5,0.879,0.0143
3007.1,804,0.8782,0.0136
3010.1,804.5,0.8786,0.013
3013.1,805,0.878,0.0123
3016.1,805.5,0.8767,0.0114
3019.1,806,0.8763,0.0106
3022.1,806.5,0.8754,0.0095
3025.1,807,0.8745,0.0084
3028.1,807.5,0.8741,0.0075
3031.1,808,0.8737,0.0064
3034.1,808.5,0.8729,0.0052
3037.1,809,0.8733,0.0043
3040.1,809.5,0.8727,0.0028
3043.1,810,0.8723,0.002
3046.1,810.5,0.8714,0.0011
3049.1,811,0.8708,-0.0002
3052.1,811.5,0.8699,-0.0014
3055.1,812,0.8687,-0.0023
3058.1,812.5,0.8673,-0.0035
3061.1,813,0.8669,-0.0045
3064.1,813.5,0.8669,-0.0055
3067.1,814,0.8659,-0.0063
3070.1,814.5,0.8655,-0.0072
3073.1,815,0.8647,-0.0086
3076.1,815.5,0.8651,-0.0104
3079.1,816,0.8651,-0.0122
3082.1,816.5,0.8649,-0.0139
3085.1,817,0.8649,-0.016
3088.1,817.5,0.8642,-0.0179
3091.1,818,0.8637,-0.0198
3094.1,818.5,0.8633,-0.0223
3097.1,819,0.8623,-0.0251
3100.1,819.5,0.861,-0.0276
3103.1,820,0.8605,-0.0301
3106.1,820.5,0.8598,-0.0329
3109.1,821,0.8602,-0.0353
3112.1,821.5,0.8589,-0.0373
3115.1,822,0.8579,-0.0392
3118.1,822.5,0.8586,-0.0412
3121.1,823,0.8591,-0.0434
3124.1,823.5,0.8582,-0.0448
3127.1,824,0.8578,-0.0465
3130.1,824.5,0.8569,-0.0484
3133.1,825,0.8564,-0.0499
3136.1,825.5,0.8573,-0.0516
3139.1,826,0.8578,-0.0529
3142.1,826.5,0.8577,-0.0538
3145.1,827,0.8569,-0.0548
3148.1,827.5,0.8542,-0.0557
3151.1,828,0.8514,-0.0567
3154.1,828.5,0.8496,-0.0579
3157.1,829,0.8501,-0.0589
3160.1,829.5,0.8505,-0.0597
3163.1,830,0.85,-0.0604
3166.1,830.5,0.8496,-0.0612
3169.1,831,0.849,-0.062
3172.1,831.5,0.8488,-0.0631
3175.1,832,0.8488,-0.064
3178.1,832.5,0.8488,-0.0645
3181.1,833,0.847,-0.0649
3184.1,833.5,0.8461,-0.0655
3187.1,834,0.8452,-0.0658
3190.1,834.5,0.8448,-0.0664
3193.1,835,0.8448,-0.0671
3196.1,835.5,0.8438,-0.0675
3199.1,836,0.8433,-0.0681
3202.1,836.5,0.8424,-0.0684
3205.1,837,0.842,-0.069
3208.1,837.5,0.8406,-0.0695
3211.1,838,0.8395,-0.0698
3214.1,838.5,0.8402,-0.07
3217.1,839,0.8406,-0.0702
3220.1,839.5,0.8381,-0.0702
3223.1,840,0.8368,-0.0708
3226.1,840.5,0.8372,-0.0719
3229.1,841,0.8383,-0.0727
3232.1,841.5,0.8388,-0.0734
3235.1,842,0.8379,-0.0739
3238.1,842.5,0.8374,-0.0741
3241.1,843,0.8366,-0.0747
3244.1,843.5,0.8362,-0.0752
3247.1,844,0.8363,-0.0757
3250.1,844.5,0.8353,-0.0766
3253.1,845,0.8339,-0.0774
3256.1,845.5,0.8335,-0.0776
3259.1,846,0.8335,-0.0779
3262.1,846.5,0.8335,-0.0783
3265.1,847,0.8335,-0.079
3268.1,847.5,0.8326,-0.0796
3271.1,848,0.8312,-0.0803
3274.1,848.5,0.8308,-0.0817
3277.1,849,0.8308,-0.0832
3280.1,849.5,0.8299,-0.0851
3283.1,850,0.8295,-0.0869
3286.1,850.5,0.8295,-0.0884
3289.1,851,0.8297,-0.0896
3292.1,851.5,0.8298,-0.0909
3295.1,852,0.8296,-0.0919
3298.1,852.5,0.8295,-0.0928
3301.1,853,0.8286,-0.0936
3304.1,853.5,0.8264,-0.0947
3307.1,854,0.8272,-0.0956
3310.1,854.5,0.8281,-0.0963
3313.1,855,0.8282,-0.0969
3316.1,855.5,0.8262,-0.0967
3319.1,856,0.8234,-0.0976
3322.1,856.5,0.8217,-0.0991
3325.1,857,0.8203,-0.1003
3328.1,857.5,0.8208,-0.1017
3331.1,858,0.8212,-0.1033
3334.1,858.5,0.8212,-0.1041
3337.1,859,0.8203,-0.1046
3340.1,859.5,0.8199,-0.1054
3343.1,860,0.8199,-0.106
3346.1,860.5,0.8199,-0.1072
3349.1,861,0.8199,-0.1077
3352.1,861.5,0.8191,-0.1079
3355.1,862,0.8195,-0.1086
3358.1,862.5,0.819,-0.1094
3361.1,863,0.8186,-0.1098
3364.1,863.5,0.8177,-0.1103
3367.1,864,0.8171,-0.1105
3370.1,864.5,0.816,-0.1106
3373.1,865,0.8149,-0.1112
3376.1,865.5,0.8145,-0.1113
3379.1,866,0.8145,-0.1118
3382.1,866.5,0.8147,-0.1122
3385.1,867,0.8148,-0.1122
3388.1,867.5,0.8144,-0.1127
3391.1,868,0.814,-0.1133
3394.1,868.5,0.8121,-0.1133
3397.1,869,0.8114,-0.1135
3400.1,869.5,0.8112,-0.1136
3403.1,870,0.8104,-0.114
3406.1,870.5,0.8096,-0.1144
3409.1,871,0.8089,-0.1145
3412.1,871.5,0.8087,-0.1143
3415.1,872,0.8087,-0.1148
3418.1,872.5,0.8078,-0.1157
3421.1,873,0.8074,-0.1158
3424.1,873.5,0.8071,-0.1159
3427.1,874,0.8066,-0.1159
3430.1,874.5,0.8064,-0.1158
3433.1,875,0.8055,-0.1161
3436.1,875.5,0.8051,-0.1165
3439.1,876,0.8051,-0.1167
3442.1,876.5,0.8042,-0.1168
3445.1,877,0.8032,-0.1171
3448.1,877.5,0.8026,-0.1172
3451.1,878,0.8022,-0.1174
3454,878.5,0.8014,-0.1176
3457,879,0.801,-0.1178
3460,879.5,0.801,-0.1178
3463,880,0.801,-0.1181
3466,880.5,0.801,-0.1181
3469,881,0.8001,-0.1182
3472,881.5,0.7997,-0.1184
3475,882,0.7996,-0.1183
3478,882.5,0.7997,-0.1184
3481,883,0.7988,-0.1188
3484,883.5,0.7984,-0.119
3487,884,0.7982,-0.1192
3490,884.5,0.7967,-0.1194
3493,885,0.7958,-0.1196
3496,885.5,0.7957,-0.1196
3499,886,0.7957,-0.1194
3502,886.5,0.7957,-0.1194
3505,887,0.7948,-0.1195
3508,887.5,0.7935,-0.12
3511,888,0.7931,-0.1202
3514,888.5,0.7923,-0.1201
3517,889,0.792,-0.1202
3520,889.5,0.792,-0.1199
3523,890,0.792,-0.12
3526,890.5,0.7925,-0.12
3529,891,0.7929,-0.1199
3532,891.5,0.793,-0.1198
3535,892,0.793,-0.1194
3538,892.5,0.7918,-0.1185
3541,893,0.7913,-0.1187
3544,893.5,0.7913,-0.1188
3547,894,0.791,-0.1189
3550,894.5,0.7903,-0.1185
3553,895,0.79,-0.1179
3556,895.5,0.789,-0.1177
3559,896,0.7882,-0.1175
3562,896.5,0.7875,-0.1171
3565,897,0.7872,-0.117
3568,897.5,0.7874,-0.1169
3571,898,0.7872,-0.1169
3574,898.5,0.7864,-0.1167
3576.9,899,0.7857,-0.1167
3579.9,899.5,0.7855,-0.1165
3582.9,900,0.7855,-0.1163
3585.9,900.5,0.7855,-0.116
3588.9,901,0.7855,-0.1156
3591.9,901.5,0.7855,-0.1152
3594.9,902,0.7855,-0.1145
3597.9,902.5,0.7846,-0.1142
3600.9,903,0.7842,-0.1138
3603.9,903.5,0.7842,-0.113
3606.9,904,0.7842,-0.1123
3609.9,904.5,0.7833,-0.1118
3612.9,905,0.7828,-0.1114
3615.9,905.5,0.7821,-0.111
3618.9,906,0.782,-0.1107
3621.9,906.5,0.7813,-0.1103
3624.9,907,0.7815,-0.1099
3627.9,907.5,0.7809,-0.1096
3630.9,908,0.7805,-0.1097
3633.9,908.5,0.7805,-0.1092
3636.9,909,0.7805,-0.109
3639.9,909.5,0.7801,-0.1084
3642.9,910,0.7796,-0.108
3645.9,910.5,0.7786,-0.1075
3648.9,911,0.7782,-0.1066
3651.9,911.5,0.7791,-0.1055
3654.8,912,0.7795,-0.105
3657.8,912.5,0.7795,-0.1051
3660.8,913,0.7781,-0.1043
3663.8,913.5,0.7775,-0.1033
3666.8,914,0.7775,-0.1028
3669.8,914.5,0.7775,-0.1026
3672.8,915,0.777,-0.1018
3675.8,915.5,0.7752,-0.1013
3678.8,916,0.7745,-0.101
3681.8,916.5,0.7745,-0.1006
3684.8,917,0.7745,-0.1004
3687.8,917.5,0.7738,-0.1
3690.8,918,0.7739,-0.0998
3693.8,918.5,0.7741,-0.099
3696.8,919,0.7731,-0.098
3699.8,919.5,0.7722,-0.0973
3702.8,920,0.772,-0.0958
3705.8,920.5,0.7729,-0.095
3708.8,921,0.773,-0.0944
3711.8,921.5,0.7729,-0.094
3714.8,922,0.774,-0.0937
3717.8,922.5,0.775,-0.0928
3720.8,923,0.7749,-0.0914
3723.8,923.5,0.7748,-0.0906
3726.8,924,0.7748,-0.0898
3729.8,924.5,0.7746,-0.0888
3732.8,925,0.7736,-0.0883
3735.8,925.5,0.7722,-0.088
3738.8,926,0.7718,-0.088
3741.8,926.5,0.7709,-0.0877
3744.8,927,0.7703,-0.0871
3747.8,927.5,0.7695,-0.0866
3750.8,928,0.7691,-0.0866
3753.8,928.5,0.7691,-0.0874
3756.8,929,0.7691,-0.0877
3759.8,929.5,0.7691,-0.0881
3762.8,930,0.7687,-0.0883
3765.8,930.5,0.7689,-0.0889
3768.9,931,0.7691,-0.0897
3771.9,931.5,0.7682,-0.0906
3774.9,932,0.7678,-0.0914
3777.9,932.5,0.7678,-0.092
3780.9,933,0.7678,-0.0927
3783.9,933.5,0.7675,-0.0934
3786.9,934,0.7668,-0.0938
3789.8,934.5,0.7662,-0.0943
3792.8,935,0.7661,-0.0951
3795.8,935.5,0.7652,-0.096
3798.8,936,0.7648,-0.0971
3801.8,936.5,0.7648,-0.098
3804.8,937,0.7648,-0.0989
3807.8,937.5,0.7648,-0.101
3810.8,938,0.7648,-0.1036
3813.8,938.5,0.7648,-0.1054
3816.8,939,0.7632,-0.1069
3819.8,939.5,0.7633,-0.108
3822.8,940,0.7635,-0.1088
3825.8,940.5,0.7634,-0.1097
3828.8,941,0.7625,-0.1103
3831.8,941.5,0.7621,-0.1111
3834.8,942,0.7621,-0.1117
3837.8,942.5,0.7621,-0.1124
3840.8,943,0.7621,-0.1129
3843.8,943.5,0.763,-0.1134
3846.8,944,0.7625,-0.114
3849.8,944.5,0.7612,-0.115
3852.8,945,0.7607,-0.1154
3855.8,945.5,0.7607,-0.116
3858.8,946,0.7607,-0.1166
3861.8,946.5,0.7601,-0.117
3864.8,947,0.7597,-0.1171
3867.8,947.5,0.7598,-0.1174
3870.8,948,0.7604,-0.1181
3873.8,948.5,0.7605,-0.1185
3876.8,949,0.7604,-0.1186
3879.8,949.5,0.7604,-0.1187
3882.8,950,0.7604,-0.1193
3885.8,950.5,0.7597,-0.1169
3888.8,951,0.7587,-0.1142
3891.8,951.5,0.7584,-0.1131
3894.8,952,0.7584,-0.1132
3897.8,952.5,0.7582,-0.114
3900.8,953,0.7581,-0.1147
3903.8,953.5,0.758,-0.1144
3906.8,954,0.7581,-0.114
3909.8,954.5,0.7581,-0.1136
3912.8,955,0.7572,-0.1132
3915.7,955.5,0.7568,-0.1134
3918.7,956,0.7558,-0.1143
3921.7,956.5,0.755,-0.1147
3924.7,957,0.7552,-0.1148
3927.7,957.5,0.7554,-0.1153
3930.7,958,0.7554,-0.1158
3933.7,958.5,0.7541,-0.1164
3936.7,959,0.7534,-0.1172
3939.7,959.5,0.7534,-0.118
3942.7,960,0.7533,-0.1182
3945.7,960.5,0.7538,-0.1185
3948.7,961,0.7539,-0.1191
3951.7,961.5,0.7535,-0.1196
3954.7,962,0.7534,-0.1201
3957.7,962.5,0.7534,-0.1204
3960.7,963,0.7527,-0.1203
3963.7,963.5,0.7524,-0.1203
3966.6,964,0.7524,-0.1199
3969.6,964.5,0.7524,-0.1228
3972.6,965,0.7524,-0.1286
3975.6,965.5,0.7532,-0.1332
3978.5,966,0.7537,-0.1357
3981.5,966.5,0.7535,-0.1367
3984.5,967,0.7519,-0.1376
3987.5,967.5,0.7508,-0.1381
3990.5,968,0.7509,-0.1384
3993.6,968.5,0.751,-0.1385
3996.6,969,0.751,-0.1393
3999.6,969.5,0.751,-0.1397
4002.6,970,0.7511,-0.1404
4005.6,970.5,0.7501,-0.1409
4008.6,971,0.7497,-0.1412
4011.6,971.5,0.7497,-0.142
4014.6,972,0.7504,-0.1429
4017.7,972.5,0.7509,-0.1426
4020.7,973,0.7501,-0.1428
4023.7,973.5,0.7497,-0.1433
4026.7,974,0.7497,-0.1439
4029.7,974.5,0.7488,-0.1439
4032.7,975,0.7475,-0.1432
4035.7,975.5,0.7461,-0.132
4038.7,976,0.7449,-0.1213
4041.7,976.5,0.7456,-0.1172
4044.7,977,0.7462,-0.1157
4047.7,977.5,0.747,-0.1148
4050.7,978,0.7473,-0.1145
4053.8,978.5,0.7473,-0.1143
4056.8,979,0.7477,-0.1143
4059.8,979.5,0.7484,-0.1141
4062.8,980,0.7487,-0.1135
4065.8,980.5,0.7485,-0.1127
4068.8,981,0.7475,-0.1123
4071.8,981.5,0.747,-0.1119
4074.8,982,0.7461,-0.1115
4077.8,982.5,0.745,-0.1116
4080.8,983,0.7447,-0.1111
4083.8,983.5,0.7447,-0.1106
4086.7,984,0.7447,-0.1101
4089.7,984.5,0.7451,-0.1099
4092.7,985,0.7453,-0.1098
4095.7,985.5,0.7453,-0.1098
4098.7,986,0.7453,-0.1097
4101.7,986.5,0.7451,-0.1098
4104.7,987,0.7446,-0.1095
4107.7,987.5,0.7443,-0.1092
4110.7,988,0.7452,-0.1093
4113.7,988.5,0.7451,-0.1094
4116.7,989,0.7436,-0.1095
4119.7,989.5,0.7421,-0.1093
4122.7,990,0.7417,-0.1093
4125.7,990.5,0.7417,-0.1092
4128.7,991,0.7417,-0.1087
4131.7,991.5,0.7417,-0.108
4134.7,992,0.7426,-0.1074
4137.7,992.5,0.743,-0.1072
4140.7,993,0.743,-0.1065
4143.7,993.5,0.7425,-0.1062
4146.7,994,0.7427,-0.1058
4149.7,994.5,0.743,-0.1054
4152.7,995,0.7421,-0.1053
4155.7,995.5,0.7416,-0.1049
4158.7,996,0.7417,-0.1046
4161.7,996.5,0.742,-0.1047
4164.7,997,0.7413,-0.1046
4167.7,997.5,0.7414,-0.1041
4170.7,998,0.7408,-0.1036
4173.7,998.5,0.7403,-0.1031
4176.7,999,0.7387,-0.1024
4179.7,999.5,0.7377,-0.1023
4182.7,1000,0.7381,-0.1027
4185.7,1000.5,0.7388,-0.1025
4188.7,1001,0.739,-0.1022
4191.7,1001.5,0.739,-0.1019
4194.7,1002,0.739,-0.1016
4197.7,1002.5,0.739,-0.1016
4200.7,1003,0.739,-0.1013
4203.7,1003.5,0.739,-0.1008
4206.7,1004,0.7387,-0.1006
4209.7,1004.5,0.7379,-0.1005
4212.7,1005,0.7376,-0.1003
4215.7,1005.5,0.7372,-0.1
4218.7,1006,0.7374,-0.0996
4221.7,1006.5,0.7376,-0.0997
4224.7,1007,0.7374,-0.0994
4227.7,1007.5,0.7373,-0.0993
4230.7,1008,0.7372,-0.0989
4233.7,1008.5,0.7363,-0.0984
4236.7,1009,0.736,-0.0985
4239.7,1009.5,0.736,-0.0987
4242.7,1010,0.7351,-0.0987
4245.7,1010.5,0.7346,-0.0993
4248.7,1011,0.7348,-0.0992
4251.7,1011.5,0.7354,-0.0992
4254.7,1012,0.7361,-0.0988
4257.7,1012.5,0.7363,-0.0989
4260.8,1013,0.7354,-0.099
4263.8,1013.5,0.7346,-0.0988
4266.8,1014,0.7339,-0.0984
4269.8,1014.5,0.7336,-0.0981
4272.8,1015,0.733,-0.0979
4275.8,1015.5,0.7326,-0.0979
4278.8,1016,0.7333,-0.0978
4281.8,1016.5,0.7327,-0.0974
4284.8,1017,0.7323,-0.0972
4287.8,1017.5,0.7323,-0.0976
4290.8,1018,0.7323,-0.0979
4293.8,1018.5,0.7327,-0.0984
4296.8,1019,0.7329,-0.0984
4299.7,1019.5,0.7328,-0.0981
4302.7,1020,0.732,-0.0982
4305.7,1020.5,0.7315,-0.0984
4308.7,1021,0.7306,-0.0988
4311.7,1021.5,0.7294,-0.0993
4314.7,1022,0.7289,-0.0992
4317.7,1022.5,0.7289,-0.0993
4320.7,1023,0.7289,-0.0988
4323.7,1023.5,0.7298,-0.099
4326.7,1024,0.7303,-0.0986
4329.7,1024.5,0.7303,-0.0986
4332.7,1025,0.7294,-0.0986
4335.7,1025.5,0.7289,-0.0991
4338.7,1026,0.7289,-0.0991
4341.7,1026.5,0.7291,-0.0988
4344.7,1027,0.7293,-0.0996
4347.7,1027.5,0.7284,-0.0993
4350.7,1028,0.7286,-0.099
4353.7,1028.5,0.7289,-0.0988
4356.7,1029,0.7289,-0.0988
4359.7,1029.5,0.7289,-0.0994
4362.7,1030,0.729,-0.0997
4365.7,1030.5,0.728,-0.0993
4368.7,1031,0.7276,-0.0992
4371.7,1031.5,0.7276,-0.0995
4374.7,1032,0.7276,-0.0998
4377.7,1032.5,0.7276,-0.0998
4380.7,1033,0.7276,-0.0995
4383.6,1033.5,0.7266,-0.0988
4386.6,1034,0.7271,-0.0984
4389.6,1034.5,0.7269,-0.0976
4392.6,1035,0.7255,-0.0975
4395.6,1035.5,0.7241,-0.0972
4398.6,1036,0.724,-0.098
4401.6,1036.5,0.7247,-0.0985
4404.6,1037,0.726,-0.0986
4407.6,1037.5,0.7265,-0.0986
4410.6,1038,0.7265,-0.0984
4413.6,1038.5,0.7264,-0.0988
4416.6,1039,0.7262,-0.0992
4419.6,1039.5,0.7261,-0.0993
4422.6,1040,0.7261,-0.0992
4425.6,1040.5,0.7261,-0.0999
4428.6,1041,0.7261,-0.1
4431.6,1041.5,0.7252,-0.1006
4434.6,1042,0.7248,-0.1007
4437.7,1042.5,0.7246,-0.1008
4440.7,1043,0.7245,-0.1009
4443.7,1043.5,0.7245,-0.1011
4446.7,1044,0.7239,-0.1015
4449.7,1044.5,0.7235,-0.1022
4452.7,1045,0.7235,-0.1027
4455.7,1045.5,0.7242,-0.1034
4458.7,1046,0.7256,-0.1036
4461.7,1046.5,0.7261,-0.1042
4464.7,1047,0.7252,-0.1043
4467.7,1047.5,0.724,-0.1038
4470.7,1048,0.7215,-0.1039
4473.7,1048.5,0.7197,-0.1038
4476.7,1049,0.7193,-0.1035
4479.7,1049.5,0.7193,-0.1036
4482.7,1050,0.7193,-0.104
4485.7,1050.5,0.7193,-0.1046
4488.7,1051,0.7193,-0.1049
4491.7,1051.5,0.7205,-0.105
4494.7,1052,0.721,-0.1048
4497.7,1052.5,0.7205,-0.105
4500.7,1053,0.72,-0.1055
4503.7,1053.5,0.7209,-0.1064
4506.7,1054,0.7222,-0.1062
4509.7,1054.5,0.7219,-0.1061
4512.7,1055,0.7214,-0.1061
4515.7,1055.5,0.7204,-0.106
4518.7,1056,0.7209,-0.1061
4521.7,1056.5,0.7213,-0.1058
4524.7,1057,0.7213,-0.1057
4527.7,1057.5,0.7213,-0.1057
4530.7,1058,0.7214,-0.1057
4533.7,1058.5,0.7207,-0.1061
4536.7,1059,0.7201,-0.1066
4539.7,1059.5,0.7193,-0.1068
4542.7,1060,0.7187,-0.1073
4545.7,1060.5,0.7187,-0.1074
4548.7,1061,0.7176,-0.1073
4551.7,1061.5,0.7161,-0.1075
4554.6,1062,0.7147,-0.1081
4557.6,1062.5,0.7163,-0.1087
4560.6,1063,0.7166,-0.1086
4563.6,1063.5,0.7163,-0.1084
4566.6,1064,0.7154,-0.1085
4569.6,1064.5,0.715,-0.1087
4572.6,1065,0.7159,-0.1099
4575.6,1065.5,0.7185,-0.1108
4578.6,1066,0.7207,-0.111
4581.6,1066.5,0.7213,-0.1113
4584.6,1067,0.7213,-0.1113
4587.6,1067.5,0.7213,-0.1109
4590.6,1068,0.7195,-0.1107
4593.6,1068.5,0.7187,-0.1111
4596.6,1069,0.7187,-0.1119
4599.6,1069.5,0.7185,-0.1123
4602.6,1070,0.7184,-0.1127
4605.6,1070.5,0.7172,-0.1129
4608.6,1071,0.7167,-0.113
4611.6,1071.5,0.7167,-0.1131
4614.6,1072,0.7167,-0.1128
4617.7,1072.5,0.7167,-0.1125
