Repository: MaCFP/matl-db

# matl-db

#### Welcome to the MaCFP Condensed Phase Subgroup database!

The MaCFP Condensed Phase Working Group was organized to enable the fire safety science research community to make significant progress towards establishing a common framework for the selection of experiments and the methodologies used to analyze these experiments when developing pyrolysis models. Key objectives of this effort include:
- Cataloguing current approaches used to parameterize pyrolysis models;
- Developing standard data set formats for experimental data on pyrolysis;
- Developing requirements for data set quality and establishing a data review committee;
- Quantifying the inter-laboratory variability for comparable experimental datasets; and
- Assessing the impact of the variability of model parameters on fire growth predictions

#### In preparation for MaCFP-4, please read the following:

[Guidelines for Participation in the MaCFP-4 Workshop (2026)](https://github.com/MaCFP/macfp-db/releases/download/macfp-4.0/MaCFP-4_Guidelines_for_Participation.pdf)

[Presentation of Target Experiments and Modeling Guidelines for the upcoming MaCFP-4 Workshop (meeting recording and presentation slides)](https://github.com/MaCFP/macfp-db/releases/tag/macfp-4.0)

Please visit our [wiki pages](https://github.com/MaCFP/matl-db/wiki/How-to-Contribute) for additional details, including how to contribute (experimentalists and modelers).

#### Presentations for previous MaCFP workshops can be found on online:

[**MaCFP-4 (La Rochelle, 2026)**](https://github.com/MaCFP/macfp-db/releases/tag/macfp-4.0)

# Template README File for Institute X
Institute X, Springfield (United States of America)

Experiments were performed by Jane Placeholder, John Example, and Alex Template. For any questions or requests for additional information, please contact replace.this@institutex.example.

### Experimental Conditions: TGA/DSC
A [Brand/Model Number]was used to simultaneously conduct Thermogravimetric Analysis (TGA) and Differential Scanning Calorimetry (DSC) experiments. 
*Reference: More information is available at: [J. Smith, et al., Fire Safety Journal, 2020]

* Heating Rate: 10 K/min
* Temperature program
  - Initial Temperature: 300 K
  - Initial Isotherm: 1500 s (hold at 300 K for 1500 s)  
  - Maximum Temperature: 1000 K
  - Final Isotherm: None
* Sample mass: 5 mg +/- 0.1 mg
* Sample geometry: Powdered
* Calibration type: Before each experiment, a baseline test was performed using an empty crucible. Temperature/Heat flow calibration were performed every 12 months (or 100 tests, whichever is sooner) using a set of 6 reference materials with melting temperatures between 60-820 C
* Crucible
  - Type: Pt-Rh
  - Volume: 85 uL
  - Diameter: 6.8 mm
  - Mass: None
  - Lid: True
  - Note: Pt-Rh crucibles (outer diameter 6.8mm / volume 85 uL) with a lid ( a small hole in the lid allowed for gaseous decomposition products to escape).
* Carrier Gas
  - Type: Nitrogen
  - Flow rate: 50 ml/min
  - Note: Ultra High Purity (UHP) Nitrogen
* Instrument
  - Type: Brand/Model
  - Furnace Type: Platinum
  - Notes: None

| Test Name | O2 volume % |  Initial Sample Mass (mg) | 
| --------- | :---------: | :------------------------: |
|INSTITUTE-X\_STA\_N2\_10K\_R1 | 0 | 4.947|  
|INSTITUTE-X\_STA\_N2\_10K\_R2 | 0 | 5.000|  
|INSTITUTE-X\_STA\_N2\_10K\_R3 | 0 | 5.099|

### Experimental Conditions: MCC
A [Brand/Model Number] microscale combustion calorimeter was used to conduct MCC experiments.  At the end of each test, the residual solid yield was measured and found to be consistent with the TGA results. 
*Reference: More information is available at: [J. Smith, et al., Fire Technology, 2021]

* Heating Rate: 60 K/min
* Temperature program (Pyrolyzer)
  - Initial temperature 348 K
  - Isotherm: 600s (hold at 348K for 600s)  
  - Maximum Temperature 873 K
* Combustor Temperature: 1173K
* Sample mass: 5 mg +/- 0.1mg
* Sample geometry: Powdered
* Calibration type: Before each experiment, a baseline test was performed using a 3.5 mg +/-0.1 mg sample of polystyrene as a reference. O2 sensor/flow calibration was checked at the start of each week of testing, Temperature calibration was performed every 12 months.
* Crucible type: ceramic crucibles (outer diameter 5.74mm / volume 71 uL) with no lid
* Pyrolyzer Carrier Gas
  - Ultra High Purity (UHP) Nitrogen 
  - N2 Flow rate = 80 ml/min
* Combustor Carrier Gas
  - Ultra High Purity (UHP) Oxygen + Pyrolyzer Carrier Gas
  - O2 Flow rate = 20 ml/min
* Instrument
  - Type: Brand/Model
  - O2 Analyzer: [Paramagnetic // Chemical]
  - Note: None
  
| Test Name | O2 volume % |  Initial Sample Mass (mg) |  Final Sample Mass (mg) | 
| --------- | :---------: | :------------------------: | :------------------------: |
|INSTITUTE-X\_MCC\_N2\_60K\_R1 | 0 | 4.947|    1.0 |
|INSTITUTE-X\_MCC\_N2\_60K\_R2 | 0 | 5.000|    1.1 |
|INSTITUTE-X\_MCC\_N2\_60K\_R3 | 0 | 5.099|    1.2 |

File: Wood/Calibration_Data/TEMPLATE-INSTITUTE-X/INSTITUTE-X_TGA_N2_10K_r1.csv
time (s),Temperature (K),Mass (mg)
0,325,4.975
5.5,325.5,4.975
10.6,326,4.975
15.4,326.5,4.975
20,327,4.975
24.3,327.5,4.974
28.5,328,4.974
32.5,328.5,4.974
36.4,329,4.974
40.3,329.5,4.974
44,330,4.974
47.7,330.5,4.974
51.3,331,4.974
54.9,331.5,4.974
58.4,332,4.974
61.9,332.5,4.975
65.4,333,4.975
68.8,333.5,4.975
72.2,334,4.975
75.6,334.5,4.975
78.9,335,4.975
82.3,335.5,4.974
85.7,336,4.974
89,336.5,4.974
92.4,337,4.974
95.6,337.5,4.973
98.9,338,4.974
102.3,338.5,4.974
105.5,339,4.974
108.8,339.5,4.975
112,340,4.975
115.3,340.5,4.975
118.5,341,4.975
121.8,341.5,4.975
125,342,4.974
128.2,342.5,4.974
131.4,343,4.974
134.6,343.5,4.974
137.8,344,4.973
141,344.5,4.973
144.2,345,4.973
147.4,345.5,4.973
150.5,346,4.973
153.7,346.5,4.973
156.9,347,4.974
160,347.5,4.974
163.2,348,4.974
166.4,348.5,4.974
169.5,349,4.974
172.6,349.5,4.974
175.7,350,4.974
178.8,350.5,4.974
182,351,4.974
185.1,351.5,4.974
188.1,352,4.974
191.3,352.5,4.974
194.4,353,4.974
197.5,353.5,4.974
200.6,354,4.974
203.7,354.5,4.974
206.7,355,4.974
209.8,355.5,4.974
212.9,356,4.974
215.9,356.5,4.974
219,357,4.974
222.1,357.5,4.974
225.1,358,4.974
228.2,358.5,4.974
231.2,359,4.974
234.3,359.5,4.974
237.3,360,4.974
240.3,360.5,4.974
243.4,361,4.974
246.4,361.5,4.973
249.4,362,4.973
252.4,362.5,4.973
255.4,363,4.973
258.4,363.5,4.973
261.4,364,4.972
264.4,364.5,4.972
267.4,365,4.972
270.4,365.5,4.972
273.4,366,4.972
276.4,366.5,4.972
279.4,367,4.972
282.3,367.5,4.973
285.3,368,4.973
288.3,368.5,4.973
291.3,369,4.973
294.3,369.5,4.973
297.3,370,4.973
300.3,370.5,4.973
303.2,371,4.973
306.2,371.5,4.973
309.1,372,4.973
312.1,372.5,4.973
315.1,373,4.973
318,373.5,4.973
321,374,4.973
324,374.5,4.974
326.9,375,4.974
329.9,375.5,4.974
332.8,376,4.973
335.8,376.5,4.973
338.7,377,4.973
341.6,377.5,4.973
344.6,378,4.973
347.5,378.5,4.973
350.5,379,4.973
353.4,379.5,4.972
356.3,380,4.972
359.3,380.5,4.972
362.2,381,4.972
365.1,381.5,4.972
368.1,382,4.971
371,382.5,4.971
374,383,4.970
376.9,383.5,4.970
379.8,384,4.970
382.7,384.5,4.970
385.7,385,4.970
388.6,385.5,4.970
391.5,386,4.970
394.5,386.5,4.970
397.4,387,4.971
400.3,387.5,4.971
403.3,388,4.971
406.2,388.5,4.972
409.1,389,4.972
412,389.5,4.971
415,390,4.971
417.9,390.5,4.971
420.9,391,4.971
423.8,391.5,4.970
426.7,392,4.970
429.6,392.5,4.970
432.6,393,4.969
435.5,393.5,4.969
438.4,394,4.969
441.4,394.5,4.969
444.3,395,4.969
447.2,395.5,4.969
450.1,396,4.970
453,396.5,4.969
455.9,397,4.970
458.9,397.5,4.969
461.8,398,4.969
464.7,398.5,4.969
467.6,399,4.969
470.5,399.5,4.969
473.4,400,4.969
476.4,400.5,4.969
479.3,401,4.969
482.2,401.5,4.968
485.1,402,4.968
488,402.5,4.968
490.9,403,4.968
493.8,403.5,4.968
496.7,404,4.967
499.6,404.5,4.967
502.6,405,4.967
505.5,405.5,4.967
508.4,406,4.967
511.2,406.5,4.966
514.1,407,4.966
517.1,407.5,4.966
520,408,4.965
522.9,408.5,4.965
525.9,409,4.965
528.8,409.5,4.964
531.7,410,4.964
534.6,410.5,4.964
537.4,411,4.964
540.3,411.5,4.964
543.2,412,4.964
546.1,412.5,4.964
549.1,413,4.964
552,413.5,4.965
554.9,414,4.965
557.8,414.5,4.964
560.7,415,4.964
563.6,415.5,4.964
566.5,416,4.964
569.4,416.5,4.964
572.3,417,4.963
575.2,417.5,4.963
578.1,418,4.963
581,418.5,4.962
583.9,419,4.962
586.8,419.5,4.962
589.7,420,4.962
592.6,420.5,4.962
595.5,421,4.962
598.4,421.5,4.962
601.2,422,4.961
604.1,422.5,4.961
607,423,4.961
609.9,423.5,4.960
612.8,424,4.960
615.7,424.5,4.960
618.6,425,4.960
621.5,425.5,4.959
624.3,426,4.959
627.2,426.5,4.959
630.1,427,4.959
633,427.5,4.959
635.9,428,4.959
638.8,428.5,4.958
641.6,429,4.958
644.5,429.5,4.958
647.4,430,4.957
650.3,430.5,4.956
653.2,431,4.956
656,431.5,4.955
658.9,432,4.955
661.8,432.5,4.954
664.7,433,4.954
667.6,433.5,4.953
670.5,434,4.952
673.4,434.5,4.952
676.3,435,4.951
679.1,435.5,4.951
682,436,4.950
684.9,436.5,4.949
687.8,437,4.949
690.7,437.5,4.949
693.6,438,4.949
696.5,438.5,4.948
699.3,439,4.948
702.2,439.5,4.947
705.1,440,4.947
708,440.5,4.946
710.9,441,4.946
713.8,441.5,4.945
716.6,442,4.944
719.5,442.5,4.943
722.4,443,4.942
725.3,443.5,4.942
728.2,444,4.941
731,444.5,4.940
733.9,445,4.940
736.8,445.5,4.939
739.7,446,4.938
742.6,446.5,4.938
745.4,447,4.937
748.3,447.5,4.936
751.2,448,4.935
754.1,448.5,4.934
757,449,4.933
759.8,449.5,4.932
762.7,450,4.931
765.6,450.5,4.930
768.5,451,4.929
771.3,451.5,4.928
774.2,452,4.927
777.1,452.5,4.927
780,453,4.926
782.9,453.5,4.925
785.8,454,4.924
788.7,454.5,4.923
791.5,455,4.922
794.4,455.5,4.921
797.3,456,4.920
800.2,456.5,4.919
803,457,4.918
805.9,457.5,4.916
808.8,458,4.915
811.6,458.5,4.914
814.5,459,4.912
817.4,459.5,4.911
820.2,460,4.910
823.1,460.5,4.908
826,461,4.907
828.8,461.5,4.905
831.7,462,4.904
834.6,462.5,4.903
837.4,463,4.901
840.3,463.5,4.900
843.2,464,4.899
846,464.5,4.898
848.9,465,4.897
851.8,465.5,4.895
854.7,466,4.894
857.6,466.5,4.893
860.4,467,4.891
863.3,467.5,4.890
866.2,468,4.889
869,468.5,4.887
871.9,469,4.886
874.8,469.5,4.885
877.7,470,4.884
880.5,470.5,4.883
883.4,471,4.882
886.3,471.5,4.881
889.1,472,4.880
892,472.5,4.878
894.9,473,4.877
897.7,473.5,4.876
900.6,474,4.875
903.5,474.5,4.874
906.3,475,4.873
909.2,475.5,4.872
912.1,476,4.870
915,476.5,4.869
917.8,477,4.867
920.7,477.5,4.866
923.6,478,4.865
926.4,478.5,4.864
929.3,479,4.863
932.2,479.5,4.861
935,480,4.860
937.9,480.5,4.859
940.8,481,4.858
943.7,481.5,4.857
946.5,482,4.856
949.4,482.5,4.854
952.3,483,4.853
955.2,483.5,4.852
958,484,4.850
960.9,484.5,4.849
963.8,485,4.847
966.6,485.5,4.846
969.5,486,4.845
972.4,486.5,4.843
975.2,487,4.842
978.1,487.5,4.841
981,488,4.840
983.8,488.5,4.839
986.7,489,4.838
989.5,489.5,4.837
992.4,490,4.836
995.3,490.5,4.835
998.1,491,4.834
1001,491.5,4.834
1003.9,492,4.833
1006.7,492.5,4.832
1009.6,493,4.832
1012.5,493.5,4.831
1015.3,494,4.831
1018.2,494.5,4.830
1021,495,4.830
1023.9,495.5,4.829
1026.8,496,4.828
1029.6,496.5,4.827
1032.5,497,4.827
1035.3,497.5,4.826
1038.2,498,4.825
1041,498.5,4.825
1043.9,499,4.824
1046.7,499.5,4.824
1049.6,500,4.823
1052.4,500.5,4.823
1055.3,501,4.823
1058.2,501.5,4.823
1061,502,4.822
1063.9,502.5,4.822
1066.7,503,4.822
1069.6,503.5,4.821
1072.4,504,4.821
1075.3,504.5,4.820
1078.2,505,4.820
1081,505.5,4.820
1083.9,506,4.819
1086.8,506.5,4.819
1089.6,507,4.819
1092.5,507.5,4.819
1095.4,508,4.819
1098.2,508.5,4.819
1101.1,509,4.819
1104,509.5,4.819
1106.8,510,4.819
1109.7,510.5,4.819
1112.6,511,4.819
1115.4,511.5,4.818
1118.3,512,4.818
1121.2,512.5,4.818
1124,513,4.817
1126.9,513.5,4.817
1129.8,514,4.816
1132.6,514.5,4.816
1135.5,515,4.815
1138.4,515.5,4.815
1141.2,516,4.814
1144.1,516.5,4.814
1146.9,517,4.813
1149.8,517.5,4.813
1152.7,518,4.813
1155.5,518.5,4.812
1158.4,519,4.812
1161.3,519.5,4.812
1164.1,520,4.812
1167,520.5,4.812
1169.9,521,4.812
1172.7,521.5,4.811
1175.6,522,4.811
1178.4,522.5,4.811
1181.3,523,4.811
1184.2,523.5,4.811
1187,524,4.810
1189.9,524.5,4.810
1192.8,525,4.810
1195.6,525.5,4.809
1198.5,526,4.809
1201.3,526.5,4.808
1204.2,527,4.807
1207,527.5,4.806
1209.9,528,4.806
1212.8,528.5,4.805
1215.6,529,4.805
1218.5,529.5,4.805
1221.4,530,4.804
1224.2,530.5,4.804
1227.1,531,4.803
1229.9,531.5,4.803
1232.8,532,4.803
1235.7,532.5,4.803
1238.6,533,4.802
1241.4,533.5,4.802
1244.3,534,4.802
1247.2,534.5,4.801
1250,535,4.801
1252.9,535.5,4.800
1255.8,536,4.799
1258.6,536.5,4.798
1261.5,537,4.797
1264.4,537.5,4.796
1267.2,538,4.795
1270.1,538.5,4.794
1273,539,4.793
1275.9,539.5,4.792
1278.7,540,4.792
1281.6,540.5,4.791
1284.5,541,4.790
1287.3,541.5,4.789
1290.2,542,4.789
1293.1,542.5,4.788
1296,543,4.787
1298.8,543.5,4.786
1301.7,544,4.786
1304.6,544.5,4.785
1307.4,545,4.784
1310.3,545.5,4.783
1313.2,546,4.781
1316.1,546.5,4.780
1319,547,4.778
1321.8,547.5,4.777
1324.7,548,4.775
1327.6,548.5,4.774
1330.4,549,4.773
1333.3,549.5,4.771
1336.2,550,4.770
1339.1,550.5,4.769
1341.9,551,4.768
1344.8,551.5,4.767
1347.7,552,4.765
1350.5,552.5,4.764
1353.4,553,4.762
1356.2,553.5,4.761
1359.1,554,4.759
1362,554.5,4.758
1364.8,555,4.757
1367.7,555.5,4.755
1370.6,556,4.754
1373.5,556.5,4.752
1376.3,557,4.750
1379.2,557.5,4.749
1382.1,558,4.747
1385,558.5,4.745
1387.9,559,4.743
1390.8,559.5,4.741
1393.6,560,4.738
1396.5,560.5,4.736
1399.4,561,4.734
1402.3,561.5,4.731
1405.1,562,4.729
1408,562.5,4.727
1410.9,563,4.725
1413.7,563.5,4.722
1416.6,564,4.720
1419.5,564.5,4.718
1422.4,565,4.716
1425.3,565.5,4.714
1428.2,566,4.712
1431,566.5,4.709
1433.9,567,4.707
1436.8,567.5,4.705
1439.7,568,4.703
1442.6,568.5,4.700
1445.4,569,4.698
1448.3,569.5,4.695
1451.2,570,4.693
1454.1,570.5,4.690
1456.9,571,4.688
1459.8,571.5,4.685
1462.7,572,4.683
1465.5,572.5,4.680
1468.4,573,4.677
1471.3,573.5,4.674
1474.2,574,4.671
1477.1,574.5,4.668
1480,575,4.664
1482.9,575.5,4.661
1485.7,576,4.658
1488.6,576.5,4.654
1491.5,577,4.651
1494.4,577.5,4.648
1497.3,578,4.645
1500.1,578.5,4.641
1503,579,4.638
1505.9,579.5,4.634
1508.7,580,4.631
1511.6,580.5,4.627
1514.5,581,4.624
1517.4,581.5,4.620
1520.2,582,4.616
1523.1,582.5,4.612
1526,583,4.608
1528.8,583.5,4.604
1531.7,584,4.600
1534.6,584.5,4.596
1537.4,585,4.592
1540.3,585.5,4.588
1543.2,586,4.583
1546,586.5,4.579
1548.9,587,4.575
1551.8,587.5,4.572
1554.7,588,4.567
1557.5,588.5,4.563
1560.4,589,4.558
1563.3,589.5,4.553
1566.1,590,4.547
1569,590.5,4.542
1571.9,591,4.536
1574.8,591.5,4.530
1577.7,592,4.524
1580.6,592.5,4.518
1583.5,593,4.511
1586.4,593.5,4.505
1589.3,594,4.498
1592.2,594.5,4.491
1595.1,595,4.484
1598,595.5,4.476
1600.9,596,4.469
1603.8,596.5,4.462
1606.7,597,4.454
1609.6,597.5,4.445
1612.5,598,4.437
1615.4,598.5,4.428
1618.3,599,4.419
1621.2,599.5,4.411
1624.1,600,4.401
1627,600.5,4.391
1629.9,601,4.381
1632.8,601.5,4.371
1635.7,602,4.360
1638.7,602.5,4.349
1641.6,603,4.338
1644.5,603.5,4.326
1647.4,604,4.313
1650.3,604.5,4.301
1653.2,605,4.288
1656.2,605.5,4.274
1659.1,606,4.261
1662,606.5,4.247
1664.9,607,4.232
1667.8,607.5,4.217
1670.7,608,4.202
1673.7,608.5,4.186
1676.6,609,4.170
1679.5,609.5,4.153
1682.4,610,4.136
1685.3,610.5,4.118
1688.2,611,4.100
1691.2,611.5,4.081
1694.1,612,4.062
1697,612.5,4.042
1699.9,613,4.022
1702.8,613.5,4.001
1705.8,614,3.979
1708.7,614.5,3.957
1711.7,615,3.935
1714.6,615.5,3.911
1717.5,616,3.888
1720.4,616.5,3.863
1723.3,617,3.838
1726.2,617.5,3.812
1729.2,618,3.786
1732.1,618.5,3.759
1735,619,3.731
1738,619.5,3.703
1740.9,620,3.674
1743.8,620.5,3.645
1746.8,621,3.615
1749.7,621.5,3.584
1752.7,622,3.553
1755.7,622.5,3.521
1758.6,623,3.489
1761.6,623.5,3.456
1764.5,624,3.422
1767.5,624.5,3.388
1770.4,625,3.353
1773.4,625.5,3.317
1776.3,626,3.281
1779.2,626.5,3.243
1782.2,627,3.206
1785.1,627.5,3.168
1788,628,3.130
1790.9,628.5,3.091
1793.9,629,3.051
1796.8,629.5,3.011
1799.8,630,2.971
1802.7,630.5,2.930
1805.6,631,2.889
1808.6,631.5,2.848
1811.5,632,2.806
1814.4,632.5,2.764
1817.4,633,2.721
1820.3,633.5,2.678
1823.3,634,2.634
1826.2,634.5,2.591
1829.1,635,2.548
1832.1,635.5,2.504
1835,636,2.460
1838,636.5,2.416
1840.9,637,2.372
1843.8,637.5,2.327
1846.8,638,2.284
1849.7,638.5,2.239
1852.6,639,2.195
1855.6,639.5,2.151
1858.5,640,2.108
1861.4,640.5,2.064
1864.3,641,2.020
1867.3,641.5,1.978
1870.2,642,1.935
1873.1,642.5,1.892
1876,643,1.850
1878.9,643.5,1.808
1881.8,644,1.766
1884.7,644.5,1.724
1887.6,645,1.683
1890.5,645.5,1.641
1893.4,646,1.600
1896.3,646.5,1.559
1899.3,647,1.518
1902.2,647.5,1.478
1905.1,648,1.439
1908,648.5,1.400
1910.9,649,1.361
1913.8,649.5,1.323
1916.7,650,1.286
1919.6,650.5,1.249
1922.5,651,1.213
1925.4,651.5,1.178
1928.3,652,1.143
1931.2,652.5,1.108
1934.1,653,1.074
1937,653.5,1.041
1939.9,654,1.008
1942.8,654.5,0.976
1945.7,655,0.945
1948.6,655.5,0.915
1951.5,656,0.885
1954.4,656.5,0.855
1957.3,657,0.826
1960.2,657.5,0.798
1963.1,658,0.770
1966,658.5,0.744
1968.9,659,0.718
1971.7,659.5,0.692
1974.6,660,0.668
1977.5,660.5,0.643
1980.4,661,0.620
1983.2,661.5,0.597
1986.1,662,0.575
1989,662.5,0.554
1991.9,663,0.533
1994.8,663.5,0.513
1997.7,664,0.493
2000.6,664.5,0.474
2003.5,665,0.456
2006.4,665.5,0.438
2009.3,666,0.422
2012.2,666.5,0.405
2015.1,667,0.389
2018,667.5,0.374
2020.9,668,0.359
2023.8,668.5,0.344
2026.8,669,0.331
2029.7,669.5,0.318
2032.6,670,0.305
2035.5,670.5,0.293
2038.4,671,0.282
2041.3,671.5,0.271
2044.2,672,0.260
2047.1,672.5,0.250
2050,673,0.241
2052.9,673.5,0.231
2055.8,674,0.222
2058.7,674.5,0.213
2061.6,675,0.204
2064.5,675.5,0.196
2067.4,676,0.188
2070.3,676.5,0.181
2073.3,677,0.174
2076.2,677.5,0.168
2079.1,678,0.162
2082,678.5,0.156
2084.9,679,0.151
2087.9,679.5,0.146
2090.8,680,0.141
2093.7,680.5,0.137
2096.6,681,0.132
2099.5,681.5,0.127
2102.5,682,0.123
2105.4,682.5,0.119
2108.3,683,0.115
2111.2,683.5,0.111
2114.1,684,0.108
2117,684.5,0.104
2119.9,685,0.101
2122.8,685.5,0.098
2125.7,686,0.096
2128.6,686.5,0.093
2131.5,687,0.091
2134.4,687.5,0.088
2137.4,688,0.087
2140.3,688.5,0.084
2143.2,689,0.082
2146.1,689.5,0.080
2149.1,690,0.079
2152,690.5,0.077
2154.9,691,0.075
2157.8,691.5,0.074
2160.7,692,0.073
2163.7,692.5,0.072
2166.6,693,0.071
2169.5,693.5,0.069
2172.4,694,0.068
2175.3,694.5,0.067
2178.3,695,0.066
2181.2,695.5,0.065
2184.1,696,0.064
2187.1,696.5,0.063
2190,697,0.062
2193,697.5,0.061
2196,698,0.061
2198.9,698.5,0.060
2201.9,699,0.060
2204.8,699.5,0.059
2207.8,700,0.059
2210.7,700.5,0.058
2213.7,701,0.058
2216.6,701.5,0.057
2219.6,702,0.057
2222.5,702.5,0.056
2225.5,703,0.056
2228.5,703.5,0.056
2231.4,704,0.056
2234.4,704.5,0.056
2237.3,705,0.055
2240.3,705.5,0.055
2243.3,706,0.054
2246.2,706.5,0.054
2249.2,707,0.054
2252.2,707.5,0.054
2255.1,708,0.054
2258.1,708.5,0.054
2261.1,709,0.054
2264,709.5,0.055
2267,710,0.055
2269.9,710.5,0.055
2272.9,711,0.055
2275.9,711.5,0.055
2278.8,712,0.055
2281.8,712.5,0.055
2284.8,713,0.054
2287.7,713.5,0.054
2290.7,714,0.053
2293.7,714.5,0.053
2296.6,715,0.053
2299.6,715.5,0.053
2302.5,716,0.053
2305.5,716.5,0.053
2308.5,717,0.053
2311.4,717.5,0.053
2314.4,718,0.052
2317.3,718.5,0.052
2320.3,719,0.051
2323.3,719.5,0.051
2326.3,720,0.051
2329.2,720.5,0.051
2332.2,721,0.051
2335.1,721.5,0.051
2338.1,722,0.051
2341,722.5,0.051
2344,723,0.051
2347,723.5,0.051
2349.9,724,0.051
2352.9,724.5,0.052
2355.8,725,0.052
2358.8,725.5,0.052
2361.7,726,0.052
2364.7,726.5,0.053
2367.6,727,0.053
2370.6,727.5,0.053
2373.5,728,0.053
2376.5,728.5,0.053
2379.4,729,0.053
2382.4,729.5,0.053
2385.3,730,0.052
2388.3,730.5,0.052
2391.3,731,0.052
2394.2,731.5,0.052
2397.2,732,0.052
2400.1,732.5,0.052
2403.1,733,0.052
2406,733.5,0.052
2409,734,0.052
2412,734.5,0.052
2414.9,735,0.052
2417.9,735.5,0.052
2420.9,736,0.052
2423.8,736.5,0.052
2426.8,737,0.052
2429.7,737.5,0.052
2432.7,738,0.051
2435.6,738.5,0.051
2438.6,739,0.051
2441.5,739.5,0.051
2444.5,740,0.051
2447.4,740.5,0.051
2450.4,741,0.051
2453.4,741.5,0.051
2456.3,742,0.052
2459.3,742.5,0.052
2462.2,743,0.052
2465.2,743.5,0.052
2468.2,744,0.052
2471.1,744.5,0.052
2474.1,745,0.051
2477,745.5,0.051
2479.9,746,0.051
2482.9,746.5,0.051
2485.9,747,0.050
2488.8,747.5,0.050
2491.8,748,0.050
2494.8,748.5,0.050
2497.7,749,0.050
2500.7,749.5,0.051
2503.6,750,0.051
2506.6,750.5,0.051
2509.5,751,0.051
2512.5,751.5,0.052
2515.4,752,0.052
2518.4,752.5,0.052
2521.4,753,0.052
2524.3,753.5,0.052
2527.3,754,0.051
2530.2,754.5,0.051
2533.2,755,0.051
2536.1,755.5,0.050
2539.1,756,0.050
2542,756.5,0.050
2545,757,0.050
2548,757.5,0.050
2550.9,758,0.050
2553.9,758.5,0.050
2556.8,759,0.050
2559.8,759.5,0.050
2562.7,760,0.051
2565.7,760.5,0.051
2568.6,761,0.051
2571.6,761.5,0.051
2574.5,762,0.051
2577.5,762.5,0.051
2580.5,763,0.051
2583.4,763.5,0.051
2586.4,764,0.051
2589.4,764.5,0.050
2592.4,765,0.050
2595.3,765.5,0.049
2598.3,766,0.049
2601.3,766.5,0.049
2604.3,767,0.049
2607.3,767.5,0.049
2610.2,768,0.049
2613.2,768.5,0.050
2616.2,769,0.050
2619.1,769.5,0.051
2622.1,770,0.051
2625,770.5,0.051
2628,771,0.051
2631,771.5,0.051
2633.9,772,0.051
2636.9,772.5,0.050
2639.9,773,0.050
2642.9,773.5,0.049
2645.9,774,0.049
2648.9,774.5,0.049
2651.8,775,0.048
2654.8,775.5,0.048
2657.8,776,0.047
2660.8,776.5,0.047
2663.8,777,0.047
2666.7,777.5,0.047
2669.7,778,0.047
2672.7,778.5,0.047
2675.7,779,0.048
2678.7,779.5,0.048
2681.6,780,0.048
2684.6,780.5,0.048
2687.6,781,0.049
2690.6,781.5,0.049
2693.5,782,0.050
2696.5,782.5,0.050
2699.5,783,0.050
2702.5,783.5,0.050
2705.4,784,0.049
2708.4,784.5,0.049
2711.4,785,0.049
2714.4,785.5,0.049
2717.4,786,0.049
2720.4,786.5,0.049
2723.4,787,0.049
2726.3,787.5,0.048
2729.3,788,0.048
2732.3,788.5,0.049
2735.3,789,0.049
2738.3,789.5,0.049
2741.2,790,0.049
2744.2,790.5,0.049
2747.2,791,0.049
2750.1,791.5,0.049
2753.1,792,0.049
2756.1,792.5,0.049
2759,793,0.049
2762,793.5,0.049
2765,794,0.049
2767.9,794.5,0.049
2770.9,795,0.049
2773.9,795.5,0.049
2776.8,796,0.049
2779.8,796.5,0.049
2782.8,797,0.049
2785.8,797.5,0.049
2788.8,798,0.049
2791.8,798.5,0.049
2794.8,799,0.049
2797.7,799.5,0.049
2800.7,800,0.049
2803.7,800.5,0.049
2806.6,801,0.048
2809.6,801.5,0.048
2812.6,802,0.048
2815.5,802.5,0.048
2818.5,803,0.048
2821.5,803.5,0.048
2824.5,804,0.048
2827.4,804.5,0.048
2830.4,805,0.048
2833.4,805.5,0.048
2836.4,806,0.048
2839.3,806.5,0.049
2842.3,807,0.049
2845.3,807.5,0.049
2848.3,808,0.049
2851.2,808.5,0.049
2854.2,809,0.049
2857.2,809.5,0.050
2860.2,810,0.050
2863.1,810.5,0.050
2866.1,811,0.050
2869.1,811.5,0.050
2872.1,812,0.049
2875.1,812.5,0.049
2878.1,813,0.049
2881.1,813.5,0.049
2884.1,814,0.049
2887,814.5,0.049
2890,815,0.049
2893,815.5,0.048
2896,816,0.048
2899,816.5,0.048
2902,817,0.048
2905,817.5,0.049
2908,818,0.049
2911,818.5,0.049
2914.1,819,0.049
2917.1,819.5,0.048
2920.1,820,0.048
2923.1,820.5,0.048
2926.1,821,0.048
2929.1,821.5,0.048
2932.1,822,0.048

File: Wood/Calibration_Data/TEMPLATE-INSTITUTE-X/INSTITUTE-X_TGA_N2_10K_r2.csv
time (s),Temperature (K),Mass (mg)
0,324,5.000
5.5,324.5,5.000
10.6,325,5.000
15.4,325.5,5.000
20,326,5.000
24.3,326.5,4.999
28.5,327,4.999
32.5,327.5,4.999
36.4,328,4.999
40.3,328.5,4.999
44,329,4.999
47.7,329.5,4.999
51.3,330,4.999
54.9,330.5,4.999
58.4,331,4.999
61.9,331.5,5.000
65.4,332,5.000
68.8,332.5,5.000
72.2,333,5.000
75.6,333.5,5.000
78.9,334,5.000
82.3,334.5,4.999
85.7,335,4.999
89,335.5,4.999
92.4,336,4.999
95.6,336.5,4.998
98.9,337,4.999
102.3,337.5,4.999
105.5,338,4.999
108.8,338.5,5.000
112,339,5.000
115.3,339.5,5.000
118.5,340,5.000
121.8,340.5,5.000
125,341,4.999
128.2,341.5,4.999
131.4,342,4.999
134.6,342.5,4.999
137.8,343,4.998
141,343.5,4.998
144.2,344,4.998
147.4,344.5,4.998
150.5,345,4.998
153.7,345.5,4.998
156.9,346,4.999
160,346.5,4.999
163.2,347,4.999
166.4,347.5,4.999
169.5,348,4.999
172.6,348.5,4.999
175.7,349,4.999
178.8,349.5,4.999
182,350,4.999
185.1,350.5,4.999
188.1,351,4.999
191.3,351.5,4.999
194.4,352,4.999
197.5,352.5,4.999
200.6,353,4.999
203.7,353.5,4.999
206.7,354,4.999
209.8,354.5,4.999
212.9,355,4.999
215.9,355.5,4.999
219,356,4.999
222.1,356.5,4.999
225.1,357,4.999
228.2,357.5,4.999
231.2,358,4.999
234.3,358.5,4.999
237.3,359,4.999
240.3,359.5,4.999
243.4,360,4.999
246.4,360.5,4.998
249.4,361,4.998
252.4,361.5,4.998
255.4,362,4.998
258.4,362.5,4.998
261.4,363,4.997
264.4,363.5,4.997
267.4,364,4.997
270.4,364.5,4.997
273.4,365,4.997
276.4,365.5,4.997
279.4,366,4.997
282.3,366.5,4.998
285.3,367,4.998
288.3,367.5,4.998
291.3,368,4.998
294.3,368.5,4.998
297.3,369,4.998
300.3,369.5,4.998
303.2,370,4.998
306.2,370.5,4.998
309.1,371,4.998
312.1,371.5,4.998
315.1,372,4.998
318,372.5,4.998
321,373,4.998
324,373.5,4.999
326.9,374,4.999
329.9,374.5,4.999
332.8,375,4.998
335.8,375.5,4.998
338.7,376,4.998
341.6,376.5,4.998
344.6,377,4.998
347.5,377.5,4.998
350.5,378,4.998
353.4,378.5,4.997
356.3,379,4.997
359.3,379.5,4.997
362.2,380,4.997
365.1,380.5,4.997
368.1,381,4.996
371,381.5,4.996
374,382,4.995
376.9,382.5,4.995
379.8,383,4.995
382.7,383.5,4.995
385.7,384,4.995
388.6,384.5,4.995
391.5,385,4.995
394.5,385.5,4.995
397.4,386,4.996
400.3,386.5,4.996
403.3,387,4.996
406.2,387.5,4.997
409.1,388,4.997
412,388.5,4.996
415,389,4.996
417.9,389.5,4.996
420.9,390,4.996
423.8,390.5,4.995
426.7,391,4.995
429.6,391.5,4.995
432.6,392,4.994
435.5,392.5,4.994
438.4,393,4.994
441.4,393.5,4.994
444.3,394,4.994
447.2,394.5,4.994
450.1,395,4.995
453,395.5,4.994
455.9,396,4.995
458.9,396.5,4.994
461.8,397,4.994
464.7,397.5,4.994
467.6,398,4.994
470.5,398.5,4.994
473.4,399,4.994
476.4,399.5,4.994
479.3,400,4.994
482.2,400.5,4.993
485.1,401,4.993
488,401.5,4.993
490.9,402,4.993
493.8,402.5,4.993
496.7,403,4.992
499.6,403.5,4.992
502.6,404,4.992
505.5,404.5,4.992
508.4,405,4.992
511.2,405.5,4.991
514.1,406,4.991
517.1,406.5,4.991
520,407,4.990
522.9,407.5,4.990
525.9,408,4.990
528.8,408.5,4.989
531.7,409,4.989
534.6,409.5,4.989
537.4,410,4.989
540.3,410.5,4.989
543.2,411,4.989
546.1,411.5,4.989
549.1,412,4.989
552,412.5,4.990
554.9,413,4.990
557.8,413.5,4.989
560.7,414,4.989
563.6,414.5,4.989
566.5,415,4.989
569.4,415.5,4.989
572.3,416,4.988
575.2,416.5,4.988
578.1,417,4.988
581,417.5,4.987
583.9,418,4.987
586.8,418.5,4.987
589.7,419,4.987
592.6,419.5,4.987
595.5,420,4.987
598.4,420.5,4.987
601.2,421,4.986
604.1,421.5,4.986
607,422,4.986
609.9,422.5,4.985
612.8,423,4.985
615.7,423.5,4.985
618.6,424,4.985
621.5,424.5,4.984
624.3,425,4.984
627.2,425.5,4.984
630.1,426,4.984
633,426.5,4.984
635.9,427,4.984
638.8,427.5,4.983
641.6,428,4.983
644.5,428.5,4.983
647.4,429,4.982
650.3,429.5,4.981
653.2,430,4.981
656,430.5,4.980
658.9,431,4.980
661.8,431.5,4.979
664.7,432,4.979
667.6,432.5,4.978
670.5,433,4.977
673.4,433.5,4.977
676.3,434,4.976
679.1,434.5,4.976
682,435,4.975
684.9,435.5,4.974
687.8,436,4.974
690.7,436.5,4.974
693.6,437,4.974
696.5,437.5,4.973
699.3,438,4.973
702.2,438.5,4.972
705.1,439,4.972
708,439.5,4.971
710.9,440,4.971
713.8,440.5,4.970
716.6,441,4.969
719.5,441.5,4.968
722.4,442,4.967
725.3,442.5,4.967
728.2,443,4.966
731,443.5,4.965
733.9,444,4.965
736.8,444.5,4.964
739.7,445,4.963
742.6,445.5,4.963
745.4,446,4.962
748.3,446.5,4.961
751.2,447,4.960
754.1,447.5,4.959
757,448,4.958
759.8,448.5,4.957
762.7,449,4.956
765.6,449.5,4.955
768.5,450,4.954
771.3,450.5,4.953
774.2,451,4.952
777.1,451.5,4.952
780,452,4.951
782.9,452.5,4.950
785.8,453,4.949
788.7,453.5,4.948
791.5,454,4.947
794.4,454.5,4.946
797.3,455,4.945
800.2,455.5,4.944
803,456,4.943
805.9,456.5,4.941
808.8,457,4.940
811.6,457.5,4.939
814.5,458,4.937
817.4,458.5,4.936
820.2,459,4.935
823.1,459.5,4.933
826,460,4.932
828.8,460.5,4.930
831.7,461,4.929
834.6,461.5,4.928
837.4,462,4.926
840.3,462.5,4.926
843.2,463,4.925
846,463.5,4.924
848.9,464,4.923
851.8,464.5,4.921
854.7,465,4.920
857.6,465.5,4.919
860.4,466,4.917
863.3,466.5,4.916
866.2,467,4.915
869,467.5,4.913
871.9,468,4.912
874.8,468.5,4.911
877.7,469,4.910
880.5,469.5,4.909
883.4,470,4.908
886.3,470.5,4.907
889.1,471,4.906
892,471.5,4.904
894.9,472,4.903
897.7,472.5,4.902
900.6,473,4.901
903.5,473.5,4.900
906.3,474,4.899
909.2,474.5,4.898
912.1,475,4.896
915,475.5,4.895
917.8,476,4.893
920.7,476.5,4.892
923.6,477,4.891
926.4,477.5,4.890
929.3,478,4.889
932.2,478.5,4.887
935,479,4.886
937.9,479.5,4.885
940.8,480,4.884
943.7,480.5,4.883
946.5,481,4.882
949.4,481.5,4.880
952.3,482,4.879
955.2,482.5,4.878
958,483,4.876
960.9,483.5,4.875
963.8,484,4.873
966.6,484.5,4.872
969.5,485,4.871
972.4,485.5,4.869
975.2,486,4.868
978.1,486.5,4.867
981,487,4.866
983.8,487.5,4.865
986.7,488,4.864
989.5,488.5,4.863
992.4,489,4.862
995.3,489.5,4.861
998.1,490,4.860
1001,490.5,4.860
1003.9,491,4.859
1006.7,491.5,4.858
1009.6,492,4.858
1012.5,492.5,4.857
1015.3,493,4.857
1018.2,493.5,4.856
1021,494,4.856
1023.9,494.5,4.855
1026.8,495,4.854
1029.6,495.5,4.853
1032.5,496,4.853
1035.3,496.5,4.852
1038.2,497,4.851
1041,497.5,4.851
1043.9,498,4.850
1046.7,498.5,4.850
1049.6,499,4.849
1052.4,499.5,4.849
1055.3,500,4.849
1058.2,500.5,4.849
1061,501,4.848
1063.9,501.5,4.848
1066.7,502,4.848
1069.6,502.5,4.847
1072.4,503,4.847
1075.3,503.5,4.846
1078.2,504,4.846
1081,504.5,4.846
1083.9,505,4.845
1086.8,505.5,4.845
1089.6,506,4.845
1092.5,506.5,4.845
1095.4,507,4.845
1098.2,507.5,4.845
1101.1,508,4.845
1104,508.5,4.845
1106.8,509,4.845
1109.7,509.5,4.845
1112.6,510,4.845
1115.4,510.5,4.844
1118.3,511,4.844
1121.2,511.5,4.844
1124,512,4.843
1126.9,512.5,4.843
1129.8,513,4.842
1132.6,513.5,4.842
1135.5,514,4.841
1138.4,514.5,4.841
1141.2,515,4.840
1144.1,515.5,4.840
1146.9,516,4.839
1149.8,516.5,4.839
1152.7,517,4.839
1155.5,517.5,4.838
1158.4,518,4.838
1161.3,518.5,4.838
1164.1,519,4.838
1167,519.5,4.838
1169.9,520,4.838
1172.7,520.5,4.837
1175.6,521,4.837
1178.4,521.5,4.837
1181.3,522,4.837
1184.2,522.5,4.837
1187,523,4.836
1189.9,523.5,4.836
1192.8,524,4.836
1195.6,524.5,4.835
1198.5,525,4.835
1201.3,525.5,4.834
1204.2,526,4.833
1207,526.5,4.832
1209.9,527,4.832
1212.8,527.5,4.831
1215.6,528,4.831
1218.5,528.5,4.831
1221.4,529,4.830
1224.2,529.5,4.830
1227.1,530,4.829
1229.9,530.5,4.829
1232.8,531,4.829
1235.7,531.5,4.829
1238.6,532,4.828
1241.4,532.5,4.828
1244.3,533,4.828
1247.2,533.5,4.827
1250,534,4.827
1252.9,534.5,4.826
1255.8,535,4.825
1258.6,535.5,4.824
1261.5,536,4.823
1264.4,536.5,4.822
1267.2,537,4.821
1270.1,537.5,4.820
1273,538,4.819
1275.9,538.5,4.818
1278.7,539,4.818
1281.6,539.5,4.817
1284.5,540,4.816
1287.3,540.5,4.815
1290.2,541,4.815
1293.1,541.5,4.814
1296,542,4.813
1298.8,542.5,4.812
1301.7,543,4.812
1304.6,543.5,4.811
1307.4,544,4.810
1310.3,544.5,4.809
1313.2,545,4.807
1316.1,545.5,4.806
1319,546,4.804
1321.8,546.5,4.803
1324.7,547,4.801
1327.6,547.5,4.800
1330.4,548,4.799
1333.3,548.5,4.797
1336.2,549,4.796
1339.1,549.5,4.795
1341.9,550,4.794
1344.8,550.5,4.793
1347.7,551,4.791
1350.5,551.5,4.790
1353.4,552,4.788
1356.2,552.5,4.787
1359.1,553,4.785
1362,553.5,4.784
1364.8,554,4.783
1367.7,554.5,4.781
1370.6,555,4.780
1373.5,555.5,4.778
1376.3,556,4.776
1379.2,556.5,4.775
1382.1,557,4.773
1385,557.5,4.771
1387.9,558,4.769
1390.8,558.5,4.767
1393.6,559,4.764
1396.5,559.5,4.762
1399.4,560,4.760
1402.3,560.5,4.757
1405.1,561,4.755
1408,561.5,4.753
1410.9,562,4.751
1413.7,562.5,4.748
1416.6,563,4.746
1419.5,563.5,4.744
1422.4,564,4.742
1425.3,564.5,4.740
1428.2,565,4.738
1431,565.5,4.735
1433.9,566,4.733
1436.8,566.5,4.731
1439.7,567,4.729
1442.6,567.5,4.727
1445.4,568,4.725
1448.3,568.5,4.722
1451.2,569,4.720
1454.1,569.5,4.717
1456.9,570,4.715
1459.8,570.5,4.712
1462.7,571,4.710
1465.5,571.5,4.707
1468.4,572,4.704
1471.3,572.5,4.701
1474.2,573,4.698
1477.1,573.5,4.695
1480,574,4.691
1482.9,574.5,4.688
1485.7,575,4.685
1488.6,575.5,4.681
1491.5,576,4.678
1494.4,576.5,4.675
1497.3,577,4.672
1500.1,577.5,4.668
1503,578,4.665
1505.9,578.5,4.661
1508.7,579,4.658
1511.6,579.5,4.654
1514.5,580,4.651
1517.4,580.5,4.647
1520.2,581,4.643
1523.1,581.5,4.639
1526,582,4.635
1528.8,582.5,4.631
1531.7,583,4.627
1534.6,583.5,4.623
1537.4,584,4.619
1540.3,584.5,4.615
1543.2,585,4.610
1546,585.5,4.606
1548.9,586,4.602
1551.8,586.5,4.599
1554.7,587,4.594
1557.5,587.5,4.590
1560.4,588,4.585
1563.3,588.5,4.580
1566.1,589,4.574
1569,589.5,4.569
1571.9,590,4.563
1574.8,590.5,4.557
1577.7,591,4.551
1580.6,591.5,4.545
1583.5,592,4.538
1586.4,592.5,4.532
1589.3,593,4.526
1592.2,593.5,4.519
1595.1,594,4.512
1598,594.5,4.504
1600.9,595,4.497
1603.8,595.5,4.490
1606.7,596,4.482
1609.6,596.5,4.473
1612.5,597,4.465
1615.4,597.5,4.456
1618.3,598,4.447
1621.2,598.5,4.439
1624.1,599,4.429
1627,599.5,4.419
1629.9,600,4.409
1632.8,600.5,4.399
1635.7,601,4.388
1638.7,601.5,4.377
1641.6,602,4.366
1644.5,602.5,4.354
1647.4,603,4.341
1650.3,603.5,4.329
1653.2,604,4.317
1656.2,604.5,4.303
1659.1,605,4.290
1662,605.5,4.276
1664.9,606,4.261
1667.8,606.5,4.246
1670.7,607,4.231
1673.7,607.5,4.215
1676.6,608,4.199
1679.5,608.5,4.182
1682.4,609,4.165
1685.3,609.5,4.147
1688.2,610,4.130
1691.2,610.5,4.111
1694.1,611,4.092
1697,611.5,4.072
1699.9,612,4.052
1702.8,612.5,4.031
1705.8,613,4.009
1708.7,613.5,3.987
1711.7,614,3.965
1714.6,614.5,3.941
1717.5,615,3.919
1720.4,615.5,3.894
1723.3,616,3.869
1726.2,616.5,3.843
1729.2,617,3.817
1732.1,617.5,3.790
1735,618,3.762
1738,618.5,3.734
1740.9,619,3.706
1743.8,619.5,3.677
1746.8,620,3.647
1749.7,620.5,3.616
1752.7,621,3.585
1755.7,621.5,3.553
1758.6,622,3.522
1761.6,622.5,3.489
1764.5,623,3.455
1767.5,623.5,3.421
1770.4,624,3.386
1773.4,624.5,3.350
1776.3,625,3.315
1779.2,625.5,3.277
1782.2,626,3.240
1785.1,626.5,3.202
1788,627,3.164
1790.9,627.5,3.126
1793.9,628,3.086
1796.8,628.5,3.046
1799.8,629,3.006
1802.7,629.5,2.965
1805.6,630,2.925
1808.6,630.5,2.884
1811.5,631,2.842
1814.4,631.5,2.800
1817.4,632,2.757
1820.3,632.5,2.715
1823.3,633,2.671
1826.2,633.5,2.628
1829.1,634,2.585
1832.1,634.5,2.541
1835,635,2.498
1838,635.5,2.454
1840.9,636,2.410
1843.8,636.5,2.365
1846.8,637,2.323
1849.7,637.5,2.278
1852.6,638,2.234
1855.6,638.5,2.190
1858.5,639,2.147
1861.4,639.5,2.104
1864.3,640,2.060
1867.3,640.5,2.018
1870.2,641,1.975
1873.1,641.5,1.933
1876,642,1.891
1878.9,642.5,1.849
1881.8,643,1.807
1884.7,643.5,1.765
1887.6,644,1.725
1890.5,644.5,1.683
1893.4,645,1.642
1896.3,645.5,1.601
1899.3,646,1.560
1902.2,646.5,1.521
1905.1,647,1.482
1908,647.5,1.443
1910.9,648,1.404
1913.8,648.5,1.366
1916.7,649,1.330
1919.6,649.5,1.293
1922.5,650,1.257
1925.4,650.5,1.222
1928.3,651,1.187
1931.2,651.5,1.152
1934.1,652,1.119
1937,652.5,1.086
1939.9,653,1.053
1942.8,653.5,1.021
1945.7,654,0.990
1948.6,654.5,0.960
1951.5,655,0.931
1954.4,655.5,0.901
1957.3,656,0.872
1960.2,656.5,0.844
1963.1,657,0.816
1966,657.5,0.790
1968.9,658,0.764
1971.7,658.5,0.739
1974.6,659,0.715
1977.5,659.5,0.690
1980.4,660,0.667
1983.2,660.5,0.644
1986.1,661,0.622
1989,661.5,0.601
1991.9,662,0.580
1994.8,662.5,0.560
1997.7,663,0.541
2000.6,663.5,0.522
2003.5,664,0.504
2006.4,664.5,0.486
2009.3,665,0.470
2012.2,665.5,0.453
2015.1,666,0.437
2018,666.5,0.422
2020.9,667,0.407
2023.8,667.5,0.392
2026.8,668,0.379
2029.7,668.5,0.366
2032.6,669,0.353
2035.5,669.5,0.342
2038.4,670,0.331
2041.3,670.5,0.320
2044.2,671,0.309
2047.1,671.5,0.299
2050,672,0.290
2052.9,672.5,0.280
2055.8,673,0.271
2058.7,673.5,0.262
2061.6,674,0.253
2064.5,674.5,0.245
2067.4,675,0.237
2070.3,675.5,0.230
2073.3,676,0.223
2076.2,676.5,0.217
2079.1,677,0.211
2082,677.5,0.205
2084.9,678,0.200
2087.9,678.5,0.195
2090.8,679,0.190
2093.7,679.5,0.186
2096.6,680,0.181
2099.5,680.5,0.176
2102.5,681,0.172
2105.4,681.5,0.168
2108.3,682,0.164
2111.2,682.5,0.160
2114.1,683,0.157
2117,683.5,0.153
2119.9,684,0.150
2122.8,684.5,0.148
2125.7,685,0.146
2128.6,685.5,0.143
2131.5,686,0.141
2134.4,686.5,0.138
2137.4,687,0.137
2140.3,687.5,0.134
2143.2,688,0.132
2146.1,688.5,0.130
2149.1,689,0.129
2152,689.5,0.127
2154.9,690,0.125
2157.8,690.5,0.124
2160.7,691,0.123
2163.7,691.5,0.122
2166.6,692,0.121
2169.5,692.5,0.119
2172.4,693,0.118
2175.3,693.5,0.117
2178.3,694,0.116
2181.2,694.5,0.115
2184.1,695,0.114
2187.1,695.5,0.113
2190,696,0.112
2193,696.5,0.111
2196,697,0.111
2198.9,697.5,0.110
2201.9,698,0.110
2204.8,698.5,0.109
2207.8,699,0.109
2210.7,699.5,0.108
2213.7,700,0.108
2216.6,700.5,0.107
2219.6,701,0.107
2222.5,701.5,0.106
2225.5,702,0.106
2228.5,702.5,0.106
2231.4,703,0.106
2234.4,703.5,0.106
2237.3,704,0.105
2240.3,704.5,0.105
2243.3,705,0.104
2246.2,705.5,0.104
2249.2,706,0.104
2252.2,706.5,0.104
2255.1,707,0.104
2258.1,707.5,0.104
2261.1,708,0.104
2264,708.5,0.105
2267,709,0.105
2269.9,709.5,0.105
2272.9,710,0.105
2275.9,710.5,0.105
2278.8,711,0.105
2281.8,711.5,0.105
2284.8,712,0.104
2287.7,712.5,0.104
2290.7,713,0.103
2293.7,713.5,0.103
2296.6,714,0.103
2299.6,714.5,0.103
2302.5,715,0.103
2305.5,715.5,0.103
2308.5,716,0.103
2311.4,716.5,0.103
2314.4,717,0.102
2317.3,717.5,0.102
2320.3,718,0.101
2323.3,718.5,0.101
2326.3,719,0.101
2329.2,719.5,0.101
2332.2,720,0.101
2335.1,720.5,0.101
2338.1,721,0.101
2341,721.5,0.101
2344,722,0.101
2347,722.5,0.101
2349.9,723,0.101
2352.9,723.5,0.102
2355.8,724,0.102
2358.8,724.5,0.102
2361.7,725,0.102
2364.7,725.5,0.103
2367.6,726,0.103
2370.6,726.5,0.103
2373.5,727,0.103
2376.5,727.5,0.103
2379.4,728,0.103
2382.4,728.5,0.103
2385.3,729,0.102
2388.3,729.5,0.102
2391.3,730,0.102
2394.2,730.5,0.102
2397.2,731,0.102
2400.1,731.5,0.102
2403.1,732,0.102
2406,732.5,0.102
2409,733,0.102
2412,733.5,0.102
2414.9,734,0.102
2417.9,734.5,0.102
2420.9,735,0.102
2423.8,735.5,0.102
2426.8,736,0.102
2429.7,736.5,0.102
2432.7,737,0.101
2435.6,737.5,0.101
2438.6,738,0.101
2441.5,738.5,0.101
2444.5,739,0.101
2447.4,739.5,0.101
2450.4,740,0.101
2453.4,740.5,0.101
2456.3,741,0.102
2459.3,741.5,0.102
2462.2,742,0.102
2465.2,742.5,0.102
2468.2,743,0.102
2471.1,743.5,0.102
2474.1,744,0.101
2477,744.5,0.101
2479.9,745,0.101
2482.9,745.5,0.101
2485.9,746,0.100
2488.8,746.5,0.100
2491.8,747,0.100
2494.8,747.5,0.100
2497.7,748,0.100
2500.7,748.5,0.101
2503.6,749,0.101
2506.6,749.5,0.101
2509.5,750,0.101
2512.5,750.5,0.102
2515.4,751,0.102
2518.4,751.5,0.102
2521.4,752,0.102
2524.3,752.5,0.102
2527.3,753,0.101
2530.2,753.5,0.101
2533.2,754,0.101
2536.1,754.5,0.100
2539.1,755,0.100
2542,755.5,0.100
2545,756,0.100
2548,756.5,0.100
2550.9,757,0.100
2553.9,757.5,0.100
2556.8,758,0.100
2559.8,758.5,0.100
2562.7,759,0.101
2565.7,759.5,0.101
2568.6,760,0.101
2571.6,760.5,0.101
2574.5,761,0.101
2577.5,761.5,0.101
2580.5,762,0.101
2583.4,762.5,0.101
2586.4,763,0.101
2589.4,763.5,0.100
2592.4,764,0.100
2595.3,764.5,0.099
2598.3,765,0.099
2601.3,765.5,0.099
2604.3,766,0.099
2607.3,766.5,0.099
2610.2,767,0.099
2613.2,767.5,0.100
2616.2,768,0.100
2619.1,768.5,0.101
2622.1,769,0.101
2625,769.5,0.101
2628,770,0.101
2631,770.5,0.101
2633.9,771,0.101
2636.9,771.5,0.100
2639.9,772,0.100
2642.9,772.5,0.099
2645.9,773,0.099
2648.9,773.5,0.099
2651.8,774,0.098
2654.8,774.5,0.098
2657.8,775,0.097
2660.8,775.5,0.097
2663.8,776,0.097
2666.7,776.5,0.097
2669.7,777,0.097
2672.7,777.5,0.097
2675.7,778,0.098
2678.7,778.5,0.098
2681.6,779,0.098
2684.6,779.5,0.098
2687.6,780,0.099
2690.6,780.5,0.099
2693.5,781,0.100
2696.5,781.5,0.100
2699.5,782,0.100
2702.5,782.5,0.100
2705.4,783,0.099
2708.4,783.5,0.099
2711.4,784,0.099
2714.4,784.5,0.099
2717.4,785,0.099
2720.4,785.5,0.099
2723.4,786,0.099
2726.3,786.5,0.098
2729.3,787,0.098
2732.3,787.5,0.099
2735.3,788,0.099
2738.3,788.5,0.099
2741.2,789,0.099
2744.2,789.5,0.099
2747.2,790,0.099
2750.1,790.5,0.099
2753.1,791,0.099
2756.1,791.5,0.099
2759,792,0.099
2762,792.5,0.099
2765,793,0.099
2767.9,793.5,0.099
2770.9,794,0.099
2773.9,794.5,0.099
2776.8,795,0.099
2779.8,795.5,0.099
2782.8,796,0.099
2785.8,796.5,0.099
2788.8,797,0.099
2791.8,797.5,0.099
2794.8,798,0.099
2797.7,798.5,0.099
2800.7,799,0.099
2803.7,799.5,0.099
2806.6,800,0.098
2809.6,800.5,0.098
2812.6,801,0.098
2815.5,801.5,0.098
2818.5,802,0.098
2821.5,802.5,0.098
2824.5,803,0.098
2827.4,803.5,0.098
2830.4,804,0.098
2833.4,804.5,0.098
2836.4,805,0.098
2839.3,805.5,0.099
2842.3,806,0.099
2845.3,806.5,0.099
2848.3,807,0.099
2851.2,807.5,0.099
2854.2,808,0.099
2857.2,808.5,0.100
2860.2,809,0.100
2863.1,809.5,0.100
2866.1,810,0.100
2869.1,810.5,0.100
2872.1,811,0.099
2875.1,811.5,0.099
2878.1,812,0.099
2881.1,812.5,0.099
2884.1,813,0.099
2887,813.5,0.099
2890,814,0.099
2893,814.5,0.098
2896,815,0.098
2899,815.5,0.098
2902,816,0.098
2905,816.5,0.099
2908,817,0.099
2911,817.5,0.099
2914.1,818,0.099
2917.1,818.5,0.098
2920.1,819,0.098
2923.1,819.5,0.098
2926.1,820,0.098
2929.1,820.5,0.098
2932.1,821,0.098

File: Wood/Calibration_Data/TEMPLATE-INSTITUTE-X/INSTITUTE-X_TGA_N2_20K_r1.csv
time (s),Temperature (K),Mass (mg)
0,325,4.947
3.3,325.5,4.947
6.4,326,4.947
9.2,326.5,4.947
11.9,327,4.947
14.5,327.5,4.946
17,328,4.946
19.4,328.5,4.946
21.7,329,4.946
24,329.5,4.946
26.2,330,4.946
28.3,330.5,4.946
30.4,331,4.946
32.4,331.5,4.947
34.4,332,4.947
36.4,332.5,4.947
38.4,333,4.947
40.3,333.5,4.947
42.2,334,4.946
44,334.5,4.946
45.9,335,4.946
47.7,335.5,4.946
49.5,336,4.946
51.3,336.5,4.946
53.1,337,4.946
54.8,337.5,4.946
56.6,338,4.946
58.3,338.5,4.946
60,339,4.946
61.8,339.5,4.946
63.5,340,4.946
65.1,340.5,4.946
66.8,341,4.946
68.5,341.5,4.946
70.2,342,4.946
71.8,342.5,4.946
73.5,343,4.946
75.1,343.5,4.945
76.8,344,4.945
78.4,344.5,4.946
80.1,345,4.946
81.7,345.5,4.945
83.3,346,4.945
84.9,346.5,4.946
86.6,347,4.945
88.2,347.5,4.946
89.8,348,4.946
91.4,348.5,4.946
93,349,4.946
94.6,349.5,4.946
96.2,350,4.946
97.8,350.5,4.946
99.4,351,4.946
101,351.5,4.946
102.6,352,4.946
104.2,352.5,4.946
105.8,353,4.946
107.4,353.5,4.946
109,354,4.945
110.5,354.5,4.945
112.1,355,4.945
113.7,355.5,4.945
115.3,356,4.945
116.8,356.5,4.945
118.4,357,4.946
120,357.5,4.946
121.6,358,4.946
123.1,358.5,4.946
124.7,359,4.945
126.2,359.5,4.945
127.8,360,4.945
129.3,360.5,4.945
130.9,361,4.945
132.5,361.5,4.945
134,362,4.944
135.6,362.5,4.944
137.1,363,4.944
138.6,363.5,4.944
140.2,364,4.944
141.7,364.5,4.943
143.3,365,4.943
144.8,365.5,4.943
146.3,366,4.943
147.9,366.5,4.943
149.4,367,4.943
151,367.5,4.943
152.5,368,4.943
154,368.5,4.943
155.5,369,4.943
157.1,369.5,4.943
158.6,370,4.943
160.1,370.5,4.943
161.6,371,4.943
163.2,371.5,4.942
164.7,372,4.942
166.2,372.5,4.942
167.7,373,4.942
169.2,373.5,4.942
170.7,374,4.942
172.3,374.5,4.942
173.8,375,4.942
175.3,375.5,4.942
176.8,376,4.942
178.3,376.5,4.942
179.8,377,4.942
181.3,377.5,4.942
182.8,378,4.942
184.3,378.5,4.942
185.8,379,4.942
187.4,379.5,4.942
188.9,380,4.942
190.4,380.5,4.942
191.9,381,4.942
193.4,381.5,4.942
194.8,382,4.942
196.3,382.5,4.942
197.8,383,4.942
199.3,383.5,4.941
200.8,384,4.941
202.3,384.5,4.941
203.8,385,4.941
205.3,385.5,4.941
206.8,386,4.940
208.3,386.5,4.940
209.8,387,4.940
211.2,387.5,4.940
212.8,388,4.940
214.3,388.5,4.940
215.8,389,4.940
217.3,389.5,4.940
218.7,390,4.940
220.2,390.5,4.940
221.7,391,4.940
223.2,391.5,4.940
224.7,392,4.940
226.2,392.5,4.940
227.7,393,4.940
229.1,393.5,4.939
230.6,394,4.939
232.1,394.5,4.939
233.6,395,4.939
235,395.5,4.939
236.5,396,4.939
238,396.5,4.939
239.5,397,4.939
240.9,397.5,4.939
242.4,398,4.939
243.9,398.5,4.939
245.3,399,4.939
246.8,399.5,4.939
248.3,400,4.939
249.7,400.5,4.939
251.2,401,4.939
252.7,401.5,4.939
254.1,402,4.939
255.6,402.5,4.939
257.1,403,4.939
258.5,403.5,4.939
260,404,4.939
261.4,404.5,4.939
262.9,405,4.938
264.4,405.5,4.938
265.8,406,4.938
267.3,406.5,4.938
268.7,407,4.938
270.2,407.5,4.938
271.6,408,4.938
273.1,408.5,4.938
274.5,409,4.937
276,409.5,4.937
277.4,410,4.937
278.9,410.5,4.937
280.3,411,4.937
281.8,411.5,4.937
283.2,412,4.937
284.6,412.5,4.937
286.1,413,4.937
287.5,413.5,4.937
289,414,4.937
290.4,414.5,4.937
291.9,415,4.937
293.3,415.5,4.936
294.7,416,4.936
296.1,416.5,4.935
297.6,417,4.935
299,417.5,4.935
300.5,418,4.934
301.9,418.5,4.934
303.4,419,4.934
304.8,419.5,4.933
306.2,420,4.933
307.7,420.5,4.933
309.1,421,4.933
310.5,421.5,4.933
311.9,422,4.933
313.4,422.5,4.933
314.8,423,4.933
316.3,423.5,4.933
317.7,424,4.933
319.1,424.5,4.932
320.5,425,4.932
322,425.5,4.932
323.4,426,4.932
324.8,426.5,4.932
326.3,427,4.931
327.7,427.5,4.931
329.1,428,4.931
330.5,428.5,4.931
332,429,4.930
333.4,429.5,4.930
334.8,430,4.930
336.2,430.5,4.930
337.7,431,4.929
339.1,431.5,4.929
340.5,432,4.929
341.9,432.5,4.928
343.4,433,4.928
344.8,433.5,4.927
346.2,434,4.927
347.6,434.5,4.926
349,435,4.926
350.5,435.5,4.926
351.9,436,4.925
353.3,436.5,4.924
354.7,437,4.924
356.1,437.5,4.924
357.6,438,4.923
359,438.5,4.923
360.4,439,4.923
361.8,439.5,4.922
363.2,440,4.922
364.6,440.5,4.921
366.1,441,4.921
367.5,441.5,4.920
368.9,442,4.920
370.3,442.5,4.919
371.8,443,4.919
373.2,443.5,4.919
374.6,444,4.918
376,444.5,4.918
377.4,445,4.917
378.9,445.5,4.917
380.3,446,4.916
381.7,446.5,4.916
383.1,447,4.915
384.5,447.5,4.915
386,448,4.914
387.4,448.5,4.914
388.8,449,4.913
390.2,449.5,4.912
391.6,450,4.912
393.1,450.5,4.911
394.5,451,4.910
395.9,451.5,4.909
397.3,452,4.908
398.7,452.5,4.908
400.1,453,4.907
401.6,453.5,4.906
403,454,4.905
404.4,454.5,4.904
405.8,455,4.903
407.2,455.5,4.902
408.6,456,4.901
410,456.5,4.900
411.4,457,4.899
412.9,457.5,4.898
414.3,458,4.896
415.7,458.5,4.895
417.1,459,4.894
418.5,459.5,4.893
419.9,460,4.891
421.3,460.5,4.890
422.7,461,4.889
424.1,461.5,4.887
425.6,462,4.886
427,462.5,4.884
428.4,463,4.883
429.8,463.5,4.881
431.2,464,4.880
432.6,464.5,4.879
434,465,4.878
435.4,465.5,4.876
436.8,466,4.875
438.2,466.5,4.874
439.6,467,4.872
441,467.5,4.871
442.4,468,4.870
443.8,468.5,4.869
445.2,469,4.868
446.6,469.5,4.866
448,470,4.865
449.4,470.5,4.864
450.8,471,4.862
452.2,471.5,4.861
453.6,472,4.860
455,472.5,4.858
456.4,473,4.857
457.8,473.5,4.855
459.2,474,4.854
460.6,474.5,4.853
462,475,4.851
463.4,475.5,4.850
464.8,476,4.849
466.2,476.5,4.847
467.6,477,4.846
469,477.5,4.845
470.4,478,4.843
471.8,478.5,4.842
473.2,479,4.841
474.6,479.5,4.840
476,480,4.839
477.4,480.5,4.838
478.8,481,4.837
480.2,481.5,4.836
481.6,482,4.835
483,482.5,4.834
484.4,483,4.833
485.8,483.5,4.831
487.2,484,4.830
488.6,484.5,4.829
490,485,4.828
491.4,485.5,4.827
492.8,486,4.826
494.2,486.5,4.826
495.6,487,4.825
497,487.5,4.823
498.4,488,4.822
499.8,488.5,4.821
501.2,489,4.820
502.6,489.5,4.819
503.9,490,4.817
505.3,490.5,4.816
506.7,491,4.815
508.1,491.5,4.813
509.5,492,4.812
510.9,492.5,4.810
512.3,493,4.809
513.7,493.5,4.808
515.1,494,4.807
516.5,494.5,4.806
517.9,495,4.805
519.3,495.5,4.804
520.7,496,4.803
522.1,496.5,4.802
523.5,497,4.800
524.9,497.5,4.799
526.3,498,4.798
527.7,498.5,4.797
529.1,499,4.796
530.5,499.5,4.795
531.9,500,4.795
533.3,500.5,4.793
534.7,501,4.792
536.1,501.5,4.791
537.5,502,4.791
538.9,502.5,4.790
540.3,503,4.789
541.7,503.5,4.788
543.1,504,4.787
544.5,504.5,4.787
545.9,505,4.786
547.3,505.5,4.785
548.7,506,4.785
550,506.5,4.784
551.4,507,4.784
552.8,507.5,4.783
554.2,508,4.783
555.6,508.5,4.782
557,509,4.782
558.4,509.5,4.781
559.8,510,4.781
561.2,510.5,4.781
562.6,511,4.780
564,511.5,4.780
565.4,512,4.780
566.8,512.5,4.780
568.2,513,4.779
569.6,513.5,4.779
570.9,514,4.779
572.3,514.5,4.778
573.7,515,4.778
575.1,515.5,4.778
576.5,516,4.777
577.9,516.5,4.777
579.3,517,4.776
580.7,517.5,4.776
582.1,518,4.776
583.5,518.5,4.775
584.9,519,4.775
586.3,519.5,4.775
587.7,520,4.775
589.1,520.5,4.775
590.5,521,4.775
591.8,521.5,4.775
593.2,522,4.774
594.6,522.5,4.774
596,523,4.774
597.4,523.5,4.774
598.8,524,4.773
600.2,524.5,4.773
601.6,525,4.773
603,525.5,4.773
604.4,526,4.773
605.8,526.5,4.772
607.2,527,4.772
608.6,527.5,4.772
610,528,4.772
611.4,528.5,4.771
612.8,529,4.771
614.2,529.5,4.771
615.6,530,4.770
617,530.5,4.770
618.3,531,4.769
619.7,531.5,4.769
621.1,532,4.768
622.5,532.5,4.768
623.9,533,4.767
625.3,533.5,4.767
626.7,534,4.767
628.1,534.5,4.766
629.5,535,4.766
630.9,535.5,4.766
632.3,536,4.765
633.7,536.5,4.765
635.1,537,4.764
636.5,537.5,4.764
637.9,538,4.764
639.3,538.5,4.764
640.7,539,4.763
642.1,539.5,4.762
643.5,540,4.762
644.9,540.5,4.761
646.3,541,4.761
647.7,541.5,4.761
649.1,542,4.760
650.4,542.5,4.760
651.8,543,4.759
653.2,543.5,4.759
654.6,544,4.758
656,544.5,4.758
657.4,545,4.757
658.8,545.5,4.757
660.2,546,4.757
661.6,546.5,4.756
663,547,4.756
664.4,547.5,4.755
665.8,548,4.754
667.2,548.5,4.754
668.6,549,4.753
670,549.5,4.752
671.4,550,4.751
672.8,550.5,4.750
674.2,551,4.749
675.6,551.5,4.748
677,552,4.747
678.4,552.5,4.746
679.8,553,4.745
681.2,553.5,4.744
682.6,554,4.744
684,554.5,4.743
685.4,555,4.742
686.8,555.5,4.741
688.2,556,4.740
689.6,556.5,4.739
691,557,4.738
692.4,557.5,4.737
693.8,558,4.736
695.2,558.5,4.734
696.6,559,4.733
698,559.5,4.732
699.4,560,4.731
700.8,560.5,4.729
702.2,561,4.728
703.6,561.5,4.727
705,562,4.726
706.4,562.5,4.725
707.8,563,4.723
709.2,563.5,4.722
710.6,564,4.720
712,564.5,4.719
713.4,565,4.717
714.8,565.5,4.716
716.2,566,4.714
717.6,566.5,4.712
719,567,4.710
720.4,567.5,4.709
721.8,568,4.707
723.2,568.5,4.706
724.6,569,4.704
726,569.5,4.702
727.4,570,4.701
728.8,570.5,4.699
730.2,571,4.697
731.6,571.5,4.696
733,572,4.694
734.4,572.5,4.692
735.8,573,4.689
737.2,573.5,4.687
738.6,574,4.685
740,574.5,4.683
741.4,575,4.680
742.8,575.5,4.678
744.2,576,4.676
745.6,576.5,4.673
747,577,4.671
748.4,577.5,4.669
749.8,578,4.666
751.2,578.5,4.664
752.6,579,4.661
754,579.5,4.659
755.4,580,4.656
756.8,580.5,4.654
758.2,581,4.651
759.6,581.5,4.648
761.1,582,4.646
762.5,582.5,4.643
763.9,583,4.640
765.3,583.5,4.637
766.7,584,4.635
768.1,584.5,4.632
769.5,585,4.629
770.9,585.5,4.626
772.3,586,4.623
773.7,586.5,4.620
775.1,587,4.617
776.5,587.5,4.615
777.9,588,4.612
779.3,588.5,4.608
780.7,589,4.605
782.1,589.5,4.602
783.5,590,4.598
785,590.5,4.594
786.4,591,4.591
787.8,591.5,4.587
789.2,592,4.583
790.6,592.5,4.579
792,593,4.575
793.4,593.5,4.571
794.8,594,4.567
796.2,594.5,4.563
797.6,595,4.559
799,595.5,4.556
800.4,596,4.552
801.8,596.5,4.548
803.2,597,4.544
804.6,597.5,4.540
806.1,598,4.535
807.5,598.5,4.530
808.9,599,4.526
810.3,599.5,4.521
811.7,600,4.515
813.1,600.5,4.510
814.5,601,4.505
815.9,601.5,4.499
817.3,602,4.493
818.8,602.5,4.487
820.2,603,4.481
821.6,603.5,4.475
823,604,4.469
824.4,604.5,4.462
825.8,605,4.455
827.2,605.5,4.448
828.6,606,4.440
830.1,606.5,4.433
831.5,607,4.425
832.9,607.5,4.417
834.3,608,4.408
835.7,608.5,4.400
837.1,609,4.391
838.6,609.5,4.382
840,610,4.372
841.4,610.5,4.363
842.8,611,4.353
844.2,611.5,4.343
845.6,612,4.333
847,612.5,4.322
848.5,613,4.311
849.9,613.5,4.300
851.3,614,4.288
852.7,614.5,4.276
854.1,615,4.263
855.6,615.5,4.250
857,616,4.237
858.4,616.5,4.223
859.8,617,4.209
861.2,617.5,4.195
862.7,618,4.181
864.1,618.5,4.166
865.5,619,4.150
866.9,619.5,4.134
868.4,620,4.117
869.8,620.5,4.100
871.2,621,4.083
872.6,621.5,4.065
874.1,622,4.047
875.5,622.5,4.027
876.9,623,4.008
878.3,623.5,3.987
879.8,624,3.966
881.2,624.5,3.945
882.6,625,3.923
884,625.5,3.901
885.5,626,3.878
886.9,626.5,3.854
888.4,627,3.830
889.8,627.5,3.805
891.3,628,3.780
892.7,628.5,3.754
894.1,629,3.728
895.6,629.5,3.701
897,630,3.674
898.4,630.5,3.646
899.9,631,3.618
901.3,631.5,3.589
902.7,632,3.560
904.1,632.5,3.529
905.6,633,3.498
907,633.5,3.467
908.5,634,3.434
909.9,634.5,3.402
911.4,635,3.368
912.8,635.5,3.334
914.3,636,3.299
915.7,636.5,3.264
917.1,637,3.228
918.6,637.5,3.192
920,638,3.155
921.5,638.5,3.117
922.9,639,3.079
924.4,639.5,3.041
925.8,640,3.002
927.2,640.5,2.963
928.7,641,2.924
930.1,641.5,2.883
931.6,642,2.843
933,642.5,2.802
934.5,643,2.760
935.9,643.5,2.719
937.4,644,2.676
938.8,644.5,2.634
940.2,645,2.592
941.7,645.5,2.549
943.1,646,2.507
944.5,646.5,2.463
946,647,2.421
947.4,647.5,2.378
948.9,648,2.335
950.3,648.5,2.292
951.7,649,2.248
953.2,649.5,2.205
954.6,650,2.162
956,650.5,2.118
957.5,651,2.075
958.9,651.5,2.031
960.4,652,1.988
961.8,652.5,1.944
963.2,653,1.901
964.7,653.5,1.857
966.1,654,1.814
967.5,654.5,1.771
969,655,1.728
970.4,655.5,1.685
971.8,656,1.643
973.3,656.5,1.601
974.7,657,1.559
976.1,657.5,1.517
977.5,658,1.476
979,658.5,1.436
980.4,659,1.395
981.8,659.5,1.356
983.3,660,1.317
984.7,660.5,1.278
986.1,661,1.240
987.5,661.5,1.202
988.9,662,1.165
990.4,662.5,1.129
991.8,663,1.093
993.2,663.5,1.058
994.6,664,1.023
996.1,664.5,0.989
997.5,665,0.956
998.9,665.5,0.924
1000.3,666,0.892
1001.7,666.5,0.860
1003.1,667,0.830
1004.5,667.5,0.800
1005.9,668,0.771
1007.4,668.5,0.743
1008.8,669,0.715
1010.2,669.5,0.688
1011.6,670,0.662
1013,670.5,0.637
1014.4,671,0.612
1015.8,671.5,0.588
1017.2,672,0.564
1018.7,672.5,0.541
1020.1,673,0.520
1021.5,673.5,0.498
1022.9,674,0.478
1024.3,674.5,0.457
1025.7,675,0.438
1027.1,675.5,0.419
1028.5,676,0.401
1029.9,676.5,0.383
1031.3,677,0.366
1032.7,677.5,0.349
1034.2,678,0.333
1035.6,678.5,0.317
1037,679,0.302
1038.4,679.5,0.287
1039.8,680,0.274
1041.2,680.5,0.260
1042.6,681,0.247
1044,681.5,0.235
1045.4,682,0.223
1046.9,682.5,0.212
1048.3,683,0.201
1049.7,683.5,0.191
1051.1,684,0.181
1052.5,684.5,0.171
1053.9,685,0.162
1055.3,685.5,0.153
1056.7,686,0.145
1058.1,686.5,0.137
1059.6,687,0.129
1061,687.5,0.122
1062.4,688,0.115
1063.8,688.5,0.108
1065.2,689,0.102
1066.6,689.5,0.096
1068,690,0.090
1069.4,690.5,0.085
1070.9,691,0.080
1072.3,691.5,0.075
1073.7,692,0.070
1075.1,692.5,0.066
1076.5,693,0.062
1077.9,693.5,0.058
1079.4,694,0.054
1080.8,694.5,0.051
1082.2,695,0.048
1083.6,695.5,0.044
1085.1,696,0.041
1086.5,696.5,0.038
1087.9,697,0.035
1089.4,697.5,0.033
1090.8,698,0.030
1092.2,698.5,0.028
1093.7,699,0.026
1095.1,699.5,0.024
1096.5,700,0.022
1098,700.5,0.020
1099.4,701,0.018
1100.8,701.5,0.017
1102.3,702,0.015
1103.7,702.5,0.014
1105.1,703,0.012
1106.6,703.5,0.011
1108,704,0.010
1109.4,704.5,0.009
1110.9,705,0.008
1112.3,705.5,0.007
1113.7,706,0.006
1115.2,706.5,0.005
1116.6,707,0.004
1118,707.5,0.004
1119.5,708,0.003
1120.9,708.5,0.002
1122.4,709,0.002
1123.8,709.5,0.002
1125.2,710,0.001
1126.7,710.5,0.001
1128.1,711,0.000
1129.5,711.5,0.000
1131,712,0.000
1132.4,712.5,-0.001
1133.9,713,-0.001
1135.3,713.5,-0.002
1136.7,714,-0.002
1138.2,714.5,-0.003
1139.6,715,-0.003
1141.1,715.5,-0.004
1142.5,716,-0.004
1143.9,716.5,-0.005
1145.4,717,-0.005
1146.8,717.5,-0.005
1148.3,718,-0.006
1149.7,718.5,-0.006
1151.1,719,-0.006
1152.6,719.5,-0.006
1154,720,-0.006
1155.5,720.5,-0.006
1156.9,721,-0.006
1158.4,721.5,-0.006
1159.8,722,-0.006
1161.3,722.5,-0.007
1162.7,723,-0.007
1164.2,723.5,-0.007
1165.6,724,-0.007
1167.1,724.5,-0.007
1168.5,725,-0.008
1170,725.5,-0.008
1171.4,726,-0.008
1172.9,726.5,-0.009
1174.3,727,-0.009
1175.8,727.5,-0.009
1177.2,728,-0.009
1178.7,728.5,-0.008
1180.1,729,-0.008
1181.6,729.5,-0.008
1183,730,-0.008
1184.5,730.5,-0.008
1185.9,731,-0.007
1187.4,731.5,-0.007
1188.9,732,-0.007
1190.3,732.5,-0.007
1191.8,733,-0.008
1193.2,733.5,-0.008
1194.7,734,-0.008
1196.1,734.5,-0.008
1197.6,735,-0.008
1199,735.5,-0.009
1200.5,736,-0.009
1201.9,736.5,-0.009
1203.4,737,-0.009
1204.8,737.5,-0.009
1206.3,738,-0.009
1207.8,738.5,-0.009
1209.2,739,-0.009
1210.7,739.5,-0.009
1212.1,740,-0.010
1213.6,740.5,-0.010
1215,741,-0.010
1216.5,741.5,-0.010
1217.9,742,-0.010
1219.4,742.5,-0.010
1220.9,743,-0.010
1222.3,743.5,-0.010
1223.8,744,-0.010
1225.2,744.5,-0.010
1226.7,745,-0.010
1228.1,745.5,-0.010
1229.6,746,-0.010
1231.1,746.5,-0.010
1232.5,747,-0.010
1234,747.5,-0.010
1235.4,748,-0.011
1236.9,748.5,-0.011
1238.3,749,-0.011
1239.8,749.5,-0.011
1241.3,750,-0.011
1242.7,750.5,-0.011
1244.2,751,-0.011
1245.6,751.5,-0.011
1247.1,752,-0.011
1248.5,752.5,-0.011
1250,753,-0.011
1251.4,753.5,-0.011
1252.9,754,-0.011
1254.4,754.5,-0.012
1255.8,755,-0.012
1257.3,755.5,-0.012
1258.8,756,-0.012
1260.2,756.5,-0.012
1261.7,757,-0.012
1263.2,757.5,-0.012
1264.6,758,-0.012
1266.1,758.5,-0.011
1267.5,759,-0.011
1269,759.5,-0.011
1270.5,760,-0.011
1271.9,760.5,-0.011
1273.4,761,-0.011
1274.8,761.5,-0.011
1276.3,762,-0.011
1277.8,762.5,-0.010
1279.2,763,-0.010
1280.7,763.5,-0.010
1282.2,764,-0.010
1283.6,764.5,-0.011
1285.1,765,-0.010
1286.5,765.5,-0.010
1288,766,-0.010
1289.5,766.5,-0.010
1290.9,767,-0.010
1292.4,767.5,-0.010
1293.9,768,-0.010
1295.3,768.5,-0.010
1296.8,769,-0.010
1298.3,769.5,-0.010
1299.7,770,-0.010
1301.2,770.5,-0.010
1302.7,771,-0.010
1304.1,771.5,-0.010
1305.6,772,-0.010
1307.1,772.5,-0.010
1308.5,773,-0.010
1310,773.5,-0.010
1311.5,774,-0.011
1312.9,774.5,-0.011
1314.4,775,-0.011
1315.8,775.5,-0.011
1317.3,776,-0.011
1318.8,776.5,-0.010
1320.3,777,-0.010
1321.7,777.5,-0.010
1323.2,778,-0.010
1324.7,778.5,-0.010
1326.1,779,-0.010
1327.6,779.5,-0.010
1329.1,780,-0.010
1330.5,780.5,-0.010
1332,781,-0.010
1333.5,781.5,-0.010
1334.9,782,-0.010
1336.4,782.5,-0.010
1337.9,783,-0.010
1339.3,783.5,-0.010
1340.8,784,-0.010
1342.3,784.5,-0.010
1343.7,785,-0.010
1345.2,785.5,-0.010
1346.7,786,-0.010
1348.2,786.5,-0.010
1349.6,787,-0.010
1351.1,787.5,-0.010
1352.6,788,-0.010
1354,788.5,-0.010
1355.5,789,-0.010
1357,789.5,-0.011
1358.4,790,-0.011
1359.9,790.5,-0.011
1361.4,791,-0.011
1362.8,791.5,-0.011
1364.3,792,-0.011
1365.8,792.5,-0.011
1367.2,793,-0.011
1368.7,793.5,-0.011
1370.2,794,-0.011
1371.7,794.5,-0.011
1373.1,795,-0.011
1374.6,795.5,-0.011
1376.1,796,-0.011
1377.5,796.5,-0.011
1379,797,-0.011
1380.5,797.5,-0.011
1382,798,-0.011
1383.4,798.5,-0.011
1384.9,799,-0.010
1386.4,799.5,-0.010
1387.8,800,-0.010
1389.3,800.5,-0.010
1390.8,801,-0.010
1392.3,801.5,-0.010
1393.7,802,-0.010
1395.2,802.5,-0.010
1396.7,803,-0.010
1398.2,803.5,-0.010
1399.6,804,-0.011
1401.1,804.5,-0.011
1402.6,805,-0.011
1404,805.5,-0.011
1405.5,806,-0.011
1407,806.5,-0.011
1408.4,807,-0.011
1409.9,807.5,-0.011
1411.4,808,-0.011
1412.9,808.5,-0.011
1414.3,809,-0.011
1415.8,809.5,-0.011
1417.3,810,-0.011
1418.8,810.5,-0.011
1420.2,811,-0.011
1421.7,811.5,-0.011
1423.2,812,-0.011
1424.7,812.5,-0.011
1426.1,813,-0.011
1427.6,813.5,-0.011
1429.1,814,-0.011
1430.6,814.5,-0.011
1432,815,-0.011
1433.5,815.5,-0.011
1435,816,-0.011
1436.5,816.5,-0.011
1437.9,817,-0.011
1439.4,817.5,-0.011
