Repository: MaCFP/matl-db

# matl-db

#### Welcome to the MaCFP Condensed Phase Subgroup database!

The MaCFP Condensed Phase Working Group was organized to enable the fire safety science research community to make significant progress towards establishing a common framework for the selection of experiments and the methodologies used to analyze these experiments when developing pyrolysis models. Key objectives of this effort include:
- Cataloguing current approaches used to parameterize pyrolysis models;
- Developing standard data set formats for experimental data on pyrolysis;
- Developing requirements for data set quality and establishing a data review committee;
- Quantifying the inter-laboratory variability for comparable experimental datasets; and
- Assessing the impact of the variability of model parameters on fire growth predictions

#### In preparation for MaCFP-4, please read the following:

[Guidelines for Participation in the MaCFP-4 Workshop (2026)](https://github.com/MaCFP/macfp-db/releases/download/macfp-4.0/MaCFP-4_Guidelines_for_Participation.pdf)

[Presentation of Target Experiments and Modeling Guidelines for the upcoming MaCFP-4 Workshop (meeting recording and presentation slides)](https://github.com/MaCFP/macfp-db/releases/tag/macfp-4.0)

Please visit our [wiki pages](https://github.com/MaCFP/matl-db/wiki/How-to-Contribute) for additional details, including how to contribute (experimentalists and modelers).

#### Presentations for previous MaCFP workshops can be found on online:

[**MaCFP-4 (La Rochelle, 2026)**](https://github.com/MaCFP/macfp-db/releases/tag/macfp-4.0)

[**MaCFP-3 (Tsukuba, 2023)**](https://github.com/MaCFP/macfp-db/releases/tag/macfp-3.0)

# README File for TIFP+UCT
Technical Institute of Fire Protection, Prague (TIFP) and University of Chemistry and Technology, Prague (UCT).
Please contact Lucie.Hasalova@hzscr.cz or salekv@vscht.cz in case of any concerns.

### Experimental Conditions: TGA/DSC
A NETZSCH STA 449 F3 Jupiter was used to simultaneously conduct Thermogravimetric Analysis (TGA) and Differential Scanning Calorimetry (DSC) experiments. DSC data serve as suplementary only and are not suitable for calibration.

* Heating Rate: 5, 10, and 20 K/min
* Temperature program
  - Initial Temperature: 303 K
  - Initial Isotherm: 300 s (hold at 303 K for 300 s)  
  - Maximum Temperature: 973 K
  - Final Isotherm: 300 s (hold at 973 K for 300 s)
* Sample mass: 5 mg +/- 0.20 mg
  - Initial sample mass corresponds to the mass measured in the STA instrument prior to the initial isotherm.
  - The STA instrument records mass changes as m/m₀ [%] with a balance resolution of 0.1 µg.
* Sample geometry: Powdered
* Calibration type: For each heating rate, a single baseline test was performed using an empty crucible. Temperature/Heat flow calibration for each heating rate were performed prior to MaCFP measurements using a set of 5 reference materials (In, Bi, Zn, Al, Ag) with melting temperatures between 429-1225 K. For more accurate DSC measurements, baseline (blank) measurements would have to be performed before each individual run and the heat flow rate (W/g) would need to be recalculated for the actual, not the initial sample mass.
* Crucible
  - Type: Al2O3
  - Volume: 85 uL
  - Diameter: 9 mm
  - Mass: 132-139 mg
  - Lid: False
  - Note: NETZSCH Al2O3 crucibles were used (part ID NGB800453). For more accurate DSC measurements, Concavus crucibles would be required. 
* Carrier Gas
  - Type: Nitrogen
  - Flow rate: 50 ml/min (50 mL/min purge, 20 mL/min protective - no contact with the sample)
  - Note: Ultra High Purity (UHP) Nitrogen
* Instrument
  - Type: NETZSCH STA 449 F3 Jupiter
  - Furnace Type: Steel
  - Notes: None

| Test Name | O2 volume % | Initial Sample Mass (mg) |
| --------- | :---------: | :----------------------: |
|TIFP+UCT\_STA\_N2\_5K\_R1 | 0 | 4.930|  
|TIFP+UCT\_STA\_N2\_5K\_R2 | 0 | 5.077|  
|TIFP+UCT\_STA\_N2\_5K\_R3 | 0 | 5.107|  
|TIFP+UCT\_STA\_N2\_5K\_R4 | 0 | 5.088| 
|TIFP+UCT\_STA\_N2\_10K\_R1 | 0 | 5.196|  
|TIFP+UCT\_STA\_N2\_10K\_R2 | 0 | 4.952| 
|TIFP+UCT\_STA\_N2\_10K\_R3 | 0 | 5.139| 
|TIFP+UCT\_STA\_N2\_20K\_R1 | 0 | 5.023| 
|TIFP+UCT\_STA\_N2\_20K\_R2 | 0 | 5.112| 
|TIFP+UCT\_STA\_N2\_20K\_R3 | 0 | 4.917| 

* Note
  - The first and second two measurements at heating rate of 5 K/min were taken on a different day. The difference in TGA data may be caused by different humidity levels. MLR data in the main part of thermal decomposition used for calibration are not affected.

### Experimental Conditions: Cone calorimeter with controlled atmosphere

* Test Standard: ISO/TS 5660-5:2020
* Extraction flow rate: 24L/s
* Sample Surface Area: 0.01 m2 (nominal)
* Sample holder dimensions:
    - Square pan: 106mm x 106mm x 25mm
    - Retainer frame: None
    - Retaining grid: None
* Backing Insulation: 2.3 cm thick layer of Dalfratherm 1260 Hybrid Blanket. Density = 128 kg/m3. Thermal Conductivity 0.05, 0.09, 0.13, 0.18, 0.25 W/m-K (at 200, 400, 600, 800, 1000 C, respectively)

File: Wood/Calibration_Data/TIFP+UCT/TIFP+UCT_Gasification_hor_parallel_30kW_R2.csv (part 1 of 3)
Time (s),Mass (g),TC back 1 (K),TC back 2 (K),TC back 3 (K)
0,94.80,301.95,301.45,302.35
1,94.83,302.05,301.45,302.35
2,94.88,302.05,301.45,302.45
3,94.81,302.15,301.55,302.55
4,94.75,302.25,301.55,302.65
5,94.68,302.35,301.55,302.75
6,94.63,302.45,301.55,302.85
7,94.60,302.45,301.65,302.85
8,94.54,302.55,301.65,302.95
9,94.51,302.75,301.75,303.15
10,94.49,302.75,301.75,303.15
11,94.47,302.85,301.75,303.25
12,94.43,303.05,301.85,303.35
13,94.40,303.05,301.85,303.45
14,94.37,303.15,301.85,303.55
15,94.33,303.25,301.95,303.65
16,94.32,303.35,301.95,303.75
17,94.30,303.45,302.05,303.85
18,94.28,303.55,302.05,303.95
19,94.27,303.65,302.05,304.05
20,94.24,303.75,302.15,304.15
21,94.21,303.85,302.15,304.25
22,94.18,303.95,302.25,304.35
23,94.17,304.05,302.25,304.45
24,94.14,304.15,302.35,304.55
25,94.12,304.15,302.35,304.65
26,94.10,304.35,302.45,304.75
27,94.08,304.45,302.45,304.95
28,94.05,304.45,302.45,304.95
29,94.04,304.55,302.55,305.05
30,94.00,304.75,302.65,305.25
31,93.98,304.75,302.65,305.25
32,93.94,304.95,302.75,305.45
33,93.91,304.95,302.75,305.55
34,93.89,305.05,302.75,305.55
35,93.85,305.15,302.85,305.75
36,93.82,305.35,302.95,305.85
37,93.80,305.35,302.95,305.95
38,93.78,305.55,302.95,306.05
39,93.74,305.65,303.05,306.15
40,93.71,305.75,303.05,306.25
41,93.69,305.85,303.15,306.35
42,93.66,305.95,303.25,306.55
43,93.62,305.95,303.25,306.55
44,93.59,306.15,303.25,306.75
45,93.56,306.25,303.35,306.85
46,93.53,306.25,303.35,306.85
47,93.49,306.45,303.45,307.05
48,93.47,306.55,303.55,307.15
49,93.44,306.55,303.55,307.25
50,93.40,306.75,303.65,307.35
51,93.36,306.85,303.65,307.55
52,93.32,306.85,303.75,307.55
53,93.29,307.05,303.75,307.75
54,93.26,307.15,303.85,307.85
55,93.22,307.25,303.85,307.85
56,93.18,307.35,303.95,308.05
57,93.14,307.45,304.05,308.15
58,93.11,307.55,304.05,308.25
59,93.07,307.65,304.05,308.35
60,93.02,307.75,304.15,308.55
61,92.99,307.85,304.15,308.55
62,92.94,307.95,304.25,308.75
63,92.91,308.15,304.35,308.85
64,92.87,308.15,304.35,308.95
65,92.83,308.35,304.45,309.05
66,92.79,308.45,304.55,309.25
67,92.73,308.55,304.55,309.25
68,92.69,308.65,304.65,309.45
69,92.66,308.75,304.75,309.55
70,92.62,308.85,304.75,309.65
71,92.59,308.95,304.85,309.75
72,92.55,309.15,304.95,309.95
73,92.50,309.25,304.95,310.05
74,92.46,309.35,305.05,310.15
75,92.42,309.45,305.05,310.25
76,92.38,309.55,305.15,310.25
77,92.33,309.65,305.15,310.45
78,92.30,309.75,305.25,310.55
79,92.26,309.85,305.35,310.65
80,92.22,310.05,305.45,310.85
81,92.19,310.15,305.45,310.95
82,92.16,310.25,305.55,311.05
83,92.11,310.35,305.65,311.15
84,92.07,310.55,305.75,311.35
85,92.04,310.55,305.75,311.35
86,92.00,310.75,305.85,311.55
87,91.96,310.85,305.95,311.65
88,91.93,310.95,305.95,311.75
89,91.88,311.05,306.05,311.85
90,91.84,311.25,306.15,312.05
91,91.80,311.35,306.15,312.15
92,91.77,311.45,306.25,312.25
93,91.74,311.55,306.35,312.35
94,91.69,311.65,306.35,312.45
95,91.65,311.75,306.45,312.55
96,91.61,311.95,306.55,312.75
97,91.57,312.05,306.55,312.85
98,91.53,312.15,306.65,312.95
99,91.50,312.35,306.75,313.15
100,91.46,312.35,306.85,313.25
101,91.43,312.55,306.85,313.35
102,91.38,312.65,306.95,313.45
103,91.34,312.75,307.05,313.55
104,91.31,312.95,307.15,313.75
105,91.29,313.05,307.25,313.85
106,91.26,313.15,307.25,313.95
107,91.22,313.35,307.35,314.15
108,91.19,313.45,307.45,314.25
109,91.15,313.55,307.55,314.35
110,91.12,313.75,307.65,314.45
111,91.09,313.85,307.75,314.65
112,91.04,313.95,307.75,314.75
113,91.00,314.15,307.85,314.85
114,90.97,314.25,307.95,315.05
115,90.93,314.35,307.95,315.05
116,90.90,314.55,308.05,315.25
117,90.86,314.65,308.15,315.35
118,90.83,314.75,308.25,315.45
119,90.79,314.95,308.35,315.65
120,90.77,315.05,308.45,315.75
121,90.73,315.15,308.45,315.85
122,90.70,315.35,308.55,316.05
123,90.67,315.55,308.65,316.15
124,90.63,315.55,308.75,316.25
125,90.60,315.75,308.85,316.45
126,90.56,315.95,308.95,316.55
127,90.53,316.05,309.05,316.65
128,90.49,316.15,309.15,316.75
129,90.46,316.35,309.25,316.95
130,90.43,316.45,309.25,317.05
131,90.39,316.65,309.35,317.15
132,90.35,316.75,309.55,317.35
133,90.32,316.85,309.55,317.45
134,90.29,317.05,309.65,317.55
135,90.28,317.25,309.75,317.75
136,90.24,317.35,309.75,317.85
137,90.21,317.55,309.85,317.95
138,90.17,317.65,310.05,318.15
139,90.13,317.75,310.05,318.25
140,90.10,317.95,310.15,318.35
141,90.09,318.15,310.35,318.55
142,90.05,318.15,310.35,318.65
143,90.00,318.35,310.45,318.85
144,89.96,318.55,310.55,318.95
145,89.94,318.65,310.65,319.05
146,89.90,318.85,310.75,319.25
147,89.88,319.05,310.85,319.35
148,89.84,319.15,310.95,319.45
149,89.81,319.35,311.05,319.65
150,89.78,319.55,311.15,319.85
151,89.75,319.55,311.25,319.85
152,89.72,319.75,311.35,320.05
153,89.68,319.95,311.45,320.25
154,89.65,320.05,311.55,320.35
155,89.62,320.25,311.65,320.45
156,89.59,320.45,311.75,320.65
157,89.56,320.55,311.85,320.75
158,89.53,320.75,311.95,320.95
159,89.50,320.95,312.05,321.05
160,89.47,321.05,312.15,321.15
161,89.44,321.25,312.25,321.35
162,89.40,321.45,312.35,321.55
163,89.37,321.55,312.45,321.65
164,89.34,321.65,312.55,321.75
165,89.32,321.95,312.75,321.95
166,89.29,322.05,312.75,322.05
167,89.25,322.25,312.95,322.25
168,89.22,322.45,313.05,322.45
169,89.20,322.55,313.15,322.55
170,89.16,322.75,313.25,322.75
171,89.13,322.95,313.35,322.95
172,89.10,323.05,313.45,322.95
173,89.06,323.25,313.55,323.15
174,89.03,323.45,313.65,323.35
175,89.00,323.45,313.75,323.45
176,88.97,323.75,313.95,323.65
177,88.94,323.95,314.05,323.85
178,88.91,324.05,314.15,323.95
179,88.88,324.25,314.25,324.15
180,88.86,324.45,314.35,324.35
181,88.83,324.55,314.45,324.35
182,88.80,324.75,314.65,324.55
183,88.78,324.95,314.75,324.75
184,88.74,325.05,314.85,324.85
185,88.71,325.35,314.95,325.05
186,88.69,325.45,315.15,325.25
187,88.64,325.65,315.15,325.35
188,88.62,325.85,315.35,325.55
189,88.59,326.05,315.45,325.75
190,88.56,326.15,315.55,325.75
191,88.53,326.35,315.65,325.95
192,88.50,326.65,315.85,326.15
193,88.48,326.75,315.95,326.25
194,88.45,326.95,316.05,326.45
195,88.42,327.15,316.15,326.65
196,88.39,327.25,316.25,326.75
197,88.36,327.45,316.45,326.95
198,88.33,327.75,316.65,327.15
199,88.31,327.85,316.65,327.25
200,88.28,328.05,316.85,327.45
201,88.24,328.25,316.95,327.65
202,88.21,328.35,317.05,327.75
203,88.19,328.65,317.25,327.95
204,88.15,328.85,317.35,328.15
205,88.12,328.95,317.45,328.25
206,88.10,329.15,317.65,328.45
207,88.07,329.35,317.75,328.65
208,88.05,329.55,317.85,328.75
209,88.02,329.75,317.95,328.95
210,87.99,329.95,318.15,329.15
211,87.96,330.05,318.25,329.25
212,87.94,330.35,318.45,329.45
213,87.90,330.55,318.55,329.65
214,87.86,330.65,318.65,329.75
215,87.84,330.85,318.85,329.95
216,87.81,331.15,318.95,330.15
217,87.78,331.25,319.05,330.25
218,87.75,331.45,319.25,330.55
219,87.71,331.75,319.45,330.75
220,87.69,331.85,319.45,330.85
221,87.66,332.05,319.65,331.05
222,87.64,332.35,319.85,331.25
223,87.61,332.45,319.95,331.35
224,87.58,332.65,320.05,331.55
225,87.55,332.85,320.25,331.75
226,87.52,333.05,320.35,331.85
227,87.49,333.25,320.55,332.05
228,87.46,333.45,320.65,332.25
229,87.43,333.65,320.75,332.35
230,87.41,333.85,320.95,332.55
231,87.38,334.15,321.15,332.75
232,87.38,334.15,321.25,332.85
233,87.34,334.45,321.45,333.15
234,87.30,334.65,321.55,333.35
235,87.27,334.75,321.65,333.45
236,87.23,335.05,321.85,333.65
237,87.20,335.25,322.05,333.85
238,87.18,335.35,322.15,333.95
239,87.14,335.65,322.35,334.15
240,87.12,335.85,322.55,334.45
241,87.09,335.95,322.55,334.55
242,87.06,336.25,322.75,334.75
243,87.02,336.45,322.95,334.95
244,87.00,336.55,323.05,335.05
245,86.98,336.85,323.25,335.25
246,86.96,337.05,323.45,335.45
247,86.94,337.15,323.45,335.65
248,86.91,337.45,323.65,335.85
249,86.88,337.65,323.85,336.05
250,86.84,337.75,323.95,336.15
251,86.81,338.05,324.15,336.35
252,86.77,338.25,324.35,336.65
253,86.76,338.35,324.45,336.75
254,86.74,338.65,324.65,336.95
255,86.72,338.85,324.85,337.15
256,86.68,338.95,324.95,337.25
257,86.65,339.25,325.15,337.45
258,86.63,339.45,325.35,337.65
259,86.60,339.55,325.45,337.75
260,86.57,339.85,325.65,338.05
261,86.54,340.05,325.85,338.25
262,86.51,340.15,325.95,338.35
263,86.48,340.45,326.15,338.55
264,86.45,340.65,326.25,338.75
265,86.42,340.75,326.35,338.95
266,86.40,341.05,326.55,339.15
267,86.37,341.25,326.85,339.35
268,86.35,341.45,326.85,339.45
269,86.33,341.65,327.15,339.65
270,86.30,341.85,327.25,339.95
271,86.27,342.05,327.45,340.05
272,86.23,342.25,327.65,340.25
273,86.21,342.45,327.85,340.45
274,86.18,342.55,327.95,340.65
275,86.14,342.85,328.15,340.75
276,86.12,343.05,328.25,341.05
277,86.10,343.15,328.35,341.15
278,86.07,343.35,328.65,341.35
279,86.04,343.65,328.75,341.65
280,86.01,343.75,328.95,341.75
281,85.98,344.05,329.05,341.95
282,85.96,344.25,329.25,342.15
283,85.93,344.35,329.45,342.35
284,85.90,344.65,329.65,342.55
285,85.87,344.85,329.85,342.75
286,85.85,344.95,329.95,342.85
287,85.83,345.25,330.15,343.05
288,85.79,345.45,330.35,343.35
289,85.76,345.55,330.45,343.45
290,85.73,345.85,330.65,343.65
291,85.71,346.05,330.85,343.95
292,85.68,346.15,330.95,344.05
293,85.66,346.45,331.15,344.25
294,85.63,346.65,331.45,344.45
295,85.60,346.75,331.45,344.55
296,85.58,347.05,331.75,344.75
297,85.55,347.25,331.95,345.05
298,85.52,347.35,332.05,345.15
299,85.48,347.65,332.25,345.35
300,85.46,347.85,332.45,345.55
301,85.44,347.95,332.55,345.65
302,85.41,348.25,332.75,345.95
303,85.38,348.45,332.95,346.15
304,85.35,348.55,333.05,346.25
305,85.33,348.85,333.35,346.55
306,85.32,349.05,333.55,346.75
307,85.30,349.15,333.65,346.85
308,85.27,349.45,333.85,347.05
309,85.25,349.65,334.05,347.35
310,85.22,349.75,334.15,347.45
311,85.19,350.05,334.35,347.65
312,85.16,350.25,334.55,347.85
313,85.14,350.35,334.65,347.95
314,85.12,350.65,334.85,348.15
315,85.09,350.85,335.15,348.45
316,85.05,350.95,335.25,348.55
317,85.02,351.25,335.45,348.75
318,85.00,351.45,335.65,348.95
319,84.97,351.55,335.75,349.05
320,84.95,351.85,335.95,349.35
321,84.92,352.05,336.15,349.55
322,84.89,352.15,336.25,349.65
323,84.86,352.45,336.55,349.85
324,84.84,352.65,336.75,350.05
325,84.82,352.75,336.85,350.15
326,84.78,353.05,337.05,350.45
327,84.76,353.25,337.35,350.65
328,84.73,353.35,337.45,350.75
329,84.69,353.65,337.65,350.95
330,84.66,353.85,337.85,351.25
331,84.64,353.95,337.95,351.35
332,84.62,354.15,338.15,351.55
333,84.60,354.45,338.35,351.75
334,84.56,354.55,338.55,351.85
335,84.54,354.75,338.75,352.15
336,84.51,355.05,338.95,352.35
337,84.48,355.15,339.05,352.45
338,84.46,355.35,339.25,352.65
339,84.43,355.65,339.55,352.95
340,84.41,355.75,339.65,352.95
341,84.39,355.95,339.85,353.25
342,84.36,356.25,340.05,353.45
343,84.35,356.35,340.15,353.55
344,84.32,356.55,340.45,353.75
345,84.29,356.75,340.65,354.05
346,84.27,356.85,340.75,354.15
347,84.24,357.15,340.95,354.35
348,84.21,357.35,341.25,354.55
349,84.19,357.45,341.35,354.65
350,84.17,357.75,341.55,354.85
351,84.14,357.95,341.75,355.05
352,84.12,358.05,341.85,355.25
353,84.09,358.25,342.05,355.45
354,84.07,358.55,342.35,355.65
355,84.04,358.65,342.45,355.75
356,84.02,358.85,342.65,355.95
357,84.01,359.05,342.85,356.15
358,83.96,359.25,342.95,356.35
359,83.94,359.35,343.25,356.45
360,83.92,359.65,343.45,356.75
361,83.88,359.75,343.55,356.85
362,83.85,359.95,343.75,357.05
363,83.82,360.15,344.05,357.25
364,83.78,360.35,344.05,357.35
365,83.77,360.55,344.35,357.55
366,83.75,360.75,344.55,357.75
367,83.71,360.85,344.65,357.85
368,83.69,361.15,344.85,358.05
369,83.68,361.35,345.15,358.25
370,83.66,361.45,345.25,358.45
371,83.62,361.65,345.45,358.65
372,83.60,361.85,345.75,358.85
373,83.58,361.95,345.85,358.95
374,83.55,362.25,346.05,359.15
375,83.53,362.45,346.35,359.35
376,83.50,362.55,346.45,359.45
377,83.48,362.75,346.65,359.65
378,83.45,362.95,346.85,359.95
379,83.42,363.05,346.95,359.95
380,83.40,363.25,347.25,360.25
381,83.37,363.55,347.45,360.45
382,83.34,363.65,347.55,360.55
383,83.32,363.85,347.75,360.75
384,83.28,364.05,348.05,360.95
385,83.25,364.15,348.15,361.05
386,83.24,364.35,348.35,361.25
387,83.22,364.55,348.65,361.45
388,83.20,364.65,348.75,361.55
389,83.18,364.95,348.95,361.75
390,83.14,365.15,349.25,361.95
391,83.11,365.25,349.35,362.05
392,83.08,365.45,349.55,362.25
393,83.06,365.65,349.75,362.45
394,83.04,365.75,349.95,362.55
395,83.02,365.95,350.15,362.75
396,82.99,366.15,350.35,362.95
397,82.97,366.25,350.55,363.05
398,82.95,366.45,350.75,363.25
399,82.92,366.65,350.95,363.45
400,82.88,366.75,351.05,363.55
401,82.86,367.05,351.35,363.85
402,82.84,367.25,351.55,363.95
403,82.82,367.25,351.65,364.05
404,82.79,367.55,351.85,364.35
405,82.76,367.75,352.15,364.55
406,82.74,367.85,352.25,364.55
407,82.70,368.05,352.45,364.75
408,82.69,368.25,352.65,364.95
409,82.67,368.35,352.85,365.15
410,82.64,368.55,353.05,365.25
411,82.62,368.65,353.25,365.45
412,82.59,368.85,353.35,365.55
413,82.57,369.05,353.65,365.85
414,82.54,369.25,353.95,365.95
415,82.53,369.35,354.05,366.05
416,82.50,369.55,354.25,366.25
417,82.48,369.75,354.55,366.45
418,82.45,369.85,354.65,366.55
419,82.42,369.95,354.85,366.75
420,82.40,370.25,355.05,366.95
421,82.36,370.35,355.25,367.05
422,82.34,370.55,355.45,367.25
423,82.32,370.65,355.65,367.45
424,82.30,370.85,355.85,367.55
425,82.28,370.95,356.05,367.75
426,82.25,371.15,356.25,367.85
427,82.23,371.25,356.35,367.95
428,82.20,371.45,356.65,368.15
429,82.19,371.65,356.85,368.35
430,82.17,371.75,356.95,368.45
431,82.15,371.95,357.25,368.65
432,82.12,372.15,357.45,368.85
433,82.08,372.25,357.65,368.95
434,82.05,372.45,357.85,369.15
435,82.03,372.55,358.05,369.25
436,82.01,372.65,358.15,369.45
437,81.99,372.85,358.45,369.55
438,81.96,373.05,358.65,369.75
439,81.94,373.15,358.75,369.85
440,81.92,373.35,359.05,370.05
441,81.88,373.55,359.25,370.25
442,81.86,373.55,359.35,370.35
443,81.83,373.75,359.75,370.45
444,81.81,373.95,359.95,370.65
445,81.80,374.05,360.05,370.75
446,81.77,374.25,360.25,370.95
447,81.74,374.45,360.55,371.05
448,81.72,374.45,360.65,371.15
449,81.69,374.65,360.85,371.35
450,81.66,374.85,361.15,371.55
451,81.65,374.95,361.25,371.55
452,81.63,375.15,361.45,371.75
453,81.60,375.25,361.65,371.95
454,81.57,375.35,361.75,372.05
455,81.55,375.55,361.95,372.15
456,81.53,375.75,362.25,372.35
457,81.51,375.85,362.35,372.45
458,81.48,375.95,362.55,372.65
459,81.45,376.15,362.85,372.75
460,81.43,376.25,362.95,372.85
461,81.41,376.45,363.15,373.05
462,81.38,376.55,363.35,373.15
463,81.36,376.65,363.45,373.25
464,81.35,376.85,363.65,373.45
465,81.32,377.05,363.95,373.55
466,81.30,377.05,364.05,373.65
467,81.27,377.25,364.25,373.85
468,81.25,377.45,364.45,373.95
469,81.22,377.45,364.55,374.05
470,81.19,377.65,364.75,374.25
471,81.16,377.85,365.05,374.45
472,81.14,377.85,365.15,374.45
473,81.11,378.05,365.35,374.65
474,81.10,378.25,365.55,374.75
475,81.07,378.25,365.65,374.85
476,81.05,378.45,365.95,375.05
477,81.02,378.65,366.15,375.15
478,81.01,378.65,366.25,375.25
479,81.00,378.85,366.45,375.45
480,80.98,378.95,366.65,375.55
481,80.96,379.05,366.75,375.65
482,80.93,379.25,366.95,375.75
483,80.91,379.35,367.15,375.95
484,80.89,379.45,367.25,375.95
485,80.86,379.55,367.45,376.15
486,80.84,379.75,367.65,376.25
487,80.83,379.85,367.75,376.35
488,80.81,379.95,367.95,376.55
489,80.77,380.05,368.25,376.65
490,80.75,380.15,368.35,376.75
491,80.73,380.35,368.55,376.85
492,80.70,380.45,368.75,377.05
493,80.68,380.55,368.75,377.05
494,80.66,380.65,369.05,377.25
495,80.63,380.85,369.25,377.45
496,80.61,380.85,369.35,377.45
497,80.60,381.05,369.55,377.55
498,80.56,381.15,369.75,377.75
499,80.54,381.25,369.85,377.85
500,80.52,381.35,370.05,377.95
501,80.49,381.55,370.25,378.15
502,80.46,381.55,370.35,378.25
503,80.44,381.75,370.55,378.35
504,80.42,381.85,370.65,378.45
505,80.39,381.95,370.75,378.55
506,80.38,382.05,370.95,378.75
507,80.36,382.15,371.15,378.85
508,80.33,382.25,371.25,378.95
509,80.31,382.35,371.45,379.05
510,80.28,382.45,371.65,379.15
511,80.25,382.55,371.75,379.25
512,80.23,382.65,371.85,379.45
513,80.21,382.75,372.05,379.55
514,80.18,382.85,372.15,379.55
515,80.16,382.95,372.35,379.65
516,80.14,383.05,372.55,379.85
517,80.11,383.15,372.65,379.95
518,80.09,383.25,372.75,380.05
519,80.07,383.35,372.95,380.15
520,80.04,383.45,373.05,380.25
521,80.02,383.55,373.15,380.35
522,80.00,383.65,373.35,380.45
523,79.96,383.75,373.45,380.55
524,79.94,383.85,373.65,380.65
525,79.92,383.95,373.75,380.75
526,79.90,384.05,373.85,380.85
527,79.88,384.15,374.05,380.95
528,79.86,384.25,374.25,381.05
529,79.83,384.35,374.25,381.15
530,79.81,384.45,374.45,381.25
531,79.78,384.55,374.65,381.45
532,79.76,384.55,374.65,381.45
533,79.74,384.75,374.85,381.55
534,79.72,384.85,374.95,381.75
535,79.68,384.85,375.05,381.75
536,79.66,384.95,375.15,381.85
537,79.64,385.05,375.35,381.95
538,79.61,385.15,375.45,382.05
539,79.58,385.25,375.55,382.15
540,79.56,385.35,375.65,382.35
541,79.54,385.35,375.75,382.35
542,79.52,385.45,375.95,382.45
543,79.50,385.55,376.05,382.55
544,79.46,385.65,376.15,382.65
545,79.44,385.75,376.25,382.75
546,79.42,385.85,376.35,382.85
547,79.41,385.85,376.45,382.95
548,79.39,385.95,376.55,383.05
549,79.37,386.05,376.65,383.15
550,79.34,386.15,376.75,383.15
551,79.32,386.25,376.85,383.25
552,79.29,386.35,376.95,383.35
553,79.27,386.35,377.05,383.45
554,79.25,386.45,377.15,383.55
555,79.23,386.55,377.25,383.65
556,79.20,386.65,377.35,383.65
557,79.17,386.75,377.45,383.85
558,79.15,386.85,377.55,383.95
559,79.13,386.85,377.65,383.95
560,79.11,386.95,377.75,384.05
561,79.09,387.05,377.85,384.15
562,79.06,387.05,377.85,384.25
563,79.03,387.15,378.05,384.35
564,79.00,387.25,378.15,384.35
565,78.98,387.35,378.15,384.45
566,78.96,387.35,378.25,384.55
567,78.94,387.55,378.35,384.65
568,78.92,387.55,378.45,384.65
569,78.90,387.65,378.55,384.75
570,78.87,387.75,378.65,384.85
571,78.85,387.75,378.65,384.95
572,78.82,387.85,378.75,385.05
573,78.80,387.95,378.85,385.15
574,78.78,387.95,378.95,385.15
575,78.75,388.05,379.05,385.25
576,78.72,388.15,379.05,385.35
577,78.70,388.25,379.15,385.35
578,78.68,388.35,379.15,385.45
579,78.67,388.45,379.25,385.55
580,78.64,388.45,379.35,385.65
581,78.62,388.55,379.45,385.75
582,78.60,388.65,379.55,385.75
583,78.57,388.65,379.55,385.85
584,78.54,388.75,379.65,385.95
585,78.51,388.85,379.75,385.95
586,78.49,388.85,379.75,386.05
587,78.48,388.95,379.85,386.05
588,78.46,389.05,379.95,386.15
589,78.43,389.15,380.05,386.25
590,78.40,389.25,380.05,386.35
591,78.38,389.25,380.15,386.45
592,78.36,389.35,380.15,386.45
593,78.34,389.45,380.25,386.55
594,78.31,389.55,380.35,386.65
595,78.28,389.55,380.45,386.65
596,78.25,389.65,380.45,386.75
597,78.23,389.75,380.55,386.75
598,78.21,389.75,380.65,386.85
599,78.19,389.85,380.65,386.85
600,78.17,389.95,380.75,386.95
601,78.14,389.95,380.85,387.05
602,78.12,390.05,380.85,387.05
603,78.11,390.15,380.95,387.15
604,78.09,390.25,380.95,387.25
605,78.05,390.35,381.05,387.25
606,78.04,390.35,381.15,387.35
607,78.02,390.45,381.15,387.45
608,77.99,390.55,381.25,387.45
609,77.97,390.55,381.35,387.55
610,77.94,390.65,381.35,387.65
611,77.92,390.75,381.45,387.75
612,77.90,390.85,381.55,387.75
613,77.87,390.85,381.55,387.85
614,77.86,390.95,381.65,387.85
615,77.83,391.05,381.65,387.95
616,77.80,391.05,381.75,388.05
617,77.78,391.15,381.75,388.05
618,77.76,391.25,381.85,388.15
619,77.73,391.25,381.95,388.25
620,77.71,391.35,381.95,388.25
621,77.68,391.45,382.05,388.35
622,77.66,391.45,382.15,388.45
623,77.64,391.55,382.15,388.55
624,77.63,391.65,382.25,388.55
625,77.61,391.65,382.25,388.55
626,77.59,391.75,382.35,388.65
627,77.56,391.85,382.45,388.75
628,77.53,391.95,382.45,388.75
629,77.50,391.95,382.55,388.85
630,77.49,392.05,382.55,388.95
631,77.46,392.15,382.55,388.95
632,77.44,392.15,382.65,389.05
633,77.41,392.25,382.75,389.15
634,77.40,392.35,382.75,389.15
635,77.38,392.35,382.85,389.25
636,77.35,392.55,382.95,389.25
637,77.33,392.55,382.95,389.35
638,77.31,392.65,383.05,389.45
639,77.27,392.75,383.05,389.45
640,77.25,392.75,383.15,389.45
641,77.23,392.85,383.15,389.55
642,77.21,392.85,383.25,389.65
643,77.18,392.95,383.25,389.75
644,77.17,393.05,383.35,389.85
645,77.14,393.15,383.45,389.85
646,77.13,393.15,383.45,389.95
647,77.10,393.25,383.55,389.95
648,77.08,393.35,383.55,390.05
649,77.06,393.35,383.65,390.15
650,77.04,393.45,383.65,390.15
651,77.02,393.55,383.75,390.25
652,77.00,393.65,383.75,390.35
653,76.98,393.75,383.85,390.35
654,76.96,393.75,383.95,390.45
655,76.94,393.75,383.95,390.45
656,76.92,393.85,384.05,390.55
657,76.89,393.95,384.05,390.65
658,76.87,394.05,384.15,390.65
659,76.85,394.15,384.15,390.75
660,76.81,394.15,384.25,390.85
661,76.79,394.25,384.25,390.85
662,76.77,394.35,384.35,390.95
663,76.75,394.45,384.35,391.05
664,76.73,394.45,384.45,391.05
665,76.71,394.55,384.45,391.15
666,76.68,394.65,384.55,391.15
667,76.66,394.65,384.55,391.15
668,76.63,394.75,384.65,391.25
669,76.61,394.75,384.75,391.35
670,76.58,394.85,384.75,391.35
671,76.57,394.95,384.85,391.45
672,76.55,395.05,384.85,391.55
673,76.52,395.05,384.85,391.55
674,76.50,395.15,384.95,391.65
675,76.47,395.25,385.05,391.75
676,76.45,395.35,385.05,391.75
677,76.43,395.35,385.15,391.85
678,76.41,395.45,385.15,391.95
679,76.38,395.45,385.25,391.95
680,76.36,395.55,385.25,392.05
681,76.34,395.65,385.35,392.15
682,76.32,395.75,385.35,392.15
683,76.30,395.75,385.45,392.25
684,76.28,395.85,385.55,392.35
685,76.26,395.95,385.55,392.35
686,76.23,396.05,385.55,392.45
687,76.20,396.15,385.65,392.55
688,76.18,396.15,385.65,392.55
689,76.15,396.25,385.75,392.65
690,76.13,396.35,385.85,392.65
691,76.11,396.35,385.85,392.75
692,76.08,396.45,385.95,392.85
693,76.06,396.55,385.95,392.85
694,76.03,396.55,386.05,392.85
695,76.01,396.65,386.05,392.95
696,75.99,396.75,386.15,393.05
697,75.97,396.75,386.15,393.15
698,75.95,396.85,386.25,393.15
699,75.93,396.95,386.25,393.25
700,75.91,397.05,386.35,393.25
701,75.88,397.15,386.35,393.35
702,75.86,397.15,386.45,393.45
703,75.85,397.25,386.45,393.45
704,75.81,397.25,386.55,393.55
705,75.78,397.35,386.55,393.65
706,75.77,397.35,386.65,393.65
707,75.76,397.55,386.65,393.75
708,75.74,397.55,386.75,393.85
709,75.71,397.65,386.75,393.85
710,75.69,397.75,386.85,393.95
711,75.66,397.85,386.85,394.05
712,75.63,397.85,386.95,394.05
713,75.61,397.95,386.95,394.15
714,75.59,398.05,387.05,394.15
715,75.57,398.05,387.05,394.25
716,75.54,398.15,387.15,394.35
717,75.52,398.25,387.15,394.35
718,75.50,398.25,387.25,394.45
719,75.47,398.35,387.25,394.55
720,75.45,398.45,387.35,394.55
721,75.43,398.45,387.35,394.55
722,75.40,398.55,387.45,394.65
723,75.38,398.65,387.45,394.75
724,75.36,398.75,387.55,394.75
725,75.34,398.75,387.65,394.85
726,75.31,398.85,387.65,394.95
727,75.29,398.95,387.75,394.95
728,75.27,399.05,387.75,395.05
729,75.26,399.05,387.75,395.15
730,75.23,399.15,387.85,395.15
731,75.20,399.25,387.85,395.25
732,75.18,399.35,387.95,395.35
733,75.16,399.35,387.95,395.35
734,75.14,399.45,388.05,395.45
735,75.12,399.55,388.15,395.55
736,75.10,399.55,388.15,395.55
737,75.08,399.65,388.15,395.65
738,75.05,399.75,388.25,395.75
739,75.03,399.75,388.25,395.75
740,75.00,399.85,388.35,395.85
741,74.99,399.95,388.35,395.95
742,74.97,399.95,388.45,395.95
743,74.94,400.05,388.45,396.05
744,74.92,400.15,388.55,396.15
745,74.89,400.15,388.55,396.15
746,74.87,400.35,388.65,396.25
747,74.85,400.35,388.65,396.35
748,74.83,400.45,388.75,396.35
749,74.80,400.55,388.75,396.45
750,74.77,400.65,388.85,396.45
751,74.76,400.65,388.85,396.55
752,74.74,400.75,388.95,396.65
753,74.72,400.85,389.05,396.65
754,74.70,400.85,389.05,396.75
755,74.67,401.05,389.05,396.75
756,74.65,401.05,389.15,396.85
757,74.62,401.15,389.15,396.95
758,74.61,401.25,389.25,397.05
759,74.58,401.35,389.35,397.15
760,74.57,401.35,389.35,397.15
761,74.55,401.45,389.45,397.15
762,74.52,401.55,389.45,397.25
763,74.50,401.55,389.45,397.35
764,74.48,401.65,389.55,397.45
765,74.45,401.75,389.55,397.45
766,74.44,401.85,389.65,397.55
767,74.41,401.95,389.75,397.55
768,74.39,402.05,389.75,397.65
769,74.36,402.05,389.85,397.75
770,74.34,402.15,389.85,397.75
771,74.33,402.25,389.95,397.85
772,74.30,402.25,389.95,397.95
773,74.27,402.35,390.05,398.05
774,74.25,402.45,390.05,398.05
775,74.23,402.55,390.15,398.15
776,74.22,402.55,390.15,398.15
777,74.20,402.65,390.25,398.25
778,74.18,402.75,390.25,398.25
779,74.15,402.85,390.35,398.35
780,74.13,402.95,390.35,398.45
781,74.10,402.95,390.35,398.55
782,74.08,403.05,390.45,398.55
783,74.06,403.15,390.55,398.65
784,74.04,403.25,390.55,398.75
785,74.02,403.35,390.65,398.85
786,74.00,403.35,390.65,398.85
787,73.97,403.45,390.75,398.95
788,73.94,403.55,390.75,398.95
789,73.92,403.65,390.85,399.05
790,73.90,403.65,390.85,399.05
791,73.88,403.75,390.95,399.15
792,73.86,403.85,390.95,399.25
793,73.84,403.95,391.05,399.25
794,73.82,404.05,391.05,399.35
795,73.80,404.15,391.15,399.45
796,73.77,404.15,391.15,399.55
797,73.75,404.25,391.25,399.55
798,73.73,404.35,391.25,399.65
799,73.71,404.35,391.35,399.75
800,73.69,404.45,391.35,399.75
801,73.67,404.55,391.45,399.85
802,73.64,404.65,391.45,399.95
803,73.62,404.75,391.55,399.95
804,73.60,404.85,391.65,400.05
805,73.58,404.85,391.65,400.15
806,73.56,404.95,391.75,400.25
807,73.55,405.05,391.75,400.35
808,73.52,405.15,391.85,400.35
809,73.50,405.25,391.85,400.45
810,73.47,405.35,391.95,400.55
811,73.45,405.35,391.95,400.55
812,73.43,405.45,392.05,400.55
813,73.42,405.55,392.05,400.65
814,73.39,405.65,392.15,400.75
815,73.37,405.75,392.15,400.85
816,73.35,405.85,392.25,400.85
817,73.33,405.85,392.25,400.95
818,73.30,405.95,392.35,401.05
819,73.28,406.05,392.35,401.05
820,73.26,406.15,392.45,401.15
821,73.24,406.25,392.45,401.25
822,73.22,406.35,392.55,401.35
823,73.19,406.35,392.55,401.35
824,73.17,406.45,392.65,401.45
825,73.15,406.55,392.65,401.55
826,73.12,406.55,392.75,401.55
827,73.10,406.65,392.75,401.65
828,73.08,406.85,392.85,401.75
829,73.06,406.85,392.85,401.75
830,73.04,406.95,392.95,401.85
831,73.02,407.05,393.05,401.95
832,73.00,407.15,393.05,401.95
833,72.97,407.25,393.15,402.05
834,72.95,407.35,393.15,402.15
835,72.93,407.35,393.25,402.15
836,72.91,407.45,393.25,402.25
837,72.89,407.55,393.35,402.35
838,72.87,407.65,393.35,402.45
839,72.85,407.75,393.45,402.55
840,72.84,407.85,393.55,402.65
841,72.82,407.95,393.55,402.65
842,72.79,408.05,393.65,402.75
843,72.77,408.15,393.65,402.85
844,72.74,408.15,393.75,402.85
845,72.73,408.25,393.75,402.95
846,72.71,408.35,393.85,403.05
847,72.69,408.45,393.85,403.15
848,72.67,408.55,393.95,403.15
849,72.65,408.65,393.95,403.25
850,72.62,408.65,394.05,403.35
851,72.60,408.85,394.05,403.45
852,72.59,408.95,394.15,403.55
853,72.57,408.95,394.15,403.55
854,72.54,409.05,394.25,403.65
855,72.51,409.15,394.35,403.75
856,72.49,409.25,394.35,403.75
857,72.47,409.35,394.45,403.85
858,72.45,409.45,394.45,403.95
859,72.43,409.45,394.55,404.05
860,72.41,409.55,394.55,404.15
861,72.39,409.75,394.65,404.25
862,72.37,409.75,394.65,404.25
863,72.36,409.85,394.75,404.35
864,72.33,409.95,394.85,404.45
865,72.31,410.05,394.85,404.45
866,72.30,410.15,394.95,404.55
867,72.27,410.25,394.95,404.65
868,72.25,410.25,395.05,404.75
869,72.23,410.35,395.05,404.85
870,72.21,410.45,395.15,404.95
871,72.19,410.55,395.15,404.95
872,72.16,410.65,395.25,405.05
873,72.14,410.75,395.35,405.15
874,72.13,410.85,395.35,405.25
875,72.10,410.95,395.45,405.25
876,72.09,411.05,395.45,405.45
877,72.06,411.05,395.55,405.45
878,72.04,411.15,395.55,405.45
879,72.02,411.25,395.65,405.55
880,72.00,411.35,395.65,405.65
881,71.97,411.45,395.75,405.75
882,71.95,411.55,395.85,405.85
883,71.92,411.55,395.85,405.85
884,71.91,411.65,395.95,405.95
885,71.89,411.85,395.95,406.05
886,71.86,411.85,396.05,406.15
887,71.84,412.05,396.05,406.25
888,71.82,412.15,396.15,406.35
889,71.80,412.15,396.25,406.35
890,71.78,412.25,396.25,406.45
891,71.76,412.35,396.35,406.55
892,71.75,412.45,396.35,406.65
893,71.72,412.55,396.45,406.75
894,71.70,412.65,396.55,406.85
895,71.68,412.75,396.55,406.85
896,71.66,412.85,396.65,406.95
897,71.64,412.95,396.65,407.05
898,71.62,413.05,396.75,407.05
899,71.60,413.15,396.75,407.15
900,71.57,413.25,396.85,407.25
901,71.55,413.25,396.85,407.35
902,71.55,413.45,396.95,407.45
903,71.53,413.55,397.05,407.55
904,71.51,413.65,397.05,407.65
905,71.50,413.75,397.15,407.75
906,71.48,413.85,397.25,407.85
907,71.45,413.85,397.25,407.85
908,71.43,413.95,397.35,407.95
909,71.41,414.05,397.45,408.05
910,71.40,414.15,397.45,408.15
911,71.36,414.25,397.55,408.25
912,71.35,414.45,397.55,408.35
913,71.33,414.45,397.65,408.35
914,71.30,414.55,397.75,408.45
915,71.28,414.65,397.75,408.55
916,71.25,414.75,397.85,408.65
917,71.24,414.85,397.85,408.65
918,71.22,414.95,397.95,408.85
919,71.20,415.05,397.95,408.85
920,71.18,415.15,398.05,408.95
921,71.17,415.25,398.15,409.05
922,71.14,415.35,398.15,409.15
923,71.12,415.45,398.25,409.25
924,71.09,415.55,398.35,409.35
925,71.07,415.65,398.35,409.35
926,71.06,415.75,398.45,409.45
927,71.04,415.85,398.55,409.55
928,71.02,415.95,398.55,409.65
929,71.00,416.05,398.65,409.75
930,70.97,416.15,398.75,409.85
931,70.95,416.25,398.75,409.85
932,70.93,416.35,398.85,409.95
933,70.91,416.45,398.85,410.05
934,70.89,416.55,398.95,410.15
935,70.87,416.65,398.95,410.25
936,70.84,416.75,399.05,410.35
937,70.83,416.85,399.15,410.35
938,70.81,416.95,399.15,410.55
939,70.80,417.15,399.25,410.65
940,70.78,417.15,399.25,410.65
941,70.76,417.25,399.35,410.75
942,70.74,417.35,399.45,410.95
943,70.73,417.45,399.45,410.95
944,70.71,417.55,399.55,411.05
945,70.68,417.75,399.65,411.25
946,70.66,417.75,399.75,411.25
947,70.64,417.95,399.75,411.35
948,70.62,418.05,399.85,411.45
949,70.60,418.15,399.85,411.45
950,70.58,418.25,399.95,411.55
951,70.55,418.35,400.05,411.75
952,70.54,418.45,400.05,411.75
953,70.53,418.55,400.15,411.85
954,70.49,418.65,400.25,411.95
955,70.46,418.75,400.35,411.95
956,70.44,418.85,400.35,412.05
957,70.42,419.05,400.45,412.25
958,70.41,419.05,400.45,412.25
959,70.39,419.15,400.55,412.35
960,70.37,419.35,400.65,412.45
961,70.36,419.35,400.65,412.55
962,70.33,419.55,400.75,412.65
963,70.31,419.65,400.85,412.75
964,70.28,419.75,400.85,412.75
965,70.26,419.85,400.95,412.95
966,70.24,419.95,401.05,412.95
967,70.23,420.05,401.05,413.05
968,70.21,420.15,401.15,413.15
969,70.19,420.35,401.25,413.25
970,70.17,420.45,401.35,413.35
971,70.14,420.55,401.35,413.45
972,70.11,420.65,401.45,413.55
973,70.10,420.75,401.45,413.65
974,70.09,420.85,401.55,413.75
975,70.07,421.05,401.65,413.85
976,70.05,421.15,401.65,413.95
977,70.02,421.25,401.75,414.05
978,70.00,421.35,401.85,414.15
979,69.98,421.45,401.85,414.15
980,69.96,421.55,401.95,414.25
981,69.94,421.65,402.05,414.45
982,69.92,421.75,402.15,414.45
983,69.90,421.95,402.15,414.55
984,69.88,422.05,402.25,414.75
985,69.86,422.15,402.35,414.75
986,69.84,422.25,402.45,414.95
987,69.83,422.45,402.55,415.05
988,69.81,422.45,402.55,415.05
989,69.79,422.65,402.65,415.15
990,69.76,422.75,402.75,415.25
991,69.74,422.85,402.75,415.35
992,69.75,422.95,402.85,415.45
993,69.76,423.15,402.95,415.55
994,69.70,423.25,402.95,415.65
995,69.67,423.35,403.05,415.75
996,69.64,423.45,403.15,415.85
997,69.62,423.55,403.25,415.85
998,69.60,423.75,403.25,416.05
999,69.58,423.85,403.35,416.15
1000,69.56,423.95,403.45,416.15
1001,69.53,424.05,403.55,416.25
1002,69.52,424.25,403.65,416.45
1003,69.50,424.25,403.65,416.45
1004,69.48,424.45,403.75,416.65
1005,69.46,424.65,403.85,416.75
1006,69.44,424.65,403.95,416.75
1007,69.43,424.85,403.95,416.95
1008,69.40,424.95,404.05,417.05
1009,69.38,425.05,404.15,417.05
1010,69.36,425.25,404.25,417.15
1011,69.34,425.35,404.35,417.35
1012,69.32,425.45,404.35,417.35
1013,69.30,425.55,404.45,417.45
1014,69.28,425.75,404.55,417.55
1015,69.26,425.85,404.65,417.65
1016,69.23,425.95,404.75,417.75
1017,69.21,426.15,404.75,417.95
1018,69.19,426.25,404.85,417.95
1019,69.17,426.35,404.95,418.15
1020,69.15,426.45,405.05,418.25
1021,69.14,426.55,405.05,418.25
1022,69.12,426.75,405.15,418.45
1023,69.10,426.85,405.25,418.55
1024,69.07,426.95,405.35,418.55
1025,69.05,427.15,405.35,418.75
1026,69.04,427.25,405.55,418.85
1027,69.03,427.35,405.55,418.85
1028,69.01,427.55,405.65,418.95
1029,68.99,427.65,405.75,419.15
1030,68.97,427.75,405.75,419.15
1031,68.94,427.95,405.85,419.35
1032,68.92,428.05,406.05,419.45
1033,68.91,428.15,406.05,419.45
1034,68.89,428.35,406.15,419.65
1035,68.86,428.45,406.25,419.75
1036,68.83,428.55,406.25,419.85
1037,68.81,428.75,406.35,419.95
1038,68.79,428.85,406.45,420.15
1039,68.77,428.95,406.55,420.15
1040,68.76,429.15,406.65,420.35
1041,68.75,429.25,406.75,420.45
1042,68.72,429.35,406.85,420.45
1043,68.70,429.55,406.95,420.65
1044,68.68,429.65,407.05,420.75
1045,68.66,429.75,407.05,420.75
1046,68.64,429.95,407.15,420.95
1047,68.62,430.05,407.25,421.05
1048,68.60,430.15,407.35,421.15
1049,68.59,430.35,407.45,421.25
1050,68.57,430.45,407.55,421.35
1051,68.54,430.55,407.55,421.45
1052,68.52,430.75,407.65,421.55
1053,68.50,430.85,407.75,421.65
1054,68.49,430.95,407.85,421.75
1055,68.46,431.15,407.95,421.95
1056,68.44,431.25,408.05,422.05
1057,68.42,431.35,408.15,422.15
1058,68.40,431.55,408.25,422.25
1059,68.38,431.75,408.35,422.35
1060,68.36,431.75,408.35,422.45
1061,68.33,431.95,408.45,422.55
1062,68.32,432.15,408.55,422.65
1063,68.30,432.25,408.65,422.75
1064,68.29,432.35,408.75,422.95
1065,68.28,432.55,408.85,423.05
1066,68.26,432.65,408.95,423.15
1067,68.23,432.85,409.05,423.25
1068,68.21,432.95,409.15,423.45
1069,68.20,433.05,409.15,423.45
1070,68.18,433.25,409.35,423.65
1071,68.15,433.35,409.45,423.75
1072,68.13,433.45,409.45,423.85
1073,68.11,433.65,409.55,423.95
1074,68.09,433.85,409.65,424.05
1075,68.08,433.85,409.75,424.15
1076,68.07,434.05,409.85,424.25
1077,68.05,434.25,409.95,424.45
1078,68.02,434.35,410.05,424.45
1079,67.99,434.55,410.15,424.65
1080,67.97,434.65,410.25,424.75
1081,67.96,434.75,410.35,424.85
1082,67.93,434.95,410.35,424.95
1083,67.91,435.05,410.45,425.05
1084,67.89,435.15,410.55,425.15
1085,67.87,435.35,410.65,425.35
1086,67.86,435.55,410.75,425.45
1087,67.84,435.55,410.85,425.55
1088,67.82,435.75,410.95,425.65
1089,67.81,435.95,411.05,425.85
1090,67.78,436.05,411.15,425.85
1091,67.76,436.25,411.25,426.05
1092,67.74,436.35,411.35,426.15
1093,67.72,436.45,411.45,426.25
1094,67.70,436.65,411.55,426.35
1095,67.69,436.85,411.65,426.55
1096,67.67,436.95,411.75,426.65
1097,67.65,437.05,411.85,426.75
1098,67.63,437.25,411.95,426.85
1099,67.61,437.35,412.05,426.95
1100,67.58,437.55,412.15,427.05
1101,67.56,437.75,412.25,427.25
1102,67.54,437.75,412.25,427.35
1103,67.53,437.95,412.35,427.45
1104,67.51,438.15,412.55,427.65
1105,67.49,438.25,412.55,427.65
1106,67.47,438.45,412.65,427.85
1107,67.45,438.55,412.85,427.95
1108,67.43,438.65,412.85,428.05
1109,67.41,438.85,413.05,428.15
1110,67.39,439.05,413.15,428.35
1111,67.36,439.15,413.15,428.45
1112,67.35,439.35,413.35,428.65
1113,67.33,439.55,413.45,428.75
1114,67.32,439.55,413.55,428.75
1115,67.30,439.75,413.65,428.95
1116,67.28,439.95,413.75,429.05
1117,67.25,440.05,413.85,429.15
1118,67.23,440.25,413.95,429.35
1119,67.22,440.35,414.05,429.45
1120,67.20,440.45,414.15,429.55
1121,67.17,440.65,414.25,429.65
1122,67.15,440.85,414.35,429.85
1123,67.13,440.95,414.45,429.95
1124,67.11,441.15,414.55,430.05
1125,67.09,441.35,414.75,430.25
1126,67.08,441.35,414.75,430.25
1127,67.06,441.55,414.95,430.45
1128,67.04,441.75,415.05,430.55
1129,67.02,441.85,415.05,430.65
1130,67.01,442.05,415.25,430.75
1131,66.99,442.15,415.35,430.95
1132,66.97,442.25,415.45,430.95
1133,66.94,442.45,415.55,431.15
1134,66.92,442.65,415.65,431.35
1135,66.89,442.75,415.75,431.35
1136,66.88,442.95,415.85,431.55
1137,66.87,443.15,416.05,431.65
1138,66.85,443.15,416.05,431.75
1139,66.83,443.35,416.15,431.95
1140,66.81,443.55,416.35,432.05
1141,66.78,443.65,416.35,432.15
1142,66.77,443.85,416.55,432.25
1143,66.75,444.05,416.65,432.45
1144,66.74,444.05,416.75,432.55
1145,66.72,444.25,416.85,432.65
1146,66.69,444.45,417.05,432.85
1147,66.67,444.55,417.05,432.95
1148,66.64,444.75,417.25,433.15
1149,66.63,444.95,417.35,433.25
1150,66.62,445.05,417.45,433.35
1151,66.60,445.25,417.55,433.45
1152,66.58,445.45,417.65,433.65
1153,66.56,445.45,417.75,433.75
1154,66.54,445.65,417.85,433.85
1155,66.52,445.85,418.05,434.05
1156,66.50,445.95,418.05,434.05
1157,66.48,446.15,418.25,434.25
1158,66.45,446.35,418.45,434.45
1159,66.44,446.45,418.45,434.45
1160,66.42,446.65,418.65,434.65
1161,66.40,446.85,418.75,434.75
1162,66.38,446.95,418.85,434.85
1163,66.36,447.05,418.95,435.05
1164,66.34,447.25,419.05,435.25
1165,66.32,447.35,419.15,435.25
1166,66.29,447.55,419.25,435.45
1167,66.27,447.75,419.45,435.65
1168,66.26,447.85,419.55,435.65
1169,66.24,448.05,419.65,435.85
1170,66.22,448.25,419.85,435.95
1171,66.20,448.35,419.95,436.05
1172,66.18,448.55,420.05,436.25
1173,66.17,448.75,420.25,436.35
1174,66.15,448.75,420.25,436.45
1175,66.13,448.95,420.45,436.65
1176,66.11,449.15,420.55,436.75
1177,66.09,449.25,420.65,436.85
1178,66.08,449.45,420.85,437.05
1179,66.05,449.65,420.95,437.25
1180,66.03,449.75,421.05,437.25
1181,66.00,449.95,421.15,437.45
1182,65.99,450.15,421.35,437.65
1183,65.97,450.25,421.45,437.65
1184,65.95,450.35,421.55,437.85
1185,65.93,450.55,421.75,438.05
1186,65.91,450.65,421.85,438.05
1187,65.89,450.85,421.95,438.25
1188,65.87,451.05,422.15,438.45
1189,65.85,451.15,422.25,438.45
1190,65.83,451.35,422.35,438.65
1191,65.81,451.55,422.55,438.85
1192,65.79,451.65,422.65,438.95
1193,65.77,451.75,422.85,439.05
1194,65.75,451.95,422.95,439.25
1195,65.73,452.05,423.05,439.25
1196,65.71,452.25,423.15,439.45
1197,65.69,452.45,423.35,439.65
1198,65.67,452.55,423.45,439.75
1199,65.65,452.75,423.65,439.85
1200,65.64,452.95,423.75,440.05
1201,65.62,453.05,423.85,440.15
1202,65.60,453.25,423.95,440.25
1203,65.58,453.35,424.15,440.45
1204,65.56,453.45,424.25,440.55
1205,65.54,453.65,424.45,440.65
1206,65.52,453.85,424.55,440.85
1207,65.50,453.95,424.65,440.95
1208,65.47,454.15,424.85,441.05
1209,65.45,454.35,425.05,441.25
1210,65.44,454.45,425.05,441.35
1211,65.42,454.65,425.25,441.55
1212,65.40,454.85,425.45,441.65
1213,65.37,454.95,425.55,441.75
1214,65.35,455.15,425.65,441.95
1215,65.35,455.35,425.85,442.15
1216,65.33,455.45,425.95,442.15
1217,65.30,455.55,426.15,442.35
1218,65.28,455.75,426.35,442.55
1219,65.26,455.85,426.35,442.65
1220,65.25,456.05,426.55,442.85
1221,65.23,456.25,426.75,442.95
1222,65.21,456.35,426.85,443.05
1223,65.19,456.55,427.05,443.15
1224,65.18,456.75,427.15,443.35
1225,65.15,456.85,427.25,443.45
1226,65.13,457.05,427.45,443.65
1227,65.11,457.25,427.65,443.75
1228,65.10,457.35,427.75,443.85
1229,65.07,457.45,427.85,444.05
1230,65.05,457.65,428.05,444.25
1231,65.03,457.75,428.15,444.25
1232,65.02,458.05,428.35,444.45
1233,65.01,458.15,428.55,444.65
1234,64.98,458.25,428.55,444.75
1235,64.96,458.45,428.75,444.95
1236,64.94,458.65,428.95,445.05
1237,64.93,458.75,429.05,445.15
1238,64.91,458.95,429.25,445.35
1239,64.88,459.15,429.45,445.45
1240,64.86,459.25,429.55,445.55
1241,64.84,459.45,429.75,445.75
1242,64.81,459.65,429.95,445.95
1243,64.80,459.75,429.95,446.05
1244,64.78,459.85,430.15,446.15
1245,64.77,460.05,430.35,446.35
1246,64.75,460.15,430.45,446.45
1247,64.72,460.35,430.65,446.55
1248,64.69,460.55,430.85,446.85
1249,64.67,460.65,430.95,446.85
1250,64.65,460.85,431.05,447.05
1251,64.64,460.95,431.25,447.25
1252,64.62,461.05,431.35,447.25
1253,64.60,461.25,431.55,447.45
1254,64.58,461.45,431.75,447.65
1255,64.57,461.55,431.85,447.75
1256,64.54,461.75,432.05,447.85
1257,64.52,461.95,432.25,448.05
1258,64.50,462.05,432.25,448.15
1259,64.49,462.25,432.45,448.35
1260,64.47,462.45,432.65,448.45
1261,64.44,462.55,432.75,448.55
1262,64.43,462.75,432.95,448.65
1263,64.41,462.85,433.15,448.95
1264,64.39,462.95,433.25,449.05
1265,64.37,463.15,433.45,449.15
1266,64.36,463.35,433.65,449.35
1267,64.34,463.45,433.75,449.45
1268,64.32,463.65,433.95,449.65
1269,64.30,463.85,434.15,449.75
1270,64.28,463.95,434.25,449.85
1271,64.26,464.15,434.45,450.05
1272,64.24,464.35,434.65,450.25
1273,64.22,464.45,434.75,450.25
1274,64.19,464.55,434.95,450.45
1275,64.17,464.75,435.15,450.65
1276,64.15,464.85,435.25,450.75
1277,64.12,465.05,435.45,450.95
1278,64.11,465.25,435.65,451.05
1279,64.10,465.35,435.75,451.25
1280,64.08,465.55,435.95,451.35
1281,64.06,465.75,436.15,451.55
