Repository: MaCFP/matl-db

# matl-db

#### Welcome to the MaCFP Condensed Phase Subgroup database!

The MaCFP Condensed Phase Working Group was organized to enable the fire safety science research community to make significant progress towards establishing a common framework for the selection of experiments and the methodologies used to analyze these experiments when developing pyrolysis models. Key objectives of this effort include:
- Cataloguing current approaches used to parameterize pyrolysis models;
- Developing standard data set formats for experimental data on pyrolysis;
- Developing requirements for data set quality and establishing a data review committee;
- Quantifying the inter-laboratory variability for comparable experimental datasets; and
- Assessing the impact of the variability of model parameters on fire growth predictions

#### In preparation for MaCFP-4, please read the following:

[Guidelines for Participation in the MaCFP-4 Workshop (2026)](https://github.com/MaCFP/macfp-db/releases/download/macfp-4.0/MaCFP-4_Guidelines_for_Participation.pdf)

[Presentation of Target Experiments and Modeling Guidelines for the upcoming MaCFP-4 Workshop (meeting recording and presentation slides)](https://github.com/MaCFP/macfp-db/releases/tag/macfp-4.0)

Please visit our [wiki pages](https://github.com/MaCFP/matl-db/wiki/How-to-Contribute) for additional details, including how to contribute (experimentalists and modelers).

#### Presentations for previous MaCFP workshops can be found on online:

[**MaCFP-4 (La Rochelle, 2026)**](https://github.com/MaCFP/macfp-db/releases/tag/macfp-4.0)

[**MaCFP-3 (Tsukuba, 2023)**](https://github.com/MaCFP/macfp-db/releases/tag/macfp-3.0)

# README File for TIFP+UCT
Technical Institute of Fire Protection, Prague (TIFP) and University of Chemistry and Technology, Prague (UCT).
Please contact Lucie.Hasalova@hzscr.cz or salekv@vscht.cz in case of any concerns.

### Experimental Conditions: TGA/DSC
A NETZSCH STA 449 F3 Jupiter was used to simultaneously conduct Thermogravimetric Analysis (TGA) and Differential Scanning Calorimetry (DSC) experiments. DSC data serve as suplementary only and are not suitable for calibration.

* Heating Rate: 5, 10, and 20 K/min
* Temperature program
  - Initial Temperature: 303 K
  - Initial Isotherm: 300 s (hold at 303 K for 300 s)  
  - Maximum Temperature: 973 K
  - Final Isotherm: 300 s (hold at 973 K for 300 s)
* Sample mass: 5 mg +/- 0.20 mg
  - Initial sample mass corresponds to the mass measured in the STA instrument prior to the initial isotherm.
  - The STA instrument records mass changes as m/m₀ [%] with a balance resolution of 0.1 µg.
* Sample geometry: Powdered
* Calibration type: For each heating rate, a single baseline test was performed using an empty crucible. Temperature/Heat flow calibration for each heating rate were performed prior to MaCFP measurements using a set of 5 reference materials (In, Bi, Zn, Al, Ag) with melting temperatures between 429-1225 K. For more accurate DSC measurements, baseline (blank) measurements would have to be performed before each individual run and the heat flow rate (W/g) would need to be recalculated for the actual, not the initial sample mass.
* Crucible
  - Type: Al2O3
  - Volume: 85 uL
  - Diameter: 9 mm
  - Mass: 132-139 mg
  - Lid: False
  - Note: NETZSCH Al2O3 crucibles were used (part ID NGB800453). For more accurate DSC measurements, Concavus crucibles would be required. 
* Carrier Gas
  - Type: Nitrogen
  - Flow rate: 50 ml/min (50 mL/min purge, 20 mL/min protective - no contact with the sample)
  - Note: Ultra High Purity (UHP) Nitrogen
* Instrument
  - Type: NETZSCH STA 449 F3 Jupiter
  - Furnace Type: Steel
  - Notes: None

| Test Name | O2 volume % | Initial Sample Mass (mg) |
| --------- | :---------: | :----------------------: |
|TIFP+UCT\_STA\_N2\_5K\_R1 | 0 | 4.930|  
|TIFP+UCT\_STA\_N2\_5K\_R2 | 0 | 5.077|  
|TIFP+UCT\_STA\_N2\_5K\_R3 | 0 | 5.107|  
|TIFP+UCT\_STA\_N2\_5K\_R4 | 0 | 5.088| 
|TIFP+UCT\_STA\_N2\_10K\_R1 | 0 | 5.196|  
|TIFP+UCT\_STA\_N2\_10K\_R2 | 0 | 4.952| 
|TIFP+UCT\_STA\_N2\_10K\_R3 | 0 | 5.139| 
|TIFP+UCT\_STA\_N2\_20K\_R1 | 0 | 5.023| 
|TIFP+UCT\_STA\_N2\_20K\_R2 | 0 | 5.112| 
|TIFP+UCT\_STA\_N2\_20K\_R3 | 0 | 4.917| 

* Note
  - The first and second two measurements at heating rate of 5 K/min were taken on a different day. The difference in TGA data may be caused by different humidity levels. MLR data in the main part of thermal decomposition used for calibration are not affected.

### Experimental Conditions: Cone calorimeter with controlled atmosphere

* Test Standard: ISO/TS 5660-5:2020
* Extraction flow rate: 24L/s
* Sample Surface Area: 0.01 m2 (nominal)
* Sample holder dimensions:
    - Square pan: 106mm x 106mm x 25mm
    - Retainer frame: None
    - Retaining grid: None
* Backing Insulation: 2.3 cm thick layer of Dalfratherm 1260 Hybrid Blanket. Density = 128 kg/m3. Thermal Conductivity 0.05, 0.09, 0.13, 0.18, 0.25 W/m-K (at 200, 400, 600, 800, 1000 C, respectively)

File: Wood/Calibration_Data/TIFP+UCT/TIFP+UCT_Gasification_hor_perpendicular_60kW_R1.csv
Time (s),Mass (g),TC back 1 (K),TC back 2 (K),TC back 3 (K)
0,107.54,291.95,293.05,292.15
1,107.49,291.95,293.35,292.15
2,107.43,291.95,293.45,292.15
3,107.37,292.05,293.85,292.25
4,107.38,292.15,294.15,292.35
5,107.37,292.15,294.25,292.45
6,107.24,292.25,294.65,292.55
7,107.25,292.35,294.95,292.65
8,107.20,292.45,295.15,292.65
9,107.14,292.45,295.45,292.85
10,107.16,292.65,295.75,292.95
11,107.04,292.65,295.85,293.05
12,106.98,292.75,296.25,293.15
13,106.94,292.85,296.55,293.25
14,106.88,292.95,296.65,293.25
15,106.78,293.05,297.05,293.45
16,106.69,293.15,297.25,293.55
17,106.62,293.15,297.45,293.65
18,106.67,293.25,297.75,293.75
19,106.69,293.35,298.05,293.85
20,106.68,293.45,298.15,293.95
21,106.43,293.55,298.45,294.05
22,106.18,293.65,298.75,294.15
23,105.98,293.75,298.85,294.25
24,105.86,293.85,299.25,294.45
25,105.68,293.95,299.45,294.55
26,105.50,294.05,299.65,294.55
27,105.25,294.15,299.85,294.75
28,105.13,294.25,300.15,294.85
29,104.88,294.35,300.25,294.85
30,104.87,294.45,300.45,295.05
31,104.88,294.55,300.75,295.15
32,104.77,294.65,300.85,295.15
33,104.67,294.75,301.15,295.35
34,104.50,294.85,301.35,295.45
35,104.34,294.95,301.55,295.45
36,104.15,295.15,301.75,295.55
37,104.04,295.25,302.05,295.75
38,104.00,295.35,302.15,295.75
39,103.91,295.55,302.45,295.85
40,103.78,295.65,302.75,296.05
41,103.60,295.75,302.85,296.05
42,103.47,295.85,303.15,296.25
43,103.33,296.05,303.35,296.35
44,103.26,296.15,303.55,296.35
45,103.11,296.25,303.85,296.55
46,102.90,296.45,304.05,296.65
47,102.71,296.45,304.25,296.75
48,102.60,296.65,304.45,296.85
49,102.58,296.75,304.75,296.95
50,102.44,296.85,304.95,297.05
51,102.34,297.05,305.25,297.25
52,102.29,297.25,305.55,297.35
53,102.27,297.35,305.65,297.45
54,102.04,297.55,305.95,297.65
55,101.77,297.75,306.25,297.75
56,101.61,297.85,306.35,297.85
57,101.58,298.05,306.75,298.05
58,101.64,298.35,307.05,298.25
59,101.60,298.45,307.15,298.35
60,101.47,298.65,307.45,298.55
61,101.37,298.95,307.75,298.75
62,101.18,299.05,307.85,298.85
63,101.05,299.35,308.25,299.05
64,100.93,299.55,308.55,299.25
65,100.84,299.75,308.65,299.45
66,100.77,300.05,309.05,299.65
67,100.76,300.35,309.35,299.85
68,100.75,300.55,309.55,300.05
69,100.55,300.85,309.95,300.25
70,100.34,301.25,310.25,300.55
71,100.18,301.45,310.45,300.65
72,100.17,301.85,310.85,300.95
73,100.15,302.25,311.25,301.25
74,99.98,302.45,311.45,301.45
75,99.84,302.85,311.85,301.75
76,99.85,303.25,312.25,302.15
77,99.74,303.55,312.45,302.25
78,99.69,303.95,312.95,302.65
79,99.66,304.45,313.35,303.05
80,99.58,304.65,313.65,303.15
81,99.46,305.15,314.05,303.55
82,99.34,305.65,314.55,303.95
83,99.31,305.95,314.75,304.15
84,99.19,306.45,315.25,304.55
85,99.10,307.05,315.75,304.95
86,98.99,307.25,316.05,305.25
87,98.90,307.85,316.55,305.65
88,98.75,308.45,317.05,306.15
89,98.63,308.75,317.35,306.35
90,98.56,309.35,317.85,306.85
91,98.45,309.95,318.45,307.25
92,98.35,310.25,318.75,307.55
93,98.34,310.85,319.35,308.05
94,98.26,311.55,319.95,308.55
95,98.09,311.85,320.25,308.85
96,97.99,312.45,320.85,309.45
97,97.93,313.15,321.45,309.95
98,97.88,313.45,321.75,310.25
99,97.80,314.15,322.35,310.85
100,97.71,314.85,323.05,311.45
101,97.63,315.25,323.35,311.75
102,97.56,315.95,324.05,312.35
103,97.49,316.65,324.75,312.95
104,97.45,317.05,325.15,313.25
105,97.35,317.75,325.95,313.85
106,97.29,318.45,326.65,314.45
107,97.24,318.85,326.95,314.75
108,97.06,319.55,327.65,315.45
109,96.92,320.35,328.35,316.05
110,96.90,320.65,328.75,316.35
111,96.87,321.45,329.45,317.05
112,96.76,322.25,330.15,317.65
113,96.69,322.55,330.55,318.05
114,96.51,323.35,331.25,318.65
115,96.43,324.15,331.95,319.35
116,96.41,324.55,332.35,319.75
117,96.39,325.35,333.05,320.35
118,96.23,326.15,333.85,321.05
119,96.15,326.55,334.15,321.45
120,96.13,327.35,334.95,322.15
121,96.02,328.15,335.65,322.85
122,95.90,328.55,336.05,323.15
123,95.84,329.45,336.75,323.85
124,95.78,330.25,337.55,324.55
125,95.77,330.65,337.95,324.85
126,95.72,331.45,338.65,325.65
127,95.57,332.25,339.45,326.35
128,95.51,332.65,339.85,326.75
129,95.51,333.45,340.55,327.35
130,95.42,334.25,341.35,328.05
131,95.24,334.65,341.65,328.45
132,94.97,335.45,342.45,329.25
133,94.67,336.35,343.15,330.05
134,94.57,336.75,343.55,330.35
135,94.63,337.55,344.35,331.15
136,94.67,338.35,345.05,331.85
137,94.54,338.75,345.45,332.25
138,94.35,339.65,346.25,333.05
139,94.30,340.45,347.05,333.75
140,94.28,340.85,347.35,334.05
141,94.30,341.75,348.15,334.85
142,94.20,342.65,348.95,335.55
143,94.04,343.05,349.35,335.95
144,93.95,343.95,350.05,336.65
145,93.89,344.75,350.75,337.35
146,93.81,345.25,351.15,337.75
147,93.73,346.15,351.95,338.45
148,93.68,347.05,352.75,339.15
149,93.65,347.45,353.05,339.55
150,93.63,348.35,353.85,340.35
151,93.53,349.25,354.65,341.05
152,93.39,349.75,355.05,341.45
153,93.28,350.65,355.75,342.15
154,93.17,351.35,356.45,342.85
155,93.00,351.75,356.85,343.15
156,92.86,352.55,357.55,343.95
157,92.81,353.25,358.25,344.65
158,92.72,353.65,358.65,344.95
159,92.73,354.35,359.35,345.65
160,92.71,355.15,360.05,346.35
161,92.71,355.45,360.35,346.75
162,92.68,356.15,361.05,347.45
163,92.66,356.95,361.75,348.05
164,92.57,357.25,362.05,348.45
165,92.51,357.95,362.75,349.15
166,92.45,358.65,363.35,349.85
167,92.37,359.05,363.75,350.15
168,92.27,359.75,364.35,350.75
169,92.13,360.35,365.05,351.45
170,92.01,360.75,365.35,351.75
171,91.96,361.35,365.95,352.35
172,91.81,362.05,366.55,353.05
173,91.64,362.45,366.95,353.35
174,91.54,363.05,367.55,353.95
175,91.48,363.75,368.15,354.65
176,91.49,364.05,368.45,354.95
177,91.37,364.65,369.15,355.55
178,91.27,365.25,369.65,356.15
179,91.27,365.55,369.95,356.45
180,91.17,366.15,370.55,357.05
181,91.01,366.65,371.15,357.65
182,90.87,366.95,371.35,357.95
183,90.75,367.45,371.95,358.45
184,90.71,367.95,372.45,359.05
185,90.69,368.25,372.75,359.35
186,90.65,368.75,373.25,359.85
187,90.60,369.25,373.75,360.45
188,90.56,369.45,374.05,360.65
189,90.41,369.95,374.55,361.25
190,90.34,370.45,374.95,361.75
191,90.25,370.75,375.25,361.95
192,90.17,371.25,375.75,362.55
193,90.07,371.75,376.15,363.05
194,89.98,371.95,376.45,363.25
195,89.87,372.45,376.85,363.75
196,89.76,372.95,377.35,364.25
197,89.69,373.15,377.55,364.55
198,89.63,373.55,377.95,365.05
199,89.60,373.95,378.35,365.45
200,89.50,374.05,378.45,365.75
201,89.34,374.45,378.85,366.15
202,89.23,374.75,379.25,366.65
203,89.15,374.85,379.35,366.85
204,89.12,375.05,379.75,367.25
205,89.10,375.35,380.05,367.65
206,89.03,375.45,380.15,367.85
207,88.93,375.65,380.45,368.25
208,88.81,375.85,380.75,368.65
209,88.69,375.95,380.85,368.95
210,88.60,376.15,381.15,369.25
211,88.59,376.35,381.45,369.75
212,88.57,376.45,381.55,369.85
213,88.47,376.55,381.85,370.25
214,88.39,376.75,382.05,370.55
215,88.32,376.75,382.15,370.75
216,88.22,376.95,382.35,371.05
217,88.17,377.15,382.45,371.35
218,88.06,377.15,382.55,371.55
219,87.94,377.35,382.75,371.85
220,87.81,377.45,382.95,372.05
221,87.77,377.55,383.05,372.25
222,87.76,377.75,383.25,372.45
223,87.66,377.85,383.55,372.75
224,87.49,377.95,383.65,372.85
225,87.34,378.25,383.85,373.15
226,87.27,378.75,384.05,373.35
227,87.19,378.95,384.15,373.45
228,87.15,379.35,384.35,373.75
229,87.15,379.65,384.55,373.95
230,87.11,379.75,384.65,374.05
231,86.99,379.95,384.85,374.15
232,86.87,380.15,385.05,374.25
233,86.77,380.25,385.15,374.35
234,86.62,380.35,385.35,374.55
235,86.49,380.55,385.55,374.65
236,86.44,380.65,385.65,374.75
237,86.45,380.75,385.75,374.85
238,86.36,380.85,385.95,374.85
239,86.29,380.95,386.05,374.95
240,86.24,381.15,386.15,374.95
241,86.18,381.25,386.25,375.05
242,86.09,381.35,386.45,375.15
243,86.00,381.55,386.55,375.15
244,85.85,381.65,386.75,375.25
245,85.75,381.75,386.85,375.35
246,85.65,381.85,387.05,375.35
247,85.56,382.05,387.35,375.35
248,85.47,382.05,387.45,375.35
249,85.43,382.25,387.65,375.45
250,85.39,382.35,387.85,375.45
251,85.32,382.45,388.05,375.55
252,85.24,382.55,388.25,375.55
253,85.13,382.65,388.45,375.65
254,85.09,382.75,388.55,375.55
255,84.98,382.95,388.75,375.65
256,84.84,383.05,388.95,375.75
257,84.74,383.15,389.05,375.75
258,84.68,383.25,389.25,375.75
259,84.61,383.35,389.45,375.85
260,84.51,383.45,389.55,375.85
261,84.37,383.55,389.75,375.95
262,84.33,383.65,389.95,375.95
263,84.29,383.75,390.05,376.05
264,84.20,383.95,390.35,376.05
265,84.06,384.05,390.55,376.15
266,83.96,384.15,390.65,376.15
267,83.88,384.25,390.85,376.15
268,83.87,384.35,391.15,376.15
269,83.88,384.35,391.35,376.25
270,83.80,384.45,391.55,376.25
271,83.76,384.65,391.75,376.35
272,83.71,384.65,391.85,376.35
273,83.49,384.85,391.95,376.45
274,83.36,384.95,392.05,376.45
275,83.39,385.05,392.15,376.55
276,83.30,385.15,392.35,376.55
277,83.16,385.25,392.45,376.55
278,83.10,385.35,392.55,376.55
279,83.03,385.45,392.75,376.65
280,82.96,385.55,392.85,376.65
281,82.85,385.65,392.95,376.75
282,82.80,385.75,393.05,376.75
283,82.68,385.95,393.25,376.85
284,82.52,385.95,393.25,376.85
285,82.49,386.05,393.45,376.85
286,82.49,386.25,393.65,376.95
287,82.49,386.35,393.65,376.95
288,82.38,386.45,393.75,377.05
289,82.24,386.55,393.95,377.15
290,82.12,386.65,393.95,377.15
291,82.02,386.75,394.15,377.15
292,81.97,386.85,394.25,377.25
293,81.98,386.85,394.35,377.25
294,81.92,387.05,394.55,377.35
295,81.80,387.15,394.65,377.35
296,81.65,387.25,394.65,377.35
297,81.58,387.35,394.75,377.45
298,81.52,387.45,394.95,377.55
299,81.41,387.55,394.95,377.55
300,81.30,387.65,395.15,377.55
301,81.29,387.75,395.25,377.65
302,81.19,387.85,395.35,377.65
303,81.11,387.95,395.45,377.65
304,81.01,388.15,395.55,377.75
305,80.95,388.15,395.65,377.75
306,80.93,388.35,395.85,377.85
307,80.94,388.45,395.95,377.85
308,80.84,388.55,396.05,377.95
309,80.64,388.65,396.15,377.95
310,80.48,388.75,396.25,378.05
311,80.46,388.75,396.35,378.05
312,80.45,388.95,396.45,378.15
313,80.33,389.05,396.55,378.15
314,80.23,389.15,396.65,378.25
315,80.23,389.25,396.75,378.25
316,80.23,389.35,396.95,378.25
317,80.12,389.45,397.05,378.35
318,79.96,389.55,397.15,378.35
319,79.87,389.65,397.25,378.35
320,79.86,389.75,397.35,378.45
321,79.90,389.85,397.45,378.45
322,79.79,390.05,397.55,378.55
323,79.68,390.05,397.65,378.55
324,79.53,390.15,397.75,378.55
325,79.44,390.35,397.95,378.65
326,79.34,390.35,397.95,378.65
327,79.23,390.45,398.15,378.75
328,79.23,390.55,398.25,378.75
329,79.27,390.65,398.35,378.75
330,79.21,390.85,398.45,378.85
331,79.01,390.95,398.55,378.95
332,78.90,391.05,398.55,378.95
333,78.83,391.15,398.75,379.05
334,78.76,391.25,398.85,379.05
335,78.64,391.35,398.95,379.05
336,78.58,391.45,399.05,379.15
337,78.59,391.55,399.25,379.15
338,78.49,391.65,399.25,379.25
339,78.44,391.75,399.45,379.25
340,78.36,391.95,399.55,379.25
341,78.27,391.95,399.65,379.35
342,78.21,392.05,399.75,379.35
343,78.17,392.25,399.95,379.45
344,78.08,392.35,400.05,379.45
345,78.00,392.45,400.15,379.55
346,77.91,392.65,400.35,379.55
347,77.80,392.65,400.35,379.65
348,77.76,392.75,400.55,379.65
349,77.67,392.85,400.65,379.75
350,77.65,392.95,400.75,379.75
351,77.60,393.15,400.95,379.85
352,77.47,393.25,401.15,379.85
353,77.48,393.35,401.15,379.85
354,77.46,393.45,401.35,379.95
355,77.28,393.65,401.45,379.95
356,77.21,393.65,401.55,380.05
357,77.15,393.85,401.75,380.05
358,76.98,393.95,401.85,380.15
359,76.88,393.95,401.95,380.15
360,76.91,394.15,402.05,380.15
361,76.85,394.25,402.15,380.15
362,76.77,394.35,402.25,380.15
363,76.66,394.55,402.45,380.25
364,76.51,394.65,402.55,380.25
365,76.45,394.75,402.65,380.25
366,76.39,394.85,402.85,380.35
367,76.41,394.95,403.05,380.35
368,76.35,395.05,403.05,380.45
369,76.21,395.25,403.25,380.45
370,76.12,395.35,403.45,380.55
371,76.13,395.45,403.45,380.55
372,76.04,395.55,403.65,380.55
373,75.92,395.75,403.85,380.65
374,75.84,395.75,403.95,380.65
375,75.80,395.95,404.05,380.75
376,75.78,396.15,404.25,380.75
377,75.69,396.15,404.25,380.85
378,75.48,396.35,404.45,380.85
379,75.40,396.45,404.65,380.85
380,75.34,396.55,404.75,380.95
381,75.33,396.75,404.95,380.95
382,75.26,396.85,405.15,381.05
383,75.22,396.95,405.15,381.05
384,75.21,397.15,405.35,381.05
385,75.05,397.25,405.55,381.15
386,74.97,397.35,405.65,381.15
387,75.00,397.55,405.75,381.15
388,74.91,397.75,405.95,381.25
389,74.80,397.75,406.05,381.25
390,74.76,397.95,406.25,381.35
391,74.60,398.05,406.35,381.35
392,74.60,398.15,406.45,381.45
393,74.52,398.35,406.65,381.45
394,74.36,398.55,406.85,381.55
395,74.35,398.65,406.95,381.55
396,74.38,398.85,407.05,381.55
397,74.37,398.95,407.25,381.65
398,74.19,399.05,407.35,381.65
399,74.05,399.25,407.55,381.75
400,74.02,399.45,407.65,381.75
401,73.97,399.55,407.85,381.75
402,73.90,399.75,407.95,381.85
403,73.83,399.95,408.15,381.95
404,73.75,399.95,408.25,381.95
405,73.70,400.15,408.45,382.05
406,73.66,400.35,408.55,382.05
407,73.55,400.45,408.65,382.05
408,73.52,400.55,408.85,382.15
409,73.34,400.75,409.05,382.25
410,73.24,400.85,409.15,382.25
411,73.19,401.05,409.35,382.25
412,73.15,401.25,409.55,382.35
413,73.14,401.35,409.65,382.35
414,73.09,401.55,409.85,382.45
415,72.98,401.75,410.05,382.45
416,72.81,401.85,410.15,382.55
417,72.79,402.05,410.35,382.55
418,72.77,402.15,410.55,382.65
419,72.66,402.25,410.65,382.65
420,72.59,402.45,410.85,382.75
421,72.56,402.65,411.05,382.85
422,72.41,402.85,411.15,382.85
423,72.29,403.05,411.35,382.85
424,72.27,403.25,411.55,382.95
425,72.25,403.35,411.65,382.95
426,72.17,403.55,411.85,383.05
427,72.10,403.75,412.05,383.05
428,72.09,403.95,412.15,383.15
429,71.98,404.15,412.35,383.15
430,71.90,404.35,412.55,383.25
431,71.79,404.45,412.65,383.35
432,71.77,404.65,412.95,383.35
433,71.71,404.85,413.15,383.45
434,71.68,404.95,413.25,383.45
435,71.61,405.25,413.45,383.55
436,71.55,405.45,413.75,383.65
437,71.44,405.55,413.85,383.65
438,71.33,405.85,414.05,383.75
439,71.36,406.05,414.35,383.75
440,71.28,406.15,414.45,383.85
441,71.12,406.45,414.75,383.95
442,71.05,406.65,414.95,384.05
443,71.01,406.85,415.05,384.05
444,70.96,407.05,415.35,384.15
445,70.87,407.25,415.65,384.25
446,70.73,407.35,415.75,384.25
447,70.75,407.65,416.05,384.35
448,70.65,407.95,416.35,384.45
449,70.59,408.05,416.45,384.55
450,70.54,408.35,416.75,384.65
451,70.49,408.55,417.05,384.75
452,70.40,408.75,417.15,384.75
453,70.30,409.05,417.45,384.85
454,70.24,409.25,417.75,384.95
455,70.14,409.45,417.95,384.95
456,70.01,409.65,418.25,385.05
457,70.04,409.95,418.55,385.15
458,69.94,410.05,418.65,385.15
459,69.87,410.35,418.95,385.25
460,69.83,410.65,419.35,385.35
461,69.74,410.85,419.45,385.45
462,69.67,411.15,419.85,385.55
463,69.57,411.45,420.15,385.75
464,69.50,411.55,420.35,385.75
465,69.41,411.85,420.65,385.95
466,69.35,412.15,421.05,386.05
467,69.32,412.35,421.15,386.15
468,69.27,412.65,421.55,386.25
469,69.23,412.95,421.95,386.45
470,69.09,413.05,422.05,386.55
471,68.99,413.35,422.45,386.65
472,68.95,413.75,422.85,386.85
473,68.94,413.85,423.05,386.85
474,68.85,414.15,423.45,386.95
475,68.76,414.55,423.75,387.15
476,68.66,414.65,423.95,387.25
477,68.59,414.95,424.35,387.45
478,68.59,415.35,424.75,387.65
479,68.53,415.45,424.95,387.75
480,68.42,415.85,425.35,387.95
481,68.21,416.15,425.75,388.15
482,68.27,416.35,426.05,388.25
483,68.22,416.75,426.45,388.45
484,68.13,417.05,426.85,388.65
485,68.07,417.25,427.05,388.75
486,68.01,417.55,427.45,389.05
487,67.87,417.95,427.95,389.25
488,67.79,418.15,428.15,389.35
489,67.79,418.55,428.55,389.55
490,67.71,418.95,429.05,389.85
491,67.65,419.15,429.25,389.95
492,67.55,419.45,429.75,390.15
493,67.42,419.85,430.15,390.45
494,67.41,420.05,430.45,390.65
495,67.32,420.45,430.95,390.95
496,67.20,420.85,431.35,391.15
497,67.13,421.05,431.65,391.35
498,67.09,421.45,432.05,391.65
499,67.03,421.85,432.55,391.85
500,66.92,422.05,432.85,391.95
501,66.91,422.55,433.25,392.25
502,66.82,422.95,433.75,392.55
503,66.70,423.15,433.95,392.75
504,66.63,423.55,434.45,393.05
505,66.56,423.95,434.95,393.45
506,66.50,424.15,435.25,393.65
507,66.46,424.65,435.65,393.95
508,66.39,425.05,436.15,394.35
509,66.33,425.25,436.45,394.55
510,66.26,425.75,436.85,394.85
511,66.16,426.15,437.35,395.25
512,66.13,426.35,437.65,395.45
513,65.99,426.75,438.15,395.75
514,65.99,427.25,438.65,396.15
515,65.85,427.45,438.85,396.35
516,65.83,427.95,439.35,396.75
517,65.68,428.45,439.95,397.05
518,65.69,428.65,440.15,397.25
519,65.58,429.15,440.65,397.65
520,65.53,429.55,441.15,397.95
521,65.50,429.75,441.45,398.25
522,65.40,430.25,441.95,398.65
523,65.27,430.75,442.45,399.05
524,65.29,430.95,442.75,399.25
525,65.13,431.45,443.25,399.65
526,65.03,431.95,443.75,400.05
527,65.07,432.15,443.95,400.35
528,64.94,432.65,444.55,400.75
529,64.93,433.15,445.05,401.15
530,64.84,433.45,445.25,401.35
531,64.78,433.95,445.85,401.75
532,64.67,434.35,446.35,402.15
533,64.59,434.65,446.65,402.25
534,64.50,435.15,447.15,402.75
535,64.50,435.65,447.65,403.05
536,64.40,435.95,447.95,403.25
537,64.34,436.45,448.55,403.75
538,64.22,436.95,449.05,404.15
539,64.24,437.25,449.35,404.35
540,64.07,437.75,449.85,404.75
541,64.03,438.25,450.45,405.15
542,63.97,438.45,450.65,405.45
543,63.85,438.95,451.25,405.85
544,63.86,439.55,451.75,406.35
545,63.73,439.75,452.05,406.55
546,63.64,440.35,452.65,406.95
547,63.61,440.85,453.25,407.45
548,63.51,441.05,453.55,407.65
549,63.48,441.65,454.15,408.15
550,63.36,442.15,454.75,408.55
551,63.29,442.45,454.95,408.75
552,63.29,442.95,455.55,409.15
553,63.17,443.45,456.05,409.65
554,63.10,443.75,456.45,409.85
555,63.08,444.35,456.95,410.25
556,62.96,444.85,457.55,410.75
557,62.90,445.05,457.85,410.95
558,62.85,445.65,458.45,411.45
559,62.78,446.15,459.15,411.85
560,62.66,446.45,459.55,412.05
561,62.61,446.95,460.25,412.55
562,62.52,447.55,460.95,412.95
563,62.50,447.85,461.35,413.15
564,62.38,448.35,462.05,413.55
565,62.28,448.85,462.75,413.95
566,62.23,449.15,463.15,414.25
567,62.11,449.65,463.85,414.65
568,62.05,450.25,464.65,415.15
569,62.00,450.45,465.05,415.35
570,61.94,451.05,465.85,415.75
571,61.86,451.55,466.65,416.15
572,61.81,451.85,466.95,416.35
573,61.75,452.45,467.95,416.85
574,61.66,453.05,468.65,417.35
575,61.57,453.25,469.05,417.45
576,61.50,453.85,469.85,417.95
577,61.44,454.35,470.55,418.45
578,61.35,454.65,470.85,418.65
579,61.29,455.25,471.55,419.05
580,61.27,455.75,472.25,419.55
581,61.15,456.05,472.55,419.75
582,61.12,456.65,473.25,420.25
583,61.00,457.15,473.85,420.75
584,60.94,457.45,474.25,420.95
585,60.82,458.05,474.95,421.45
586,60.80,458.65,475.55,421.85
587,60.75,458.85,475.85,422.15
588,60.63,459.45,476.55,422.65
589,60.55,460.05,477.25,423.15
590,60.50,460.25,477.55,423.35
591,60.41,460.85,478.25,423.85
592,60.32,461.45,478.85,424.35
593,60.27,461.65,479.15,424.55
594,60.15,462.25,479.85,425.05
595,60.07,462.95,480.55,425.55
596,60.01,463.25,480.85,425.85
597,59.94,463.75,481.45,426.35
598,59.97,464.35,482.15,426.85
599,59.82,464.65,482.45,427.05
600,59.71,465.15,483.15,427.55
601,59.63,465.75,483.75,428.05
602,59.60,466.05,484.05,428.25
603,59.52,466.65,484.75,428.85
604,59.40,467.25,485.35,429.35
605,59.34,467.45,485.65,429.65
606,59.29,468.05,486.35,430.15
607,59.18,468.65,486.95,430.65
608,59.17,468.95,487.25,430.95
609,59.05,469.55,487.95,431.45
610,59.02,470.15,488.55,431.95
611,58.92,470.35,488.85,432.15
612,58.89,470.95,489.55,432.75
613,58.81,471.55,490.15,433.25
614,58.70,471.85,490.45,433.45
615,58.63,472.45,491.15,434.05
616,58.53,472.95,491.75,434.55
617,58.42,473.25,492.05,434.85
618,58.37,473.85,492.65,435.35
619,58.33,474.45,493.25,435.95
620,58.21,474.75,493.65,436.25
621,58.09,475.35,494.25,436.75
622,58.14,475.95,494.85,437.35
623,58.01,476.25,495.15,437.65
624,57.98,476.85,495.75,438.15
625,57.88,477.35,496.35,438.75
626,57.81,477.65,496.75,439.05
627,57.71,478.25,497.35,439.55
628,57.66,478.85,497.95,440.15
629,57.59,479.15,498.25,440.45
630,57.55,479.75,498.85,441.05
631,57.44,480.25,499.45,441.55
632,57.36,480.55,499.85,441.85
633,57.31,481.15,500.45,442.45
634,57.21,481.75,501.05,442.95
635,57.14,482.05,501.35,443.25
636,57.07,482.55,501.95,443.75
637,56.97,483.15,502.55,444.35
638,56.87,483.45,502.85,444.65
639,56.77,484.05,503.55,445.25
640,56.71,484.55,504.15,445.85
641,56.64,484.85,504.45,446.05
642,56.49,485.45,505.05,446.75
643,56.49,486.05,505.65,447.35
644,56.52,486.35,505.95,447.65
645,56.33,486.95,506.55,448.15
646,56.26,487.45,507.25,448.75
647,56.38,487.75,507.55,449.05
648,56.11,488.35,508.15,449.65
649,56.10,488.95,508.65,450.25
650,56.01,489.25,508.95,450.45
651,55.95,489.85,509.55,451.05
652,55.90,490.45,510.15,451.65
653,55.70,490.75,510.45,451.95
654,55.69,491.25,511.05,452.55
655,55.57,491.85,511.65,453.15
656,55.50,492.15,511.95,453.45
657,55.42,492.75,512.55,454.05
658,55.33,493.35,513.15,454.55
659,55.28,493.65,513.45,454.95
660,55.19,494.15,513.95,455.45
661,55.15,494.75,514.55,456.15
662,55.04,495.05,514.85,456.45
663,54.99,495.55,515.45,457.05
664,54.84,496.15,516.05,457.65
665,54.70,496.45,516.35,457.95
666,54.68,497.05,516.95,458.55
667,54.62,497.65,517.45,459.05
668,54.56,497.95,517.75,459.35
669,54.53,498.55,518.35,459.95
670,54.40,499.15,518.95,460.55
671,54.36,499.45,519.15,460.85
672,54.26,500.05,519.85,461.45
673,54.22,500.65,520.35,462.05
674,54.12,501.05,520.65,462.35
675,54.04,501.55,521.25,462.95
676,53.94,502.15,521.85,463.55
677,53.87,502.45,522.15,463.85
678,53.81,502.95,522.65,464.45
679,53.69,503.65,523.25,465.05
680,53.64,503.85,523.55,465.35
681,53.55,504.45,524.15,465.95
682,53.47,505.05,524.65,466.55
683,53.39,505.35,524.95,466.85
684,53.32,505.95,525.55,467.45
685,53.24,506.55,526.05,468.05
686,53.17,506.85,526.35,468.35
687,53.04,507.35,526.95,468.85
688,53.00,507.95,527.55,469.45
689,52.88,508.25,527.85,469.75
690,52.88,508.75,528.35,470.45
691,52.73,509.35,528.95,471.05
692,52.69,509.65,529.25,471.35
693,52.62,510.25,529.75,471.95
694,52.57,510.75,530.35,472.55
695,52.46,510.95,530.65,472.85
696,52.38,511.55,531.15,473.45
697,52.28,512.15,531.85,474.05
698,52.21,512.35,532.05,474.35
699,52.14,512.95,532.65,474.95
700,52.07,513.45,533.15,475.55
701,51.94,513.75,533.45,475.85
702,51.88,514.25,533.95,476.45
703,51.83,514.85,534.55,476.95
704,51.73,515.15,534.85,477.25
705,51.67,515.65,535.35,477.85
706,51.57,516.25,535.95,478.45
707,51.46,516.55,536.25,478.75
708,51.42,517.05,536.75,479.35
709,51.35,517.65,537.35,479.95
710,51.26,517.85,537.55,480.25
711,51.20,518.45,538.15,480.85
712,51.09,518.95,538.75,481.45
713,51.03,519.25,538.95,481.75
714,50.94,519.85,539.55,482.35
715,50.87,520.35,540.05,482.95
716,50.78,520.65,540.35,483.25
717,50.70,521.25,540.85,483.75
718,50.74,521.75,541.45,484.35
719,50.54,522.05,541.75,484.65
720,50.46,522.55,542.25,485.25
721,50.38,523.15,542.85,485.85
722,50.29,523.45,543.05,486.15
723,50.23,523.95,543.65,486.75
724,50.10,524.55,544.15,487.35
725,50.04,524.75,544.45,487.65
726,49.94,525.35,544.95,488.25
727,49.83,525.85,545.55,488.85
728,49.78,526.15,545.75,489.05
729,49.69,526.65,546.35,489.65
730,49.62,527.15,546.85,490.25
731,49.56,527.45,547.15,490.55
732,49.48,527.95,547.65,491.15
733,49.41,528.45,548.25,491.75
734,49.30,528.75,548.45,492.05
735,49.22,529.25,549.05,492.55
736,49.13,529.85,549.55,493.15
737,49.05,530.05,549.75,493.45
738,48.99,530.65,550.35,494.05
739,48.90,531.15,550.85,494.55
740,48.82,531.35,551.15,494.85
741,48.71,531.95,551.65,495.45
742,48.67,532.45,552.15,495.95
743,48.57,532.65,552.45,496.25
744,48.47,533.25,552.95,496.85
745,48.42,533.75,553.55,497.45
746,48.32,534.05,553.85,497.75
747,48.21,534.55,554.35,498.35
748,48.16,535.05,554.95,498.95
749,48.08,535.35,555.15,499.15
750,48.00,535.85,555.75,499.75
751,47.92,536.35,556.25,500.35
752,47.85,536.55,556.55,500.65
753,47.73,537.05,557.05,501.15
754,47.66,537.55,557.55,501.65
755,47.56,537.85,557.85,501.95
756,47.48,538.35,558.35,502.55
757,47.35,538.85,558.95,503.15
758,47.36,539.05,559.25,503.45
759,47.22,539.65,559.75,504.05
760,47.14,540.15,560.35,504.65
761,47.04,540.35,560.55,504.95
762,47.00,540.85,561.15,505.45
763,46.93,541.35,561.65,506.05
764,46.83,541.65,561.95,506.35
765,46.70,542.15,562.45,506.85
766,46.67,542.65,562.95,507.45
767,46.54,542.85,563.25,507.75
768,46.46,543.35,563.75,508.25
769,46.40,543.95,564.35,508.85
770,46.32,544.15,564.65,509.15
771,46.21,544.65,565.15,509.65
772,46.12,545.15,565.65,510.15
773,46.04,545.45,565.95,510.45
774,45.95,545.95,566.45,511.05
775,45.91,546.35,566.95,511.55
776,45.81,546.65,567.25,511.85
777,45.71,547.15,567.75,512.45
778,45.63,547.55,568.35,512.95
779,45.56,547.85,568.55,513.25
780,45.48,548.35,569.05,513.75
781,45.37,548.85,569.65,514.35
782,45.30,549.05,569.85,514.55
783,45.18,549.55,570.35,515.15
784,45.13,550.05,570.95,515.75
785,45.05,550.35,571.15,515.95
786,44.95,550.85,571.65,516.45
787,44.88,551.35,572.15,517.05
788,44.78,551.55,572.45,517.35
789,44.68,552.05,572.95,517.85
790,44.63,552.55,573.45,518.35
791,44.56,552.85,573.75,518.65
792,44.45,553.35,574.25,519.25
793,44.39,553.85,574.75,519.75
794,44.30,554.15,575.05,520.05
795,44.19,554.65,575.55,520.85
796,44.11,555.05,576.05,521.55
797,43.98,555.35,576.35,521.85
798,43.91,555.85,576.85,522.45
799,43.83,556.35,577.35,523.05
800,43.74,556.55,577.55,523.35
801,43.68,557.05,578.05,523.95
802,43.60,557.55,578.55,524.45
803,43.44,557.85,578.85,524.75
804,43.39,558.35,579.45,525.35
805,43.35,558.85,579.95,525.85
806,43.26,559.05,580.15,526.15
807,43.19,559.55,580.65,526.65
808,43.11,560.05,581.15,527.15
809,43.01,560.25,581.45,527.45
810,42.93,560.75,581.95,527.95
811,42.84,561.25,582.45,528.55
812,42.73,561.55,582.75,528.85
813,42.67,562.05,583.25,529.35
814,42.56,562.45,583.75,529.85
815,42.51,562.75,583.95,530.15
816,42.41,563.25,584.45,530.65
817,42.30,563.75,584.95,531.25
818,42.22,563.95,585.25,531.45
819,42.14,564.45,585.75,532.05
820,42.06,564.95,586.25,532.55
821,41.97,565.25,586.55,532.85
822,41.88,565.75,587.05,533.35
823,41.81,566.15,587.55,533.85
824,41.71,566.45,587.85,534.15
825,41.64,566.95,588.35,534.65
826,41.53,567.45,588.85,535.15
827,41.44,567.65,589.15,535.45
828,41.40,568.15,589.65,535.95
829,41.30,568.65,590.15,536.45
830,41.19,568.95,590.45,536.75
831,41.10,569.35,590.95,537.25
832,41.05,569.85,591.45,537.75
833,40.98,570.15,591.75,538.05
834,40.85,570.65,592.25,538.55
835,40.77,571.05,592.75,539.05
836,40.67,571.35,593.05,539.35
837,40.59,571.75,593.55,539.85
838,40.52,572.25,594.05,540.45
839,40.43,572.45,594.25,540.65
840,40.31,572.95,594.75,541.15
841,40.24,573.35,595.25,541.65
842,40.16,573.65,595.55,541.95
843,40.10,574.15,596.05,542.45
844,40.01,574.65,596.65,543.05
845,39.91,574.85,596.85,543.25
846,39.84,575.25,597.45,543.75
847,39.77,575.75,597.95,544.25
848,39.66,576.05,598.25,544.55
849,39.58,576.45,598.85,545.05
850,39.48,576.95,599.35,545.55
851,39.46,577.25,599.65,545.75
852,39.30,577.65,600.25,546.25
853,39.22,578.15,600.85,546.75
854,39.17,578.35,601.05,547.05
855,39.10,578.85,601.45,547.55
856,39.02,579.25,602.05,548.05
857,38.91,579.55,602.25,548.35
858,38.82,579.95,602.75,548.85
859,38.75,580.45,603.35,549.35
860,38.65,580.65,603.55,549.55
861,38.53,581.05,604.05,550.15
862,38.48,581.55,604.65,550.65
863,38.41,581.85,604.85,550.95
864,38.30,582.25,605.45,551.45
865,38.22,582.75,605.95,551.95
866,38.14,582.95,606.15,552.15
867,38.05,583.45,606.75,552.75
868,37.96,583.85,607.25,553.25
869,37.89,584.05,607.55,553.55
870,37.80,584.55,608.05,554.05
871,37.72,585.05,608.55,554.65
872,37.65,585.25,608.85,554.85
873,37.53,585.65,609.35,555.35
874,37.44,586.15,609.95,555.95
875,37.38,586.45,610.15,556.15
876,37.32,586.85,610.75,556.75
877,37.24,587.35,611.25,557.25
878,37.15,587.55,611.55,557.55
879,37.07,588.05,612.15,558.15
880,36.96,588.55,612.65,558.65
881,36.86,588.75,612.95,558.95
882,36.79,589.25,613.45,559.45
883,36.69,589.65,614.05,560.05
884,36.61,589.95,614.35,560.35
885,36.56,590.45,614.85,560.85
886,36.47,590.85,615.35,561.45
887,36.37,591.05,615.65,561.65
888,36.27,591.55,616.15,562.25
889,36.17,592.05,616.75,562.85
890,36.12,592.25,616.95,563.15
891,36.05,592.75,617.55,563.75
892,35.94,593.25,618.05,564.25
893,35.85,593.45,618.35,564.55
894,35.79,593.95,618.85,565.15
895,35.68,594.35,619.45,565.75
896,35.61,594.65,619.75,566.05
897,35.54,595.05,620.25,566.65
898,35.45,595.55,620.75,567.15
899,35.36,595.85,621.05,567.45
900,35.27,596.25,621.55,568.05
901,35.19,596.75,622.15,568.65
902,35.11,597.05,622.35,568.85
903,35.02,597.45,622.95,569.45
904,34.92,598.05,623.45,570.15
905,34.88,598.25,623.75,570.35
906,34.81,598.75,624.35,570.95
907,34.73,599.25,624.85,571.55
908,34.65,599.45,625.15,571.85
909,34.52,599.95,625.65,572.35
910,34.43,600.45,626.25,572.95
911,34.37,600.65,626.55,573.25
912,34.31,601.15,627.05,573.85
913,34.22,601.65,627.65,574.35
914,34.13,601.95,627.85,574.65
915,34.04,602.45,628.45,575.25
916,33.97,602.95,629.05,575.85
917,33.91,603.15,629.25,576.15
918,33.84,603.65,629.75,576.65
919,33.74,604.15,630.35,577.25
920,33.66,604.45,630.65,577.45
921,33.55,604.95,631.15,578.05
922,33.49,605.45,631.75,578.65
923,33.40,605.75,632.05,578.95
924,33.33,606.15,632.55,579.55
925,33.23,606.65,633.05,580.05
926,33.16,606.85,633.35,580.35
927,33.07,607.35,633.95,580.95
928,33.01,607.85,634.55,581.45
929,32.93,608.05,634.75,581.75
930,32.84,608.55,635.35,582.35
931,32.76,609.05,635.95,582.95
932,32.66,609.25,636.25,583.25
933,32.59,609.75,636.85,583.85
934,32.53,610.25,637.35,584.35
935,32.47,610.45,637.65,584.55
936,32.38,610.95,638.25,585.15
937,32.32,611.35,638.85,585.75
938,32.23,611.65,639.05,586.05
939,32.16,612.05,639.65,586.55
940,32.05,612.55,640.25,587.15
941,32.00,612.75,640.55,587.45
942,31.94,613.25,641.15,588.05
943,31.84,613.65,641.75,588.55
944,31.74,613.95,642.05,588.85
945,31.67,614.35,642.65,589.45
946,31.60,614.85,643.25,590.05
947,31.52,615.05,643.55,590.35
948,31.44,615.55,644.15,590.85
949,31.38,615.95,644.85,591.45
950,31.31,616.15,645.15,591.75
951,31.22,616.65,645.75,592.35
952,31.14,617.05,646.35,592.95
953,31.06,617.25,646.65,593.25
954,30.97,617.75,647.35,593.85
955,30.94,618.25,648.05,594.35
956,30.83,618.35,648.35,594.65
957,30.73,618.85,649.05,595.25
958,30.66,619.35,649.65,595.85
959,30.60,619.55,649.95,596.05
960,30.52,620.05,650.65,596.65
961,30.46,620.45,651.35,597.25
962,30.38,620.65,651.65,597.45
963,30.30,621.15,652.35,598.05
964,30.22,621.65,653.05,598.55
965,30.16,621.85,653.35,598.85
966,30.08,622.25,653.95,599.35
967,30.01,622.75,654.65,599.95
968,29.92,622.95,654.95,600.25
969,29.85,623.45,655.65,600.75
970,29.77,623.95,656.35,601.35
971,29.73,624.15,656.65,601.65
972,29.66,624.65,657.25,602.15
973,29.58,625.15,657.95,602.75
974,29.52,625.35,658.25,603.05
975,29.43,625.85,658.85,603.65
976,29.36,626.35,659.55,604.15
977,29.32,626.65,659.85,604.45
978,29.25,627.05,660.45,604.95
979,29.16,627.55,661.15,605.55
980,29.07,627.75,661.45,605.75
981,29.00,628.25,662.05,606.35
982,28.95,628.75,662.65,606.85
983,28.88,628.95,662.95,607.15
984,28.81,629.45,663.55,607.65
985,28.70,629.95,664.15,608.25
986,28.66,630.25,664.35,608.45
987,28.61,630.75,664.95,609.05
988,28.55,631.25,665.55,609.55
989,28.48,631.45,665.85,609.85
990,28.39,631.95,666.55,610.35
991,28.33,632.45,667.15,610.95
992,28.25,632.65,667.45,611.25
993,28.20,633.15,668.15,611.75
994,28.14,633.65,668.75,612.25
995,28.05,633.95,669.15,612.55
996,27.98,634.45,669.75,613.05
997,27.91,634.95,670.45,613.65
998,27.85,635.25,670.75,613.85
999,27.79,635.75,671.45,614.45
1000,27.70,636.25,672.15,615.05
1001,27.64,636.55,672.45,615.35
1002,27.58,637.05,673.05,615.85
1003,27.51,637.55,673.75,616.45
1004,27.46,637.85,674.05,616.75
1005,27.40,638.35,674.75,617.25
1006,27.36,638.95,675.35,617.85
1007,27.26,639.15,675.75,618.15
1008,27.17,639.75,676.45,618.65
1009,27.12,640.35,677.15,619.25
1010,27.08,640.65,677.45,619.55
1011,26.99,641.25,678.15,620.15
1012,26.92,641.75,678.85,620.65
1013,26.87,642.05,679.25,620.95
1014,26.83,642.65,679.95,621.65
1015,26.75,643.25,680.65,622.15
1016,26.70,643.55,681.05,622.45
1017,26.63,644.15,681.75,623.05
1018,26.54,644.85,682.45,623.65
1019,26.52,645.15,682.85,623.95
1020,26.45,645.85,683.65,624.55
1021,26.38,646.55,684.45,625.05
1022,26.33,646.95,684.85,625.45
1023,26.26,647.65,685.55,625.95
1024,26.20,648.35,686.35,626.65
1025,26.16,648.65,686.75,626.95
1026,26.11,649.45,687.55,627.55
1027,26.03,650.25,688.25,628.15
1028,25.98,650.65,688.75,628.55
1029,25.91,651.45,689.45,629.15
1030,25.85,652.25,690.25,629.85
1031,25.79,652.65,690.75,630.15
1032,25.70,653.45,691.65,630.85
1033,25.66,654.25,692.45,631.45
1034,25.63,654.75,692.85,631.85
1035,25.55,655.55,693.75,632.55
1036,25.50,656.55,694.65,633.25
1037,25.45,656.95,695.15,633.55
1038,25.39,657.95,695.95,634.25
1039,25.33,658.95,696.75,634.95
1040,25.28,659.45,697.15,635.35
1041,25.20,660.45,698.15,636.05
1042,25.14,661.55,698.95,636.85
1043,25.10,662.05,699.25,637.15
1044,25.03,663.15,700.15,637.85
1045,24.97,664.25,700.95,638.65
1046,24.93,664.85,701.45,639.05
1047,24.88,665.95,702.35,639.75
1048,24.80,667.15,703.35,640.55
1049,24.75,667.85,703.85,640.95
1050,24.69,669.05,704.75,641.75
1051,24.62,670.35,705.65,642.45
1052,24.58,670.95,706.15,642.85
1053,24.52,672.35,707.05,643.75
1054,24.49,673.65,708.15,644.55
1055,24.44,674.35,708.55,644.95
1056,24.38,675.75,709.45,645.75
1057,24.29,677.25,710.35,646.55
1058,24.27,678.05,710.75,646.95
1059,24.22,679.55,711.75,647.75
1060,24.15,681.15,712.65,648.65
1061,24.11,681.95,713.15,649.05
1062,24.06,683.55,714.15,649.95
1063,24.02,685.15,715.15,650.95
1064,23.99,685.95,715.65,651.35
1065,23.95,687.45,716.65,652.25
1066,23.91,689.05,717.55,653.25
1067,23.87,689.95,717.95,653.65
1068,23.83,691.55,718.85,654.55
1069,23.75,692.95,719.55,655.45
1070,23.70,693.75,720.05,655.85
1071,23.66,695.35,720.85,656.75
1072,23.63,696.85,721.65,657.65
1073,23.58,697.55,722.15,658.15
1074,23.53,698.85,722.95,659.05
1075,23.49,700.45,723.75,659.95
1076,23.42,701.25,724.25,660.45
1077,23.38,702.65,725.05,661.35
1078,23.36,704.05,725.95,662.35
1079,23.28,704.65,726.25,662.85
1080,23.25,705.95,727.05,663.85
1081,23.22,707.25,727.85,664.75
1082,23.16,707.85,728.25,665.25
1083,23.14,709.05,729.05,666.35
1084,23.13,710.35,729.85,667.35
1085,23.10,711.05,730.25,667.85
1086,23.04,712.15,731.05,668.95
1087,23.01,713.45,731.75,670.05
1088,22.98,714.05,732.15,670.55
1089,22.93,715.15,733.05,671.75
1090,22.88,716.35,733.75,672.95
1091,22.86,716.95,734.15,673.45
1092,22.85,718.05,734.95,674.65
1093,22.81,719.15,735.85,675.75
1094,22.78,719.65,736.25,676.45
1095,22.75,720.95,737.05,677.55
1096,22.69,722.05,737.75,678.85
1097,22.66,722.65,738.25,679.45
1098,22.65,723.65,739.05,680.85
1099,22.64,724.65,739.75,682.15
1100,22.59,725.15,740.15,682.85
1101,22.56,726.05,740.95,684.35
1102,22.53,727.15,741.65,685.75
1103,22.49,727.65,742.15,686.55
1104,22.45,728.55,742.95,688.15
1105,22.44,729.55,743.65,689.65
1106,22.42,730.05,744.05,690.45
1107,22.40,731.05,744.75,692.15
1108,22.38,732.05,745.55,693.85
1109,22.34,732.55,745.95,694.75
1110,22.32,733.45,746.75,696.55
1111,22.30,734.45,747.55,698.55
1112,22.26,734.95,747.95,699.55
1113,22.25,735.95,748.75,701.55
1114,22.23,737.05,749.55,703.55
1115,22.21,737.65,749.95,704.55
1116,22.18,738.75,750.65,706.75
1117,22.18,739.95,751.35,708.95
1118,22.16,740.55,751.75,710.15
1119,22.14,741.65,752.55,712.65
1120,22.14,742.75,753.25,715.15
1121,22.09,743.25,753.65,716.35
1122,22.06,744.45,754.45,719.05
1123,22.02,745.75,755.15,721.75
1124,22.02,746.25,755.45,723.15
1125,22.01,747.45,756.25,726.05
1126,22.00,748.65,756.95,728.85
1127,21.97,749.15,757.35,730.35
1128,21.96,750.25,758.05,733.45
1129,21.96,751.45,758.75,736.45
1130,21.96,751.95,759.15,737.95
1131,21.93,753.05,759.85,740.95
1132,21.91,754.15,760.55,743.85
1133,21.91,754.75,760.85,745.25
1134,21.88,755.95,761.55,748.05
1135,21.84,757.05,762.25,750.65
1136,21.84,757.65,762.65,751.85
1137,21.81,758.85,763.35,753.95
1138,21.83,759.85,764.05,755.25
1139,21.80,760.45,764.35,755.75
1140,21.80,761.55,764.85,756.55
1141,21.77,762.35,765.45,757.05
1142,21.77,762.75,765.75,757.15
1143,21.76,763.45,766.25,757.55
1144,21.75,764.15,766.65,757.95
1145,21.74,764.45,766.85,758.15
1146,21.74,765.15,767.25,758.55
1147,21.72,766.05,767.65,758.95
1148,21.72,766.55,767.75,759.05
1149,21.73,767.35,768.15,759.45
1150,21.72,768.15,768.55,759.95
1151,21.68,768.45,768.75,760.15
1152,21.69,769.05,769.15,760.45
1153,21.72,769.75,769.55,760.95
1154,21.71,770.15,769.75,761.05
1155,21.70,770.75,770.15,761.55
1156,21.72,771.25,770.55,762.05
1157,21.69,771.45,770.75,762.15
1158,21.65,772.05,771.15,762.65
1159,21.65,772.65,771.45,763.15
1160,21.62,772.95,771.65,763.35
1161,21.62,773.55,772.05,763.85
1162,21.62,774.05,772.35,764.25
1163,21.62,774.45,772.45,764.45
1164,21.60,774.85,772.85,764.95
1165,21.60,775.45,773.15,765.45
1166,21.60,775.65,773.35,765.75
1167,21.59,776.15,773.65,766.25
1168,21.58,776.65,773.95,766.65
1169,21.59,777.05,774.05,766.95
1170,21.59,777.75,774.45,767.25
1171,21.59,778.35,774.75,767.85
1172,21.60,778.55,774.95,768.15
1173,21.57,778.85,775.35,768.55
1174,21.55,779.25,775.55,768.95
1175,21.56,779.55,775.75,769.25
1176,21.55,780.15,776.05,769.65
1177,21.55,780.75,776.35,770.05
1178,21.54,781.15,776.55,770.25
1179,21.53,781.55,776.85,770.75
1180,21.52,781.85,777.15,771.15
1181,21.53,782.15,777.25,771.35
1182,21.51,782.65,777.55,771.85
1183,21.52,783.15,777.85,772.25
1184,21.52,783.35,777.95,772.45
1185,21.49,783.95,778.25,772.85
1186,21.47,784.35,778.55,773.25
1187,21.49,784.55,778.65,773.55
1188,21.48,784.95,778.85,773.85
1189,21.49,785.65,779.05,774.45
1190,21.48,785.85,779.15,774.55
1191,21.45,786.35,779.55,774.85
1192,21.44,786.65,779.95,775.35
1193,21.44,786.85,780.05,775.55
1194,21.46,787.35,780.35,775.95
1195,21.46,787.85,780.65,776.45
1196,21.45,788.05,780.75,776.75
1197,21.44,788.55,781.15,777.15
1198,21.41,788.85,781.35,777.55
1199,21.42,789.05,781.55,777.75
1200,21.43,789.45,781.75,778.15

File: Wood/Calibration_Data/TIFP+UCT/TIFP+UCT_STA_N2_10K_R1.csv (part 1 of 3)
Time (s),Temperature (K),Mass (mg),Heat Flow Rate (W/g)
0,303.159,5.196,0.0002
1,303.154,5.196,0.0
2,303.1543,5.1969,-0.0001
3,303.1555,5.1973,-0.0001
4,303.155,5.197,0.0
5,303.153,5.1963,0.0
6,303.153,5.1959,-0.0
7,303.1555,5.197,0.0001
8,303.1567,5.1963,0.0001
9,303.1585,5.1959,0.0002
10,303.1583,5.1954,0.0002
11,303.1563,5.1947,0.0001
12,303.163,5.1958,-0.0
13,303.1597,5.1955,0.0001
14,303.159,5.1952,0.0
15,303.1605,5.1954,-0.0
16,303.1617,5.1953,0.0
17,303.1613,5.1947,-0.0
18,303.163,5.1958,-0.0
19,303.1638,5.1955,-0.0
20,303.1627,5.1958,-0.0
21,303.163,5.1968,-0.0001
22,303.1633,5.1972,-0.0002
23,303.1623,5.1963,-0.0002
24,303.164,5.1963,-0.0002
25,303.164,5.1963,-0.0
26,303.164,5.1963,-0.0001
27,303.1645,5.1958,-0.0002
28,303.167,5.1957,-0.0002
29,303.1705,5.1963,-0.0002
30,303.168,5.1963,-0.0002
31,303.1688,5.1963,-0.0002
32,303.1683,5.1959,-0.0003
33,303.1685,5.196,-0.0003
34,303.1697,5.1963,-0.0003
35,303.1707,5.1963,-0.0003
36,303.169,5.1959,-0.0003
37,303.1715,5.1962,-0.0002
38,303.1733,5.1967,-0.0002
39,303.172,5.1967,-0.0003
40,303.1703,5.1968,-0.0004
41,303.1713,5.1976,-0.0004
42,303.173,5.1975,-0.0001
43,303.1738,5.1978,-0.0001
44,303.172,5.1977,-0.0003
45,303.1725,5.1974,-0.0005
46,303.1743,5.1974,-0.0005
47,303.1747,5.1977,-0.0005
48,303.173,5.1966,-0.0004
49,303.173,5.1977,-0.0002
50,303.1743,5.1975,-0.0003
51,303.1745,5.1968,-0.0003
52,303.1753,5.1964,-0.0004
53,303.1778,5.1964,-0.0005
54,303.177,5.1961,-0.0005
55,303.1753,5.1964,-0.0004
56,303.175,5.1964,-0.0004
57,303.177,5.1964,-0.0004
58,303.1783,5.1969,-0.0004
59,303.1775,5.1978,-0.0005
60,303.18,5.1976,-0.0005
61,303.1792,5.1977,-0.0004
62,303.179,5.1978,-0.0003
63,303.179,5.1974,-0.0004
64,303.1787,5.1973,-0.0004
65,303.1783,5.1978,-0.0005
66,303.18,5.1978,-0.0009
67,303.1817,5.1978,-0.0007
68,303.18,5.1978,-0.0005
69,303.181,5.1977,-0.0005
70,303.183,5.1977,-0.0007
71,303.1827,5.1975,-0.0007
72,303.181,5.1963,-0.0005
73,303.1793,5.1963,-0.0005
74,303.1797,5.1968,-0.0005
75,303.1815,5.1967,-0.0006
76,303.1827,5.1963,-0.0006
77,303.1822,5.1961,-0.0006
78,303.183,5.195,-0.0006
79,303.1822,5.1961,-0.0006
80,303.1827,5.1963,-0.0006
81,303.1825,5.1963,-0.0005
82,303.1823,5.1968,-0.0004
83,303.1825,5.1974,-0.0005
84,303.18,5.1963,-0.0007
85,303.1817,5.1974,-0.0006
86,303.182,5.1977,-0.0006
87,303.1815,5.1977,-0.0008
88,303.1803,5.1977,-0.0009
89,303.1797,5.1975,-0.0009
90,303.183,5.1963,-0.0008
91,303.1822,5.1975,-0.0007
92,303.1813,5.1977,-0.0005
93,303.18,5.1977,-0.0006
94,303.1797,5.1972,-0.0007
95,303.1812,5.1966,-0.0008
96,303.182,5.1977,-0.0007
97,303.1778,5.1977,-0.0006
98,303.1797,5.1968,-0.0007
99,303.18,5.1963,-0.0007
100,303.179,5.1963,-0.0007
101,303.1792,5.1964,-0.0007
102,303.18,5.1967,-0.0006
103,303.1817,5.1964,-0.0006
104,303.1813,5.1959,-0.0006
105,303.1805,5.1959,-0.0007
106,303.18,5.1961,-0.0009
107,303.1802,5.1959,-0.0008
108,303.181,5.1962,-0.0007
109,303.1793,5.1962,-0.0008
110,303.179,5.1964,-0.0008
111,303.1785,5.1966,-0.0007
112,303.1787,5.1964,-0.0006
113,303.1803,5.1964,-0.0007
114,303.182,5.1976,-0.0007
115,303.1812,5.1965,-0.0006
116,303.179,5.1972,-0.0006
117,303.1785,5.1975,-0.0006
118,303.1793,5.1975,-0.0006
119,303.1797,5.1977,-0.0006
120,303.178,5.1977,-0.0007
121,303.178,5.198,-0.0006
122,303.1793,5.198,-0.0005
123,303.179,5.1978,-0.0007
124,303.178,5.1982,-0.0008
125,303.1785,5.199,-0.0008
126,303.181,5.1981,-0.0009
127,303.181,5.199,-0.0007
128,303.179,5.1987,-0.0007
129,303.1795,5.1981,-0.0007
130,303.1803,5.1979,-0.0007
131,303.1788,5.1981,-0.0007
132,303.178,5.1978,-0.0007
133,303.1772,5.1983,-0.0007
134,303.1783,5.199,-0.0007
135,303.1785,5.1991,-0.0008
136,303.1777,5.1986,-0.001
137,303.1767,5.1981,-0.001
138,303.175,5.1992,-0.0009
139,303.1767,5.1992,-0.0008
140,303.177,5.199,-0.0008
141,303.176,5.1984,-0.0009
142,303.175,5.1979,-0.0009
143,303.175,5.1979,-0.0009
144,303.175,5.1982,-0.0007
145,303.175,5.1979,-0.0007
146,303.1763,5.1986,-0.0008
147,303.175,5.1991,-0.0009
148,303.1733,5.1992,-0.0009
149,303.1737,5.1993,-0.0008
150,303.172,5.1996,-0.0008
151,303.1737,5.1993,-0.0009
152,303.172,5.1992,-0.0009
153,303.1725,5.1992,-0.0007
154,303.1733,5.1992,-0.0007
155,303.1722,5.1992,-0.0008
156,303.173,5.1992,-0.0008
157,303.173,5.1992,-0.0008
158,303.1717,5.1999,-0.0008
159,303.1715,5.1997,-0.0008
160,303.172,5.1992,-0.0008
161,303.1717,5.1992,-0.0008
162,303.17,5.1992,-0.0008
163,303.1692,5.199,-0.0007
164,303.1697,5.1991,-0.0007
165,303.1705,5.1992,-0.0008
166,303.1717,5.199,-0.0009
167,303.1727,5.1986,-0.0009
168,303.171,5.1986,-0.0008
169,303.1693,5.1991,-0.0009
170,303.1697,5.199,-0.0008
171,303.17,5.1991,-0.0007
172,303.169,5.1993,-0.0007
173,303.1667,5.1994,-0.0008
174,303.165,5.1997,-0.0007
175,303.1667,5.1994,-0.0006
176,303.1677,5.1993,-0.0006
177,303.167,5.1987,-0.0008
178,303.1663,5.198,-0.0008
179,303.167,5.1982,-0.0007
180,303.167,5.1993,-0.0008
181,303.1645,5.1993,-0.0008
182,303.1653,5.1985,-0.0007
183,303.1645,5.1987,-0.0007
184,303.1643,5.1993,-0.0008
185,303.1667,5.1992,-0.0008
186,303.165,5.1987,-0.0007
187,303.1642,5.1992,-0.0007
188,303.1647,5.1993,-0.0007
189,303.164,5.1992,-0.0008
190,303.163,5.1991,-0.0008
191,303.1632,5.1993,-0.0008
192,303.164,5.1993,-0.0008
193,303.164,5.1991,-0.0009
194,303.164,5.1983,-0.0008
195,303.163,5.1987,-0.0007
196,303.1623,5.1993,-0.0007
197,303.1628,5.1995,-0.0007
198,303.162,5.2,-0.0006
199,303.1595,5.1997,-0.0006
200,303.159,5.1995,-0.0008
201,303.1615,5.1993,-0.0007
202,303.163,5.1995,-0.0006
203,303.1608,5.1996,-0.0006
204,303.16,5.1993,-0.0005
205,303.16,5.1993,-0.0007
206,303.1593,5.1985,-0.0007
207,303.1605,5.1987,-0.0007
208,303.1607,5.1993,-0.0008
209,303.1582,5.1995,-0.0009
210,303.159,5.2,-0.0009
211,303.1582,5.2003,-0.0009
212,303.158,5.1997,-0.0009
213,303.158,5.1999,-0.0009
214,303.1583,5.2004,-0.0009
215,303.1592,5.2002,-0.0008
216,303.16,5.1993,-0.0009
217,303.1608,5.1993,-0.0007
218,303.1583,5.1998,-0.0006
219,303.156,5.2004,-0.0007
220,303.1557,5.2004,-0.0008
221,303.1568,5.1996,-0.0008
222,303.156,5.1994,-0.0007
223,303.1585,5.1994,-0.0009
224,303.157,5.1985,-0.0009
225,303.156,5.1987,-0.0009
226,303.1563,5.1995,-0.001
227,303.157,5.1997,-0.001
228,303.157,5.2008,-0.0011
229,303.1578,5.1997,-0.0012
230,303.156,5.1997,-0.001
231,303.1565,5.1999,-0.001
232,303.1577,5.1998,-0.0011
233,303.157,5.1998,-0.0011
234,303.157,5.2009,-0.001
235,303.157,5.2009,-0.0011
236,303.1563,5.2007,-0.001
237,303.156,5.2001,-0.001
238,303.1567,5.1996,-0.0009
239,303.1577,5.1994,-0.001
240,303.156,5.1986,-0.0009
241,303.1568,5.1994,-0.001
242,303.157,5.1996,-0.001
243,303.157,5.1996,-0.0009
244,303.157,5.1994,-0.0009
245,303.157,5.199,-0.0009
246,303.157,5.1997,-0.0007
247,303.1595,5.1997,-0.0008
248,303.1587,5.2006,-0.0009
249,303.157,5.2004,-0.001
250,303.1567,5.1997,-0.001
251,303.1578,5.1999,-0.0011
252,303.157,5.2007,-0.001
253,303.1562,5.201,-0.0009
254,303.1553,5.201,-0.0009
255,303.156,5.2009,-0.0009
256,303.157,5.2008,-0.0011
257,303.1572,5.2008,-0.0013
258,303.158,5.1997,-0.0011
259,303.1563,5.1997,-0.0011
260,303.1573,5.1997,-0.0011
261,303.1575,5.2004,-0.0011
262,303.1577,5.201,-0.001
263,303.1585,5.2008,-0.0011
264,303.156,5.1997,-0.0011
265,303.1585,5.1997,-0.001
266,303.1583,5.1999,-0.0012
267,303.1565,5.2002,-0.0013
268,303.1557,5.2001,-0.0012
269,303.1573,5.1997,-0.0012
270,303.159,5.1997,-0.0013
271,303.159,5.1997,-0.0012
272,303.159,5.1999,-0.0014
273,303.159,5.1999,-0.0014
274,303.159,5.2001,-0.0012
275,303.1587,5.201,-0.0011
276,303.157,5.2007,-0.0011
277,303.1553,5.2004,-0.0011
278,303.1557,5.2008,-0.0012
279,303.155,5.201,-0.0013
280,303.1543,5.201,-0.0013
281,303.1553,5.201,-0.0014
282,303.157,5.201,-0.0014
283,303.1562,5.201,-0.0015
284,303.1553,5.201,-0.0014
285,303.1535,5.201,-0.0014
286,303.1543,5.2006,-0.0014
287,303.1585,5.1997,-0.0014
288,303.156,5.1997,-0.0012
289,303.1552,5.2002,-0.0012
290,303.1557,5.2001,-0.0014
291,303.1555,5.1999,-0.0014
292,303.1543,5.2,-0.0014
293,303.1533,5.2002,-0.0015
294,303.155,5.1998,-0.0015
295,303.155,5.1998,-0.0015
296,303.1537,5.1994,-0.0014
297,303.153,5.199,-0.0014
298,303.1537,5.1988,-0.0014
299,303.155,5.1991,-0.0013
300,303.152,5.1998,-0.0014
301,303.1553,5.1998,-0.0015
302,303.1533,5.2007,-0.0014
303,303.152,5.2001,-0.0012
304,303.153,5.1998,-0.0014
305,303.1547,5.1998,-0.0013
306,303.156,5.1998,-0.0013
307,303.154,5.1998,-0.0014
308,303.1543,5.1998,-0.0016
309,303.156,5.1998,-0.0015
310,303.1573,5.2002,-0.0016
311,303.1583,5.2007,-0.0015
312,303.159,5.2011,-0.0016
313,303.1613,5.2013,-0.0017
314,303.166,5.2017,-0.0019
315,303.168,5.2017,-0.0018
316,303.1757,5.2016,-0.0017
317,303.1773,5.2009,-0.002
318,303.185,5.2008,-0.0021
319,303.1927,5.2002,-0.0021
320,303.1977,5.2005,-0.0025
321,303.206,5.2008,-0.0027
322,303.2173,5.2009,-0.0028
323,303.2293,5.2011,-0.003
324,303.239,5.2016,-0.0033
325,303.253,5.2014,-0.0034
326,303.2687,5.2016,-0.0036
327,303.283,5.2018,-0.0041
328,303.301,5.2014,-0.0043
329,303.3197,5.2018,-0.0047
330,303.341,5.2018,-0.0051
331,303.363,5.2012,-0.0053
332,303.386,5.2012,-0.0059
333,303.411,5.201,-0.0067
334,303.4367,5.1999,-0.0073
335,303.466,5.1996,-0.0079
336,303.497,5.1989,-0.0085
337,303.5303,5.1978,-0.0092
338,303.5637,5.1984,-0.01
339,303.601,5.1992,-0.0109
340,303.64,5.1985,-0.0119
341,303.678,5.1988,-0.0124
342,303.723,5.1989,-0.0133
343,303.7687,5.1979,-0.0145
344,303.8143,5.199,-0.0155
345,303.866,5.1998,-0.0165
346,303.9163,5.1989,-0.0177
347,303.969,5.1994,-0.0189
348,304.026,5.1995,-0.0199
349,304.0867,5.1986,-0.0213
350,304.1513,5.1988,-0.0228
351,304.209,5.1992,-0.0243
352,304.2767,5.1987,-0.0258
353,304.349,5.2,-0.0272
354,304.421,5.2006,-0.0289
355,304.497,5.1992,-0.0306
356,304.5717,5.1994,-0.0322
357,304.654,5.1991,-0.0339
358,304.7363,5.1984,-0.0359
359,304.822,5.1995,-0.0374
360,304.909,5.1993,-0.0395
361,305.001,5.2,-0.0412
362,305.0963,5.1991,-0.0433
363,305.19,5.1993,-0.0454
364,305.2927,5.1989,-0.0474
365,305.3953,5.1989,-0.0496
366,305.501,5.1989,-0.0518
367,305.6097,5.199,-0.0542
368,305.7227,5.199,-0.056
369,305.836,5.1993,-0.0586
370,305.9567,5.1995,-0.0608
371,306.075,5.1993,-0.0633
372,306.198,5.1988,-0.0654
373,306.326,5.1983,-0.068
374,306.454,5.1983,-0.0707
375,306.588,5.1985,-0.0732
376,306.721,5.1982,-0.0756
377,306.8613,5.1982,-0.0784
378,307.0,5.1976,-0.081
379,307.1453,5.1983,-0.0835
380,307.29,5.198,-0.0861
381,307.44,5.199,-0.0887
382,307.593,5.1985,-0.0914
383,307.747,5.1989,-0.0941
384,307.906,5.1982,-0.0966
385,308.069,5.1982,-0.0995
386,308.232,5.1987,-0.1022
387,308.396,5.1989,-0.105
388,308.567,5.1998,-0.1075
389,308.7407,5.2003,-0.1104
390,308.912,5.1999,-0.113
391,309.0907,5.1996,-0.1157
392,309.2727,5.1998,-0.1187
393,309.454,5.1986,-0.1214
394,309.6393,5.1978,-0.124
395,309.828,5.1984,-0.1267
396,310.016,5.1972,-0.1293
397,310.2097,5.197,-0.1319
398,310.4057,5.1986,-0.1347
399,310.605,5.1986,-0.1375
400,310.8037,5.1996,-0.14
401,311.0027,5.2001,-0.1426
402,311.209,5.2004,-0.1454
403,311.4127,5.1988,-0.148
404,311.621,5.1989,-0.1506
405,311.832,5.1993,-0.153
406,312.0457,5.1995,-0.1556
407,312.2607,5.2002,-0.1582
408,312.474,5.2005,-0.161
409,312.6943,5.1995,-0.1633
410,312.917,5.2,-0.1658
411,313.139,5.2001,-0.1684
412,313.363,5.1992,-0.1705
413,313.587,5.199,-0.173
414,313.816,5.1984,-0.1751
415,314.0483,5.1975,-0.1776
416,314.2763,5.1983,-0.1801
417,314.507,5.1991,-0.1824
418,314.742,5.1988,-0.1848
419,314.978,5.1997,-0.1872
420,315.214,5.2004,-0.1894
421,315.4503,5.1998,-0.1915
422,315.6917,5.1999,-0.1933
423,315.933,5.1999,-0.1955
424,316.1713,5.1992,-0.1978
425,316.4153,5.199,-0.2
426,316.655,5.1978,-0.2018
427,316.903,5.1969,-0.2038
428,317.1483,5.1967,-0.2058
429,317.394,5.1969,-0.2079
430,317.641,5.1973,-0.2096
431,317.889,5.1975,-0.211
432,318.139,5.1976,-0.2128
433,318.3883,5.1978,-0.2147
434,318.6377,5.1979,-0.2165
435,318.89,5.1979,-0.2181
436,319.1393,5.1975,-0.2196
437,319.392,5.1967,-0.2211
438,319.642,5.1966,-0.2227
439,319.8963,5.197,-0.2242
440,320.149,5.1974,-0.2255
441,320.401,5.1981,-0.227
442,320.655,5.1986,-0.2284
443,320.908,5.1984,-0.2294
444,321.163,5.198,-0.2308
445,321.4187,5.1981,-0.2322
446,321.6717,5.1972,-0.2333
447,321.927,5.1966,-0.2343
448,322.1797,5.1961,-0.2356
449,322.4357,5.1966,-0.2364
450,322.688,5.1964,-0.2374
451,322.944,5.1964,-0.2383
452,323.197,5.1969,-0.2394
453,323.447,5.1969,-0.2404
454,323.707,5.1961,-0.2411
455,323.957,5.1959,-0.242
456,324.208,5.1959,-0.2426
457,324.4657,5.1961,-0.2432
458,324.7147,5.196,-0.2437
459,324.966,5.1959,-0.2445
460,325.2177,5.1958,-0.2452
461,325.471,5.1964,-0.2455
462,325.722,5.1969,-0.2461
463,325.9723,5.1967,-0.2462
464,326.2207,5.1969,-0.2467
465,326.473,5.1961,-0.2471
466,326.7203,5.1961,-0.2477
467,326.9677,5.1961,-0.2481
468,327.216,5.1961,-0.2484
469,327.462,5.1955,-0.2488
470,327.7057,5.1957,-0.2492
471,327.952,5.1943,-0.2494
472,328.197,5.1951,-0.2496
473,328.441,5.1943,-0.2498
474,328.685,5.195,-0.25
475,328.9277,5.1947,-0.2499
476,329.1697,5.1943,-0.2499
477,329.411,5.195,-0.2498
478,329.6507,5.1957,-0.2498
479,329.8903,5.1957,-0.2497
480,330.129,5.1957,-0.2496
481,330.3667,5.1954,-0.2497
482,330.6023,5.1957,-0.2495
483,330.837,5.1957,-0.2494
484,331.0733,5.1945,-0.2492
485,331.3087,5.1943,-0.2489
486,331.541,5.1943,-0.2488
487,331.7723,5.1954,-0.2484
488,332.0027,5.1955,-0.2482
489,332.231,5.1943,-0.2478
490,332.4607,5.1943,-0.2476
491,332.6903,5.1943,-0.2474
492,332.917,5.1943,-0.2471
493,333.143,5.1943,-0.2466
494,333.3703,5.1943,-0.246
495,333.594,5.1943,-0.2456
496,333.817,5.1943,-0.2453
497,334.0387,5.1943,-0.2451
498,334.261,5.1943,-0.2447
499,334.4803,5.1952,-0.2441
500,334.7003,5.1945,-0.2439
501,334.918,5.1943,-0.2433
502,335.1367,5.1943,-0.2429
503,335.353,5.1943,-0.2423
504,335.567,5.1943,-0.2416
505,335.7807,5.1941,-0.2411
506,335.9957,5.193,-0.2406
507,336.207,5.193,-0.2401
508,336.4187,5.193,-0.2392
509,336.6307,5.1928,-0.2387
510,336.838,5.1916,-0.2382
511,337.045,5.1916,-0.2376
512,337.254,5.1916,-0.237
513,337.461,5.1916,-0.2366
514,337.667,5.191,-0.236
515,337.8713,5.1903,-0.2355
516,338.073,5.1903,-0.2347
517,338.2763,5.1913,-0.2339
518,338.478,5.1916,-0.2335
519,338.678,5.1916,-0.233
520,338.8767,5.1916,-0.2321
521,339.0763,5.1916,-0.2313
522,339.275,5.1916,-0.2307
523,339.47,5.1916,-0.23
524,339.668,5.1907,-0.2295
525,339.862,5.1903,-0.2287
526,340.0603,5.1903,-0.2281
527,340.2517,5.1892,-0.2275
528,340.444,5.189,-0.2268
529,340.636,5.1896,-0.2258
530,340.8283,5.1903,-0.2255
531,341.018,5.1903,-0.2248
532,341.2077,5.1896,-0.2242
533,341.3953,5.189,-0.2231
534,341.584,5.189,-0.2227
535,341.77,5.189,-0.222
536,341.9563,5.189,-0.2212
537,342.145,5.189,-0.2207
538,342.3277,5.1877,-0.2202
539,342.5123,5.1876,-0.2195
540,342.696,5.1876,-0.2188
541,342.8793,5.1876,-0.2182
542,343.061,5.1876,-0.2175
543,343.243,5.1876,-0.2168
544,343.4237,5.1865,-0.2163
545,343.603,5.1862,-0.2157
546,343.783,5.1868,-0.2156
547,343.9627,5.1862,-0.2149
548,344.14,5.1862,-0.2145
549,344.316,5.1858,-0.2134
550,344.4937,5.1848,-0.2128
551,344.673,5.1847,-0.2123
552,344.849,5.1835,-0.2113
553,345.0233,5.1835,-0.2104
554,345.1977,5.1835,-0.2095
555,345.376,5.1835,-0.2086
556,345.547,5.1835,-0.2078
557,345.7203,5.1835,-0.207
558,345.895,5.1835,-0.2063
559,346.0667,5.1835,-0.2052
560,346.239,5.1835,-0.2043
561,346.408,5.1835,-0.2037
562,346.5813,5.1835,-0.2024
563,346.7537,5.1835,-0.2015
564,346.922,5.1835,-0.201
565,347.0933,5.1835,-0.2001
566,347.2657,5.1834,-0.1992
567,347.433,5.1831,-0.1981
568,347.6007,5.1831,-0.1975
569,347.7707,5.1831,-0.1969
570,347.939,5.1831,-0.1961
571,348.1077,5.1831,-0.1951
572,348.274,5.1825,-0.1942
573,348.442,5.1825,-0.1934
574,348.61,5.1823,-0.1924
575,348.7773,5.1821,-0.1917
576,348.944,5.1821,-0.191
577,349.1097,5.1821,-0.1903
578,349.2773,5.1821,-0.1894
579,349.442,5.1821,-0.1885
580,349.608,5.1821,-0.1877
581,349.774,5.1821,-0.1871
582,349.941,5.1831,-0.1862
583,350.106,5.1835,-0.1855
584,350.272,5.1835,-0.1847
585,350.437,5.1835,-0.1839
586,350.6,5.1833,-0.1835
587,350.766,5.1821,-0.1825
588,350.929,5.1821,-0.1816
589,351.0927,5.1821,-0.1807
590,351.259,5.1821,-0.18
591,351.426,5.1821,-0.1795
592,351.5877,5.1821,-0.1784
593,351.7527,5.1815,-0.1778
594,351.916,5.1808,-0.1771
595,352.0787,5.1808,-0.1763
596,352.2437,5.1808,-0.1754
597,352.406,5.1808,-0.1746
598,352.5703,5.1806,-0.174
599,352.734,5.1795,-0.173
600,352.898,5.1795,-0.1722
601,353.063,5.1795,-0.1716
602,353.2253,5.1795,-0.1709
603,353.392,5.1795,-0.1701
604,353.5553,5.1788,-0.1694
605,353.7183,5.1781,-0.1685
606,353.881,5.1781,-0.1677
607,354.0447,5.1781,-0.167
608,354.207,5.1781,-0.1663
609,354.372,5.1781,-0.1655
610,354.5363,5.177,-0.1647
611,354.7003,5.1768,-0.164
612,354.864,5.1778,-0.1631
613,355.0277,5.1781,-0.1627
614,355.192,5.1783,-0.1619
615,355.356,5.1781,-0.161
616,355.5167,5.1781,-0.1604
617,355.6797,5.1781,-0.1594
618,355.843,5.1781,-0.1587
619,356.0107,5.1771,-0.1583
620,356.173,5.1768,-0.1576
621,356.337,5.1768,-0.1568
622,356.5037,5.1763,-0.1559
623,356.6687,5.1754,-0.1553
624,356.831,5.1754,-0.1546
625,356.9977,5.1754,-0.1538
626,357.1597,5.1752,-0.1531
627,357.322,5.1741,-0.1525
628,357.4883,5.1741,-0.1517
629,357.654,5.1741,-0.1509
630,357.817,5.1741,-0.1503
631,357.9833,5.1741,-0.1492
632,358.1497,5.174,-0.1486
633,358.312,5.174,-0.1479
634,358.4783,5.1727,-0.1471
635,358.6453,5.1726,-0.1464
636,358.809,5.1726,-0.1454
637,358.9773,5.1726,-0.1448
638,359.141,5.1722,-0.1442
639,359.307,5.1726,-0.1436
640,359.4723,5.1726,-0.1428
641,359.6393,5.1733,-0.1421
642,359.806,5.173,-0.1412
643,359.9707,5.1725,-0.1407
644,360.1347,5.1725,-0.1399
645,360.303,5.1725,-0.1392
646,360.4687,5.1725,-0.1386
647,360.635,5.1726,-0.1379
648,360.802,5.1729,-0.137
649,360.9697,5.1725,-0.136
650,361.1357,5.1725,-0.1353
651,361.301,5.1722,-0.1347
652,361.4677,5.1725,-0.1342
653,361.6347,5.1725,-0.1333
654,361.799,5.1725,-0.1325
655,361.9687,5.1725,-0.1318
656,362.1387,5.1722,-0.131
657,362.303,5.1715,-0.1302
658,362.469,5.1725,-0.1299
659,362.6387,5.1725,-0.1292
660,362.805,5.1725,-0.1284
661,362.972,5.1736,-0.1271
662,363.1413,5.1728,-0.1265
663,363.308,5.1725,-0.1258
664,363.474,5.1728,-0.1252
665,363.6437,5.1727,-0.1246
666,363.809,5.1725,-0.1237
667,363.9787,5.1733,-0.123
668,364.1477,5.1725,-0.1223
669,364.314,5.1725,-0.1216
670,364.4833,5.1725,-0.1209
671,364.6517,5.1724,-0.1201
672,364.822,5.1712,-0.1192
673,364.9883,5.1712,-0.1184
674,365.155,5.1721,-0.1178
675,365.326,5.1712,-0.1171
676,365.4933,5.1712,-0.1163
677,365.662,5.172,-0.1156
678,365.83,5.1712,-0.1147
679,365.9983,5.1712,-0.1138
680,366.167,5.1712,-0.1133
681,366.337,5.1712,-0.1126
682,366.505,5.1722,-0.1121
683,366.672,5.1712,-0.1114
684,366.842,5.1712,-0.1105
685,367.0097,5.1707,-0.1101
686,367.1807,5.1712,-0.1091
687,367.349,5.1712,-0.1084
688,367.5173,5.1702,-0.1077
689,367.6853,5.1705,-0.1069
690,367.854,5.1712,-0.1061
691,368.0253,5.1712,-0.1054
692,368.194,5.1711,-0.105
693,368.362,5.1698,-0.1041
694,368.5297,5.1698,-0.1035
695,368.7,5.1695,-0.103
696,368.87,5.1685,-0.1023
697,369.0397,5.1689,-0.1015
698,369.2083,5.1698,-0.1005
699,369.377,5.1688,-0.0999
700,369.5477,5.1685,-0.0992
701,369.7157,5.1685,-0.0986
702,369.883,5.1692,-0.0977
703,370.0533,5.1698,-0.097
704,370.2227,5.1698,-0.0965
705,370.393,5.1698,-0.0959
706,370.5623,5.1689,-0.0953
707,370.732,5.1698,-0.0943
708,370.9,5.1698,-0.0937
709,371.0707,5.1692,-0.0931
710,371.238,5.1687,-0.0924
711,371.408,5.1698,-0.0918
712,371.577,5.1698,-0.0911
713,371.7457,5.1696,-0.0907
714,371.919,5.1685,-0.0899
715,372.085,5.1685,-0.0893
716,372.2547,5.1685,-0.0886
717,372.422,5.1675,-0.0879
718,372.5907,5.1671,-0.0874
719,372.762,5.1671,-0.0867
720,372.93,5.1671,-0.0859
721,373.1003,5.1682,-0.0853
722,373.2707,5.1674,-0.0846
723,373.441,5.1671,-0.0842
724,373.6083,5.1682,-0.0835
725,373.7763,5.1678,-0.0827
726,373.947,5.1672,-0.0822
727,374.1147,5.1685,-0.0819
728,374.2847,5.1685,-0.0814
729,374.453,5.1683,-0.0807
730,374.6223,5.1686,-0.0799
731,374.7913,5.1687,-0.0793
732,374.961,5.1699,-0.0785
733,375.1287,5.1693,-0.0782
734,375.299,5.1686,-0.0774
735,375.466,5.1686,-0.077
736,375.6363,5.1686,-0.0764
737,375.8043,5.1693,-0.0759
738,375.974,5.1699,-0.0753
739,376.1423,5.1697,-0.0748
740,376.311,5.1686,-0.0742
741,376.478,5.1686,-0.0737
742,376.6483,5.1697,-0.0728
743,376.8177,5.1699,-0.0722
744,376.984,5.1699,-0.072
745,377.154,5.1693,-0.0714
746,377.3197,5.1686,-0.0709
747,377.49,5.1696,-0.0703
748,377.6583,5.1699,-0.0698
749,377.8267,5.1699,-0.0695
750,377.997,5.169,-0.0686
751,378.165,5.1686,-0.0682
752,378.332,5.1685,-0.0676
753,378.5,5.1673,-0.0672
754,378.666,5.1673,-0.0667
755,378.8367,5.1673,-0.0661
756,379.006,5.1669,-0.0655
757,379.1753,5.1659,-0.065
758,379.344,5.1668,-0.0647
759,379.509,5.1673,-0.0641
760,379.6797,5.1673,-0.0636
761,379.8483,5.1673,-0.0632
762,380.015,5.1673,-0.0627
763,380.1837,5.1683,-0.0626
764,380.3527,5.1686,-0.0619
765,380.517,5.1674,-0.0615
766,380.6883,5.1684,-0.0611
767,380.856,5.1687,-0.0604
768,381.023,5.1687,-0.0598
769,381.1907,5.1687,-0.0594
770,381.3583,5.1687,-0.0592
771,381.526,5.1677,-0.0585
772,381.6953,5.1674,-0.0582
773,381.8627,5.1674,-0.0578
774,382.03,5.1674,-0.057
775,382.1963,5.1669,-0.057
776,382.3627,5.1661,-0.0563
777,382.531,5.1675,-0.0559
778,382.6997,5.1675,-0.0555
779,382.8663,5.1678,-0.0554
780,383.034,5.1688,-0.055
781,383.203,5.1688,-0.0546
782,383.369,5.1677,-0.0539
783,383.536,5.1675,-0.054
784,383.704,5.1675,-0.0534
785,383.874,5.1672,-0.053
786,384.038,5.1662,-0.0526
787,384.206,5.1662,-0.0522
788,384.374,5.1665,-0.0518
789,384.542,5.1675,-0.0513
790,384.7097,5.1675,-0.051
791,384.8777,5.167,-0.0506
792,385.046,5.1675,-0.0503
793,385.2103,5.1675,-0.0498
794,385.378,5.1676,-0.0493
795,385.546,5.1688,-0.0493
796,385.7143,5.1688,-0.0487
797,385.8797,5.1685,-0.0484
798,386.047,5.1675,-0.0482
799,386.2163,5.1675,-0.0475
800,386.383,5.1675,-0.0472
801,386.549,5.1668,-0.0467
802,386.719,5.1675,-0.0465
803,386.8837,5.1675,-0.0463
804,387.051,5.1675,-0.0459
805,387.2197,5.1675,-0.0454
806,387.3847,5.1682,-0.0453
807,387.551,5.1688,-0.045
808,387.7193,5.1683,-0.0444
809,387.886,5.1679,-0.0443
810,388.055,5.1675,-0.0438
811,388.221,5.1685,-0.0435
812,388.3887,5.1685,-0.0431
813,388.555,5.1675,-0.0427
814,388.7213,5.1675,-0.0424
815,388.8887,5.1675,-0.0422
816,389.056,5.1675,-0.042
817,389.2217,5.1677,-0.0417
818,389.389,5.1685,-0.0414
819,389.554,5.1675,-0.0409
820,389.7247,5.1675,-0.0406
821,389.8903,5.1675,-0.0403
822,390.058,5.1665,-0.0403
823,390.225,5.1662,-0.0398
824,390.3907,5.1662,-0.0396
825,390.558,5.1662,-0.0392
826,390.7237,5.1673,-0.0391
827,390.8913,5.1675,-0.0389
828,391.056,5.1675,-0.0383
829,391.2253,5.1675,-0.0382
830,391.391,5.1674,-0.0379
831,391.56,5.1668,-0.0376
832,391.7263,5.1673,-0.0374
833,391.8943,5.1674,-0.0371
834,392.063,5.1662,-0.0367
835,392.2273,5.1662,-0.0369
836,392.3947,5.1662,-0.0366
837,392.563,5.1662,-0.0363
838,392.729,5.1649,-0.0359
839,392.8963,5.1648,-0.0355
840,393.064,5.1648,-0.035
841,393.2283,5.1648,-0.0351
842,393.3947,5.1656,-0.0349
843,393.564,5.1649,-0.0346
844,393.7307,5.1654,-0.0343
845,393.896,5.1663,-0.0341
846,394.065,5.1663,-0.0337
847,394.2307,5.1663,-0.0336
848,394.3947,5.1669,-0.0333
849,394.563,5.1663,-0.033
850,394.731,5.1663,-0.033
851,394.8967,5.1663,-0.0328
852,395.065,5.1663,-0.0322
853,395.2327,5.1674,-0.0319
854,395.3983,5.1676,-0.0317
855,395.567,5.1673,-0.0315
856,395.7353,5.1663,-0.0311
857,395.9017,5.1663,-0.0309
858,396.066,5.1663,-0.0307
859,396.2347,5.1663,-0.0306
860,396.4033,5.1654,-0.0303
861,396.572,5.1649,-0.0301
862,396.737,5.1659,-0.0298
863,396.9047,5.1663,-0.0297
864,397.071,5.1653,-0.0298
865,397.236,5.1649,-0.0293
866,397.4057,5.1649,-0.029
867,397.574,5.1659,-0.0289
868,397.7413,5.1659,-0.0287
869,397.9083,5.1659,-0.0285
870,398.076,5.1663,-0.0281
871,398.243,5.165,-0.0279
872,398.409,5.1656,-0.0277
873,398.577,5.1663,-0.0275
874,398.744,5.1663,-0.0274
875,398.9113,5.1659,-0.0274
876,399.081,5.1649,-0.027
877,399.2467,5.1649,-0.0268
878,399.415,5.1651,-0.0265
879,399.582,5.1663,-0.0263
880,399.749,5.1663,-0.0261
881,399.917,5.1663,-0.026
882,400.088,5.1653,-0.0256
883,400.2533,5.1649,-0.0256
884,400.4217,5.1649,-0.0254
885,400.589,5.1649,-0.0253
886,400.755,5.1649,-0.0252
887,400.924,5.1642,-0.025
888,401.092,5.1636,-0.0249
889,401.258,5.1648,-0.0248
890,401.4283,5.1638,-0.0245
891,401.592,5.1636,-0.0242
892,401.7637,5.1636,-0.024
893,401.9313,5.1642,-0.0243
894,402.101,5.1649,-0.0239
895,402.2663,5.1649,-0.0237
896,402.4347,5.164,-0.0234
897,402.603,5.1636,-0.0233
898,402.771,5.1642,-0.0231
899,402.9383,5.1649,-0.0228
900,403.106,5.1649,-0.0224
901,403.2743,5.1642,-0.0225
902,403.443,5.1636,-0.0225
903,403.613,5.1636,-0.0223
904,403.7793,5.1636,-0.0219
905,403.947,5.1638,-0.0216
906,404.116,5.1649,-0.0215
907,404.285,5.1649,-0.0214
908,404.453,5.1649,-0.0213
909,404.623,5.1646,-0.0212
910,404.7903,5.1636,-0.0211
911,404.9597,5.1636,-0.0211
912,405.13,5.1636,-0.0208
913,405.2977,5.1626,-0.0205
914,405.464,5.1622,-0.0203
915,405.636,5.1626,-0.0204
916,405.8023,5.1636,-0.0204
917,405.967,5.1634,-0.0203
918,406.142,5.1622,-0.0202
919,406.308,5.1629,-0.0201
920,406.4777,5.1636,-0.0198
921,406.647,5.1632,-0.0195
922,406.8157,5.1622,-0.0193
923,406.9853,5.1622,-0.0194
924,407.155,5.1622,-0.0195
925,407.3237,5.1622,-0.0193
926,407.491,5.1622,-0.0189
927,407.661,5.1622,-0.0191
928,407.8297,5.162,-0.019
929,407.9997,5.1626,-0.019
930,408.167,5.1626,-0.0187
931,408.336,5.1624,-0.0188
932,408.506,5.1622,-0.0186
933,408.673,5.1622,-0.0183
934,408.842,5.1635,-0.0181
935,409.0113,5.1636,-0.0181
936,409.18,5.1633,-0.018
937,409.3507,5.1622,-0.0181
938,409.516,5.1622,-0.0179
939,409.688,5.1626,-0.0177
940,409.8557,5.1636,-0.0176
941,410.0247,5.1636,-0.0177
942,410.194,5.1629,-0.0177
943,410.3637,5.1622,-0.0176
944,410.533,5.1634,-0.0174
945,410.703,5.1636,-0.0174
946,410.8717,5.1636,-0.0174
947,411.04,5.1636,-0.0173
948,411.21,5.1636,-0.0171
949,411.3787,5.1636,-0.0171
950,411.5477,5.1632,-0.0173
951,411.716,5.1622,-0.017
952,411.8863,5.1622,-0.017
953,412.057,5.1622,-0.0169
954,412.223,5.1622,-0.0165
955,412.3937,5.1622,-0.0166
956,412.564,5.1619,-0.0163
957,412.731,5.1612,-0.0162
958,412.8997,5.1622,-0.0163
959,413.071,5.1622,-0.0163
960,413.238,5.1622,-0.016
961,413.409,5.1616,-0.0161
962,413.5763,5.1609,-0.0161
963,413.747,5.1609,-0.0159
964,413.9153,5.1609,-0.0157
965,414.0843,5.1609,-0.0158
966,414.253,5.1609,-0.0157
967,414.4243,5.1598,-0.0157
968,414.593,5.1602,-0.0157
969,414.759,5.1609,-0.0158
970,414.9297,5.1609,-0.0157
971,415.0993,5.1609,-0.0158
972,415.271,5.1609,-0.0155
973,415.4387,5.1609,-0.0158
974,415.6067,5.1602,-0.0158
975,415.777,5.1596,-0.0159
976,415.944,5.1596,-0.0157
977,416.113,5.1599,-0.0157
978,416.28,5.1602,-0.016
979,416.452,5.1596,-0.0159
980,416.6183,5.1596,-0.016
981,416.788,5.1596,-0.016
982,416.9567,5.1596,-0.0161
983,417.1243,5.1596,-0.0162
984,417.294,5.1596,-0.0161
985,417.4613,5.1589,-0.016
986,417.6317,5.1585,-0.0161
987,417.798,5.1596,-0.0162
988,417.968,5.1596,-0.0163
989,418.137,5.1596,-0.0164
990,418.305,5.1596,-0.0163
991,418.473,5.1596,-0.0164
992,418.642,5.1597,-0.0163
993,418.81,5.1596,-0.0163
994,418.9783,5.1596,-0.0164
995,419.1443,5.1596,-0.0167
996,419.318,5.1596,-0.0166
997,419.4847,5.1596,-0.0167
998,419.6537,5.1596,-0.0168
999,419.821,5.1596,-0.0166
1000,419.9907,5.1598,-0.0167
1001,420.1597,5.1608,-0.0168
1002,420.325,5.1596,-0.0169
1003,420.4947,5.1596,-0.0172
1004,420.6623,5.1596,-0.0172
1005,420.831,5.1596,-0.0172
1006,420.9977,5.1596,-0.0172
1007,421.1657,5.1596,-0.017
1008,421.334,5.1596,-0.0171
1009,421.5037,5.1585,-0.0171
1010,421.6713,5.1582,-0.0174
1011,421.841,5.1582,-0.0176
1012,422.0077,5.1582,-0.0176
1013,422.174,5.1582,-0.0176
1014,422.341,5.1582,-0.0177
1015,422.511,5.1582,-0.0179
1016,422.6787,5.1582,-0.0182
1017,422.845,5.1582,-0.0182
1018,423.0133,5.1572,-0.0184
1019,423.1813,5.1569,-0.0184
1020,423.351,5.1569,-0.0182
1021,423.517,5.1581,-0.0187
1022,423.686,5.1582,-0.0186
1023,423.851,5.1582,-0.0184
1024,424.019,5.1575,-0.0188
1025,424.1857,5.1569,-0.0187
1026,424.355,5.1569,-0.0188
1027,424.5213,5.1575,-0.0187
1028,424.691,5.1582,-0.019
1029,424.858,5.1582,-0.0192
1030,425.025,5.1582,-0.0192
1031,425.1927,5.1582,-0.0192
1032,425.359,5.1575,-0.0192
1033,425.5257,5.1569,-0.0192
1034,425.6913,5.157,-0.0193
1035,425.858,5.1575,-0.0195
1036,426.026,5.1575,-0.0193
1037,426.193,5.1575,-0.0192
1038,426.361,5.1575,-0.0193
1039,426.5287,5.1575,-0.0193
1040,426.6953,5.1575,-0.0195
1041,426.862,5.1575,-0.0194
1042,427.0287,5.1575,-0.0197
1043,427.196,5.1566,-0.0197
1044,427.362,5.1569,-0.0195
1045,427.5297,5.1569,-0.0197
1046,427.6933,5.1569,-0.0198
1047,427.862,5.1569,-0.0198
1048,428.03,5.1569,-0.02
1049,428.196,5.1576,-0.0202
1050,428.361,5.1569,-0.02
1051,428.5277,5.1569,-0.0201
1052,428.6963,5.1569,-0.0201
1053,428.862,5.1569,-0.0201
1054,429.029,5.1569,-0.0201
1055,429.1957,5.1561,-0.0205
1056,429.361,5.1559,-0.0206
1057,429.5283,5.1559,-0.0206
1058,429.694,5.1552,-0.0206
1059,429.862,5.1545,-0.0207
1060,430.0273,5.1545,-0.0206
1061,430.195,5.1545,-0.0207
1062,430.36,5.1545,-0.021
1063,430.5283,5.1545,-0.0208
1064,430.6917,5.1545,-0.0207
1065,430.857,5.1545,-0.0208
1066,431.024,5.1555,-0.0209
1067,431.1907,5.1552,-0.021
1068,431.357,5.1545,-0.0208
1069,431.521,5.1545,-0.0209
1070,431.689,5.1545,-0.0213
1071,431.852,5.1545,-0.0212
1072,432.021,5.1545,-0.0213
1073,432.187,5.1545,-0.0213
1074,432.353,5.1542,-0.0213
1075,432.522,5.1535,-0.0214
1076,432.6847,5.1535,-0.0213
1077,432.851,5.1535,-0.0216
1078,433.0187,5.1545,-0.0216
1079,433.1827,5.1547,-0.0216
1080,433.35,5.1545,-0.0216
1081,433.5143,5.1545,-0.0219
1082,433.681,5.1545,-0.022
1083,433.846,5.1545,-0.0221
1084,434.0117,5.1541,-0.0221
1085,434.1783,5.1532,-0.022
1086,434.343,5.1532,-0.022
1087,434.509,5.1532,-0.0221
1088,434.6733,5.153,-0.0221
1089,434.842,5.1518,-0.0222
1090,435.0063,5.1518,-0.0219
1091,435.1733,5.1518,-0.0221
1092,435.336,5.1518,-0.0222
1093,435.5043,5.1518,-0.0223
1094,435.671,5.1518,-0.0223
1095,435.839,5.1518,-0.0223
1096,436.003,5.1518,-0.0223
1097,436.169,5.1518,-0.0223
1098,436.334,5.1518,-0.0228
1099,436.501,5.1518,-0.0228
1100,436.6663,5.1507,-0.0229
1101,436.832,5.1505,-0.0229
1102,436.9983,5.1505,-0.0228
1103,437.1633,5.1505,-0.0229
1104,437.33,5.1505,-0.023
1105,437.4953,5.1505,-0.0229
1106,437.6613,5.1505,-0.0229
1107,437.828,5.1505,-0.0232
1108,437.9943,5.1505,-0.0233
1109,438.1593,5.1505,-0.0233
1110,438.324,5.1505,-0.0235
1111,438.49,5.1505,-0.0235
1112,438.655,5.1505,-0.0237
1113,438.822,5.1495,-0.0238
1114,438.9877,5.1491,-0.0237
1115,439.1527,5.1491,-0.0239
1116,439.321,5.1491,-0.0241
1117,439.483,5.1489,-0.0243
1118,439.65,5.1483,-0.0243
1119,439.815,5.1485,-0.0245
1120,439.984,5.1485,-0.0245
1121,440.1493,5.1485,-0.0247
1122,440.314,5.1485,-0.0249
1123,440.479,5.1478,-0.0248
1124,440.6473,5.1471,-0.0249
1125,440.811,5.1478,-0.0252
1126,440.9787,5.1478,-0.0252
1127,441.1437,5.1478,-0.0254
1128,441.31,5.1478,-0.0254
1129,441.475,5.1478,-0.0257
1130,441.6417,5.1478,-0.0257
1131,441.809,5.1468,-0.026
1132,441.9733,5.1465,-0.026
1133,442.1393,5.1465,-0.0259
1134,442.304,5.1465,-0.026
1135,442.473,5.1465,-0.0262
1136,442.6383,5.1465,-0.0263
1137,442.803,5.1465,-0.0264
1138,442.9697,5.1465,-0.0266
1139,443.1373,5.1464,-0.0268
1140,443.304,5.1458,-0.027
1141,443.466,5.1458,-0.0272
1142,443.6327,5.1458,-0.0273
1143,443.799,5.1458,-0.0273
1144,443.9657,5.1458,-0.0276
1145,444.1323,5.1456,-0.0279
1146,444.298,5.1451,-0.0279
1147,444.4643,5.1451,-0.0281
1148,444.6297,5.1451,-0.0283
1149,444.797,5.1451,-0.0286
1150,444.9617,5.1451,-0.0288
1151,445.1287,5.1449,-0.0289
1152,445.294,5.1438,-0.029
1153,445.461,5.1438,-0.0291
1154,445.6273,5.1438,-0.0292
1155,445.792,5.1438,-0.0295
1156,445.9603,5.1438,-0.0298
1157,446.1263,5.1433,-0.0299
1158,446.292,5.1411,-0.03
1159,446.457,5.1411,-0.0301
1160,446.6227,5.1411,-0.0305
1161,446.789,5.1411,-0.0305
1162,446.9563,5.1411,-0.0305
1163,447.1213,5.1411,-0.0305
1164,447.288,5.1411,-0.031
1165,447.4533,5.1411,-0.0311
1166,447.6193,5.1402,-0.0314
1167,447.787,5.1411,-0.0317
1168,447.9523,5.1411,-0.0316
1169,448.119,5.1411,-0.0316
1170,448.284,5.1411,-0.0317
1171,448.451,5.1411,-0.032
1172,448.6183,5.1411,-0.0324
1173,448.784,5.1411,-0.0325
1174,448.9517,5.1401,-0.0326
1175,449.1147,5.1398,-0.0328
1176,449.282,5.1388,-0.033
1177,449.449,5.1384,-0.0332
1178,449.6147,5.1384,-0.0333
1179,449.78,5.1384,-0.0336
1180,449.946,5.1384,-0.0337
1181,450.112,5.1384,-0.0339
1182,450.277,5.1384,-0.0339
1183,450.445,5.1384,-0.0341
1184,450.6093,5.1384,-0.0343
1185,450.776,5.1381,-0.0344
1186,450.945,5.1371,-0.0346
1187,451.1093,5.1371,-0.0349
1188,451.276,5.1371,-0.0351
1189,451.4417,5.1371,-0.0351
1190,451.609,5.1371,-0.0353
1191,451.775,5.1371,-0.0356
1192,451.9413,5.1371,-0.0356
1193,452.108,5.1371,-0.036
1194,452.275,5.1361,-0.0361
1195,452.4393,5.1361,-0.0364
1196,452.606,5.1361,-0.0367
1197,452.774,5.1361,-0.037
1198,452.9367,5.1351,-0.037
1199,453.1043,5.1347,-0.0372
1200,453.269,5.1347,-0.0376
1201,453.4373,5.1347,-0.0379
1202,453.603,5.1347,-0.0381
1203,453.768,5.1347,-0.0386
1204,453.9343,5.1347,-0.0388
1205,454.1013,5.1341,-0.0391
1206,454.27,5.1334,-0.0393
1207,454.434,5.1334,-0.0397
1208,454.6003,5.1319,-0.04
1209,454.766,5.1317,-0.0401
1210,454.933,5.1317,-0.0403
1211,455.098,5.1317,-0.0409
1212,455.265,5.1317,-0.0411
1213,455.432,5.1313,-0.0413
1214,455.597,5.1304,-0.0413
1215,455.764,5.1304,-0.0419
1216,455.9313,5.1304,-0.0423
1217,456.0983,5.1304,-0.0425
1218,456.264,5.13,-0.0427
1219,456.4303,5.129,-0.0433
1220,456.5967,5.129,-0.0439
1221,456.762,5.129,-0.0445
1222,456.93,5.128,-0.0447
1223,457.0937,5.1277,-0.0452
1224,457.26,5.1277,-0.0456
1225,457.428,5.1277,-0.0465
1226,457.5943,5.1261,-0.0474
1227,457.758,5.125,-0.0482
1228,457.9257,5.125,-0.0486
1229,458.0927,5.125,-0.0495
1230,458.258,5.125,-0.0506
1231,458.426,5.125,-0.0516
1232,458.592,5.125,-0.0524
1233,458.759,5.125,-0.0534
1234,458.925,5.125,-0.0546
1235,459.0907,5.125,-0.0558
1236,459.255,5.125,-0.0569
1237,459.4233,5.125,-0.0578
1238,459.587,5.125,-0.0584
1239,459.757,5.1243,-0.0592
1240,459.9217,5.1237,-0.0594
1241,460.088,5.1233,-0.0594
1242,460.254,5.1223,-0.0593
1243,460.4207,5.1223,-0.0589
1244,460.587,5.1223,-0.0584
1245,460.754,5.1223,-0.0581
1246,460.9193,5.1219,-0.0576
1247,461.086,5.1209,-0.0575
1248,461.253,5.1196,-0.057
1249,461.417,5.1196,-0.0569
1250,461.5833,5.1196,-0.0567
1251,461.749,5.1196,-0.0564
1252,461.917,5.1184,-0.056
1253,462.085,5.1183,-0.0558
1254,462.25,5.1183,-0.0556
1255,462.4157,5.1172,-0.0555
1256,462.5817,5.117,-0.0553
1257,462.749,5.117,-0.0553
1258,462.915,5.117,-0.0553
1259,463.081,5.1158,-0.0551
1260,463.245,5.1156,-0.0551
1261,463.4107,5.1154,-0.055
1262,463.578,5.1143,-0.055
1263,463.743,5.1143,-0.0552
1264,463.9093,5.1143,-0.0554
1265,464.075,5.1143,-0.0553
1266,464.243,5.1139,-0.0553
1267,464.409,5.1129,-0.0556
1268,464.5747,5.1118,-0.0556
1269,464.74,5.1116,-0.0558
1270,464.9057,5.1116,-0.056
1271,465.0717,5.1105,-0.0562
1272,465.239,5.1103,-0.0564
1273,465.406,5.1096,-0.0565
1274,465.5707,5.1089,-0.0567
1275,465.739,5.1089,-0.0568
1276,465.9033,5.1078,-0.0569
1277,466.0677,5.1076,-0.057
1278,466.235,5.1076,-0.0573
1279,466.4033,5.1076,-0.0574
1280,466.5667,5.1076,-0.0576
1281,466.733,5.1076,-0.0577
1282,466.8993,5.1069,-0.0579
1283,467.0647,5.1062,-0.058
1284,467.232,5.1062,-0.0583
1285,467.3977,5.1051,-0.0585
1286,467.564,5.1049,-0.0587
1287,467.728,5.1049,-0.0588
1288,467.8957,5.1042,-0.0588
1289,468.0607,5.1039,-0.0591
1290,468.23,5.1039,-0.0592
1291,468.3917,5.1032,-0.0592
1292,468.5597,5.1025,-0.0593
1293,468.726,5.1022,-0.0594
1294,468.8917,5.1022,-0.0595
1295,469.058,5.1014,-0.0595
1296,469.224,5.0999,-0.0596
1297,469.3893,5.0999,-0.0596
1298,469.5557,5.0999,-0.0597
1299,469.724,5.0999,-0.0598
1300,469.887,5.0991,-0.0597
1301,470.053,5.0982,-0.0597
1302,470.216,5.0982,-0.0599
1303,470.3827,5.0982,-0.0599
1304,470.549,5.0982,-0.0598
1305,470.716,5.0982,-0.0601
1306,470.8793,5.0982,-0.0601
1307,471.0473,5.0982,-0.0601
1308,471.212,5.0982,-0.0602
1309,471.3787,5.0977,-0.0603
1310,471.5447,5.0968,-0.0602
1311,471.71,5.0958,-0.0606
1312,471.8757,5.0955,-0.0607
1313,472.041,5.0955,-0.0607
1314,472.208,5.0952,-0.0607
1315,472.3747,5.0941,-0.0609
1316,472.5383,5.094,-0.061
1317,472.707,5.0928,-0.061
1318,472.8727,5.0928,-0.0612
1319,473.035,5.0925,-0.0612
1320,473.201,5.0915,-0.0611
1321,473.3657,5.0915,-0.0613
1322,473.5327,5.0915,-0.0612
1323,473.701,5.0905,-0.0612
1324,473.866,5.089,-0.0615
1325,474.0333,5.0888,-0.0614
1326,474.199,5.0881,-0.0615
1327,474.3647,5.0872,-0.0616
1328,474.5293,5.0861,-0.0615
1329,474.695,5.0861,-0.0615
1330,474.8597,5.0861,-0.0617
1331,475.025,5.0861,-0.0618
1332,475.194,5.0861,-0.0616
1333,475.358,5.0857,-0.0617
1334,475.524,5.0848,-0.0617
1335,475.69,5.0848,-0.0619
1336,475.8573,5.0848,-0.0618
1337,476.021,5.0836,-0.0618
1338,476.191,5.0834,-0.0617
1339,476.355,5.0834,-0.0619
1340,476.521,5.0831,-0.062
1341,476.684,5.0821,-0.0619
1342,476.8527,5.081,-0.0622
1343,477.018,5.0798,-0.0621
1344,477.185,5.0792,-0.0624
1345,477.3497,5.0781,-0.0625
1346,477.5153,5.0777,-0.0627
1347,477.683,5.0777,-0.0626
1348,477.8473,5.0765,-0.0629
1349,478.0153,5.0764,-0.0629
1350,478.181,5.076,-0.063
1351,478.3467,5.075,-0.0631
1352,478.5137,5.0747,-0.0632
1353,478.678,5.0737,-0.0634
1354,478.843,5.0735,-0.0633
1355,479.0103,5.0724,-0.0634
1356,479.176,5.0724,-0.0635
1357,479.3423,5.0717,-0.0636
1358,479.5087,5.071,-0.0637
1359,479.676,5.071,-0.0638
1360,479.841,5.0712,-0.064
1361,480.006,5.0714,-0.064
1362,480.173,5.0703,-0.0642
1363,480.341,5.0703,-0.0642
1364,480.505,5.07,-0.0643
1365,480.669,5.0687,-0.0644
1366,480.8383,5.0677,-0.0646
1367,481.0047,5.0673,-0.0645
1368,481.17,5.0663,-0.0648
1369,481.3353,5.0663,-0.0648
1370,481.5,5.0663,-0.065
1371,481.669,5.0653,-0.0651
1372,481.835,5.065,-0.065
1373,482.002,5.0641,-0.0651
1374,482.167,5.0636,-0.0652
1375,482.3343,5.0636,-0.0654
1376,482.4997,5.0633,-0.0654
1377,482.666,5.0623,-0.0656
1378,482.832,5.0623,-0.0657
1379,482.9987,5.0617,-0.0657
1380,483.163,5.0595,-0.0658
1381,483.3307,5.0593,-0.066
1382,483.497,5.0582,-0.0662
1383,483.662,5.0582,-0.066
1384,483.83,5.0579,-0.0662
1385,483.9943,5.0568,-0.0664
1386,484.163,5.0568,-0.0663
1387,484.3267,5.0568,-0.0662
1388,484.4957,5.0565,-0.0662
1389,484.659,5.0555,-0.0664
1390,484.8253,5.0555,-0.0664
1391,484.993,5.0537,-0.0665
1392,485.157,5.0528,-0.0665
1393,485.3247,5.0521,-0.0665
1394,485.4903,5.0513,-0.0667
1395,485.659,5.051,-0.0667
1396,485.824,5.0496,-0.0667
1397,485.9893,5.0487,-0.0669
1398,486.157,5.0487,-0.067
1399,486.3223,5.0477,-0.0669
1400,486.4873,5.0473,-0.0668
1401,486.653,5.0473,-0.067
1402,486.8187,5.0473,-0.067
1403,486.9863,5.0473,-0.0671
1404,487.151,5.0466,-0.0672
1405,487.3167,5.0459,-0.0671
1406,487.4843,5.0449,-0.0671
1407,487.651,5.0444,-0.0673
1408,487.817,5.0431,-0.0675
1409,487.9847,5.0428,-0.0675
1410,488.151,5.0418,-0.0677
1411,488.316,5.0414,-0.0678
1412,488.4827,5.0412,-0.0678
1413,488.652,5.0399,-0.0677
1414,488.815,5.0399,-0.068
1415,488.9817,5.0388,-0.0681
1416,489.148,5.0385,-0.0683
1417,489.3147,5.0364,-0.0684
1418,489.4817,5.0361,-0.0684
1419,489.647,5.0361,-0.0687
1420,489.8137,5.0361,-0.0687
1421,489.9813,5.036,-0.0686
1422,490.147,5.0358,-0.0687
1423,490.3117,5.0346,-0.0689
1424,490.478,5.0336,-0.0689
1425,490.642,5.0324,-0.0691
1426,490.811,5.0318,-0.0695
1427,490.9767,5.0316,-0.0697
1428,491.143,5.0302,-0.0698
1429,491.3087,5.0302,-0.07
1430,491.4767,5.0289,-0.0702
1431,491.642,5.0286,-0.0705
1432,491.8087,5.0269,-0.0707
1433,491.975,5.0263,-0.0709
1434,492.142,5.0263,-0.0711
1435,492.3067,5.0259,-0.0714
1436,492.4733,5.025,-0.0718
1437,492.64,5.025,-0.0721
1438,492.8063,5.0245,-0.0723
1439,492.972,5.0235,-0.0726
1440,493.139,5.0235,-0.0729
1441,493.3037,5.0224,-0.0732
1442,493.4703,5.0222,-0.0736
1443,493.635,5.0211,-0.0737
1444,493.8037,5.0207,-0.0739
1445,493.9683,5.0197,-0.0742
1446,494.134,5.019,-0.0746
1447,494.3007,5.019,-0.0748
1448,494.467,5.0181,-0.0749
1449,494.634,5.017,-0.0752
1450,494.7983,5.017,-0.0751
1451,494.9643,5.0161,-0.0753
1452,495.13,5.0157,-0.0755
1453,495.298,5.015,-0.0756
1454,495.4633,5.0139,-0.0759
