Repository: MaCFP/matl-db

# README File for TIFP+UCT
Technical Institute of Fire Protection, Prague (TIFP) and University of Chemistry and Technology, Prague (UCT).
Please contact Lucie.Hasalova@hzscr.cz or salekv@vscht.cz in case of any concerns.

### Experimental Conditions: TGA/DSC
A NETZSCH STA 449 F3 Jupiter was used to simultaneously conduct Thermogravimetric Analysis (TGA) and Differential Scanning Calorimetry (DSC) experiments. DSC data serve as suplementary only and are not suitable for calibration.

* Heating Rate: 5, 10, and 20 K/min
* Temperature program
  - Initial Temperature: 303 K
  - Initial Isotherm: 300 s (hold at 303 K for 300 s)  
  - Maximum Temperature: 973 K

File: Wood/Calibration_Data/TIFP+UCT/TIFP+UCT_STA_N2_20K_R1.csv (part 1 of 2)
Time (s),Temperature (K),Mass (mg),Heat Flow Rate (W/g)
0,303.147,5.0232,-0.0036
1,303.1453,5.0226,-0.0035
2,303.1463,5.023,-0.0034
3,303.1445,5.0227,-0.0034
4,303.143,5.0223,-0.0034
5,303.1452,5.0224,-0.0034
6,303.146,5.0224,-0.0034
7,303.1477,5.0219,-0.0035
8,303.148,5.0226,-0.0035
9,303.1465,5.0229,-0.0036
10,303.1457,5.0229,-0.0036
11,303.1472,5.0234,-0.0034
12,303.148,5.0237,-0.0034
13,303.148,5.0235,-0.0035
14,303.1487,5.0234,-0.0036
15,303.15,5.0234,-0.0035
16,303.1497,5.0236,-0.0035
17,303.1473,5.024,-0.0035
18,303.149,5.0234,-0.0034
19,303.1515,5.0231,-0.0033
20,303.1533,5.0232,-0.0033
21,303.153,5.0233,-0.0034
22,303.1517,5.0234,-0.0035
23,303.1513,5.0236,-0.0036
24,303.153,5.0233,-0.0034
25,303.1547,5.0236,-0.0035
26,303.1537,5.0243,-0.0035
27,303.1525,5.0242,-0.0034
28,303.1527,5.024,-0.0033
29,303.154,5.0245,-0.0033
30,303.154,5.0234,-0.0034
31,303.154,5.0245,-0.0034
32,303.156,5.0238,-0.0034
33,303.1575,5.0233,-0.0033
34,303.157,5.0232,-0.0033
35,303.1552,5.023,-0.0035
36,303.156,5.0233,-0.0035
37,303.1568,5.0227,-0.0034
38,303.1583,5.023,-0.0034
39,303.1575,5.0232,-0.0035
40,303.1563,5.0229,-0.0035
41,303.1572,5.0224,-0.0035
42,303.158,5.0232,-0.0035
43,303.1572,5.0232,-0.0034
44,303.1597,5.0222,-0.0033
45,303.1605,5.0224,-0.0034
46,303.16,5.0226,-0.0035
47,303.16,5.0217,-0.0035
48,303.16,5.0217,-0.0034
49,303.1575,5.0226,-0.0035
50,303.1603,5.0221,-0.0035
51,303.1615,5.0221,-0.0035
52,303.1613,5.0226,-0.0035
53,303.1625,5.0231,-0.0035
54,303.165,5.0234,-0.0035
55,303.165,5.024,-0.0034
56,303.1643,5.0234,-0.0033
57,303.164,5.023,-0.0034
58,303.1643,5.023,-0.0034
59,303.1643,5.023,-0.0034
60,303.161,5.023,-0.0035
61,303.1643,5.0241,-0.0035
62,303.1637,5.0243,-0.0035
63,303.1635,5.0237,-0.0036
64,303.1647,5.023,-0.0036
65,303.1655,5.0229,-0.0036
66,303.163,5.0223,-0.0035
67,303.163,5.0226,-0.0036
68,303.1657,5.0229,-0.0035
69,303.1685,5.0223,-0.0035
70,303.17,5.022,-0.0034
71,303.17,5.0225,-0.0034
72,303.17,5.022,-0.0033
73,303.1683,5.0217,-0.0033
74,303.17,5.0224,-0.0035
75,303.1685,5.0222,-0.0035
76,303.1667,5.0222,-0.0034
77,303.1685,5.023,-0.0035
78,303.171,5.0222,-0.0035
79,303.1693,5.0228,-0.0035
80,303.1683,5.0231,-0.0034
81,303.1695,5.0232,-0.0034
82,303.171,5.0237,-0.0034
83,303.1712,5.0243,-0.0034
84,303.172,5.0232,-0.0034
85,303.1712,5.0232,-0.0033
86,303.1723,5.0227,-0.0035
87,303.1705,5.0228,-0.0035
88,303.168,5.0226,-0.0034
89,303.169,5.0218,-0.0034
90,303.174,5.0223,-0.0035
91,303.1707,5.022,-0.0034
92,303.1713,5.0217,-0.0035
93,303.1715,5.0216,-0.0035
94,303.171,5.0221,-0.0034
95,303.1713,5.023,-0.0035
96,303.173,5.023,-0.0036
97,303.173,5.0219,-0.0036
98,303.171,5.0216,-0.0035
99,303.1705,5.0216,-0.0034
100,303.1717,5.0216,-0.0034
101,303.173,5.0216,-0.0035
102,303.173,5.0216,-0.0034
103,303.1713,5.0216,-0.0035
104,303.1737,5.0216,-0.0035
105,303.173,5.0223,-0.0034
106,303.1717,5.0226,-0.0033
107,303.1732,5.022,-0.0032
108,303.174,5.022,-0.0033
109,303.174,5.0228,-0.0033
110,303.172,5.0232,-0.0033
111,303.172,5.0238,-0.0033
112,303.1723,5.0242,-0.0033
113,303.1712,5.024,-0.0032
114,303.172,5.0243,-0.0032
115,303.1728,5.0243,-0.0032
116,303.1737,5.0239,-0.0032
117,303.173,5.0233,-0.0033
118,303.173,5.0229,-0.0034
119,303.1748,5.0227,-0.0034
120,303.174,5.023,-0.0035
121,303.174,5.0233,-0.0033
122,303.1747,5.0241,-0.0033
123,303.174,5.0238,-0.0032
124,303.1727,5.0231,-0.0033
125,303.1725,5.0232,-0.0034
126,303.175,5.0238,-0.0034
127,303.1742,5.0232,-0.0034
128,303.1747,5.0231,-0.0033
129,303.175,5.0231,-0.0033
130,303.1743,5.0228,-0.0033
131,303.1733,5.0222,-0.0034
132,303.175,5.0231,-0.0033
133,303.1742,5.0231,-0.0032
134,303.1707,5.0222,-0.0032
135,303.1715,5.0224,-0.0032
136,303.1723,5.023,-0.0032
137,303.1693,5.0226,-0.0032
138,303.171,5.0217,-0.003
139,303.1743,5.0217,-0.0031
140,303.1737,5.0226,-0.0032
141,303.1725,5.0226,-0.0032
142,303.172,5.0222,-0.0031
143,303.1722,5.0225,-0.0031
144,303.173,5.0231,-0.0032
145,303.173,5.0222,-0.0031
146,303.1723,5.0228,-0.0031
147,303.172,5.0229,-0.003
148,303.1723,5.0224,-0.003
149,303.1725,5.0217,-0.0029
150,303.17,5.0217,-0.0028
151,303.1725,5.0223,-0.0029
152,303.173,5.0229,-0.0028
153,303.173,5.0224,-0.0028
154,303.1723,5.0222,-0.0028
155,303.171,5.0232,-0.0028
156,303.171,5.0232,-0.0027
157,303.1718,5.0232,-0.0028
158,303.1733,5.0232,-0.0029
159,303.173,5.0234,-0.0028
160,303.1723,5.0239,-0.0028
161,303.1728,5.0245,-0.0028
162,303.172,5.0242,-0.0028
163,303.1728,5.0237,-0.0028
164,303.173,5.0242,-0.0028
165,303.174,5.024,-0.0026
166,303.1743,5.0234,-0.0025
167,303.1727,5.0232,-0.0026
168,303.171,5.0232,-0.0026
169,303.1718,5.0227,-0.0024
170,303.1727,5.0221,-0.0024
171,303.1735,5.022,-0.0026
172,303.1733,5.0221,-0.0026
173,303.172,5.0219,-0.0024
174,303.172,5.0219,-0.0025
175,303.1712,5.0213,-0.0026
176,303.1703,5.0214,-0.0026
177,303.1705,5.0217,-0.0026
178,303.1707,5.0221,-0.0026
179,303.17,5.0226,-0.0025
180,303.17,5.0232,-0.0026
181,303.1683,5.0224,-0.0026
182,303.1673,5.0226,-0.0025
183,303.167,5.023,-0.0023
184,303.1683,5.023,-0.0022
185,303.1707,5.0227,-0.0023
186,303.169,5.0233,-0.0023
187,303.1682,5.0233,-0.0024
188,303.166,5.0224,-0.0024
189,303.1675,5.022,-0.0024
190,303.169,5.022,-0.0024
191,303.1675,5.0221,-0.0025
192,303.17,5.0226,-0.0023
193,303.1675,5.0221,-0.0023
194,303.169,5.022,-0.0024
195,303.168,5.022,-0.0025
196,303.1667,5.022,-0.0024
197,303.168,5.0222,-0.0023
198,303.168,5.0233,-0.0024
199,303.168,5.0222,-0.0023
200,303.168,5.022,-0.0023
201,303.167,5.022,-0.0023
202,303.166,5.022,-0.0022
203,303.1658,5.022,-0.0021
204,303.165,5.0223,-0.0021
205,303.165,5.0229,-0.0023
206,303.165,5.0223,-0.0023
207,303.1655,5.0226,-0.0023
208,303.166,5.0233,-0.0023
209,303.1657,5.0231,-0.0022
210,303.164,5.0222,-0.002
211,303.1657,5.023,-0.0021
212,303.1653,5.0225,-0.0022
213,303.1645,5.0227,-0.0023
214,303.1647,5.0232,-0.0022
215,303.166,5.0232,-0.0022
216,303.166,5.0232,-0.0022
217,303.1635,5.0232,-0.0023
218,303.1637,5.0232,-0.0022
219,303.164,5.0225,-0.0023
220,303.164,5.0221,-0.0023
221,303.1638,5.0227,-0.0023
222,303.163,5.0232,-0.0023
223,303.1655,5.0221,-0.0023
224,303.1633,5.0228,-0.0022
225,303.162,5.0229,-0.0022
226,303.163,5.0223,-0.0023
227,303.1648,5.0221,-0.0023
228,303.164,5.0232,-0.0022
229,303.1648,5.0224,-0.0022
230,303.1623,5.022,-0.0023
231,303.162,5.0219,-0.0023
232,303.1627,5.0217,-0.0023
233,303.1622,5.0216,-0.0023
234,303.163,5.0219,-0.0023
235,303.1622,5.0219,-0.0022
236,303.1647,5.0225,-0.0022
237,303.164,5.0231,-0.0023
238,303.162,5.0231,-0.0023
239,303.1618,5.0228,-0.0022
240,303.161,5.0233,-0.0022
241,303.1602,5.0233,-0.0023
242,303.1613,5.0231,-0.0024
243,303.1615,5.0226,-0.0025
244,303.1607,5.0226,-0.0025
245,303.1602,5.0233,-0.0024
246,303.161,5.0233,-0.0024
247,303.1602,5.0222,-0.0025
248,303.16,5.0229,-0.0024
249,303.16,5.0226,-0.0023
250,303.161,5.022,-0.0023
251,303.1623,5.0219,-0.0024
252,303.159,5.0213,-0.0024
253,303.1598,5.0213,-0.0026
254,303.1607,5.0217,-0.0025
255,303.161,5.022,-0.0024
256,303.1617,5.0216,-0.0024
257,303.163,5.0211,-0.0024
258,303.163,5.022,-0.0024
259,303.1597,5.022,-0.0026
260,303.1603,5.022,-0.0026
261,303.161,5.0213,-0.0026
262,303.1603,5.0209,-0.0025
263,303.1592,5.0214,-0.0025
264,303.16,5.022,-0.0026
265,303.16,5.022,-0.0025
266,303.1587,5.022,-0.0025
267,303.159,5.022,-0.0026
268,303.1597,5.022,-0.0026
269,303.159,5.022,-0.0024
270,303.159,5.022,-0.0023
271,303.1615,5.0231,-0.0025
272,303.1593,5.0233,-0.0025
273,303.1595,5.0226,-0.0026
274,303.1603,5.0224,-0.0026
275,303.1597,5.0233,-0.0026
276,303.163,5.0233,-0.0027
277,303.1622,5.0233,-0.0027
278,303.1613,5.0224,-0.0026
279,303.1605,5.022,-0.0025
280,303.1603,5.0219,-0.0025
281,303.1608,5.0217,-0.0025
282,303.16,5.022,-0.0025
283,303.1575,5.022,-0.0025
284,303.157,5.022,-0.0026
285,303.157,5.0221,-0.0026
286,303.1577,5.0222,-0.0027
287,303.1588,5.022,-0.0027
288,303.158,5.022,-0.0025
289,303.1613,5.0223,-0.0026
290,303.1613,5.0221,-0.0027
291,303.161,5.022,-0.0027
292,303.161,5.0216,-0.0027
293,303.1612,5.0211,-0.0028
294,303.162,5.022,-0.0027
295,303.1603,5.0217,-0.0027
296,303.16,5.021,-0.0027
297,303.1585,5.0206,-0.0026
298,303.1573,5.0206,-0.0026
299,303.1573,5.0206,-0.0026
300,303.161,5.0206,-0.0025
301,303.16,5.0206,-0.0026
302,303.1573,5.0209,-0.0024
303,303.159,5.0206,-0.0025
304,303.1567,5.0206,-0.0025
305,303.1573,5.0206,-0.0026
306,303.158,5.022,-0.0028
307,303.1587,5.022,-0.0027
308,303.1593,5.0215,-0.0028
309,303.163,5.0214,-0.003
310,303.165,5.021,-0.0032
311,303.167,5.0203,-0.0034
312,303.171,5.0202,-0.0038
313,303.1757,5.0199,-0.0045
314,303.1817,5.02,-0.0051
315,303.187,5.0207,-0.0059
316,303.1967,5.0203,-0.006
317,303.2083,5.02,-0.007
318,303.219,5.0207,-0.0081
319,303.2323,5.0209,-0.0091
320,303.247,5.0207,-0.0101
321,303.265,5.0211,-0.0114
322,303.2823,5.0211,-0.0133
323,303.306,5.021,-0.0144
324,303.328,5.0216,-0.0162
325,303.3573,5.0209,-0.0181
326,303.3853,5.02,-0.0199
327,303.416,5.0209,-0.0222
328,303.4523,5.02,-0.0242
329,303.4917,5.0202,-0.0266
330,303.532,5.0209,-0.0293
331,303.576,5.0207,-0.0324
332,303.6233,5.021,-0.0352
333,303.678,5.0225,-0.0381
334,303.7317,5.0223,-0.0411
335,303.7907,5.0214,-0.0447
336,303.851,5.022,-0.0485
337,303.9207,5.0209,-0.0518
338,303.991,5.0212,-0.0557
339,304.068,5.0213,-0.0599
340,304.147,5.0198,-0.0641
341,304.2303,5.02,-0.0684
342,304.323,5.0205,-0.073
343,304.4143,5.0199,-0.0776
344,304.514,5.0195,-0.0825
345,304.616,5.0206,-0.0872
346,304.7273,5.0202,-0.0925
347,304.8393,5.0194,-0.098
348,304.957,5.0201,-0.1032
349,305.0823,5.0189,-0.1088
350,305.211,5.0194,-0.1147
351,305.349,5.0206,-0.1209
352,305.4873,5.0205,-0.1271
353,305.635,5.022,-0.1332
354,305.787,5.0224,-0.1392
355,305.9503,5.0212,-0.1457
356,306.112,5.0199,-0.1527
357,306.281,5.0206,-0.1595
358,306.46,5.0203,-0.1665
359,306.6393,5.02,-0.1734
360,306.83,5.0215,-0.1806
361,307.0243,5.0208,-0.1878
362,307.2247,5.0216,-0.195
363,307.431,5.0223,-0.2028
364,307.6427,5.0211,-0.2102
365,307.864,5.0214,-0.2179
366,308.087,5.0214,-0.2259
367,308.32,5.0207,-0.2338
368,308.5587,5.02,-0.2419
369,308.804,5.0211,-0.2498
370,309.0563,5.0206,-0.2579
371,309.314,5.0201,-0.2661
372,309.576,5.0215,-0.2746
373,309.8503,5.0204,-0.2832
374,310.1267,5.021,-0.2914
375,310.409,5.0216,-0.2998
376,310.698,5.0207,-0.3079
377,310.9953,5.0213,-0.3165
378,311.296,5.0216,-0.3251
379,311.6043,5.0207,-0.3336
380,311.9183,5.0195,-0.3422
381,312.236,5.0204,-0.3508
382,312.565,5.0197,-0.3593
383,312.898,5.019,-0.3681
384,313.233,5.0199,-0.3767
385,313.581,5.0191,-0.3853
386,313.9307,5.0198,-0.3941
387,314.286,5.0204,-0.4025
388,314.6463,5.0192,-0.4111
389,315.0133,5.0197,-0.42
390,315.386,5.0201,-0.4283
391,315.7613,5.0198,-0.4369
392,316.1457,5.0196,-0.4456
393,316.533,5.0205,-0.4543
394,316.927,5.02,-0.4623
395,317.3253,5.0196,-0.4706
396,317.728,5.021,-0.4791
397,318.1373,5.0205,-0.4873
398,318.5493,5.0208,-0.4957
399,318.968,5.021,-0.5042
400,319.3897,5.0194,-0.5122
401,319.816,5.0197,-0.52
402,320.245,5.0202,-0.528
403,320.6803,5.0195,-0.5362
404,321.1213,5.0193,-0.544
405,321.562,5.0206,-0.5516
406,322.013,5.021,-0.5591
407,322.4623,5.0207,-0.5665
408,322.917,5.021,-0.5742
409,323.375,5.02,-0.5814
410,323.8377,5.0214,-0.5883
411,324.303,5.0222,-0.5955
412,324.773,5.0215,-0.6022
413,325.244,5.0214,-0.6094
414,325.717,5.0216,-0.616
415,326.1953,5.0211,-0.6228
416,326.6753,5.0208,-0.6286
417,327.157,5.021,-0.6353
418,327.646,5.0202,-0.6409
419,328.1353,5.0202,-0.6469
420,328.623,5.0209,-0.6529
421,329.1177,5.0203,-0.6585
422,329.6113,5.0202,-0.6638
423,330.107,5.0208,-0.6694
424,330.6087,5.0201,-0.6742
425,331.1077,5.0198,-0.6792
426,331.607,5.0202,-0.6842
427,332.114,5.0198,-0.689
428,332.6207,5.0197,-0.6939
429,333.128,5.0205,-0.6983
430,333.6343,5.0201,-0.7023
431,334.1443,5.0203,-0.7068
432,334.655,5.0203,-0.7104
433,335.1687,5.0204,-0.7143
434,335.6803,5.0205,-0.7181
435,336.191,5.0206,-0.7216
436,336.7063,5.0204,-0.725
437,337.2213,5.0206,-0.7279
438,337.734,5.0207,-0.7309
439,338.252,5.019,-0.734
440,338.7673,5.0182,-0.7365
441,339.283,5.0186,-0.7391
442,339.7993,5.0191,-0.7415
443,340.317,5.019,-0.7442
444,340.833,5.0202,-0.7468
445,341.3487,5.0202,-0.7488
446,341.8647,5.0199,-0.7505
447,342.379,5.02,-0.7529
448,342.898,5.0189,-0.7547
449,343.4107,5.0186,-0.7565
450,343.926,5.0196,-0.7581
451,344.442,5.0185,-0.7595
452,344.952,5.0187,-0.7608
453,345.466,5.0197,-0.762
454,345.9787,5.0181,-0.7634
455,346.488,5.0185,-0.7645
456,347.0,5.0181,-0.7656
457,347.5107,5.0174,-0.7665
458,348.0163,5.0172,-0.7676
459,348.526,5.016,-0.7679
460,349.0317,5.017,-0.7686
461,349.535,5.0167,-0.7695
462,350.04,5.0172,-0.7699
463,350.5407,5.0175,-0.7706
464,351.0433,5.0161,-0.7708
465,351.544,5.0159,-0.7712
466,352.04,5.0153,-0.7713
467,352.537,5.0158,-0.7712
468,353.033,5.0158,-0.7711
469,353.5263,5.0158,-0.7709
470,354.019,5.0156,-0.7708
471,354.509,5.0158,-0.7705
472,354.997,5.0155,-0.77
473,355.4833,5.0155,-0.7696
474,355.966,5.0155,-0.7689
475,356.4513,5.0155,-0.7681
476,356.9333,5.015,-0.7675
477,357.413,5.0145,-0.7664
478,357.8927,5.0145,-0.7655
479,358.3663,5.0145,-0.7644
480,358.839,5.0145,-0.7628
481,359.314,5.0145,-0.7617
482,359.783,5.0143,-0.7607
483,360.251,5.0131,-0.7587
484,360.718,5.0131,-0.7571
485,361.1813,5.0131,-0.7552
486,361.644,5.0131,-0.7532
487,362.1043,5.0118,-0.7513
488,362.5623,5.013,-0.7491
489,363.016,5.0125,-0.7468
490,363.471,5.0118,-0.7447
491,363.9233,5.0118,-0.7425
492,364.374,5.0118,-0.7396
493,364.82,5.0116,-0.7365
494,365.265,5.0116,-0.7339
495,365.709,5.0118,-0.7313
496,366.1477,5.0112,-0.7283
497,366.588,5.0111,-0.7252
498,367.024,5.0117,-0.7219
499,367.46,5.0103,-0.7186
500,367.8943,5.0115,-0.7155
501,368.326,5.0114,-0.712
502,368.753,5.0102,-0.7083
503,369.179,5.0102,-0.7046
504,369.603,5.0092,-0.7006
505,370.0243,5.0105,-0.6968
506,370.4473,5.0102,-0.693
507,370.865,5.0092,-0.689
508,371.282,5.0096,-0.6846
509,371.6933,5.0086,-0.6805
510,372.106,5.0079,-0.6763
511,372.5147,5.0085,-0.6721
512,372.9257,5.0085,-0.6677
513,373.331,5.0075,-0.6633
514,373.734,5.0084,-0.6588
515,374.1373,5.0074,-0.6542
516,374.538,5.0074,-0.6496
517,374.935,5.0066,-0.6451
518,375.3313,5.0066,-0.6406
519,375.728,5.0067,-0.6358
520,376.122,5.0067,-0.6312
521,376.511,5.0067,-0.6266
522,376.901,5.0067,-0.6218
523,377.2887,5.0067,-0.617
524,377.674,5.0053,-0.6122
525,378.058,5.0055,-0.607
526,378.441,5.0054,-0.6025
527,378.8177,5.0051,-0.5974
528,379.198,5.005,-0.5929
529,379.5757,5.0049,-0.5879
530,379.9523,5.0035,-0.5833
531,380.324,5.0045,-0.5787
532,380.6977,5.004,-0.5738
533,381.069,5.0037,-0.5692
534,381.44,5.005,-0.5647
535,381.806,5.0041,-0.5602
536,382.173,5.0036,-0.5554
537,382.54,5.0043,-0.5507
538,382.9033,5.0036,-0.546
539,383.2657,5.0041,-0.5416
540,383.625,5.0049,-0.5371
541,383.9843,5.004,-0.5329
542,384.3453,5.0052,-0.5286
543,384.701,5.0052,-0.5242
544,385.057,5.005,-0.5197
545,385.412,5.0043,-0.5158
546,385.764,5.0052,-0.5117
547,386.1173,5.0051,-0.5079
548,386.4677,5.0039,-0.5037
549,386.819,5.0052,-0.4993
550,387.168,5.005,-0.4958
551,387.5153,5.0039,-0.4925
552,387.863,5.0039,-0.4888
553,388.2073,5.0027,-0.4849
554,388.555,5.0037,-0.4815
555,388.896,5.0039,-0.478
556,389.239,5.003,-0.4744
557,389.5827,5.0025,-0.4711
558,389.922,5.0039,-0.4678
559,390.2653,5.0039,-0.4643
560,390.6043,5.0039,-0.4612
561,390.941,5.0029,-0.4584
562,391.279,5.0039,-0.4552
563,391.6183,5.0039,-0.4523
564,391.953,5.0032,-0.449
565,392.2887,5.0025,-0.4462
566,392.6247,5.0036,-0.4437
567,392.96,5.0039,-0.4411
568,393.2953,5.0036,-0.4382
569,393.626,5.0025,-0.4354
570,393.958,5.0025,-0.4333
571,394.2923,5.0025,-0.4308
572,394.6233,5.0025,-0.4283
573,394.956,5.0025,-0.4262
574,395.286,5.0016,-0.4238
575,395.6153,5.0016,-0.4214
576,395.944,5.0025,-0.4192
577,396.275,5.0025,-0.4174
578,396.6043,5.0025,-0.4155
579,396.934,5.0025,-0.4133
580,397.261,5.0025,-0.4112
581,397.5893,5.0025,-0.4095
582,397.916,5.0012,-0.4077
583,398.2423,5.0012,-0.406
584,398.5697,5.0022,-0.4043
585,398.896,5.0022,-0.4026
586,399.2233,5.0022,-0.401
587,399.5507,5.0022,-0.3995
588,399.877,5.0022,-0.398
589,400.2013,5.0022,-0.3966
590,400.5283,5.0022,-0.3952
591,400.855,5.0022,-0.394
592,401.178,5.0022,-0.3926
593,401.5043,5.0025,-0.3913
594,401.831,5.0025,-0.39
595,402.154,5.0025,-0.3888
596,402.479,5.0025,-0.3877
597,402.806,5.0025,-0.387
598,403.13,5.0025,-0.3856
599,403.454,5.0025,-0.3847
600,403.779,5.0025,-0.3834
601,404.1043,5.0031,-0.3825
602,404.4293,5.0027,-0.3817
603,404.755,5.0022,-0.3805
604,405.0773,5.0022,-0.3801
605,405.4043,5.0022,-0.3791
606,405.729,5.0022,-0.3783
607,406.0557,5.0022,-0.3776
608,406.379,5.0013,-0.3768
609,406.704,5.0008,-0.376
610,407.0317,5.0008,-0.3756
611,407.355,5.0008,-0.3747
612,407.679,4.9998,-0.3743
613,408.0073,4.9995,-0.3735
614,408.332,4.9995,-0.3732
615,408.658,4.9995,-0.3726
616,408.983,4.9995,-0.372
617,409.308,4.9995,-0.3715
618,409.635,4.9992,-0.3707
619,409.961,4.9982,-0.3707
620,410.288,4.9982,-0.3702
621,410.614,4.9982,-0.3696
622,410.941,4.9991,-0.3691
623,411.269,4.9995,-0.3689
624,411.595,4.9995,-0.3683
625,411.923,4.9995,-0.368
626,412.2523,4.9995,-0.3677
627,412.579,4.9982,-0.3672
628,412.9053,4.9982,-0.3666
629,413.2347,4.9982,-0.3662
630,413.565,4.9995,-0.3658
631,413.8913,4.9995,-0.3657
632,414.2223,4.9995,-0.3656
633,414.554,4.9995,-0.3652
634,414.8803,4.9996,-0.3649
635,415.212,5.0001,-0.3646
636,415.54,4.9995,-0.3645
637,415.87,4.9995,-0.3643
638,416.202,4.9995,-0.3642
639,416.531,4.9995,-0.364
640,416.8637,4.9995,-0.3637
641,417.194,4.9995,-0.3637
642,417.526,4.9988,-0.3638
643,417.8553,4.9982,-0.3635
644,418.1887,4.9982,-0.3635
645,418.52,4.9982,-0.3634
646,418.8527,4.9982,-0.3632
647,419.1857,4.9974,-0.363
648,419.517,4.9968,-0.363
649,419.8513,4.9968,-0.3628
650,420.1853,4.9966,-0.3626
651,420.519,4.9955,-0.3627
652,420.853,4.9955,-0.3625
653,421.1867,4.9955,-0.3626
654,421.521,4.9965,-0.3627
655,421.855,4.9957,-0.3624
656,422.1903,4.9955,-0.3625
657,422.526,4.9955,-0.3629
658,422.8597,4.9955,-0.3626
659,423.1953,4.9953,-0.3628
660,423.531,4.9941,-0.3628
661,423.8667,4.9941,-0.363
662,424.202,4.995,-0.3633
663,424.538,4.9948,-0.3634
664,424.8743,4.9941,-0.3634
665,425.2123,4.9947,-0.3633
666,425.548,4.9955,-0.3636
667,425.884,4.9954,-0.3638
668,426.2203,4.9941,-0.3639
669,426.558,4.9941,-0.3639
670,426.8933,4.9941,-0.3643
671,427.23,4.9941,-0.3643
672,427.569,4.9951,-0.3646
673,427.9063,4.9955,-0.3648
674,428.2443,4.9944,-0.3648
675,428.583,4.9941,-0.3647
676,428.92,4.9941,-0.3651
677,429.2573,4.9939,-0.3655
678,429.597,4.9928,-0.3652
679,429.935,4.9929,-0.3652
680,430.2727,4.9941,-0.3651
681,430.611,4.9941,-0.3649
682,430.9507,4.9941,-0.3653
683,431.2897,4.9934,-0.3655
684,431.628,4.9928,-0.3656
685,431.9677,4.9928,-0.3654
686,432.3067,4.9928,-0.3655
687,432.645,4.9928,-0.3653
688,432.9877,4.9928,-0.3657
689,433.326,4.9928,-0.3653
690,433.664,4.9925,-0.3653
691,434.002,4.9915,-0.3651
692,434.3417,4.9915,-0.3655
693,434.681,4.9915,-0.3652
694,435.0203,4.9915,-0.3652
695,435.361,4.9915,-0.3651
696,435.7,4.9914,-0.3648
697,436.04,4.9914,-0.3648
698,436.3773,4.9914,-0.3648
699,436.717,4.9914,-0.3646
700,437.0567,4.9914,-0.3644
701,437.396,4.9914,-0.3645
702,437.735,4.9901,-0.3644
703,438.0743,4.9901,-0.3642
704,438.414,4.9901,-0.3638
705,438.756,4.9901,-0.3635
706,439.0937,4.9901,-0.3636
707,439.432,4.9901,-0.3633
708,439.769,4.9901,-0.3632
709,440.1113,4.9901,-0.3631
710,440.451,4.989,-0.3629
711,440.79,4.9888,-0.3623
712,441.1297,4.9888,-0.362
713,441.467,4.9894,-0.3618
714,441.806,4.9888,-0.3615
715,442.1457,4.9888,-0.3612
716,442.4833,4.9888,-0.3609
717,442.821,4.9888,-0.3609
718,443.161,4.9876,-0.3605
719,443.5017,4.9874,-0.3598
720,443.839,4.9874,-0.36
721,444.176,4.9874,-0.3597
722,444.5153,4.9874,-0.3591
723,444.853,4.9874,-0.359
724,445.1913,4.986,-0.3589
725,445.5317,4.9857,-0.3587
726,445.868,4.9857,-0.3581
727,446.2057,4.9847,-0.3577
728,446.5433,4.9847,-0.357
729,446.881,4.9847,-0.3568
730,447.218,4.9847,-0.3566
731,447.5537,4.9847,-0.3558
732,447.89,4.9847,-0.3557
733,448.228,4.9835,-0.3552
734,448.5673,4.9847,-0.355
735,448.901,4.9847,-0.3548
736,449.2403,4.9847,-0.3544
737,449.5773,4.9847,-0.3542
738,449.91,4.9847,-0.3538
739,450.249,4.9847,-0.3535
740,450.5853,4.9847,-0.3532
741,450.922,4.9847,-0.3529
742,451.2587,4.9847,-0.3525
743,451.5937,4.9847,-0.3522
744,451.928,4.9847,-0.3517
745,452.2663,4.9824,-0.3514
746,452.601,4.9824,-0.3511
747,452.935,4.9824,-0.3506
748,453.27,4.9821,-0.3503
749,453.6053,4.9821,-0.3501
750,453.942,4.9821,-0.3496
751,454.2747,4.9807,-0.3494
752,454.6093,4.9807,-0.3488
753,454.945,4.9794,-0.3487
754,455.279,4.9794,-0.3482
755,455.612,4.9794,-0.3481
756,455.947,4.9794,-0.3476
757,456.279,4.978,-0.3475
758,456.614,4.978,-0.3475
759,456.948,4.978,-0.3476
760,457.2843,4.978,-0.3475
761,457.6167,4.9773,-0.3479
762,457.949,4.9767,-0.3481
763,458.283,4.9764,-0.3484
764,458.616,4.9764,-0.3488
765,458.951,4.9764,-0.3498
766,459.2833,4.9764,-0.3508
767,459.6157,4.9761,-0.3518
768,459.946,4.975,-0.3522
769,460.2817,4.974,-0.3521
770,460.6143,4.974,-0.3507
771,460.946,4.974,-0.3496
772,461.2777,4.9736,-0.3484
773,461.6113,4.9727,-0.3473
774,461.942,4.9727,-0.3462
775,462.275,4.9727,-0.3451
776,462.6057,4.9727,-0.3439
777,462.938,4.9717,-0.3429
778,463.2697,4.9705,-0.3418
779,463.601,4.97,-0.341
780,463.932,4.97,-0.3403
781,464.2633,4.97,-0.3393
782,464.5957,4.9689,-0.3383
783,464.924,4.9686,-0.3373
784,465.2557,4.9686,-0.3363
785,465.5867,4.9686,-0.3356
786,465.918,4.9686,-0.3352
787,466.2487,4.9686,-0.3342
788,466.5797,4.9675,-0.3334
789,466.911,4.9673,-0.3326
790,467.2423,4.966,-0.332
791,467.5717,4.966,-0.3312
792,467.902,4.966,-0.331
793,468.2313,4.9646,-0.3302
794,468.561,4.9646,-0.3295
795,468.892,4.9646,-0.329
796,469.2213,4.9646,-0.3282
797,469.5527,4.9638,-0.3274
798,469.883,4.9633,-0.3267
799,470.2117,4.9633,-0.3264
800,470.5393,4.9633,-0.3259
801,470.87,4.9616,-0.3251
802,471.1987,4.9606,-0.3245
803,471.5293,4.9604,-0.3239
804,471.859,4.9593,-0.3238
805,472.1867,4.9593,-0.3232
806,472.518,4.9593,-0.3227
807,472.846,4.9582,-0.3221
808,473.1743,4.9579,-0.3219
809,473.5037,4.9571,-0.3212
810,473.832,4.9559,-0.3205
811,474.1623,4.9552,-0.3204
812,474.491,4.955,-0.3198
813,474.821,4.9539,-0.3192
814,475.1473,4.9539,-0.3189
815,475.476,4.9527,-0.3185
816,475.805,4.9524,-0.3182
817,476.134,4.9512,-0.3177
818,476.463,4.9509,-0.3172
819,476.791,4.9505,-0.317
820,477.1207,4.9495,-0.3167
821,477.4483,4.9495,-0.3163
822,477.777,4.9485,-0.316
823,478.1063,4.9472,-0.3155
824,478.435,4.9465,-0.3148
825,478.764,4.9453,-0.3147
826,479.0947,4.9453,-0.3146
827,479.42,4.944,-0.3142
828,479.752,4.9437,-0.3138
829,480.0777,4.9423,-0.3134
830,480.4067,4.9408,-0.3129
831,480.734,4.9397,-0.3128
832,481.0643,4.9392,-0.3125
833,481.393,4.9385,-0.312
834,481.723,4.9378,-0.3116
835,482.048,4.9365,-0.3114
836,482.379,4.9362,-0.3111
837,482.709,4.9347,-0.3105
838,483.0367,4.9347,-0.3102
839,483.365,4.9334,-0.3097
840,483.691,4.9333,-0.3094
841,484.02,4.9333,-0.309
842,484.3503,4.9322,-0.3088
843,484.68,4.932,-0.3084
844,485.007,4.932,-0.308
845,485.3377,4.9296,-0.3078
846,485.663,4.9292,-0.3074
847,485.9923,4.9284,-0.3072
848,486.3213,4.9276,-0.3067
849,486.652,4.9269,-0.3064
850,486.98,4.926,-0.3058
851,487.308,4.9248,-0.3053
852,487.635,4.9245,-0.3049
853,487.9653,4.9229,-0.3043
854,488.2937,4.9225,-0.3037
855,488.622,4.9214,-0.3037
856,488.9523,4.9212,-0.3032
857,489.2813,4.9197,-0.3027
858,489.611,4.9182,-0.3021
859,489.9393,4.917,-0.3015
860,490.269,4.9161,-0.301
861,490.599,4.9154,-0.3007
862,490.927,4.9149,-0.3006
863,491.2553,4.9129,-0.3002
864,491.585,4.9127,-0.2994
865,491.9147,4.9115,-0.2989
866,492.245,4.911,-0.2986
867,492.573,4.9086,-0.2978
868,492.9033,4.9077,-0.2973
869,493.2333,4.9069,-0.2965
870,493.563,4.9054,-0.296
871,493.8917,4.9049,-0.2955
872,494.2213,4.9035,-0.2951
873,494.551,4.9031,-0.2945
874,494.881,4.9019,-0.2938
875,495.2093,4.9005,-0.2933
876,495.54,4.9001,-0.2925
877,495.8697,4.8986,-0.2916
878,496.1997,4.8977,-0.2913
879,496.528,4.897,-0.2907
880,496.8583,4.8953,-0.29
881,497.1887,4.8941,-0.2894
882,497.519,4.8934,-0.2885
883,497.8483,4.8925,-0.288
884,498.1793,4.8911,-0.2874
885,498.509,4.8902,-0.2868
886,498.84,4.8889,-0.286
887,499.171,4.8873,-0.2855
888,499.501,4.8865,-0.2849
889,499.83,4.8856,-0.2842
890,500.1627,4.884,-0.2835
891,500.492,4.883,-0.2829
892,500.823,4.8807,-0.2822
893,501.1527,4.8799,-0.2815
894,501.485,4.8793,-0.2811
895,501.8157,4.8781,-0.2802
896,502.1453,4.8772,-0.2796
897,502.476,4.876,-0.2791
898,502.8063,4.8744,-0.2784
899,503.1383,4.8739,-0.2776
900,503.471,4.8714,-0.2769
901,503.8003,4.8701,-0.2763
902,504.1327,4.8696,-0.2757
903,504.465,4.8683,-0.2749
904,504.7953,4.8678,-0.2744
905,505.126,4.8667,-0.2737
906,505.457,4.8651,-0.2732
907,505.7887,4.8641,-0.2724
908,506.119,4.8626,-0.2717
909,506.451,4.8607,-0.2711
910,506.782,4.8605,-0.2707
911,507.1133,4.8591,-0.2698
912,507.443,4.8584,-0.2691
913,507.775,4.8573,-0.2685
914,508.108,4.8548,-0.2678
915,508.44,4.8527,-0.2673
916,508.7717,4.8519,-0.2666
917,509.104,4.8509,-0.2658
918,509.437,4.8482,-0.2652
919,509.7653,4.847,-0.2645
920,510.0997,4.8465,-0.2643
921,510.431,4.8451,-0.2636
922,510.7613,4.8446,-0.263
923,511.094,4.8433,-0.2621
924,511.423,4.8415,-0.2616
925,511.76,4.8407,-0.261
926,512.0903,4.8396,-0.2605
927,512.423,4.8378,-0.2602
928,512.7553,4.8345,-0.2594
929,513.087,4.8327,-0.2588
930,513.418,4.8315,-0.2584
931,513.751,4.83,-0.2578
932,514.084,4.8282,-0.2575
933,514.415,4.8264,-0.2569
934,514.7483,4.8245,-0.2564
935,515.0787,4.824,-0.2562
936,515.411,4.8228,-0.2555
937,515.7443,4.8211,-0.2553
938,516.0777,4.8197,-0.2548
939,516.412,4.8186,-0.2542
940,516.7437,4.8171,-0.2538
941,517.0757,4.8158,-0.2536
942,517.409,4.813,-0.2532
943,517.74,4.8121,-0.2528
944,518.0713,4.8107,-0.2524
945,518.404,4.8093,-0.2522
946,518.7387,4.8073,-0.2518
947,519.0703,4.8058,-0.2513
948,519.401,4.8049,-0.251
949,519.733,4.8036,-0.2505
950,520.0653,4.8016,-0.25
951,520.402,4.7995,-0.2498
952,520.7323,4.7977,-0.2496
953,521.0643,4.7963,-0.2493
954,521.399,4.7949,-0.249
955,521.73,4.793,-0.2487
956,522.0613,4.7899,-0.2484
957,522.397,4.7879,-0.2478
958,522.7277,4.7859,-0.2476
959,523.061,4.784,-0.2473
960,523.394,4.7817,-0.2472
961,523.726,4.7796,-0.2472
962,524.06,4.7777,-0.2469
963,524.392,4.7754,-0.2471
964,524.7253,4.7734,-0.2468
965,525.058,4.7715,-0.2465
966,525.39,4.7697,-0.2462
967,525.7237,4.7672,-0.2459
968,526.0557,4.7653,-0.2458
969,526.389,4.7633,-0.2455
970,526.721,4.7617,-0.2452
971,527.0543,4.7603,-0.2454
972,527.386,4.7578,-0.2455
973,527.7193,4.7553,-0.2452
974,528.0533,4.7528,-0.245
975,528.388,4.7508,-0.2448
976,528.7197,4.7482,-0.2448
977,529.0523,4.7457,-0.2447
978,529.384,4.7439,-0.2447
979,529.7157,4.7416,-0.2447
980,530.0517,4.7391,-0.2445
981,530.385,4.737,-0.2445
982,530.717,4.735,-0.2442
983,531.0477,4.7331,-0.2443
984,531.38,4.7311,-0.2443
985,531.715,4.7286,-0.2443
986,532.0467,4.7252,-0.2441
987,532.379,4.7225,-0.2436
988,532.7137,4.7198,-0.2437
989,533.0433,4.7175,-0.2438
990,533.379,4.7154,-0.2436
991,533.7103,4.7125,-0.2437
992,534.044,4.71,-0.2439
993,534.376,4.7081,-0.2441
994,534.71,4.7056,-0.2441
995,535.042,4.703,-0.244
996,535.376,4.7007,-0.2439
997,535.7073,4.6968,-0.244
998,536.039,4.6942,-0.2442
999,536.372,4.6922,-0.2442
1000,536.7033,4.6897,-0.2446
1001,537.036,4.6873,-0.2446
1002,537.371,4.6851,-0.2448
1003,537.7043,4.6822,-0.2448
1004,538.0357,4.6796,-0.2448
1005,538.368,4.6772,-0.2448
1006,538.6983,4.674,-0.2449
1007,539.0327,4.6709,-0.2451
1008,539.365,4.6683,-0.2452
1009,539.698,4.6652,-0.2455
1010,540.0297,4.6626,-0.2457
1011,540.365,4.6604,-0.2459
1012,540.6927,4.6578,-0.2463
1013,541.026,4.6554,-0.2466
1014,541.359,4.6524,-0.2466
1015,541.6907,4.6493,-0.2466
1016,542.0223,4.6463,-0.2472
1017,542.354,4.6437,-0.2475
1018,542.686,4.6403,-0.2479
1019,543.0197,4.6372,-0.2481
1020,543.351,4.6348,-0.2488
1021,543.6827,4.6315,-0.2489
1022,544.0137,4.6287,-0.2492
1023,544.344,4.6262,-0.2497
1024,544.679,4.6216,-0.2497
1025,545.01,4.6186,-0.2504
1026,545.343,4.6156,-0.2509
1027,545.6753,4.6121,-0.2512
1028,546.0077,4.609,-0.2518
1029,546.338,4.6064,-0.2518
1030,546.6707,4.6031,-0.2523
1031,547.002,4.6,-0.2528
1032,547.334,4.5972,-0.2533
1033,547.666,4.5933,-0.2536
1034,547.9977,4.5902,-0.2542
1035,548.331,4.5875,-0.2546
1036,548.6617,4.5842,-0.2554
1037,548.996,4.581,-0.2556
1038,549.326,4.5773,-0.2562
1039,549.659,4.5728,-0.2566
1040,549.9907,4.5695,-0.2571
1041,550.321,4.5665,-0.2577
1042,550.653,4.563,-0.2581
1043,550.9863,4.5597,-0.2586
1044,551.317,4.557,-0.259
1045,551.6493,4.5535,-0.2595
1046,551.9827,4.5499,-0.2599
1047,552.311,4.5466,-0.2602
1048,552.6447,4.5417,-0.2609
1049,552.9777,4.5378,-0.2615
1050,553.307,4.5347,-0.2619
1051,553.6393,4.5304,-0.2624
1052,553.9737,4.5269,-0.2629
1053,554.304,4.5239,-0.2632
1054,554.6363,4.5201,-0.2639
1055,554.965,4.5161,-0.2645
1056,555.3,4.513,-0.2649
1057,555.631,4.509,-0.2652
1058,555.9643,4.5054,-0.2656
1059,556.294,4.501,-0.2663
1060,556.6263,4.497,-0.2667
1061,556.959,4.4933,-0.2667
1062,557.292,4.4899,-0.2675
1063,557.6207,4.4858,-0.2682
1064,557.9523,4.4819,-0.2682
1065,558.285,4.4785,-0.2689
1066,558.615,4.4728,-0.2693
1067,558.947,4.469,-0.2696
1068,559.281,4.4657,-0.27
1069,559.6103,4.4619,-0.2707
1070,559.9437,4.4581,-0.271
1071,560.277,4.4551,-0.271
1072,560.6063,4.4512,-0.2719
1073,560.9387,4.4475,-0.2724
1074,561.269,4.4442,-0.2728
1075,561.6013,4.4398,-0.2728
1076,561.9343,4.4352,-0.2734
1077,562.264,4.4301,-0.2738
1078,562.5963,4.4262,-0.2741
1079,562.928,4.422,-0.2744
1080,563.259,4.4183,-0.2746
1081,563.593,4.414,-0.275
1082,563.9227,4.4106,-0.2754
1083,564.256,4.4072,-0.276
1084,564.588,4.4028,-0.2763
1085,564.9177,4.3989,-0.2766
1086,565.252,4.3952,-0.277
1087,565.583,4.3904,-0.2772
1088,565.9143,4.3853,-0.2774
1089,566.247,4.3808,-0.2776
1090,566.5777,4.377,-0.278
1091,566.9103,4.373,-0.2783
1092,567.242,4.3691,-0.2787
1093,567.575,4.3637,-0.2791
1094,567.9053,4.3589,-0.2792
1095,568.237,4.355,-0.2798
1096,568.5713,4.3503,-0.2801
1097,568.9023,4.3461,-0.2802
1098,569.232,4.3419,-0.2802
1099,569.5653,4.3374,-0.281
1100,569.8973,4.333,-0.281
1101,570.229,4.3292,-0.2813
1102,570.5603,4.3249,-0.2814
1103,570.8927,4.319,-0.2815
1104,571.223,4.3146,-0.2817
1105,571.555,4.3093,-0.282
1106,571.8873,4.3051,-0.2825
1107,572.221,4.3012,-0.2826
1108,572.5527,4.2963,-0.2829
1109,572.886,4.2921,-0.2832
1110,573.216,4.2878,-0.2834
1111,573.5487,4.2831,-0.2837
1112,573.8797,4.2784,-0.284
1113,574.211,4.2737,-0.2843
1114,574.5443,4.2689,-0.2845
1115,574.8767,4.264,-0.2848
1116,575.208,4.26,-0.2851
1117,575.5403,4.2554,-0.2854
1118,575.8707,4.2512,-0.2859
1119,576.205,4.2471,-0.2864
1120,576.5393,4.242,-0.2864
1121,576.8677,4.2364,-0.2869
1122,577.2,4.2317,-0.2872
1123,577.5327,4.2267,-0.2874
1124,577.867,4.2215,-0.2876
1125,578.198,4.2168,-0.288
1126,578.531,4.2123,-0.2883
1127,578.863,4.2075,-0.289
1128,579.194,4.2029,-0.2893
1129,579.5273,4.1968,-0.2896
1130,579.8583,4.1918,-0.2899
1131,580.194,4.1868,-0.2904
1132,580.5233,4.1809,-0.2907
1133,580.857,4.1766,-0.2909
1134,581.192,4.1722,-0.2916
1135,581.5217,4.1669,-0.2924
1136,581.8537,4.1619,-0.2931
1137,582.186,4.1574,-0.2934
1138,582.519,4.1527,-0.2939
1139,582.852,4.1468,-0.2942
1140,583.183,4.1415,-0.2949
1141,583.5163,4.1355,-0.2955
1142,583.85,4.1306,-0.296
1143,584.184,4.1261,-0.2965
1144,584.5153,4.1202,-0.2974
1145,584.8487,4.1152,-0.2981
1146,585.181,4.1104,-0.2985
1147,585.513,4.1048,-0.2993
1148,585.8473,4.099,-0.3003
1149,586.178,4.094,-0.3006
1150,586.512,4.0891,-0.3019
1151,586.8457,4.0838,-0.3025
1152,587.178,4.0787,-0.3034
1153,587.5117,4.0726,-0.3043
1154,587.8447,4.0676,-0.3051
1155,588.178,4.0627,-0.3059
1156,588.5093,4.0563,-0.3071
1157,588.843,4.0512,-0.3081
1158,589.176,4.0462,-0.309
1159,589.5117,4.0404,-0.3103
1160,589.8437,4.0343,-0.3113
1161,590.176,4.0285,-0.3124
1162,590.5077,4.0231,-0.3135
1163,590.842,4.0162,-0.3147
1164,591.172,4.0108,-0.316
1165,591.5083,4.0039,-0.317
1166,591.8417,3.9981,-0.3184
1167,592.174,3.9927,-0.32
1168,592.5073,3.9862,-0.3213
1169,592.842,3.9803,-0.3227
1170,593.173,3.9744,-0.3238
1171,593.5063,3.9681,-0.3256
1172,593.8403,3.9614,-0.3272
1173,594.174,3.9551,-0.3291
1174,594.508,3.9489,-0.3307
1175,594.84,3.9427,-0.3322
1176,595.174,3.9363,-0.3338
1177,595.5053,3.9291,-0.3353
1178,595.8387,3.9229,-0.3375
1179,596.172,3.9171,-0.3393
1180,596.5067,3.9102,-0.3409
1181,596.8393,3.9042,-0.3428
1182,597.171,3.898,-0.3444
1183,597.5057,3.8909,-0.3467
1184,597.8373,3.8837,-0.3489
1185,598.17,3.877,-0.3508
1186,598.5037,3.8705,-0.3527
1187,598.838,3.8635,-0.3549
1188,599.169,3.8573,-0.3572
1189,599.502,3.8502,-0.3592
1190,599.837,3.8441,-0.3615
1191,600.17,3.8381,-0.3639
1192,600.503,3.8297,-0.3662
1193,600.837,3.8226,-0.3684
1194,601.168,3.816,-0.3706
1195,601.5013,3.8088,-0.3728
1196,601.836,3.801,-0.3752
1197,602.169,3.7929,-0.3777
1198,602.501,3.7861,-0.3801
1199,602.833,3.7792,-0.3827
1200,603.165,3.7728,-0.3847
1201,603.499,3.7646,-0.3872
1202,603.8327,3.7577,-0.3901
1203,604.166,3.7511,-0.3926
1204,604.4977,3.7423,-0.395
1205,604.8303,3.7349,-0.3975
1206,605.166,3.728,-0.4001
1207,605.4967,3.7201,-0.4027
1208,605.831,3.712,-0.4054
1209,606.161,3.7044,-0.4085
1210,606.4947,3.697,-0.4111
1211,606.828,3.6887,-0.4137
1212,607.161,3.6811,-0.4162
1213,607.493,3.6723,-0.4187
1214,607.8277,3.6652,-0.4215
1215,608.16,3.6583,-0.4242
1216,608.4927,3.6494,-0.4271
1217,608.826,3.6419,-0.43
1218,609.157,3.6346,-0.4329
1219,609.4903,3.6253,-0.4355
1220,609.8233,3.6167,-0.4382
1221,610.158,3.6089,-0.4409
1222,610.489,3.6013,-0.4439
1223,610.8227,3.5933,-0.4465
1224,611.155,3.5858,-0.4493
1225,611.4893,3.576,-0.4522
1226,611.8213,3.5677,-0.4549
1227,612.153,3.5599,-0.4577
1228,612.487,3.55,-0.4606
1229,612.82,3.5418,-0.4634
1230,613.151,3.534,-0.4662
1231,613.4853,3.5252,-0.4687
1232,613.8173,3.5159,-0.4715
1233,614.15,3.5075,-0.4744
1234,614.483,3.4995,-0.4771
1235,614.8157,3.4907,-0.48
1236,615.15,3.4825,-0.4821
1237,615.4827,3.4723,-0.4852
1238,615.8167,3.4639,-0.4883
1239,616.15,3.4562,-0.4908
1240,616.4817,3.4462,-0.4933
1241,616.812,3.4376,-0.496
1242,617.146,3.4278,-0.4984
1243,617.4807,3.4184,-0.5012
1244,617.813,3.4086,-0.5038
1245,618.145,3.3999,-0.5066
1246,618.477,3.3913,-0.5091
1247,618.81,3.3823,-0.5116
1248,619.141,3.3738,-0.514
1249,619.4753,3.3634,-0.5166
1250,619.808,3.3548,-0.5191
1251,620.14,3.3472,-0.5219
1252,620.4733,3.337,-0.5242
1253,620.8067,3.3283,-0.5266
1254,621.14,3.3198,-0.5291
1255,621.4717,3.3099,-0.5318
1256,621.8053,3.2997,-0.5342
1257,622.137,3.2902,-0.5366
1258,622.469,3.2815,-0.5388
1259,622.8017,3.272,-0.5411
1260,623.135,3.2637,-0.5434
1261,623.4667,3.2536,-0.5458
1262,623.7983,3.2447,-0.5482
1263,624.131,3.2351,-0.5506
1264,624.464,3.2235,-0.5532
1265,624.7973,3.2141,-0.5554
1266,625.129,3.2049,-0.558
1267,625.462,3.1949,-0.5609
1268,625.7943,3.185,-0.563
1269,626.127,3.1757,-0.5656
1270,626.46,3.1656,-0.568
1271,626.7927,3.1558,-0.5702
1272,627.125,3.1469,-0.5726
1273,627.457,3.1362,-0.5751
1274,627.7907,3.1269,-0.5777
1275,628.121,3.118,-0.5805
1276,628.4533,3.107,-0.5828
1277,628.7867,3.0976,-0.5851
1278,629.118,3.0886,-0.5878
1279,629.451,3.0784,-0.5903
1280,629.7847,3.0685,-0.5933
1281,630.117,3.0596,-0.596
1282,630.449,3.0508,-0.5988
1283,630.7803,3.0407,-0.6015
1284,631.114,3.0305,-0.6043
1285,631.4457,3.0186,-0.6072
1286,631.7787,3.0095,-0.6102
1287,632.113,3.0013,-0.6135
1288,632.445,2.99,-0.6165
1289,632.7763,2.9803,-0.6196
1290,633.107,2.9706,-0.6226
1291,633.44,2.9599,-0.6258
1292,633.7737,2.9488,-0.6292
1293,634.104,2.9385,-0.6326
1294,634.436,2.9277,-0.6363
1295,634.7697,2.9174,-0.6397
1296,635.101,2.9079,-0.6433
1297,635.4343,2.896,-0.6468
1298,635.7677,2.8861,-0.6505
1299,636.1,2.877,-0.6544
1300,636.431,2.8654,-0.6582
1301,636.7627,2.8555,-0.6624
1302,637.094,2.8459,-0.6662
1303,637.426,2.834,-0.6703
1304,637.7573,2.8229,-0.6748
1305,638.092,2.8127,-0.6792
1306,638.422,2.8027,-0.6839
1307,638.7547,2.7913,-0.6883
1308,639.089,2.7811,-0.6923
1309,639.42,2.7692,-0.6972
1310,639.7523,2.7593,-0.702
1311,640.084,2.7497,-0.7071
1312,640.4157,2.7368,-0.7123
1313,640.7473,2.7254,-0.717
1314,641.08,2.7153,-0.7216
1315,641.411,2.7039,-0.7267
1316,641.7423,2.692,-0.7322
1317,642.076,2.6807,-0.7378
1318,642.4073,2.6697,-0.7429
1319,642.7387,2.658,-0.7483
1320,643.07,2.6474,-0.7541
1321,643.4023,2.6344,-0.7595
1322,643.7327,2.6237,-0.7654
1323,644.064,2.6132,-0.7712
1324,644.3973,2.5999,-0.777
1325,644.7283,2.5891,-0.7829
1326,645.058,2.5797,-0.7888
1327,645.391,2.5677,-0.7951
1328,645.7233,2.5552,-0.8012
1329,646.054,2.5435,-0.8071
1330,646.385,2.5321,-0.8135
1331,646.7187,2.5189,-0.82
1332,647.048,2.5075,-0.8265
1333,647.379,2.4941,-0.8329
1334,647.7113,2.4813,-0.8393
1335,648.042,2.4704,-0.8459
1336,648.3737,2.4559,-0.8527
1337,648.7063,2.4435,-0.8589
1338,649.038,2.4316,-0.8653
1339,649.3713,2.419,-0.8718
1340,649.7013,2.4062,-0.8783
1341,650.033,2.3942,-0.8849
1342,650.364,2.3819,-0.8906
1343,650.6943,2.3685,-0.8971
1344,651.027,2.3561,-0.9036
1345,651.3593,2.3415,-0.9101
1346,651.69,2.3294,-0.9166
1347,652.023,2.3181,-0.9228
1348,652.354,2.3034,-0.9289
1349,652.6853,2.2909,-0.9349
1350,653.017,2.2787,-0.941
1351,653.347,2.265,-0.9471
1352,653.6803,2.2508,-0.953
1353,654.011,2.2364,-0.9587
1354,654.3453,2.2241,-0.9645
1355,654.6763,2.2107,-0.9704
1356,655.007,2.1983,-0.9757
1357,655.339,2.1828,-0.9813
1358,655.67,2.1699,-0.9867
1359,656.003,2.1578,-0.992
1360,656.332,2.1422,-0.997
1361,656.6647,2.1292,-1.0018
1362,656.998,2.1166,-1.0063
1363,657.329,2.1023,-1.0103
1364,657.6613,2.0874,-1.0145
1365,657.992,2.0739,-1.0187
1366,658.3243,2.0597,-1.0222
1367,658.6557,2.0458,-1.0257
1368,658.989,2.0332,-1.0288
1369,659.3193,2.0182,-1.0322
1370,659.6493,2.0054,-1.0344
1371,659.983,1.9932,-1.0371
1372,660.3147,1.9771,-1.0387
1373,660.647,1.9635,-1.0405
1374,660.978,1.9509,-1.042
1375,661.3107,1.9369,-1.0427
1376,661.6423,1.9225,-1.0436
1377,661.973,1.9093,-1.0438
1378,662.3047,1.8968,-1.0435
1379,662.6377,1.8834,-1.0428
1380,662.97,1.8712,-1.0417
1381,663.301,1.8565,-1.0399
1382,663.6337,1.8444,-1.038
1383,663.965,1.8329,-1.0356
1384,664.2983,1.8168,-1.0322
1385,664.629,1.8041,-1.0285
1386,664.961,1.7916,-1.0246
1387,665.2917,1.7778,-1.0196
1388,665.6257,1.7642,-1.0143
1389,665.957,1.7525,-1.0084
1390,666.2893,1.7409,-1.0021
1391,666.6213,1.7285,-0.9954
1392,666.954,1.7174,-0.9876
1393,667.2853,1.704,-0.9796
1394,667.6177,1.693,-0.971
1395,667.952,1.6819,-0.9622
1396,668.2847,1.6696,-0.9524
1397,668.6163,1.6593,-0.9424
1398,668.946,1.6494,-0.9312
1399,669.2807,1.638,-0.9198
1400,669.6123,1.6267,-0.9078
1401,669.946,1.6169,-0.8954
1402,670.2787,1.6077,-0.8828
1403,670.6107,1.5979,-0.8694
1404,670.942,1.589,-0.8553
1405,671.2773,1.5787,-0.8411
1406,671.61,1.57,-0.8263
1407,671.942,1.5619,-0.811
1408,672.2767,1.5517,-0.7952
1409,672.6063,1.5434,-0.7794
1410,672.941,1.5358,-0.7635
1411,673.2737,1.5277,-0.7469
1412,673.6063,1.5198,-0.7301
1413,673.939,1.5127,-0.713
1414,674.2713,1.5059,-0.6961
1415,674.6047,1.4991,-0.6791
1416,674.937,1.4931,-0.6617
1417,675.272,1.486,-0.6441
1418,675.6047,1.4791,-0.6269
1419,675.939,1.4739,-0.6097
1420,676.2707,1.4677,-0.5928
1421,676.6047,1.4627,-0.5753
1422,676.937,1.4579,-0.5581
1423,677.2697,1.4527,-0.5415
1424,677.6023,1.4476,-0.5251
1425,677.938,1.4431,-0.5089
1426,678.2713,1.439,-0.4927
1427,678.6053,1.4348,-0.4772
1428,678.937,1.4311,-0.4617
1429,679.2727,1.427,-0.4463
1430,679.6057,1.424,-0.4322
1431,679.94,1.4209,-0.4184
1432,680.274,1.4186,-0.4048
1433,680.6063,1.4152,-0.3914
1434,680.94,1.4114,-0.3785
1435,681.275,1.4081,-0.3665
1436,681.6087,1.4056,-0.3553
1437,681.941,1.4024,-0.3433
1438,682.2767,1.4004,-0.3324
1439,682.61,1.3985,-0.3222
1440,682.945,1.3962,-0.3126
1441,683.277,1.3943,-0.3033
1442,683.6123,1.3924,-0.2945
1443,683.946,1.3912,-0.286
1444,684.2793,1.3891,-0.2781
1445,684.6133,1.3859,-0.2706
1446,684.946,1.3839,-0.2635
1447,685.2797,1.3814,-0.2569
1448,685.615,1.3802,-0.2505
1449,685.949,1.3795,-0.2448
1450,686.2823,1.3781,-0.2389
1451,686.615,1.3764,-0.2339
1452,686.948,1.3751,-0.2291
1453,687.282,1.3735,-0.2246
1454,687.6177,1.3721,-0.2202
1455,687.95,1.3708,-0.2164
1456,688.2837,1.3688,-0.2125
