Repository: MaCFP/matl-db

# README File for TIFP+UCT
Technical Institute of Fire Protection, Prague (TIFP) and University of Chemistry and Technology, Prague (UCT).
Please contact Lucie.Hasalova@hzscr.cz or salekv@vscht.cz in case of any concerns.

### Experimental Conditions: TGA/DSC
A NETZSCH STA 449 F3 Jupiter was used to simultaneously conduct Thermogravimetric Analysis (TGA) and Differential Scanning Calorimetry (DSC) experiments. DSC data serve as suplementary only and are not suitable for calibration.

* Heating Rate: 5, 10, and 20 K/min
* Temperature program
  - Initial Temperature: 303 K
  - Initial Isotherm: 300 s (hold at 303 K for 300 s)  
  - Maximum Temperature: 973 K

File: Wood/Calibration_Data/TIFP+UCT/TIFP+UCT_STA_N2_20K_R3.csv (part 1 of 2)
Time (s),Temperature (K),Mass (mg),Heat Flow Rate (W/g)
0,303.245,4.9174,-0.0034
1,303.2433,4.918,-0.0032
2,303.2443,4.9176,-0.0032
3,303.244,4.9171,-0.0032
4,303.2423,4.9169,-0.0033
5,303.2412,4.9173,-0.0034
6,303.242,4.9173,-0.0034
7,303.2412,4.9174,-0.0034
8,303.2403,4.9174,-0.0034
9,303.2405,4.9172,-0.0034
10,303.2403,4.9168,-0.0033
11,303.2385,4.9166,-0.0034
12,303.236,4.9174,-0.0033
13,303.2343,4.9163,-0.0035
14,303.234,4.9161,-0.0036
15,303.2355,4.9161,-0.0036
16,303.2367,4.9163,-0.0036
17,303.2357,4.9166,-0.0036
18,303.234,4.9161,-0.0037
19,303.234,4.9166,-0.0036
20,303.2333,4.9162,-0.0037
21,303.2305,4.9159,-0.0037
22,303.2287,4.9161,-0.0038
23,303.2298,4.9162,-0.0039
24,303.229,4.9159,-0.0038
25,303.229,4.9159,-0.0038
26,303.2283,4.9168,-0.0037
27,303.229,4.9166,-0.0038
28,303.2293,4.9159,-0.0039
29,303.2278,4.9159,-0.004
30,303.227,4.9159,-0.004
31,303.2253,4.9159,-0.004
32,303.225,4.915,-0.0039
33,303.2255,4.9152,-0.0037
34,303.2257,4.9154,-0.0038
35,303.2243,4.9145,-0.004
36,303.221,4.9145,-0.0038
37,303.2218,4.9133,-0.004
38,303.222,4.914,-0.004
39,303.2215,4.9147,-0.0041
40,303.2213,4.9148,-0.0042
41,303.2218,4.9146,-0.0041
42,303.221,4.9146,-0.0041
43,303.2185,4.9146,-0.0042
44,303.2187,4.9145,-0.0042
45,303.2195,4.9145,-0.0041
46,303.2183,4.914,-0.0043
47,303.215,4.9134,-0.0045
48,303.215,4.9145,-0.0044
49,303.2142,4.9145,-0.0044
50,303.2133,4.9138,-0.0043
51,303.213,4.914,-0.0044
52,303.2133,4.9145,-0.0044
53,303.2137,4.9147,-0.0044
54,303.212,4.9155,-0.0042
55,303.2112,4.9155,-0.0042
56,303.2123,4.9148,-0.0042
57,303.2115,4.9149,-0.0043
58,303.2107,4.9151,-0.0044
59,303.2118,4.9144,-0.0044
60,303.211,4.9144,-0.0045
61,303.2102,4.9144,-0.0046
62,303.2087,4.9153,-0.0047
63,303.206,4.9151,-0.0047
64,303.2047,4.9148,-0.0047
65,303.2063,4.9156,-0.0046
66,303.208,4.915,-0.0047
67,303.2055,4.9145,-0.0046
68,303.2057,4.9153,-0.0047
69,303.205,4.9151,-0.0047
70,303.2043,4.9147,-0.0047
71,303.2045,4.9153,-0.0047
72,303.202,4.9147,-0.0046
73,303.2037,4.9144,-0.0046
74,303.2027,4.9144,-0.0047
75,303.2015,4.9144,-0.0048
76,303.201,4.9144,-0.0048
77,303.2007,4.9142,-0.0048
78,303.199,4.9134,-0.0047
79,303.1998,4.9131,-0.0049
80,303.2,4.9139,-0.0049
81,303.199,4.9144,-0.0048
82,303.1987,4.9144,-0.0046
83,303.1997,4.9143,-0.0046
84,303.198,4.914,-0.0048
85,303.198,4.9143,-0.0046
86,303.1953,4.9134,-0.0048
87,303.195,4.9131,-0.0048
88,303.1963,4.9131,-0.0047
89,303.1968,4.9128,-0.0046
90,303.196,4.9128,-0.0048
91,303.1943,4.9131,-0.0047
92,303.1927,4.9129,-0.0048
93,303.1915,4.913,-0.0047
94,303.192,4.9135,-0.0046
95,303.1938,4.9142,-0.0046
96,303.193,4.9142,-0.0047
97,303.1938,4.913,-0.0047
98,303.194,4.9137,-0.0046
99,303.1935,4.9135,-0.0046
100,303.192,4.9128,-0.0047
101,303.1897,4.9128,-0.0047
102,303.188,4.9128,-0.0047
103,303.1913,4.9128,-0.0048
104,303.1913,4.9128,-0.0048
105,303.1905,4.9128,-0.0046
106,303.19,4.9129,-0.0046
107,303.1897,4.9131,-0.0047
108,303.188,4.9128,-0.0047
109,303.1872,4.9128,-0.0047
110,303.187,4.9128,-0.0046
111,303.188,4.9135,-0.0047
112,303.1883,4.9142,-0.0047
113,303.187,4.914,-0.0046
114,303.187,4.9143,-0.0045
115,303.1862,4.9143,-0.0047
116,303.1867,4.9138,-0.0046
117,303.1865,4.9133,-0.0047
118,303.1853,4.9132,-0.0047
119,303.1838,4.9135,-0.0047
120,303.183,4.9129,-0.0049
121,303.1838,4.9135,-0.0045
122,303.1847,4.9141,-0.0046
123,303.185,4.9136,-0.0045
124,303.1843,4.9133,-0.0045
125,303.1828,4.914,-0.0045
126,303.182,4.9143,-0.0045
127,303.182,4.9132,-0.0046
128,303.1813,4.9129,-0.0044
129,303.1815,4.9131,-0.0043
130,303.1817,4.9132,-0.0044
131,303.181,4.9129,-0.0046
132,303.181,4.9129,-0.0047
133,303.1802,4.9129,-0.0046
134,303.18,4.9125,-0.0046
135,303.179,4.9126,-0.0045
136,303.177,4.9128,-0.0045
137,303.175,4.9124,-0.0044
138,303.175,4.9116,-0.0043
139,303.1767,4.9119,-0.0044
140,303.1757,4.9126,-0.0044
141,303.1765,4.9124,-0.0045
142,303.177,4.9123,-0.0044
143,303.1755,4.9129,-0.0043
144,303.178,4.9129,-0.0045
145,303.1772,4.9124,-0.0043
146,303.1783,4.9127,-0.0042
147,303.178,4.9128,-0.0042
148,303.177,4.9127,-0.0042
149,303.1772,4.9129,-0.0041
150,303.178,4.9129,-0.0042
151,303.1755,4.9132,-0.0042
152,303.175,4.9139,-0.0042
153,303.1755,4.9136,-0.0041
154,303.176,4.9129,-0.004
155,303.1757,4.913,-0.004
156,303.174,4.9136,-0.004
157,303.1748,4.913,-0.004
158,303.1743,4.9129,-0.0042
159,303.1745,4.9129,-0.0042
160,303.1747,4.9129,-0.004
161,303.1735,4.9129,-0.0039
162,303.171,4.9126,-0.0039
163,303.1718,4.912,-0.0039
164,303.17,4.9126,-0.0039
165,303.171,4.9124,-0.0038
166,303.1723,4.9123,-0.0037
167,303.1712,4.9129,-0.0038
168,303.172,4.9129,-0.0038
169,303.1703,4.9124,-0.0037
170,303.1687,4.9125,-0.0038
171,303.1715,4.9128,-0.0038
172,303.1727,4.9125,-0.0037
173,303.168,4.9118,-0.0037
174,303.168,4.9129,-0.0037
175,303.168,4.9124,-0.0036
176,303.1673,4.9118,-0.0037
177,303.1665,4.9116,-0.0039
178,303.166,4.9116,-0.0039
179,303.1657,4.9118,-0.0037
180,303.164,4.9129,-0.0037
181,303.1657,4.9121,-0.0038
182,303.1667,4.9117,-0.0037
183,303.165,4.9119,-0.0036
184,303.1637,4.912,-0.0035
185,303.1648,4.9116,-0.0035
186,303.164,4.9116,-0.0034
187,303.1648,4.9116,-0.0034
188,303.163,4.9116,-0.0035
189,303.163,4.9116,-0.0034
190,303.1637,4.9116,-0.0034
191,303.163,4.9116,-0.0035
192,303.163,4.9119,-0.0035
193,303.1613,4.9116,-0.0035
194,303.1617,4.9116,-0.0035
195,303.1625,4.9118,-0.0034
196,303.1623,4.9123,-0.0033
197,303.1608,4.9129,-0.0033
198,303.16,4.9129,-0.0033
199,303.1608,4.9118,-0.0033
200,303.1623,4.9116,-0.0033
201,303.161,4.9114,-0.0033
202,303.159,4.9114,-0.0033
203,303.1587,4.9119,-0.0032
204,303.157,4.9127,-0.0033
205,303.1595,4.9127,-0.0033
206,303.1593,4.912,-0.0033
207,303.1585,4.9117,-0.0033
208,303.158,4.9121,-0.0033
209,303.1578,4.9128,-0.0032
210,303.157,4.9116,-0.003
211,303.1595,4.9116,-0.0031
212,303.1573,4.9109,-0.0031
213,303.1555,4.9104,-0.0031
214,303.155,4.9107,-0.0031
215,303.1553,4.9116,-0.0031
216,303.157,4.9116,-0.0031
217,303.1578,4.9116,-0.0031
218,303.156,4.9123,-0.0031
219,303.155,4.9121,-0.0032
220,303.1547,4.9116,-0.0031
221,303.1542,4.9118,-0.003
222,303.155,4.9129,-0.003
223,303.1558,4.9118,-0.0031
224,303.154,4.9116,-0.0031
225,303.1515,4.9119,-0.0031
226,303.1513,4.912,-0.0032
227,303.1537,4.9116,-0.0032
228,303.152,4.9116,-0.0031
229,303.152,4.9108,-0.0032
230,303.1513,4.9108,-0.0032
231,303.151,4.9113,-0.0032
232,303.1517,4.9115,-0.0032
233,303.1528,4.9113,-0.0031
234,303.152,4.9116,-0.0032
235,303.1537,4.9116,-0.0031
236,303.1533,4.9118,-0.0031
237,303.151,4.9124,-0.0031
238,303.1497,4.9126,-0.0032
239,303.1512,4.9119,-0.0032
240,303.152,4.9116,-0.0032
241,303.1487,4.9116,-0.0031
242,303.15,4.9114,-0.0032
243,303.149,4.9114,-0.0033
244,303.1483,4.9116,-0.0034
245,303.151,4.9116,-0.0035
246,303.151,4.9116,-0.0033
247,303.1485,4.9105,-0.0032
248,303.148,4.9109,-0.0032
249,303.149,4.9107,-0.0031
250,303.15,4.9102,-0.0031
251,303.1497,4.9101,-0.0031
252,303.148,4.9096,-0.0033
253,303.1463,4.909,-0.0034
254,303.1473,4.9089,-0.0035
255,303.1465,4.9096,-0.0034
256,303.1463,4.9099,-0.0033
257,303.1487,4.9094,-0.0033
258,303.147,4.9103,-0.0033
259,303.1453,4.9103,-0.0033
260,303.145,4.9103,-0.0034
261,303.1455,4.9096,-0.0034
262,303.1453,4.9092,-0.0033
263,303.1445,4.91,-0.0033
264,303.147,4.9103,-0.0035
265,303.1478,4.9103,-0.0034
266,303.146,4.9103,-0.0034
267,303.145,4.9103,-0.0034
268,303.1453,4.9103,-0.0034
269,303.1462,4.9103,-0.0034
270,303.147,4.9103,-0.0033
271,303.1462,4.9103,-0.0034
272,303.146,4.9103,-0.0034
273,303.1465,4.9096,-0.0033
274,303.1463,4.9094,-0.0033
275,303.1452,4.9103,-0.0034
276,303.146,4.9103,-0.0033
277,303.1468,4.9103,-0.0034
278,303.1463,4.9098,-0.0034
279,303.147,4.9099,-0.0034
280,303.148,4.91,-0.0033
281,303.1483,4.9095,-0.0032
282,303.15,4.9092,-0.0032
283,303.1467,4.9101,-0.0033
284,303.1473,4.9103,-0.0034
285,303.1475,4.9099,-0.0034
286,303.148,4.9098,-0.0034
287,303.1493,4.9103,-0.0034
288,303.146,4.9103,-0.0032
289,303.1452,4.9103,-0.0032
290,303.147,4.9094,-0.0031
291,303.147,4.9089,-0.003
292,303.1457,4.9086,-0.0031
293,303.1453,4.9078,-0.0033
294,303.147,4.9076,-0.0034
295,303.147,4.9078,-0.0034
296,303.1477,4.9077,-0.0034
297,303.147,4.9076,-0.0033
298,303.1467,4.9076,-0.0032
299,303.1467,4.908,-0.0035
300,303.148,4.9089,-0.0035
301,303.1477,4.9089,-0.0034
302,303.1463,4.9089,-0.0031
303,303.148,4.9082,-0.0032
304,303.1467,4.9089,-0.0033
305,303.1493,4.9089,-0.0033
306,303.151,4.9089,-0.0032
307,303.1497,4.9089,-0.0032
308,303.1523,4.9092,-0.0032
309,303.153,4.9087,-0.0033
310,303.1553,4.9083,-0.0035
311,303.1603,4.9087,-0.0039
312,303.165,4.9087,-0.0042
313,303.1687,4.9087,-0.0045
314,303.175,4.9089,-0.0051
315,303.181,4.909,-0.0058
316,303.19,4.9092,-0.0058
317,303.199,4.9093,-0.0064
318,303.214,4.9094,-0.0071
319,303.2263,4.9095,-0.0081
320,303.2417,4.9094,-0.0086
321,303.26,4.9092,-0.0094
322,303.278,4.9097,-0.011
323,303.3017,4.91,-0.0119
324,303.325,4.91,-0.0132
325,303.353,4.9097,-0.0143
326,303.381,4.9089,-0.0157
327,303.416,4.9087,-0.0175
328,303.451,4.9076,-0.0191
329,303.489,4.907,-0.0208
330,303.531,4.9069,-0.0226
331,303.5747,4.9071,-0.0251
332,303.6247,4.9082,-0.027
333,303.676,4.9095,-0.0292
334,303.732,4.9099,-0.0315
335,303.792,4.9103,-0.0342
336,303.853,4.9104,-0.037
337,303.923,4.9098,-0.0397
338,303.9937,4.9091,-0.0427
339,304.073,4.9087,-0.0459
340,304.1533,4.9084,-0.049
341,304.2377,4.9082,-0.0522
342,304.326,4.9086,-0.0557
343,304.4213,4.9087,-0.0592
344,304.5213,4.9092,-0.0629
345,304.624,4.9092,-0.0668
346,304.734,4.9092,-0.0709
347,304.8503,4.9092,-0.0751
348,304.97,4.9094,-0.0796
349,305.095,4.9096,-0.0838
350,305.2237,4.9094,-0.0882
351,305.359,4.9099,-0.0931
352,305.501,4.9104,-0.0982
353,305.6493,4.9104,-0.103
354,305.801,4.9103,-0.1074
355,305.9617,4.9097,-0.1124
356,306.1233,4.9086,-0.1177
357,306.297,4.9084,-0.1234
358,306.4713,4.9082,-0.1285
359,306.657,4.9087,-0.1338
360,306.844,4.9095,-0.1394
361,307.0417,4.9099,-0.1452
362,307.244,4.91,-0.1508
363,307.449,4.9099,-0.1566
364,307.6643,4.9097,-0.1626
365,307.8877,4.9101,-0.1685
366,308.112,4.91,-0.1745
367,308.3443,4.9099,-0.1811
368,308.5867,4.9095,-0.1872
369,308.83,4.9091,-0.1937
370,309.0833,4.9094,-0.1998
371,309.343,4.9097,-0.2063
372,309.607,4.9101,-0.2129
373,309.876,4.91,-0.2195
374,310.1537,4.9095,-0.2259
375,310.436,4.9087,-0.2327
376,310.7297,4.9082,-0.2387
377,311.027,4.9083,-0.2455
378,311.329,4.9086,-0.2524
379,311.636,4.9087,-0.2592
380,311.9517,4.9081,-0.2659
381,312.274,4.9073,-0.2729
382,312.5993,4.9067,-0.2797
383,312.934,4.9069,-0.2866
384,313.273,4.9073,-0.2934
385,313.6167,4.9079,-0.3004
386,313.968,4.9081,-0.3075
387,314.324,4.9082,-0.3144
388,314.6873,4.9085,-0.3212
389,315.0543,4.9086,-0.3283
390,315.428,4.9086,-0.335
391,315.8057,4.9087,-0.3419
392,316.1897,4.9091,-0.3487
393,316.576,4.9092,-0.3557
394,316.9743,4.9092,-0.3625
395,317.372,4.9092,-0.3692
396,317.774,4.9092,-0.3759
397,318.1847,4.9095,-0.3826
398,318.5983,4.9093,-0.3897
399,319.017,4.9089,-0.3964
400,319.44,4.9084,-0.4031
401,319.8653,4.9084,-0.4095
402,320.3,4.9086,-0.4162
403,320.735,4.9086,-0.4228
404,321.1723,4.9087,-0.4293
405,321.619,4.9091,-0.4356
406,322.067,4.9094,-0.4415
407,322.5183,4.9089,-0.448
408,322.973,4.9084,-0.4542
409,323.435,4.9082,-0.4601
410,323.8963,4.9089,-0.4659
411,324.364,4.9084,-0.4719
412,324.8317,4.9084,-0.4778
413,325.3057,4.9079,-0.4837
414,325.778,4.9076,-0.4893
415,326.258,4.9079,-0.4949
416,326.7413,4.9076,-0.5001
417,327.225,4.9075,-0.5061
418,327.71,4.9075,-0.5105
419,328.2,4.9079,-0.5159
420,328.691,4.9082,-0.5208
421,329.185,4.9083,-0.5258
422,329.6793,4.9083,-0.5304
423,330.176,4.9081,-0.5353
424,330.68,4.9082,-0.5394
425,331.18,4.9083,-0.5442
426,331.682,4.9081,-0.5485
427,332.188,4.9078,-0.5529
428,332.6937,4.9074,-0.5572
429,333.205,4.9075,-0.561
430,333.712,4.9071,-0.5648
431,334.224,4.9079,-0.5686
432,334.736,4.9077,-0.572
433,335.2453,4.9078,-0.576
434,335.7583,4.9082,-0.5797
435,336.272,4.9092,-0.5828
436,336.7873,4.9089,-0.5859
437,337.3017,4.9084,-0.5889
438,337.817,4.9073,-0.592
439,338.3333,4.9067,-0.5948
440,338.8517,4.9062,-0.5973
441,339.367,4.906,-0.5999
442,339.885,4.9057,-0.6024
443,340.402,4.9053,-0.605
444,340.919,4.907,-0.608
445,341.4373,4.9066,-0.6099
446,341.9537,4.9072,-0.6119
447,342.468,4.9072,-0.6136
448,342.986,4.9065,-0.616
449,343.5017,4.9061,-0.6179
450,344.018,4.9067,-0.6198
451,344.5297,4.905,-0.6214
452,345.0437,4.9055,-0.6232
453,345.557,4.9059,-0.6246
454,346.0693,4.905,-0.6261
455,346.581,4.9052,-0.6277
456,347.091,4.9044,-0.6287
457,347.603,4.9041,-0.6299
458,348.111,4.9039,-0.6313
459,348.616,4.9034,-0.6321
460,349.1223,4.9043,-0.6334
461,349.63,4.9038,-0.6346
462,350.132,4.9043,-0.6356
463,350.6337,4.9043,-0.6365
464,351.1367,4.9029,-0.6371
465,351.637,4.9028,-0.6378
466,352.1357,4.9033,-0.6385
467,352.6317,4.9026,-0.6392
468,353.127,4.9026,-0.6394
469,353.6193,4.9026,-0.6397
470,354.112,4.9019,-0.6403
471,354.6,4.9016,-0.6405
472,355.088,4.9013,-0.6406
473,355.5757,4.9013,-0.6406
474,356.062,4.9013,-0.6404
475,356.544,4.9013,-0.6404
476,357.0237,4.9009,-0.6401
477,357.504,4.9003,-0.6395
478,357.981,4.9003,-0.6394
479,358.4577,4.9003,-0.639
480,358.929,4.9003,-0.6381
481,359.403,4.9003,-0.6375
482,359.8713,4.9003,-0.6367
483,360.341,4.8993,-0.6358
484,360.8063,4.899,-0.6347
485,361.2697,4.899,-0.6333
486,361.732,4.899,-0.632
487,362.1913,4.8988,-0.6307
488,362.6497,4.8989,-0.6292
489,363.105,4.899,-0.6277
490,363.559,4.8974,-0.6258
491,364.0077,4.8974,-0.6242
492,364.457,4.8964,-0.6222
493,364.9033,4.8961,-0.6201
494,365.35,4.8972,-0.618
495,365.791,4.8974,-0.6159
496,366.2303,4.8961,-0.6136
497,366.6697,4.8968,-0.6112
498,367.108,4.897,-0.6085
499,367.5393,4.8959,-0.6057
500,367.973,4.8968,-0.6034
501,368.402,4.8958,-0.6002
502,368.8317,4.8958,-0.5971
503,369.2567,4.8945,-0.594
504,369.683,4.8947,-0.591
505,370.1023,4.8959,-0.5878
506,370.5203,4.8947,-0.5844
507,370.939,4.8949,-0.5813
508,371.355,4.895,-0.5779
509,371.7673,4.8944,-0.5744
510,372.179,4.8929,-0.5707
511,372.5887,4.8943,-0.5672
512,372.9953,4.893,-0.5634
513,373.4,4.8929,-0.5599
514,373.8037,4.8942,-0.5561
515,374.2073,4.8928,-0.5521
516,374.606,4.8935,-0.5482
517,375.0017,4.8926,-0.5443
518,375.399,4.8924,-0.5403
519,375.793,4.8926,-0.5363
520,376.1847,4.8926,-0.5324
521,376.5713,4.8926,-0.5283
522,376.962,4.8925,-0.5242
523,377.349,4.8925,-0.5201
524,377.7337,4.8915,-0.5157
525,378.114,4.8912,-0.5119
526,378.4967,4.8921,-0.508
527,378.8767,4.8909,-0.5035
528,379.255,4.8922,-0.4994
529,379.6303,4.891,-0.4954
530,380.0053,4.8907,-0.4914
531,380.379,4.8901,-0.4872
532,380.751,4.8905,-0.4832
533,381.1227,4.8901,-0.4793
534,381.49,4.8906,-0.4752
535,381.8563,4.8899,-0.471
536,382.2213,4.8889,-0.4671
537,382.583,4.8899,-0.4631
538,382.9497,4.8889,-0.4591
539,383.311,4.8893,-0.4554
540,383.67,4.8901,-0.4515
541,384.0273,4.8892,-0.4479
542,384.3867,4.8905,-0.4441
543,384.743,4.8895,-0.4405
544,385.0983,4.8891,-0.4368
545,385.4513,4.8896,-0.4334
546,385.802,4.8895,-0.4299
547,386.153,4.8891,-0.4265
548,386.505,4.8886,-0.4233
549,386.855,4.8889,-0.4196
550,387.2003,4.8887,-0.4165
551,387.547,4.8875,-0.4136
552,387.897,4.8875,-0.4108
553,388.2397,4.8874,-0.4075
554,388.585,4.8874,-0.4047
555,388.927,4.8875,-0.402
556,389.27,4.8875,-0.3992
557,389.61,4.8873,-0.3958
558,389.952,4.8875,-0.3931
559,390.2893,4.8875,-0.3906
560,390.628,4.8875,-0.388
561,390.965,4.8879,-0.3856
562,391.303,4.888,-0.3832
563,391.6407,4.8876,-0.3806
564,391.975,4.8876,-0.3781
565,392.3107,4.8873,-0.3758
566,392.6443,4.8873,-0.3738
567,392.98,4.8876,-0.3719
568,393.3107,4.8876,-0.3693
569,393.6437,4.8876,-0.3672
570,393.977,4.8876,-0.365
571,394.3063,4.8876,-0.3631
572,394.6393,4.887,-0.3611
573,394.969,4.8862,-0.3594
574,395.2987,4.8862,-0.3577
575,395.629,4.8867,-0.3558
576,395.957,4.8876,-0.3538
577,396.286,4.8864,-0.3523
578,396.614,4.8862,-0.3505
579,396.942,4.8862,-0.3489
580,397.269,4.8862,-0.3475
581,397.596,4.8862,-0.3458
582,397.92,4.8862,-0.3442
583,398.248,4.8862,-0.3431
584,398.5747,4.8872,-0.3418
585,398.899,4.8872,-0.3402
586,399.227,4.8871,-0.339
587,399.5523,4.8859,-0.3379
588,399.877,4.8859,-0.3368
589,400.201,4.8859,-0.3355
590,400.5283,4.8859,-0.3344
591,400.851,4.8859,-0.3336
592,401.1753,4.8859,-0.3325
593,401.501,4.8862,-0.3316
594,401.825,4.8862,-0.3306
595,402.151,4.8862,-0.3297
596,402.4737,4.8862,-0.3288
597,402.8,4.8862,-0.3282
598,403.1237,4.8862,-0.327
599,403.448,4.8862,-0.3263
600,403.771,4.8862,-0.3259
601,404.0963,4.8862,-0.3252
602,404.4187,4.8849,-0.3244
603,404.744,4.8842,-0.3234
604,405.07,4.8842,-0.323
605,405.3923,4.8842,-0.3223
606,405.719,4.8842,-0.3218
607,406.043,4.8842,-0.3216
608,406.3683,4.8842,-0.321
609,406.692,4.8842,-0.3203
610,407.0173,4.8842,-0.3198
611,407.342,4.8842,-0.3192
612,407.668,4.8832,-0.319
613,407.9933,4.8838,-0.3186
614,408.3173,4.8842,-0.318
615,408.643,4.8842,-0.3176
616,408.9683,4.8842,-0.3175
617,409.2953,4.8842,-0.3172
618,409.619,4.8839,-0.3163
619,409.948,4.8829,-0.3165
620,410.2743,4.8829,-0.3163
621,410.599,4.8842,-0.3163
622,410.9267,4.8842,-0.3159
623,411.2533,4.8842,-0.3154
624,411.581,4.8842,-0.3151
625,411.908,4.8842,-0.3149
626,412.2367,4.8842,-0.3148
627,412.563,4.8839,-0.3144
628,412.8927,4.8842,-0.314
629,413.2203,4.8842,-0.3138
630,413.549,4.8842,-0.3135
631,413.8783,4.8842,-0.3132
632,414.2077,4.8842,-0.3131
633,414.536,4.8842,-0.3128
634,414.867,4.8842,-0.3127
635,415.197,4.8834,-0.3124
636,415.527,4.8829,-0.3122
637,415.8563,4.883,-0.3126
638,416.1867,4.8842,-0.3125
639,416.518,4.8842,-0.3123
640,416.847,4.8842,-0.3122
641,417.1787,4.8842,-0.3124
642,417.513,4.8835,-0.3131
643,417.844,4.8829,-0.3127
644,418.1753,4.8829,-0.3131
645,418.508,4.8829,-0.3136
646,418.8403,4.8829,-0.3131
647,419.1723,4.8833,-0.3131
648,419.506,4.8829,-0.3132
649,419.8403,4.8829,-0.3132
650,420.1733,4.8826,-0.3132
651,420.506,4.8815,-0.3137
652,420.84,4.8815,-0.3138
653,421.1753,4.8815,-0.314
654,421.507,4.8815,-0.3142
655,421.843,4.8804,-0.3138
656,422.1773,4.8802,-0.3144
657,422.512,4.8802,-0.3147
658,422.8483,4.8808,-0.3148
659,423.1837,4.8812,-0.3155
660,423.519,4.8802,-0.3156
661,423.856,4.8802,-0.3158
662,424.191,4.8802,-0.316
663,424.527,4.8795,-0.3165
664,424.863,4.8802,-0.317
665,425.2007,4.8802,-0.317
666,425.54,4.8802,-0.3175
667,425.873,4.8801,-0.3176
668,426.21,4.8788,-0.318
669,426.547,4.8788,-0.3188
670,426.8873,4.8788,-0.319
671,427.2233,4.8788,-0.3192
672,427.561,4.8788,-0.3196
673,427.901,4.8788,-0.3199
674,428.2373,4.8777,-0.3202
675,428.575,4.8775,-0.3204
676,428.9143,4.8781,-0.321
677,429.253,4.8786,-0.3213
678,429.59,4.8775,-0.3216
679,429.9303,4.8775,-0.322
680,430.269,4.8775,-0.3216
681,430.608,4.8775,-0.3219
682,430.9453,4.8775,-0.3223
683,431.2857,4.8767,-0.3225
684,431.624,4.8761,-0.3225
685,431.9657,4.8761,-0.3225
686,432.3033,4.8774,-0.3227
687,432.644,4.8775,-0.3231
688,432.983,4.8775,-0.3234
689,433.321,4.8775,-0.3237
690,433.661,4.8772,-0.3238
691,434.0013,4.8762,-0.3241
692,434.3403,4.8762,-0.3245
693,434.682,4.8762,-0.3248
694,435.0223,4.8762,-0.325
695,435.3603,4.8762,-0.3251
696,435.701,4.8752,-0.3251
697,436.0393,4.8748,-0.3253
698,436.3787,4.8748,-0.3256
699,436.719,4.8748,-0.3255
700,437.0587,4.8748,-0.3261
701,437.3987,4.8748,-0.3261
702,437.739,4.8735,-0.3261
703,438.079,4.8748,-0.3262
704,438.4203,4.8748,-0.3261
705,438.759,4.8748,-0.3259
706,439.0977,4.8748,-0.3262
707,439.4383,4.8748,-0.3266
708,439.779,4.8748,-0.3271
709,440.117,4.8746,-0.327
710,440.4547,4.8724,-0.3268
711,440.799,4.8721,-0.3268
712,441.136,4.8721,-0.3268
713,441.4783,4.8717,-0.327
714,441.818,4.8708,-0.3267
715,442.156,4.8708,-0.3267
716,442.4953,4.8708,-0.3272
717,442.835,4.8708,-0.3271
718,443.174,4.8708,-0.3268
719,443.5123,4.8708,-0.3265
720,443.849,4.8708,-0.3266
721,444.1877,4.8708,-0.3264
722,444.529,4.8708,-0.3264
723,444.867,4.8708,-0.3266
724,445.205,4.8694,-0.3261
725,445.5423,4.8694,-0.3265
726,445.881,4.8694,-0.3263
727,446.2187,4.8694,-0.326
728,446.5593,4.8694,-0.3256
729,446.898,4.8694,-0.3253
730,447.2333,4.8694,-0.3251
731,447.574,4.8691,-0.3251
732,447.911,4.8691,-0.325
733,448.246,4.8678,-0.3247
734,448.584,4.8669,-0.3242
735,448.922,4.8668,-0.3241
736,449.2583,4.8668,-0.3238
737,449.5963,4.8668,-0.3237
738,449.931,4.8668,-0.3233
739,450.2677,4.8668,-0.3234
740,450.6047,4.8668,-0.3232
741,450.94,4.8668,-0.3231
742,451.2763,4.8668,-0.323
743,451.6143,4.8658,-0.3227
744,451.949,4.8658,-0.3222
745,452.2853,4.8646,-0.3219
746,452.62,4.8644,-0.3222
747,452.957,4.8644,-0.3218
748,453.2923,4.8641,-0.3215
749,453.6267,4.8641,-0.3214
750,453.963,4.8641,-0.3214
751,454.2987,4.8641,-0.3213
752,454.6337,4.8641,-0.3214
753,454.967,4.8627,-0.3216
754,455.3033,4.8614,-0.3214
755,455.637,4.8614,-0.3215
756,455.971,4.8614,-0.3214
757,456.3053,4.8614,-0.3219
758,456.6377,4.8614,-0.3222
759,456.975,4.8614,-0.3223
760,457.3063,4.8613,-0.3228
761,457.6413,4.86,-0.3233
762,457.976,4.86,-0.3239
763,458.31,4.8597,-0.3249
764,458.6423,4.8597,-0.3262
765,458.974,4.8597,-0.3274
766,459.3083,4.8584,-0.3286
767,459.6427,4.8584,-0.3298
768,459.975,4.8584,-0.33
769,460.308,4.8565,-0.33
770,460.641,4.856,-0.3291
771,460.971,4.856,-0.3285
772,461.3047,4.856,-0.3276
773,461.6367,4.8555,-0.3267
774,461.967,4.8547,-0.3257
775,462.3023,4.8547,-0.3247
776,462.631,4.8547,-0.3236
777,462.963,4.853,-0.3228
778,463.294,4.8519,-0.3224
779,463.6267,4.8519,-0.3212
780,463.959,4.8505,-0.3205
781,464.2893,4.8505,-0.32
782,464.6213,4.8505,-0.3191
783,464.954,4.8505,-0.3182
784,465.283,4.8497,-0.3175
785,465.6127,4.8492,-0.3168
786,465.945,4.8492,-0.3163
787,466.274,4.8492,-0.3154
788,466.6047,4.8492,-0.3149
789,466.936,4.8479,-0.3144
790,467.2643,4.8465,-0.3136
791,467.595,4.8463,-0.3127
792,467.925,4.8452,-0.3124
793,468.2547,4.8452,-0.3121
794,468.5857,4.8452,-0.3115
795,468.913,4.8442,-0.3111
796,469.2447,4.8438,-0.3108
797,469.5733,4.8436,-0.3099
798,469.901,4.8425,-0.3097
799,470.2327,4.8425,-0.3097
800,470.562,4.8416,-0.3094
801,470.89,4.8404,-0.3091
802,471.222,4.8391,-0.3089
803,471.5507,4.8384,-0.3085
804,471.881,4.8384,-0.3083
805,472.21,4.8384,-0.3083
806,472.5387,4.8375,-0.3081
807,472.869,4.837,-0.3079
808,473.196,4.837,-0.3076
809,473.525,4.835,-0.3071
810,473.855,4.8344,-0.3071
811,474.183,4.8342,-0.3071
812,474.51,4.8328,-0.3066
813,474.839,4.8324,-0.3067
814,475.1687,4.8312,-0.3064
815,475.4973,4.8312,-0.3062
816,475.825,4.8299,-0.3058
817,476.154,4.8299,-0.3057
818,476.482,4.8296,-0.3054
819,476.81,4.8285,-0.3054
820,477.1403,4.8285,-0.3052
821,477.469,4.8276,-0.3051
822,477.798,4.8271,-0.3047
823,478.1253,4.8261,-0.3044
824,478.4527,4.8244,-0.3042
825,478.782,4.8244,-0.3039
826,479.109,4.8231,-0.3042
827,479.437,4.8228,-0.3039
828,479.766,4.8213,-0.3037
829,480.0943,4.821,-0.3034
830,480.422,4.8183,-0.3031
831,480.751,4.818,-0.303
832,481.079,4.8169,-0.3027
833,481.408,4.8169,-0.3026
834,481.734,4.8159,-0.3024
835,482.0637,4.8156,-0.3022
836,482.3937,4.8156,-0.3024
837,482.717,4.8142,-0.3022
838,483.0493,4.8142,-0.3017
839,483.3743,4.8132,-0.3013
840,483.705,4.8127,-0.301
841,484.033,4.8115,-0.3007
842,484.3617,4.8112,-0.3004
843,484.691,4.8096,-0.3
844,485.017,4.8095,-0.2996
845,485.347,4.8067,-0.2998
846,485.673,4.8059,-0.2998
847,486.002,4.8051,-0.2995
848,486.331,4.8035,-0.2991
849,486.661,4.8034,-0.299
850,486.9877,4.8023,-0.2989
851,487.317,4.802,-0.2987
852,487.646,4.802,-0.2987
853,487.9743,4.8011,-0.2982
854,488.3033,4.8006,-0.298
855,488.633,4.7993,-0.2982
856,488.9617,4.7988,-0.2982
857,489.29,4.7971,-0.2977
858,489.622,4.7957,-0.2974
859,489.9473,4.7943,-0.297
860,490.2757,4.7938,-0.2969
861,490.605,4.7927,-0.2969
862,490.9343,4.7911,-0.2969
863,491.2623,4.7897,-0.2968
864,491.592,4.7883,-0.2962
865,491.9213,4.7883,-0.2961
866,492.2503,4.7873,-0.2962
867,492.581,4.7857,-0.2957
868,492.9093,4.7848,-0.2954
869,493.2373,4.7844,-0.295
870,493.566,4.7834,-0.2945
871,493.897,4.7825,-0.2943
872,494.227,4.781,-0.2943
873,494.557,4.781,-0.2941
874,494.886,4.7796,-0.294
875,495.215,4.7793,-0.2936
876,495.544,4.778,-0.2929
877,495.8757,4.7765,-0.2926
878,496.2063,4.7755,-0.2924
879,496.538,4.7743,-0.2921
880,496.865,4.7722,-0.2917
881,497.1957,4.7714,-0.2915
882,497.526,4.7698,-0.2911
883,497.8563,4.7697,-0.2907
884,498.1843,4.7683,-0.2903
885,498.516,4.7676,-0.2901
886,498.846,4.7667,-0.2894
887,499.176,4.7656,-0.2894
888,499.507,4.7649,-0.2888
889,499.8373,4.7632,-0.2884
890,500.1683,4.763,-0.2878
891,500.497,4.7616,-0.2874
892,500.8293,4.7596,-0.2869
893,501.1587,4.7587,-0.2863
894,501.491,4.757,-0.2861
895,501.8213,4.7564,-0.2855
896,502.1537,4.7554,-0.2849
897,502.483,4.7539,-0.285
898,502.814,4.7527,-0.2845
899,503.1457,4.7517,-0.2839
900,503.478,4.7489,-0.2834
901,503.8077,4.7483,-0.2831
902,504.1393,4.7474,-0.2829
903,504.468,4.7461,-0.2824
904,504.8023,4.7453,-0.2823
905,505.1323,4.7437,-0.2818
906,505.463,4.7418,-0.2815
907,505.795,4.7415,-0.2812
908,506.1263,4.74,-0.2808
909,506.459,4.7382,-0.2807
910,506.791,4.7376,-0.2803
911,507.1227,4.7365,-0.2797
912,507.455,4.7347,-0.2793
913,507.785,4.7341,-0.2792
914,508.1157,4.7325,-0.2789
915,508.448,4.7309,-0.2785
916,508.78,4.7302,-0.2781
917,509.1127,4.7287,-0.278
918,509.447,4.7257,-0.2775
919,509.7757,4.725,-0.2774
920,510.1083,4.7239,-0.2773
921,510.442,4.7221,-0.277
922,510.773,4.7215,-0.2766
923,511.1047,4.7203,-0.2762
924,511.439,4.7183,-0.276
925,511.771,4.7164,-0.2758
926,512.1023,4.7146,-0.2754
927,512.434,4.7129,-0.2752
928,512.767,4.7106,-0.2749
929,513.0993,4.7094,-0.2747
930,513.433,4.7092,-0.2746
931,513.7633,4.7082,-0.2741
932,514.095,4.7074,-0.2741
933,514.426,4.7056,-0.2734
934,514.7603,4.7036,-0.2731
935,515.0933,4.7018,-0.2732
936,515.426,4.7002,-0.2728
937,515.7573,4.6989,-0.2729
938,516.09,4.6976,-0.273
939,516.421,4.6957,-0.2727
940,516.754,4.6946,-0.2725
941,517.087,4.6933,-0.2725
942,517.418,4.6906,-0.2723
943,517.753,4.689,-0.2723
944,518.085,4.6873,-0.272
945,518.415,4.6868,-0.2717
946,518.7487,4.6851,-0.272
947,519.0807,4.6833,-0.2717
948,519.414,4.6806,-0.2718
949,519.746,4.6789,-0.2717
950,520.08,4.6764,-0.2712
951,520.413,4.6747,-0.2717
952,520.7443,4.6739,-0.2714
953,521.0777,4.6725,-0.2717
954,521.411,4.6706,-0.2718
955,521.7433,4.6685,-0.2718
956,522.075,4.6653,-0.2717
957,522.408,4.6636,-0.2715
958,522.7427,4.6621,-0.2715
959,523.0743,4.6597,-0.2715
960,523.408,4.6565,-0.2715
961,523.7387,4.6553,-0.2718
962,524.073,4.6544,-0.2715
963,524.403,4.6526,-0.2723
964,524.7373,4.6501,-0.2723
965,525.0707,4.648,-0.2724
966,525.403,4.6461,-0.2724
967,525.734,4.6441,-0.2724
968,526.0667,4.6416,-0.2727
969,526.403,4.6395,-0.2729
970,526.7337,4.6376,-0.2729
971,527.067,4.636,-0.2732
972,527.396,4.6331,-0.2736
973,527.7323,4.6305,-0.2735
974,528.064,4.6285,-0.2737
975,528.398,4.6266,-0.2738
976,528.7287,4.6246,-0.2738
977,529.0613,4.6222,-0.274
978,529.396,4.6195,-0.274
979,529.7267,4.6175,-0.2746
980,530.0603,4.6155,-0.2746
981,530.391,4.6132,-0.2749
982,530.725,4.6112,-0.2751
983,531.0567,4.6092,-0.2753
984,531.389,4.6066,-0.2754
985,531.7223,4.604,-0.2758
986,532.0533,4.6005,-0.2759
987,532.385,4.597,-0.276
988,532.7197,4.5949,-0.2761
989,533.052,4.5926,-0.2761
990,533.384,4.5896,-0.2763
991,533.716,4.5872,-0.2767
992,534.0497,4.5847,-0.2774
993,534.381,4.5829,-0.2779
994,534.715,4.5809,-0.278
995,535.0467,4.5789,-0.278
996,535.379,4.5762,-0.2781
997,535.7097,4.5727,-0.2784
998,536.0417,4.5695,-0.2789
999,536.375,4.5665,-0.2793
1000,536.7067,4.5641,-0.2797
1001,537.0383,4.5618,-0.28
1002,537.369,4.5593,-0.2803
1003,537.704,4.5571,-0.2804
1004,538.0357,4.5546,-0.2806
1005,538.366,4.5521,-0.2811
1006,538.7013,4.5495,-0.2816
1007,539.031,4.5466,-0.2818
1008,539.366,4.5431,-0.2824
1009,539.695,4.5405,-0.2827
1010,540.0283,4.5382,-0.2833
1011,540.362,4.536,-0.2837
1012,540.6913,4.5337,-0.2841
1013,541.0253,4.5311,-0.2849
1014,541.358,4.5269,-0.2853
1015,541.69,4.5238,-0.2854
1016,542.0207,4.5209,-0.2862
1017,542.352,4.5174,-0.287
1018,542.6847,4.5143,-0.2871
1019,543.0163,4.511,-0.2877
1020,543.348,4.5075,-0.2885
1021,543.6813,4.5049,-0.2888
1022,544.0123,4.5024,-0.2896
1023,544.344,4.4996,-0.2902
1024,544.6763,4.4957,-0.2903
1025,545.0087,4.4927,-0.2912
1026,545.339,4.4892,-0.2919
1027,545.673,4.4861,-0.2923
1028,546.005,4.4827,-0.2929
1029,546.336,4.4792,-0.2931
1030,546.668,4.4763,-0.2936
1031,547.0,4.4734,-0.2945
1032,547.329,4.4706,-0.2951
1033,547.664,4.4679,-0.2954
1034,547.9963,4.465,-0.2962
1035,548.328,4.4614,-0.2967
1036,548.659,4.458,-0.2975
1037,548.9913,4.4545,-0.2979
1038,549.324,4.45,-0.2987
1039,549.6547,4.4462,-0.2992
1040,549.986,4.4433,-0.2998
1041,550.319,4.4399,-0.3004
1042,550.651,4.4368,-0.3007
1043,550.9833,4.4332,-0.3017
1044,551.317,4.4291,-0.3021
1045,551.6457,4.4255,-0.3026
1046,551.979,4.4222,-0.3029
1047,552.313,4.4188,-0.3034
1048,552.6437,4.415,-0.3045
1049,552.975,4.4112,-0.3048
1050,553.306,4.4073,-0.3053
1051,553.6383,4.4033,-0.3059
1052,553.9703,4.3998,-0.3061
1053,554.303,4.3959,-0.3068
1054,554.6337,4.3928,-0.3076
1055,554.9657,4.3896,-0.3078
1056,555.299,4.3857,-0.3082
1057,555.6307,4.3823,-0.3088
1058,555.9607,4.3784,-0.309
1059,556.292,4.3729,-0.31
1060,556.6257,4.3694,-0.3102
1061,556.9543,4.3659,-0.3107
1062,557.289,4.3619,-0.3111
1063,557.6207,4.3585,-0.3115
1064,557.9523,4.355,-0.3122
1065,558.283,4.3511,-0.3126
1066,558.615,4.3459,-0.3129
1067,558.947,4.3414,-0.3131
1068,559.279,4.3364,-0.3134
1069,559.6107,4.3322,-0.3141
1070,559.9417,4.3281,-0.3143
1071,560.275,4.3242,-0.3142
1072,560.6067,4.3212,-0.315
1073,560.9367,4.3177,-0.3156
1074,561.269,4.3139,-0.3156
1075,561.6007,4.3103,-0.3159
1076,561.9333,4.306,-0.3162
1077,562.264,4.3009,-0.3165
1078,562.5977,4.297,-0.3165
1079,562.9293,4.2927,-0.3168
1080,563.262,4.2887,-0.3173
1081,563.592,4.2848,-0.3177
1082,563.9263,4.2805,-0.3177
1083,564.257,4.2754,-0.3181
1084,564.5887,4.272,-0.3184
1085,564.9213,4.2686,-0.3186
1086,565.252,4.2644,-0.3186
1087,565.583,4.2604,-0.3188
1088,565.9163,4.2557,-0.3189
1089,566.25,4.251,-0.3189
1090,566.579,4.2469,-0.3191
1091,566.912,4.2424,-0.3191
1092,567.244,4.2384,-0.3198
1093,567.5753,4.2345,-0.3196
1094,567.906,4.2297,-0.3197
1095,568.24,4.2244,-0.3201
1096,568.5703,4.2205,-0.3201
1097,568.9027,4.2165,-0.3199
1098,569.235,4.2113,-0.3199
1099,569.5673,4.207,-0.3204
1100,569.8993,4.2026,-0.3205
1101,570.23,4.1986,-0.3204
1102,570.5637,4.1946,-0.3202
1103,570.8953,4.1884,-0.3204
1104,571.228,4.1838,-0.3205
1105,571.559,4.1797,-0.3205
1106,571.8907,4.1754,-0.3207
1107,572.222,4.1704,-0.3205
1108,572.555,4.1667,-0.3204
1109,572.8887,4.1626,-0.3205
1110,573.22,4.1578,-0.3207
1111,573.552,4.1539,-0.3208
1112,573.8843,4.1493,-0.3207
1113,574.218,4.1448,-0.3205
1114,574.551,4.1403,-0.3207
1115,574.8807,4.1353,-0.3206
1116,575.215,4.1307,-0.321
1117,575.5467,4.1263,-0.3209
1118,575.8787,4.1217,-0.3212
1119,576.212,4.1164,-0.3211
1120,576.5427,4.1125,-0.321
1121,576.8757,4.1073,-0.3213
1122,577.207,4.1022,-0.3212
1123,577.541,4.0975,-0.3208
1124,577.874,4.0922,-0.3211
1125,578.206,4.0872,-0.3215
1126,578.5397,4.0826,-0.3213
1127,578.871,4.0777,-0.3217
1128,579.205,4.0726,-0.3214
1129,579.536,4.0678,-0.3213
1130,579.8697,4.063,-0.3214
1131,580.203,4.0571,-0.3216
1132,580.5343,4.0524,-0.322
1133,580.8673,4.048,-0.3215
1134,581.199,4.0425,-0.3217
1135,581.5307,4.0379,-0.3223
1136,581.865,4.0328,-0.3227
1137,582.196,4.0281,-0.3224
1138,582.5303,4.0232,-0.3229
1139,582.8623,4.0168,-0.3231
1140,583.197,4.0116,-0.3232
1141,583.5297,4.0071,-0.3237
1142,583.8607,4.0025,-0.324
1143,584.196,3.9966,-0.3243
1144,584.5283,3.9916,-0.3247
1145,584.8603,3.9866,-0.3251
1146,585.193,3.9808,-0.3256
1147,585.527,3.9763,-0.3259
1148,585.8593,3.9713,-0.3265
1149,586.192,3.9662,-0.3268
1150,586.525,3.9611,-0.3277
1151,586.858,3.9554,-0.3278
1152,587.19,3.9501,-0.3281
1153,587.524,3.9451,-0.3287
1154,587.8567,3.94,-0.3295
1155,588.19,3.9333,-0.3302
1156,588.524,3.9282,-0.3309
1157,588.857,3.9232,-0.3317
1158,589.192,3.9173,-0.3324
1159,589.523,3.9122,-0.333
1160,589.858,3.9061,-0.334
1161,590.19,3.9002,-0.3348
1162,590.5237,3.8945,-0.3354
1163,590.856,3.8876,-0.3365
1164,591.19,3.8824,-0.3376
1165,591.523,3.8773,-0.3385
1166,591.855,3.8714,-0.3394
1167,592.188,3.8647,-0.3406
1168,592.522,3.8597,-0.3417
1169,592.8563,3.8546,-0.3427
1170,593.189,3.848,-0.3438
1171,593.5223,3.842,-0.3454
1172,593.8563,3.8355,-0.3465
1173,594.19,3.8297,-0.3476
1174,594.523,3.8242,-0.349
1175,594.8563,3.8181,-0.3502
1176,595.188,3.8112,-0.3518
1177,595.5223,3.8048,-0.3529
1178,595.8553,3.7986,-0.3545
1179,596.188,3.7913,-0.3563
1180,596.5233,3.7861,-0.3572
1181,596.854,3.7805,-0.3588
1182,597.189,3.7734,-0.3602
1183,597.522,3.7675,-0.3623
1184,597.8567,3.7607,-0.3641
1185,598.191,3.7538,-0.3656
1186,598.524,3.7474,-0.3674
1187,598.854,3.7405,-0.3691
1188,599.191,3.7342,-0.3709
1189,599.5217,3.7279,-0.3729
1190,599.853,3.721,-0.3747
1191,600.189,3.7131,-0.3766
1192,600.523,3.7069,-0.3785
1193,600.8553,3.7008,-0.3804
1194,601.189,3.6933,-0.3825
1195,601.5203,3.6869,-0.3843
1196,601.8533,3.6798,-0.3863
1197,602.188,3.6722,-0.3885
1198,602.52,3.6649,-0.3907
1199,602.8527,3.6572,-0.393
1200,603.187,3.6501,-0.3949
1201,603.5187,3.6435,-0.3971
1202,603.851,3.6364,-0.3995
1203,604.183,3.628,-0.4016
1204,604.5167,3.6208,-0.4036
1205,604.851,3.6134,-0.406
1206,605.182,3.6053,-0.4083
1207,605.5163,3.5989,-0.4107
1208,605.849,3.592,-0.413
1209,606.183,3.5846,-0.4156
1210,606.5157,3.5769,-0.4181
1211,606.846,3.5684,-0.4201
1212,607.179,3.5608,-0.4224
1213,607.5123,3.5539,-0.4246
1214,607.8443,3.5465,-0.4274
1215,608.178,3.5378,-0.43
1216,608.5097,3.5312,-0.432
1217,608.8433,3.5239,-0.4349
1218,609.176,3.5151,-0.4371
1219,609.508,3.5057,-0.4394
1220,609.8403,3.4975,-0.4419
1221,610.175,3.4895,-0.4445
1222,610.507,3.4816,-0.4474
1223,610.8393,3.4733,-0.4495
1224,611.174,3.4655,-0.4519
1225,611.505,3.4582,-0.4544
1226,611.837,3.45,-0.4569
1227,612.171,3.4398,-0.4594
1228,612.502,3.4325,-0.4619
1229,612.8337,3.4251,-0.4645
1230,613.169,3.4164,-0.467
1231,613.5,3.4084,-0.4696
1232,613.833,3.3995,-0.472
1233,614.166,3.3911,-0.4744
1234,614.498,3.3833,-0.4768
1235,614.8303,3.3748,-0.4792
1236,615.164,3.3662,-0.4817
1237,615.4963,3.3575,-0.4842
1238,615.8277,3.3485,-0.4868
1239,616.159,3.3386,-0.4893
1240,616.494,3.3312,-0.4917
1241,616.8253,3.3234,-0.4939
1242,617.157,3.313,-0.4964
1243,617.49,3.3048,-0.4988
1244,617.821,3.2954,-0.5011
1245,618.154,3.2864,-0.5037
1246,618.486,3.2779,-0.5058
1247,618.8187,3.2691,-0.5079
1248,619.151,3.2604,-0.5102
1249,619.4833,3.2519,-0.5126
1250,619.8143,3.2425,-0.5149
1251,620.147,3.2319,-0.5176
1252,620.4777,3.224,-0.5191
1253,620.8103,3.2159,-0.5216
1254,621.143,3.206,-0.5238
1255,621.4773,3.1975,-0.5261
1256,621.8087,3.188,-0.5283
1257,622.139,3.1788,-0.5307
1258,622.4733,3.1699,-0.5329
1259,622.8053,3.1603,-0.5348
1260,623.136,3.1514,-0.5369
1261,623.4697,3.143,-0.5391
1262,623.8023,3.1339,-0.5415
1263,624.135,3.1217,-0.5438
1264,624.4673,3.1132,-0.5457
1265,624.7997,3.1046,-0.5479
1266,625.133,3.0942,-0.5507
1267,625.4643,3.0854,-0.5529
1268,625.7963,3.0755,-0.5551
1269,626.128,3.066,-0.5572
1270,626.4593,3.0558,-0.5592
1271,626.7923,3.0456,-0.5614
1272,627.124,3.0363,-0.5633
1273,627.458,3.0274,-0.5659
1274,627.7897,3.0182,-0.5682
1275,628.124,3.0077,-0.5706
1276,628.455,2.9994,-0.5728
1277,628.787,2.9901,-0.5752
1278,629.119,2.979,-0.5776
1279,629.4513,2.9699,-0.58
1280,629.7833,2.96,-0.582
1281,630.114,2.9505,-0.5846
1282,630.4483,2.9413,-0.5872
1283,630.7797,2.9313,-0.5897
1284,631.113,2.922,-0.5921
1285,631.443,2.9131,-0.5948
1286,631.776,2.9038,-0.5975
1287,632.11,2.8924,-0.6004
1288,632.4407,2.8832,-0.6032
1289,632.7727,2.8739,-0.6062
1290,633.104,2.8629,-0.6089
1291,633.4353,2.8542,-0.6119
1292,633.7683,2.8443,-0.6152
1293,634.1,2.8343,-0.6186
1294,634.432,2.8232,-0.6217
1295,634.7673,2.812,-0.6251
1296,635.096,2.8016,-0.6284
1297,635.4307,2.7919,-0.6315
1298,635.7603,2.782,-0.6354
1299,636.095,2.7704,-0.6386
1300,636.426,2.7616,-0.6422
1301,636.7577,2.7521,-0.646
1302,637.088,2.7403,-0.6498
1303,637.4207,2.7294,-0.6535
1304,637.7523,2.7187,-0.6577
1305,638.085,2.7087,-0.662
1306,638.419,2.6986,-0.6662
1307,638.7503,2.6871,-0.6702
1308,639.084,2.6766,-0.6742
1309,639.4133,2.6668,-0.6787
1310,639.7457,2.6566,-0.6833
1311,640.078,2.6435,-0.6878
1312,640.41,2.6333,-0.6927
1313,640.742,2.6222,-0.6972
1314,641.073,2.6108,-0.702
1315,641.405,2.6012,-0.7066
1316,641.7387,2.5902,-0.7117
1317,642.069,2.5796,-0.7167
1318,642.4017,2.569,-0.7215
1319,642.7333,2.5572,-0.7267
1320,643.065,2.5461,-0.7319
1321,643.3987,2.5353,-0.7372
1322,643.7303,2.5244,-0.7427
1323,644.061,2.5113,-0.7479
1324,644.3927,2.5015,-0.7536
1325,644.7263,2.4913,-0.7592
1326,645.057,2.48,-0.7646
1327,645.3897,2.4698,-0.7702
1328,645.7227,2.4582,-0.7761
1329,646.053,2.4465,-0.7817
1330,646.385,2.4343,-0.7873
1331,646.7177,2.4206,-0.7938
1332,647.047,2.4091,-0.7995
1333,647.3823,2.3982,-0.8057
1334,647.7143,2.3854,-0.8119
1335,648.046,2.3711,-0.8179
1336,648.3777,2.3601,-0.8243
1337,648.708,2.3489,-0.8303
1338,649.041,2.3358,-0.8365
1339,649.3733,2.3244,-0.8427
1340,649.7053,2.3121,-0.8488
1341,650.036,2.2999,-0.855
1342,650.369,2.2879,-0.8611
1343,650.7017,2.2744,-0.8673
1344,651.032,2.262,-0.8735
1345,651.3647,2.2502,-0.8798
1346,651.6947,2.238,-0.8862
1347,652.027,2.2234,-0.8927
1348,652.359,2.2124,-0.8987
1349,652.693,2.2009,-0.9045
1350,653.023,2.1868,-0.9105
1351,653.356,2.1751,-0.9168
1352,653.6887,2.1622,-0.9226
1353,654.019,2.1481,-0.9284
1354,654.3497,2.1355,-0.9341
1355,654.6823,2.1217,-0.9398
1356,655.016,2.1085,-0.9452
1357,655.347,2.0962,-0.9507
1358,655.678,2.0831,-0.956
1359,656.009,2.0677,-0.9613
1360,656.3437,2.0562,-0.9662
1361,656.6757,2.0442,-0.971
1362,657.007,2.0297,-0.9752
1363,657.3373,2.0174,-0.9794
1364,657.6707,2.0036,-0.9836
1365,658.0,1.99,-0.9878
1366,658.3337,1.9758,-0.9912
1367,658.6667,1.9616,-0.9945
1368,658.999,1.9487,-0.9977
1369,659.3277,1.9363,-1.0004
1370,659.66,1.923,-1.003
1371,659.993,1.9075,-1.005
1372,660.325,1.8961,-1.0068
1373,660.657,1.8842,-1.0082
1374,660.989,1.8694,-1.0095
1375,661.3217,1.8571,-1.01
1376,661.6533,1.8437,-1.0108
1377,661.987,1.8309,-1.0106
1378,662.3167,1.8187,-1.0101
1379,662.6487,1.805,-1.0092
1380,662.982,1.7924,-1.0076
1381,663.3123,1.7802,-1.0055
1382,663.644,1.7675,-1.0031
1383,663.976,1.7527,-1.0001
1384,664.3087,1.7403,-0.9968
1385,664.6417,1.7289,-0.9932
1386,664.972,1.7152,-0.9885
1387,665.3047,1.7038,-0.9835
1388,665.638,1.6912,-0.9778
1389,665.971,1.6793,-0.9721
1390,666.3007,1.6677,-0.9656
1391,666.634,1.6553,-0.9583
1392,666.966,1.6442,-0.9504
1393,667.2967,1.6338,-0.942
1394,667.63,1.6227,-0.9327
1395,667.963,1.6086,-0.9232
1396,668.2943,1.5988,-0.9133
1397,668.626,1.5891,-0.9026
1398,668.958,1.5775,-0.891
1399,669.2893,1.5678,-0.8794
1400,669.6253,1.5572,-0.8672
1401,669.956,1.5472,-0.8546
1402,670.2897,1.538,-0.8413
1403,670.62,1.5285,-0.8278
1404,670.954,1.5196,-0.8132
1405,671.2863,1.5111,-0.7991
1406,671.619,1.5021,-0.7837
1407,671.952,1.4923,-0.7683
1408,672.2837,1.4853,-0.7525
1409,672.6157,1.4781,-0.7367
1410,672.948,1.4695,-0.7206
1411,673.281,1.4626,-0.704
1412,673.613,1.455,-0.687
1413,673.945,1.4479,-0.6702
1414,674.278,1.4416,-0.6531
1415,674.613,1.4352,-0.6358
1416,674.945,1.4295,-0.6183
1417,675.2783,1.4239,-0.6013
1418,675.6113,1.4173,-0.5838
1419,675.944,1.4107,-0.5665
1420,676.2777,1.406,-0.5496
1421,676.6113,1.4014,-0.5325
1422,676.943,1.3963,-0.5154
1423,677.2757,1.3917,-0.4988
1424,677.6093,1.3869,-0.4821
1425,677.943,1.3828,-0.466
1426,678.275,1.379,-0.4503
1427,678.6093,1.3754,-0.4352
1428,678.942,1.3715,-0.4196
1429,679.277,1.3683,-0.4046
1430,679.6107,1.3653,-0.3906
1431,679.943,1.3625,-0.377
1432,680.2767,1.3602,-0.3637
1433,680.611,1.357,-0.3507
1434,680.947,1.3541,-0.338
1435,681.278,1.3519,-0.3265
1436,681.612,1.3492,-0.3152
1437,681.946,1.3454,-0.3037
1438,682.2793,1.3427,-0.2931
1439,682.6127,1.3405,-0.2836
1440,682.947,1.3389,-0.2745
1441,683.2807,1.3376,-0.2651
1442,683.6143,1.3358,-0.2566
1443,683.948,1.3338,-0.2487
1444,684.2807,1.332,-0.2413
1445,684.616,1.3293,-0.2342
1446,684.95,1.3279,-0.2276
1447,685.2817,1.3265,-0.2209
1448,685.6167,1.3251,-0.2151
1449,685.949,1.3231,-0.2095
1450,686.2837,1.3216,-0.2042
1451,686.617,1.3206,-0.1992
1452,686.95,1.3194,-0.1948
1453,687.2837,1.3173,-0.1902
