Repository: MaCFP/matl-db

# README File for TIFP+UCT
Technical Institute of Fire Protection, Prague (TIFP) and University of Chemistry and Technology, Prague (UCT).
Please contact Lucie.Hasalova@hzscr.cz or salekv@vscht.cz in case of any concerns.

### Experimental Conditions: TGA/DSC
A NETZSCH STA 449 F3 Jupiter was used to simultaneously conduct Thermogravimetric Analysis (TGA) and Differential Scanning Calorimetry (DSC) experiments. DSC data serve as suplementary only and are not suitable for calibration.

* Heating Rate: 5, 10, and 20 K/min
* Temperature program
  - Initial Temperature: 303 K
  - Initial Isotherm: 300 s (hold at 303 K for 300 s)  
  - Maximum Temperature: 973 K

File: Wood/Calibration_Data/TIFP+UCT/TIFP+UCT_STA_N2_5K_R1.csv (part 1 of 6)
Time (s),Temperature (K),Mass (mg),Heat Flow Rate (W/g)
0,303.167,4.9303,-0.0072
1,303.167,4.9304,-0.0071
2,303.167,4.9304,-0.0071
3,303.1675,4.9307,-0.0072
4,303.1693,4.9309,-0.0073
5,303.1717,4.9306,-0.0072
6,303.17,4.9318,-0.0072
7,303.17,4.9306,-0.0073
8,303.1707,4.9314,-0.0072
9,303.1715,4.9319,-0.0071
10,303.1713,4.9317,-0.0072
11,303.1702,4.9315,-0.0072
12,303.171,4.9318,-0.0073
13,303.1727,4.9315,-0.0072
14,303.1717,4.9317,-0.0071
15,303.1725,4.9317,-0.0071
16,303.174,4.9316,-0.0072
17,303.1743,4.9319,-0.0072
18,303.176,4.9319,-0.0073
19,303.1752,4.9319,-0.0072
20,303.175,4.9319,-0.0072
21,303.175,4.9319,-0.0072
22,303.1747,4.9319,-0.007
23,303.175,4.9319,-0.007
24,303.18,4.9319,-0.0072
25,303.18,4.9321,-0.0072
26,303.1807,4.932,-0.0072
27,303.18,4.9319,-0.0071
28,303.1797,4.9319,-0.0071
29,303.1813,4.9319,-0.0071
30,303.183,4.9319,-0.0072
31,303.1838,4.9319,-0.0072
32,303.1833,4.9319,-0.0072
33,303.1835,4.9319,-0.0071
34,303.1843,4.9319,-0.0071
35,303.1852,4.9317,-0.0072
36,303.186,4.9312,-0.007
37,303.1827,4.9317,-0.007
38,303.184,4.9319,-0.0069
39,303.1855,4.9322,-0.0069
40,303.1867,4.9323,-0.0069
41,303.1878,4.9319,-0.007
42,303.187,4.9319,-0.0072
43,303.1862,4.933,-0.0072
44,303.188,4.9323,-0.0071
45,303.19,4.9325,-0.007
46,303.191,4.9331,-0.007
47,303.191,4.9327,-0.007
48,303.191,4.9319,-0.007
49,303.1918,4.933,-0.0071
50,303.1907,4.9323,-0.007
51,303.19,4.9325,-0.0068
52,303.19,4.9332,-0.0068
53,303.19,4.9331,-0.007
54,303.19,4.9329,-0.0066
55,303.195,4.9331,-0.0069
56,303.194,4.9323,-0.007
57,303.1935,4.9325,-0.007
58,303.1933,4.9331,-0.0069
59,303.1925,4.9327,-0.0068
60,303.195,4.9319,-0.0067
61,303.1958,4.9327,-0.0067
62,303.196,4.9331,-0.0068
63,303.197,4.9325,-0.0067
64,303.1967,4.9323,-0.0066
65,303.1943,4.9332,-0.0067
66,303.196,4.9332,-0.0068
67,303.196,4.9332,-0.0069
68,303.198,4.9323,-0.0069
69,303.199,4.9325,-0.0068
70,303.1987,4.9328,-0.0067
71,303.1983,4.9321,-0.0067
72,303.2,4.9332,-0.0065
73,303.2,4.9321,-0.0066
74,303.2007,4.9319,-0.0066
75,303.2015,4.9325,-0.0065
76,303.202,4.9332,-0.0065
77,303.2022,4.9333,-0.0065
78,303.203,4.9339,-0.0065
79,303.2013,4.9345,-0.0066
80,303.2003,4.9349,-0.0065
81,303.199,4.9348,-0.0066
82,303.1993,4.9347,-0.0066
83,303.2015,4.9347,-0.0066
84,303.199,4.9347,-0.0064
85,303.199,4.9347,-0.0064
86,303.201,4.9338,-0.0064
87,303.201,4.934,-0.0064
88,303.201,4.9345,-0.0064
89,303.2032,4.9343,-0.0064
90,303.204,4.9343,-0.0064
91,303.2023,4.9346,-0.0064
92,303.2013,4.9349,-0.0065
93,303.2015,4.9353,-0.0065
94,303.202,4.9353,-0.0064
95,303.202,4.9349,-0.0062
96,303.202,4.936,-0.0063
97,303.1995,4.936,-0.0064
98,303.201,4.9353,-0.0063
99,303.203,4.9355,-0.0063
100,303.2033,4.9361,-0.0062
101,303.2023,4.9364,-0.0062
102,303.204,4.9367,-0.0061
103,303.2015,4.936,-0.0061
104,303.2017,4.9359,-0.0061
105,303.2025,4.9352,-0.006
106,303.2027,4.935,-0.0059
107,303.2022,4.9359,-0.006
108,303.203,4.9359,-0.006
109,303.1997,4.935,-0.0059
110,303.201,4.9356,-0.0059
111,303.2015,4.9359,-0.0059
112,303.2007,4.9363,-0.0059
113,303.1998,4.937,-0.0059
114,303.199,4.9359,-0.0059
115,303.1965,4.9359,-0.0061
116,303.1987,4.9366,-0.006
117,303.199,4.9371,-0.0058
118,303.1987,4.9369,-0.0058
119,303.1998,4.9362,-0.0059
120,303.199,4.9359,-0.0058
121,303.199,4.9364,-0.0056
122,303.199,4.937,-0.0055
123,303.1975,4.9371,-0.0056
124,303.196,4.9366,-0.0058
125,303.1963,4.9361,-0.0057
126,303.198,4.9372,-0.0055
127,303.1972,4.9372,-0.0054
128,303.197,4.9363,-0.0054
129,303.198,4.9365,-0.0054
130,303.1997,4.9368,-0.0054
131,303.2002,4.9363,-0.0054
132,303.196,4.9371,-0.0053
133,303.1968,4.9371,-0.0052
134,303.1957,4.9371,-0.0052
135,303.196,4.9368,-0.0053
136,303.1953,4.9367,-0.0054
137,303.1922,4.9371,-0.0054
138,303.193,4.9371,-0.0053
139,303.1922,4.9382,-0.0051
140,303.192,4.9385,-0.0052
141,303.191,4.9378,-0.0053
142,303.1897,4.9376,-0.0052
143,303.1898,4.9385,-0.005
144,303.194,4.9385,-0.005
145,303.1923,4.9376,-0.0052
146,303.1913,4.9381,-0.0052
147,303.19,4.9385,-0.0051
148,303.19,4.938,-0.005
149,303.1922,4.9373,-0.005
150,303.193,4.9385,-0.0048
151,303.1905,4.9385,-0.0049
152,303.1893,4.9378,-0.005
153,303.188,4.938,-0.005
154,303.187,4.9385,-0.0049
155,303.1875,4.9385,-0.0049
156,303.19,4.9385,-0.005
157,303.1883,4.9387,-0.0051
158,303.1867,4.9386,-0.0051
159,303.1855,4.9385,-0.005
160,303.1853,4.9385,-0.005
161,303.186,4.9385,-0.0049
162,303.186,4.9385,-0.0049
163,303.1868,4.939,-0.0048
164,303.187,4.9387,-0.005
165,303.186,4.9385,-0.005
166,303.185,4.9385,-0.0048
167,303.1852,4.9386,-0.0048
168,303.186,4.9391,-0.0048
169,303.1852,4.9388,-0.0048
170,303.1857,4.9388,-0.0048
171,303.1855,4.9393,-0.0047
172,303.184,4.9398,-0.0047
173,303.1825,4.9398,-0.0047
174,303.185,4.9398,-0.0049
175,303.1842,4.9387,-0.0048
176,303.1827,4.9391,-0.0049
177,303.183,4.9396,-0.0048
178,303.1833,4.9398,-0.0047
179,303.1823,4.9399,-0.0046
180,303.184,4.9405,-0.0046
181,303.1848,4.9399,-0.0045
182,303.185,4.9398,-0.0047
183,303.184,4.9391,-0.0047
184,303.1823,4.9385,-0.0047
185,303.181,4.9387,-0.0046
186,303.181,4.9398,-0.0046
187,303.1818,4.9398,-0.0047
188,303.1813,4.9402,-0.0047
189,303.182,4.9401,-0.0046
190,303.1823,4.9398,-0.0046
191,303.181,4.9399,-0.0046
192,303.181,4.9405,-0.0047
193,303.1793,4.9399,-0.0045
194,303.1797,4.9396,-0.0045
195,303.1795,4.9396,-0.0044
196,303.1793,4.9398,-0.0043
197,303.1798,4.9398,-0.0044
198,303.179,4.9398,-0.0045
199,303.179,4.9393,-0.0045
200,303.179,4.9396,-0.0046
201,303.1785,4.9398,-0.0046
202,303.178,4.9398,-0.0045
203,303.178,4.9398,-0.0044
204,303.178,4.9398,-0.0046
205,303.1788,4.9406,-0.0044
206,303.1777,4.9401,-0.0044
207,303.178,4.9398,-0.0044
208,303.179,4.9401,-0.0045
209,303.1785,4.9408,-0.0046
210,303.176,4.9408,-0.0045
211,303.1785,4.94,-0.0046
212,303.177,4.9398,-0.0046
213,303.1775,4.9398,-0.0045
214,303.1787,4.9398,-0.0044
215,303.178,4.9398,-0.0046
216,303.178,4.9398,-0.0047
217,303.1738,4.9398,-0.0047
218,303.175,4.9402,-0.0046
219,303.175,4.9401,-0.0045
220,303.1737,4.94,-0.0045
221,303.1727,4.9406,-0.0045
222,303.171,4.9411,-0.0044
223,303.1735,4.9403,-0.0044
224,303.174,4.9401,-0.0044
225,303.1715,4.9406,-0.0044
226,303.1703,4.9412,-0.0044
227,303.1728,4.9409,-0.0044
228,303.172,4.9398,-0.0044
229,303.1712,4.9398,-0.0044
230,303.171,4.9405,-0.0043
231,303.1715,4.9403,-0.0042
232,303.1713,4.9398,-0.0042
233,303.1703,4.94,-0.0042
234,303.172,4.9412,-0.0043
235,303.1687,4.94,-0.0046
236,303.17,4.9398,-0.0046
237,303.169,4.94,-0.0046
238,303.168,4.9405,-0.0045
239,303.1697,4.9411,-0.0046
240,303.168,4.9411,-0.0048
241,303.1688,4.9411,-0.0047
242,303.169,4.9411,-0.0048
243,303.168,4.9411,-0.0046
244,303.1667,4.9411,-0.0044
245,303.1662,4.9413,-0.0044
246,303.167,4.9421,-0.0043
247,303.167,4.9419,-0.0042
248,303.1657,4.9414,-0.0043
249,303.1655,4.9416,-0.0044
250,303.1663,4.9421,-0.0044
251,303.1667,4.942,-0.0043
252,303.165,4.9411,-0.0045
253,303.1642,4.9411,-0.0044
254,303.1633,4.9416,-0.0044
255,303.163,4.9418,-0.0044
256,303.1637,4.9416,-0.0045
257,303.1647,4.9412,-0.0045
258,303.163,4.9412,-0.0044
259,303.1638,4.9414,-0.0044
260,303.162,4.9413,-0.0045
261,303.1605,4.9412,-0.0046
262,303.161,4.9414,-0.0046
263,303.1628,4.9419,-0.0044
264,303.162,4.9425,-0.0045
265,303.162,4.9425,-0.0045
266,303.1633,4.9416,-0.0045
267,303.163,4.9411,-0.0045
268,303.162,4.9414,-0.0045
269,303.1612,4.9419,-0.0045
270,303.157,4.9425,-0.0042
271,303.1587,4.9422,-0.0044
272,303.1603,4.9419,-0.0045
273,303.1605,4.9422,-0.0045
274,303.16,4.9425,-0.0045
275,303.1597,4.9424,-0.0046
276,303.158,4.9421,-0.0046
277,303.158,4.9413,-0.0045
278,303.1587,4.942,-0.0045
279,303.1595,4.9425,-0.0046
280,303.1597,4.9421,-0.0046
281,303.1593,4.9416,-0.0045
282,303.161,4.9425,-0.0045
283,303.1577,4.9425,-0.0045
284,303.159,4.9425,-0.0045
285,303.16,4.9425,-0.0045
286,303.1607,4.9425,-0.0044
287,303.1618,4.9426,-0.0044
288,303.161,4.9426,-0.0044
289,303.1602,4.9437,-0.0044
290,303.1607,4.9437,-0.0044
291,303.161,4.9433,-0.0044
292,303.1613,4.9433,-0.0044
293,303.162,4.9439,-0.0045
294,303.162,4.9439,-0.0044
295,303.1595,4.9431,-0.0043
296,303.1597,4.9436,-0.0043
297,303.162,4.9439,-0.0043
298,303.1634,4.9439,-0.0043
299,303.1628,4.9439,-0.0045
300,303.1604,4.9439,-0.0045
301,303.161,4.9449,-0.0044
302,303.1608,4.9451,-0.0043
303,303.1621,4.944,-0.0041
304,303.1612,4.9439,-0.0041
305,303.1615,4.9438,-0.0041
306,303.1628,4.9427,-0.004
307,303.1638,4.9426,-0.004
308,303.1627,4.9428,-0.0041
309,303.1638,4.9427,-0.0043
310,303.1634,4.9426,-0.0043
311,303.1648,4.9437,-0.0044
312,303.167,4.9433,-0.0043
313,303.167,4.9432,-0.0043
314,303.17,4.9441,-0.0042
315,303.1721,4.9441,-0.0042
316,303.1736,4.9442,-0.0041
317,303.1763,4.9448,-0.0045
318,303.1807,4.9448,-0.0045
319,303.1831,4.9454,-0.0047
320,303.1873,4.9453,-0.0045
321,303.1917,4.9455,-0.0044
322,303.1954,4.9451,-0.0044
323,303.203,4.9453,-0.0046
324,303.2085,4.9449,-0.0047
325,303.2152,4.9457,-0.0048
326,303.223,4.9459,-0.0049
327,303.2327,4.9458,-0.0049
328,303.2401,4.9452,-0.0049
329,303.251,4.9451,-0.0052
330,303.2595,4.9453,-0.0052
331,303.2715,4.945,-0.0055
332,303.2805,4.9446,-0.0057
333,303.2942,4.9442,-0.0057
334,303.3093,4.9447,-0.0059
335,303.3238,4.9454,-0.0062
336,303.3382,4.9449,-0.0063
337,303.3558,4.9438,-0.0063
338,303.3733,4.9433,-0.0067
339,303.3919,4.9435,-0.007
340,303.413,4.9444,-0.0073
341,303.433,4.9449,-0.0074
342,303.4528,4.9448,-0.0078
343,303.4743,4.9449,-0.008
344,303.4975,4.945,-0.0083
345,303.5227,4.9453,-0.0084
346,303.5468,4.9457,-0.009
347,303.5755,4.9465,-0.0091
348,303.6055,4.9462,-0.0096
349,303.6329,4.9468,-0.0099
350,303.6648,4.9478,-0.0102
351,303.6934,4.9478,-0.0104
352,303.7289,4.9472,-0.0108
353,303.7648,4.9469,-0.0112
354,303.7992,4.9467,-0.0116
355,303.8333,4.946,-0.0119
356,303.8713,4.9452,-0.0125
357,303.9099,4.9461,-0.0129
358,303.9502,4.9468,-0.0132
359,303.9935,4.9468,-0.0141
360,304.0378,4.9468,-0.0144
361,304.077,4.9468,-0.0147
362,304.125,4.9471,-0.0152
363,304.1698,4.9472,-0.0157
364,304.2199,4.9465,-0.0161
365,304.2698,4.9465,-0.0167
366,304.3235,4.9467,-0.0172
367,304.3743,4.9465,-0.0176
368,304.428,4.9473,-0.0182
369,304.4813,4.9477,-0.0189
370,304.5416,4.9476,-0.0192
371,304.5973,4.948,-0.0198
372,304.658,4.9482,-0.0207
373,304.7184,4.9474,-0.0209
374,304.7783,4.9468,-0.0216
375,304.8429,4.9465,-0.0221
376,304.9089,4.9467,-0.0228
377,304.975,4.9475,-0.0233
378,305.0444,4.9483,-0.0239
379,305.1113,4.9484,-0.0249
380,305.1818,4.948,-0.0251
381,305.2516,4.9486,-0.0262
382,305.3276,4.948,-0.0265
383,305.4,4.9472,-0.0269
384,305.477,4.9474,-0.0276
385,305.5524,4.9477,-0.0282
386,305.6313,4.9471,-0.0288
387,305.7108,4.947,-0.0295
388,305.7918,4.947,-0.0301
389,305.874,4.9461,-0.0308
390,305.9586,4.9465,-0.0314
391,306.0428,4.9466,-0.032
392,306.129,4.9467,-0.0328
393,306.2148,4.9478,-0.0333
394,306.3025,4.9472,-0.0342
395,306.3925,4.9463,-0.0349
396,306.4834,4.9466,-0.0354
397,306.5749,4.9464,-0.0357
398,306.6685,4.9468,-0.0364
399,306.7631,4.947,-0.0368
400,306.8579,4.9467,-0.0378
401,306.954,4.9467,-0.0385
402,307.0531,4.9464,-0.0386
403,307.1496,4.9466,-0.0398
404,307.2505,4.947,-0.0405
405,307.352,4.9468,-0.0408
406,307.4526,4.9473,-0.0415
407,307.5565,4.9478,-0.0418
408,307.6589,4.9477,-0.0426
409,307.763,4.9474,-0.0433
410,307.869,4.9471,-0.044
411,307.9757,4.947,-0.0446
412,308.0828,4.9468,-0.0451
413,308.19,4.9466,-0.0456
414,308.2997,4.9466,-0.0461
415,308.4094,4.9468,-0.0466
416,308.523,4.9468,-0.0474
417,308.6334,4.9467,-0.048
418,308.7451,4.9469,-0.0482
419,308.8575,4.9474,-0.0489
420,308.9714,4.9481,-0.0492
421,309.0864,4.9479,-0.0497
422,309.2023,4.9479,-0.0504
423,309.3173,4.948,-0.0509
424,309.4345,4.9483,-0.0514
425,309.5518,4.9483,-0.0519
426,309.6699,4.9479,-0.0521
427,309.7876,4.9478,-0.0528
428,309.9068,4.9478,-0.0535
429,310.026,4.9484,-0.0541
430,310.1463,4.9478,-0.0543
431,310.2668,4.9476,-0.0549
432,310.3881,4.9478,-0.0553
433,310.5098,4.9477,-0.0556
434,310.6288,4.9475,-0.056
435,310.7519,4.9476,-0.0567
436,310.8762,4.9472,-0.0572
437,311.0,4.9466,-0.0574
438,311.12,4.9465,-0.0579
439,311.2458,4.9479,-0.0583
440,311.3693,4.9469,-0.0589
441,311.4909,4.9477,-0.0591
442,311.6156,4.9468,-0.0595
443,311.74,4.9471,-0.0601
444,311.8658,4.9473,-0.0605
445,311.9896,4.9471,-0.0607
446,312.1133,4.947,-0.061
447,312.2395,4.9478,-0.0614
448,312.3634,4.9469,-0.0617
449,312.4905,4.9478,-0.0621
450,312.6187,4.9473,-0.0627
451,312.7432,4.9475,-0.0629
452,312.8688,4.9475,-0.0632
453,312.9947,4.9472,-0.0634
454,313.1212,4.9478,-0.0639
455,313.2453,4.9469,-0.0639
456,313.3709,4.9476,-0.0645
457,313.4992,4.9469,-0.0648
458,313.623,4.9481,-0.065
459,313.7479,4.947,-0.0655
460,313.8744,4.9479,-0.0657
461,313.998,4.948,-0.0659
462,314.1244,4.9469,-0.0663
463,314.2488,4.9471,-0.0663
464,314.3733,4.9464,-0.0666
465,314.4959,4.9458,-0.067
466,314.6244,4.9465,-0.0671
467,314.747,4.9471,-0.0672
468,314.8737,4.947,-0.0676
469,314.9968,4.9476,-0.068
470,315.1198,4.9478,-0.0682
471,315.2439,4.9474,-0.0684
472,315.3664,4.9481,-0.0686
473,315.4915,4.9472,-0.0688
474,315.6112,4.9467,-0.0691
475,315.7342,4.947,-0.0694
476,315.8588,4.9467,-0.0695
477,315.9829,4.9467,-0.0698
478,316.1022,4.9473,-0.0697
479,316.2238,4.9468,-0.07
480,316.3439,4.9472,-0.07
481,316.4636,4.9473,-0.0704
482,316.584,4.9469,-0.0707
483,316.7052,4.9469,-0.0708
484,316.826,4.9468,-0.0711
485,316.9445,4.9469,-0.0713
486,317.0621,4.9478,-0.0712
487,317.1804,4.947,-0.0715
488,317.2975,4.9469,-0.0717
489,317.4144,4.9478,-0.0716
490,317.5334,4.9482,-0.0716
491,317.6515,4.9482,-0.0718
492,317.77,4.9482,-0.0722
493,317.8835,4.9471,-0.0723
494,317.9998,4.9469,-0.0723
495,318.1133,4.9481,-0.0724
496,318.2299,4.9471,-0.0725
497,318.3425,4.9468,-0.0726
498,318.4534,4.9468,-0.0726
499,318.571,4.9468,-0.0727
500,318.6845,4.9468,-0.073
501,318.7945,4.9468,-0.0732
502,318.9069,4.9478,-0.0731
503,319.0203,4.9482,-0.0732
504,319.1314,4.9482,-0.0732
505,319.2421,4.9482,-0.0735
506,319.348,4.9481,-0.0735
507,319.4632,4.9472,-0.0736
508,319.5724,4.9472,-0.0735
509,319.6803,4.948,-0.0736
510,319.7907,4.9485,-0.0735
511,319.8971,4.9485,-0.0736
512,320.0053,4.9484,-0.0737
513,320.1109,4.9479,-0.0739
514,320.2178,4.9468,-0.0742
515,320.325,4.9468,-0.0742
516,320.4296,4.9462,-0.0744
517,320.5338,4.9455,-0.0744
518,320.6383,4.9458,-0.0743
519,320.7436,4.9468,-0.0745
520,320.8468,4.9468,-0.0745
521,320.9488,4.9468,-0.0744
522,321.051,4.9468,-0.0745
523,321.1534,4.9468,-0.0747
524,321.2573,4.9462,-0.0747
525,321.3599,4.9455,-0.075
526,321.4594,4.9455,-0.0748
527,321.5623,4.9455,-0.0745
528,321.6609,4.9455,-0.0746
529,321.761,4.9466,-0.0749
530,321.8608,4.9472,-0.0746
531,321.9591,4.9472,-0.0744
532,322.0584,4.9477,-0.0745
533,322.1585,4.9478,-0.0747
534,322.2543,4.9478,-0.0749
535,322.352,4.9478,-0.0747
536,322.451,4.9478,-0.0748
537,322.5434,4.9478,-0.075
538,322.6424,4.9475,-0.0749
539,322.74,4.9465,-0.0749
540,322.8343,4.9465,-0.0748
541,322.9293,4.9465,-0.0748
542,323.0245,4.9465,-0.0747
543,323.1164,4.9465,-0.0746
544,323.2121,4.9465,-0.0747
545,323.3053,4.9465,-0.0749
546,323.3966,4.9465,-0.0749
547,323.4915,4.9465,-0.0749
548,323.5853,4.9465,-0.075
549,323.6757,4.9465,-0.075
550,323.7711,4.9465,-0.0752
551,323.8635,4.9465,-0.075
552,323.9544,4.9465,-0.0749
553,324.0454,4.9465,-0.0752
554,324.1375,4.9465,-0.075
555,324.2284,4.9468,-0.0751
556,324.3165,4.9469,-0.0753
557,324.407,4.9469,-0.0751
558,324.4958,4.9462,-0.0752
559,324.5868,4.9474,-0.0751
560,324.6745,4.9474,-0.0751
561,324.7627,4.9469,-0.0751
562,324.8525,4.9469,-0.0752
563,324.9418,4.9469,-0.0751
564,325.0325,4.9469,-0.075
565,325.1184,4.9469,-0.0753
566,325.2068,4.9469,-0.0752
567,325.2945,4.9469,-0.0752
568,325.3814,4.9469,-0.075
569,325.4688,4.9469,-0.0754
570,325.5547,4.9469,-0.0755
571,325.6415,4.9469,-0.0752
572,325.7268,4.9469,-0.0755
573,325.8138,4.9469,-0.0755
574,325.9009,4.9469,-0.0754
575,325.9863,4.9469,-0.0754
576,326.0725,4.9469,-0.0755
577,326.1584,4.9479,-0.0757
578,326.2423,4.9482,-0.0759
579,326.3276,4.9482,-0.0758
580,326.4151,4.9473,-0.0757
581,326.4965,4.9469,-0.0757
582,326.5822,4.9469,-0.0758
583,326.6664,4.9469,-0.0758
584,326.7523,4.9469,-0.0759
585,326.8369,4.9469,-0.0758
586,326.9214,4.9462,-0.076
587,327.005,4.9468,-0.0757
588,327.0871,4.9468,-0.076
589,327.1724,4.9468,-0.0763
590,327.2568,4.9468,-0.0762
591,327.3372,4.9459,-0.0764
592,327.4214,4.9455,-0.0763
593,327.5063,4.9455,-0.0763
594,327.5909,4.9455,-0.0762
595,327.6744,4.9455,-0.0763
596,327.7565,4.9455,-0.0766
597,327.8435,4.9455,-0.0765
598,327.9236,4.9464,-0.0765
599,328.0078,4.9468,-0.0766
600,328.0888,4.9468,-0.0766
601,328.1714,4.9468,-0.0766
602,328.2555,4.9468,-0.0769
603,328.34,4.9468,-0.0769
604,328.4206,4.9468,-0.0769
605,328.503,4.9466,-0.0769
606,328.5858,4.9455,-0.077
607,328.6666,4.9461,-0.0771
608,328.7523,4.9468,-0.0772
609,328.8318,4.9468,-0.0773
610,328.9134,4.9468,-0.0773
611,328.9978,4.9467,-0.0775
612,329.0807,4.9459,-0.0776
613,329.1622,4.9469,-0.0775
614,329.2435,4.9469,-0.0776
615,329.3268,4.9469,-0.0777
616,329.4088,4.9472,-0.0778
617,329.4908,4.9474,-0.078
618,329.573,4.9469,-0.0779
619,329.6552,4.9469,-0.0781
620,329.7355,4.9471,-0.0783
621,329.8168,4.9482,-0.0784
622,329.9002,4.9473,-0.0784
623,329.9843,4.9469,-0.0783
624,330.065,4.9469,-0.0785
625,330.1458,4.9469,-0.0786
626,330.2285,4.9473,-0.0786
627,330.3109,4.9468,-0.0786
628,330.393,4.9468,-0.0788
629,330.475,4.9468,-0.079
630,330.5532,4.9468,-0.0791
631,330.6396,4.9468,-0.0793
632,330.723,4.9458,-0.0793
633,330.8048,4.9458,-0.0793
634,330.8856,4.9468,-0.0794
635,330.9668,4.9468,-0.0795
636,331.0508,4.9456,-0.0797
637,331.131,4.9457,-0.0797
638,331.2148,4.9468,-0.0798
639,331.2931,4.9468,-0.0798
640,331.3786,4.9468,-0.0798
641,331.4603,4.9468,-0.08
642,331.5419,4.9472,-0.0803
643,331.6246,4.9482,-0.0801
644,331.7098,4.9476,-0.0802
645,331.7899,4.9468,-0.0803
646,331.8732,4.9468,-0.0804
647,331.955,4.9463,-0.0804
648,332.035,4.9469,-0.0807
649,332.1216,4.9469,-0.0808
650,332.202,4.9469,-0.0809
651,332.282,4.9469,-0.0811
652,332.3632,4.9469,-0.0812
653,332.449,4.9471,-0.081
654,332.5327,4.9469,-0.0812
655,332.6136,4.9469,-0.0814
656,332.6935,4.9468,-0.0816
657,332.7759,4.9456,-0.0817
658,332.8578,4.9455,-0.0818
659,332.9405,4.9466,-0.0818
660,333.0257,4.9469,-0.082
661,333.1084,4.9469,-0.0819
662,333.192,4.9466,-0.082
663,333.272,4.9455,-0.082
664,333.3528,4.9461,-0.0822
665,333.436,4.9467,-0.0824
666,333.5197,4.9456,-0.0823
667,333.6028,4.9459,-0.0822
668,333.6835,4.9468,-0.0824
669,333.7687,4.9468,-0.0827
670,333.8522,4.9466,-0.0828
671,333.9315,4.9455,-0.0829
672,334.013,4.9458,-0.0829
673,334.0998,4.9468,-0.0829
674,334.1828,4.9468,-0.083
675,334.2638,4.9468,-0.0832
676,334.3466,4.947,-0.0834
677,334.428,4.9471,-0.0834
678,334.5135,4.9469,-0.0833
679,334.5939,4.9469,-0.0833
680,334.6778,4.947,-0.0835
681,334.76,4.9475,-0.0836
682,334.8428,4.9469,-0.0837
683,334.9283,4.9469,-0.0838
684,335.0099,4.9459,-0.0837
685,335.0912,4.9464,-0.0838
686,335.175,4.9469,-0.0839
687,335.258,4.9469,-0.084
688,335.3406,4.9465,-0.0841
689,335.4248,4.9469,-0.0843
690,335.5077,4.9469,-0.0844
691,335.5904,4.9469,-0.0843
692,335.673,4.9468,-0.0845
693,335.7558,4.9468,-0.0846
694,335.8396,4.9468,-0.0845
695,335.923,4.9468,-0.0847
696,336.0069,4.9468,-0.0845
697,336.0888,4.9472,-0.0847
698,336.1713,4.9471,-0.085
699,336.2578,4.9468,-0.085
700,336.336,4.9468,-0.0852
701,336.4193,4.9468,-0.0853
702,336.5018,4.9459,-0.0853
703,336.5866,4.9455,-0.0855
704,336.6703,4.9461,-0.0856
705,336.7528,4.9468,-0.0856
706,336.8388,4.9468,-0.0855
707,336.9205,4.9467,-0.0856
708,337.002,4.9456,-0.0857
709,337.0865,4.9466,-0.0857
710,337.1683,4.9469,-0.0856
711,337.2538,4.9469,-0.0856
712,337.3378,4.9468,-0.0859
713,337.42,4.9469,-0.086
714,337.5018,4.9469,-0.0861
715,337.5848,4.9469,-0.0862
716,337.6665,4.9469,-0.0863
717,337.7508,4.9469,-0.0859
718,337.8349,4.9474,-0.0862
719,337.919,4.9474,-0.0864
720,338.0018,4.9469,-0.0863
721,338.0852,4.9469,-0.0864
722,338.1688,4.9466,-0.0863
723,338.251,4.9455,-0.0865
724,338.3352,4.9466,-0.0867
725,338.4173,4.9468,-0.0866
726,338.4998,4.9468,-0.0865
727,338.5848,4.9468,-0.0866
728,338.6673,4.9469,-0.0868
729,338.7487,4.9481,-0.0865
730,338.8328,4.9471,-0.0866
731,338.9148,4.9468,-0.0865
732,338.9988,4.9468,-0.0864
733,339.0814,4.9468,-0.0864
734,339.1665,4.9479,-0.0866
735,339.2459,4.9476,-0.0868
736,339.3296,4.9468,-0.0869
737,339.4118,4.947,-0.0869
738,339.4986,4.9472,-0.0868
739,339.5798,4.9468,-0.0869
740,339.6633,4.9468,-0.0868
741,339.7458,4.9468,-0.0865
742,339.8292,4.9466,-0.0865
743,339.9113,4.9469,-0.0867
744,339.9938,4.9469,-0.0867
745,340.0776,4.9469,-0.0865
746,340.16,4.9469,-0.0866
747,340.2439,4.9462,-0.0867
748,340.3282,4.9467,-0.0866
749,340.4095,4.9469,-0.0868
750,340.4947,4.9469,-0.0867
751,340.5744,4.9467,-0.0867
752,340.657,4.9466,-0.0867
753,340.7416,4.9469,-0.0866
754,340.822,4.9469,-0.0864
755,340.9068,4.9469,-0.0866
756,340.989,4.9478,-0.0865
757,341.0718,4.9482,-0.0868
758,341.1528,4.9481,-0.0865
759,341.2368,4.9469,-0.0864
760,341.3196,4.9468,-0.0863
761,341.4018,4.9468,-0.0865
762,341.4828,4.9468,-0.0866
763,341.5662,4.9459,-0.0863
764,341.6503,4.9457,-0.0863
765,341.7338,4.9469,-0.0864
766,341.8152,4.9468,-0.0864
767,341.8973,4.9456,-0.0865
768,341.9789,4.9456,-0.0861
769,342.0606,4.9465,-0.0862
770,342.143,4.947,-0.0861
771,342.2258,4.9467,-0.0862
772,342.3098,4.9456,-0.0862
773,342.393,4.9456,-0.0863
774,342.4739,4.9456,-0.0863
775,342.5576,4.9462,-0.086
776,342.6408,4.947,-0.0862
777,342.7228,4.947,-0.0861
778,342.8064,4.9464,-0.0859
779,342.8875,4.9467,-0.0859
780,342.9718,4.947,-0.0858
781,343.0535,4.947,-0.0858
782,343.134,4.947,-0.086
783,343.2207,4.947,-0.0857
784,343.3008,4.946,-0.0856
785,343.3838,4.9455,-0.0857
786,343.4639,4.9455,-0.0857
787,343.5496,4.9443,-0.0855
788,343.6315,4.9444,-0.0854
789,343.713,4.9455,-0.0854
790,343.7962,4.9455,-0.0854
791,343.8783,4.9455,-0.0855
792,343.9627,4.9464,-0.0856
793,344.0436,4.9464,-0.0855
794,344.1263,4.9455,-0.0852
795,344.2088,4.9455,-0.0851
796,344.2902,4.9455,-0.0849
797,344.3753,4.9455,-0.085
798,344.4548,4.9461,-0.0851
799,344.5386,4.9456,-0.085
800,344.622,4.9455,-0.0848
801,344.7059,4.9455,-0.0847
802,344.7884,4.9455,-0.0849
803,344.8713,4.9457,-0.0848
804,344.9538,4.9465,-0.0847
805,345.0328,4.9455,-0.0845
806,345.1173,4.9455,-0.0845
807,345.1978,4.9458,-0.0843
808,345.2842,4.9469,-0.0841
809,345.3655,4.946,-0.084
810,345.4479,4.9455,-0.0843
811,345.5286,4.9455,-0.0838
812,345.6125,4.9447,-0.0834
813,345.6913,4.9448,-0.0835
814,345.776,4.9455,-0.0837
815,345.8595,4.9455,-0.0837
816,345.9428,4.9455,-0.0834
817,346.0236,4.9455,-0.0834
818,346.1078,4.9456,-0.0832
819,346.1918,4.9461,-0.0831
820,346.2736,4.9455,-0.0831
821,346.3538,4.9461,-0.083
822,346.4369,4.9468,-0.0829
823,346.52,4.9468,-0.0829
824,346.6033,4.9463,-0.0829
825,346.6868,4.9455,-0.0829
826,346.7684,4.9455,-0.0827
827,346.8503,4.9455,-0.0826
828,346.9338,4.9461,-0.0825
829,347.0178,4.9468,-0.0824
830,347.0985,4.9468,-0.0824
831,347.1809,4.9456,-0.0825
832,347.2636,4.9455,-0.0821
833,347.3478,4.9455,-0.082
834,347.4298,4.9455,-0.0822
835,347.5139,4.9455,-0.0821
836,347.5968,4.9455,-0.0819
837,347.6799,4.9458,-0.0818
838,347.7628,4.9456,-0.0817
839,347.8473,4.9455,-0.0817
840,347.9298,4.9452,-0.0818
841,348.0108,4.9444,-0.0816
842,348.0953,4.9455,-0.0815
843,348.1776,4.9455,-0.0814
844,348.2589,4.9449,-0.0812
845,348.3415,4.9442,-0.0811
846,348.4228,4.9442,-0.0811
847,348.5072,4.9448,-0.0811
848,348.5915,4.9455,-0.081
849,348.673,4.9455,-0.0807
850,348.7566,4.9455,-0.081
851,348.8393,4.9455,-0.081
852,348.9267,4.9446,-0.0808
853,349.0042,4.9444,-0.0805
854,349.0908,4.9455,-0.0803
855,349.1718,4.9455,-0.0803
856,349.2574,4.9455,-0.08
857,349.3395,4.9457,-0.0798
858,349.4228,4.9455,-0.0799
859,349.504,4.9455,-0.0798
860,349.585,4.9455,-0.0795
861,349.6671,4.9455,-0.0796
862,349.753,4.9443,-0.0796
863,349.8378,4.9444,-0.0794
864,349.9188,4.9455,-0.0794
865,350.0042,4.9455,-0.0794
866,350.0868,4.9455,-0.0794
867,350.1715,4.9452,-0.0792
868,350.2535,4.9442,-0.0789
869,350.3358,4.9442,-0.0791
870,350.4217,4.9451,-0.0791
871,350.502,4.9455,-0.0786
872,350.586,4.9452,-0.0784
873,350.6651,4.9442,-0.0784
874,350.752,4.9442,-0.0785
875,350.835,4.9442,-0.0784
876,350.9196,4.9442,-0.0783
877,351.0002,4.9435,-0.078
878,351.0848,4.9442,-0.078
879,351.1698,4.9442,-0.0781
880,351.2518,4.9442,-0.0778
881,351.3353,4.9441,-0.0776
882,351.4188,4.9432,-0.0778
883,351.502,4.9442,-0.0777
884,351.5843,4.9442,-0.0776
885,351.6678,4.9442,-0.0775
886,351.7536,4.9446,-0.0774
887,351.835,4.9455,-0.0771
888,351.9171,4.9452,-0.0769
889,352.0016,4.9442,-0.0768
890,352.0865,4.9442,-0.077
891,352.168,4.9454,-0.077
892,352.2518,4.9455,-0.0768
893,352.3358,4.9454,-0.0768
894,352.4198,4.9442,-0.0764
895,352.5018,4.9442,-0.0763
896,352.586,4.9442,-0.0764
897,352.6669,4.9442,-0.0764
898,352.7506,4.9452,-0.0764
899,352.8333,4.9452,-0.0762
900,352.9204,4.9442,-0.0759
901,353.0009,4.9442,-0.0759
902,353.0848,4.9448,-0.076
903,353.1679,4.9455,-0.0758
904,353.254,4.9446,-0.0759
905,353.3375,4.9442,-0.0756
906,353.419,4.9454,-0.0755
907,353.5046,4.9455,-0.0755
908,353.5873,4.9455,-0.0754
909,353.6717,4.9449,-0.0754
910,353.7569,4.9442,-0.0753
911,353.8388,4.9442,-0.0753
912,353.9228,4.9442,-0.0752
913,354.0072,4.9444,-0.075
914,354.0903,4.9455,-0.075
915,354.1747,4.9455,-0.0749
916,354.2569,4.9455,-0.075
917,354.3398,4.9453,-0.0746
918,354.4238,4.9445,-0.0744
919,354.5092,4.9442,-0.0744
920,354.591,4.9444,-0.0742
921,354.6756,4.9455,-0.0744
922,354.7606,4.9455,-0.074
923,354.846,4.9447,-0.0739
924,354.9251,4.9442,-0.0738
925,355.0112,4.9442,-0.074
926,355.0955,4.9444,-0.0739
927,355.1798,4.9455,-0.0737
928,355.2628,4.9455,-0.0736
929,355.3475,4.9455,-0.0734
930,355.4308,4.9455,-0.0734
931,355.5158,4.9459,-0.0732
932,355.5978,4.9463,-0.0731
933,355.6809,4.9455,-0.073
934,355.7678,4.9455,-0.0729
935,355.8508,4.9455,-0.0729
936,355.933,4.9455,-0.0728
937,356.02,4.9453,-0.0728
938,356.1025,4.9455,-0.0729
939,356.1858,4.9455,-0.0726
940,356.2692,4.9455,-0.0725
941,356.355,4.9455,-0.0724
942,356.4398,4.9455,-0.0722
943,356.5216,4.9453,-0.0721
944,356.6063,4.945,-0.0721
945,356.6888,4.9455,-0.072
946,356.7728,4.9455,-0.0719
947,356.8555,4.9455,-0.0719
948,356.9416,4.9449,-0.0718
949,357.0248,4.9448,-0.0715
950,357.1078,4.9447,-0.0716
951,357.1909,4.9451,-0.0715
952,357.2772,4.9455,-0.0714
953,357.3635,4.9455,-0.0713
954,357.4478,4.9461,-0.0712
955,357.5292,4.9455,-0.0711
956,357.613,4.9455,-0.0709
957,357.696,4.9455,-0.0707
958,357.7786,4.9461,-0.0708
959,357.8665,4.9469,-0.0708
960,357.9487,4.9469,-0.0706
961,358.0326,4.9458,-0.0704
962,358.1148,4.9455,-0.0704
963,358.1998,4.9455,-0.0705
964,358.2818,4.9455,-0.0705
965,358.3665,4.9457,-0.0703
966,358.4508,4.9468,-0.07
967,358.5344,4.9469,-0.0701
968,358.618,4.9467,-0.0697
969,358.7019,4.9459,-0.0697
970,358.785,4.9468,-0.0698
971,358.8703,4.9468,-0.0698
972,358.9538,4.9468,-0.0697
973,359.0394,4.9468,-0.0694
974,359.1225,4.9458,-0.0693
975,359.2061,4.9455,-0.0693
976,359.2898,4.9455,-0.0692
977,359.3723,4.9455,-0.0691
978,359.4569,4.9455,-0.0692
979,359.5412,4.9455,-0.0689
980,359.6233,4.946,-0.0689
981,359.7079,4.946,-0.0689
982,359.7926,4.9469,-0.0688
983,359.8773,4.947,-0.0684
984,359.9608,4.947,-0.0685
985,360.0442,4.947,-0.0685
986,360.1295,4.9468,-0.0683
987,360.2128,4.9457,-0.0685
988,360.2956,4.9456,-0.0684
989,360.378,4.9462,-0.0683
990,360.4628,4.947,-0.0681
991,360.5478,4.947,-0.068
992,360.6315,4.947,-0.0678
993,360.7158,4.946,-0.0679
994,360.8008,4.9456,-0.0678
995,360.884,4.9456,-0.0676
996,360.9649,4.9456,-0.0676
997,361.0502,4.9456,-0.0676
998,361.135,4.9459,-0.0675
999,361.2198,4.9466,-0.0674
1000,361.3018,4.9456,-0.0676
1001,361.3858,4.9456,-0.0675
1002,361.4696,4.9459,-0.0673
1003,361.5514,4.947,-0.0673
1004,361.6363,4.947,-0.0671
1005,361.7209,4.9463,-0.0672
1006,361.8036,4.9456,-0.0671
1007,361.8878,4.9456,-0.0669
1008,361.97,4.9456,-0.0667
1009,362.0546,4.9456,-0.0667
1010,362.1398,4.9455,-0.0666
1011,362.2211,4.9443,-0.0668
1012,362.3066,4.9443,-0.0668
1013,362.3885,4.9453,-0.0666
1014,362.4728,4.9456,-0.0665
1015,362.556,4.9456,-0.0663
1016,362.643,4.9456,-0.0663
1017,362.726,4.945,-0.0662
1018,362.8072,4.9443,-0.0661
1019,362.8915,4.9444,-0.0661
1020,362.9758,4.9456,-0.0661
1021,363.0598,4.9456,-0.0662
1022,363.1418,4.9456,-0.0662
1023,363.2277,4.9456,-0.066
1024,363.3109,4.9456,-0.0659
1025,363.3945,4.9448,-0.0659
1026,363.4797,4.9449,-0.0658
1027,363.561,4.9456,-0.0657
1028,363.6475,4.9456,-0.0657
1029,363.7263,4.9456,-0.0656
1030,363.8139,4.9456,-0.0657
1031,363.8965,4.945,-0.0654
1032,363.9826,4.9452,-0.0653
1033,364.0646,4.9456,-0.0653
1034,364.149,4.9456,-0.0653
1035,364.2311,4.9456,-0.0651
1036,364.3144,4.9456,-0.0654
1037,364.399,4.9456,-0.0651
1038,364.4829,4.9456,-0.065
1039,364.5674,4.9453,-0.0649
1040,364.6523,4.9456,-0.065
1041,364.7339,4.9456,-0.0649
1042,364.8172,4.9458,-0.065
1043,364.9013,4.947,-0.0648
1044,364.9829,4.9466,-0.0649
1045,365.0682,4.9456,-0.0648
1046,365.152,4.9456,-0.0645
1047,365.2348,4.9456,-0.0647
1048,365.3186,4.9456,-0.0645
1049,365.4033,4.9459,-0.0645
1050,365.487,4.9469,-0.0644
1051,365.5702,4.9463,-0.0645
1052,365.653,4.9463,-0.0645
1053,365.7342,4.9463,-0.0643
1054,365.8208,4.9463,-0.0642
1055,365.9033,4.9463,-0.0643
1056,365.9877,4.9457,-0.0643
1057,366.0714,4.9456,-0.0641
1058,366.156,4.9456,-0.0642
1059,366.2445,4.9465,-0.0641
1060,366.3238,4.9459,-0.0641
1061,366.4088,4.9456,-0.0639
1062,366.4919,4.9456,-0.064
1063,366.5762,4.946,-0.0638
1064,366.657,4.947,-0.0638
1065,366.7425,4.946,-0.0636
1066,366.8244,4.9456,-0.0636
1067,366.9098,4.9456,-0.0639
1068,366.9929,4.9456,-0.0638
1069,367.0788,4.9456,-0.0636
1070,367.1605,4.9457,-0.0638
1071,367.2438,4.9469,-0.0636
1072,367.326,4.9459,-0.0635
1073,367.4118,4.9456,-0.0636
1074,367.494,4.9456,-0.0634
1075,367.5774,4.9456,-0.0635
1076,367.6625,4.9456,-0.0636
1077,367.7458,4.9456,-0.0634
1078,367.8296,4.946,-0.0633
1079,367.9135,4.947,-0.0635
1080,367.9968,4.947,-0.0635
1081,368.08,4.9459,-0.0633
1082,368.1645,4.9465,-0.0633
1083,368.2469,4.947,-0.0632
1084,368.3312,4.947,-0.0631
1085,368.415,4.947,-0.0629
1086,368.4959,4.947,-0.063
1087,368.5842,4.947,-0.063
1088,368.6638,4.9464,-0.0632
1089,368.7469,4.9456,-0.0632
1090,368.8336,4.9458,-0.063
1091,368.9183,4.947,-0.063
1092,368.9993,4.947,-0.063
1093,369.0844,4.947,-0.0629
1094,369.1678,4.9467,-0.0629
1095,369.2546,4.9456,-0.0628
1096,369.3362,4.9467,-0.0629
1097,369.4188,4.947,-0.0627
1098,369.5047,4.947,-0.0629
1099,369.5872,4.947,-0.0631
1100,369.672,4.9467,-0.0631
1101,369.7529,4.9456,-0.0628
1102,369.837,4.9456,-0.0629
1103,369.9218,4.9456,-0.0628
1104,370.0058,4.9456,-0.0626
1105,370.0878,4.946,-0.0626
1106,370.1715,4.9466,-0.0626
1107,370.2569,4.9469,-0.0627
1108,370.3406,4.9462,-0.0628
1109,370.4218,4.946,-0.0626
1110,370.5068,4.9456,-0.0627
1111,370.5898,4.946,-0.0627
1112,370.6725,4.947,-0.0628
1113,370.7568,4.947,-0.0627
1114,370.8418,4.947,-0.0624
1115,370.9258,4.947,-0.0624
1116,371.008,4.9476,-0.0626
1117,371.0944,4.9483,-0.0626
1118,371.1763,4.9483,-0.0626
1119,371.2588,4.9474,-0.0624
1120,371.3442,4.947,-0.0624
1121,371.427,4.947,-0.0624
1122,371.5107,4.947,-0.0625
1123,371.5932,4.9471,-0.0625
1124,371.679,4.9483,-0.0625
1125,371.7608,4.9483,-0.0624
1126,371.8464,4.9483,-0.0622
1127,371.9288,4.9472,-0.0623
1128,372.0128,4.947,-0.0622
1129,372.0968,4.947,-0.0623
1130,372.1808,4.9472,-0.0622
1131,372.2649,4.9483,-0.0621
1132,372.3476,4.9483,-0.0623
1133,372.4308,4.9477,-0.0622
1134,372.5139,4.947,-0.0621
1135,372.5984,4.947,-0.0624
1136,372.6808,4.947,-0.0624
1137,372.7658,4.9479,-0.0623
1138,372.8476,4.9483,-0.0623
1139,372.9325,4.9472,-0.0621
1140,373.0149,4.947,-0.0623
1141,373.097,4.947,-0.0621
1142,373.1823,4.947,-0.062
1143,373.2658,4.9476,-0.0619
1144,373.3492,4.948,-0.0621
1145,373.432,4.948,-0.062
1146,373.5168,4.9483,-0.0621
1147,373.5982,4.9483,-0.0619
1148,373.6843,4.9472,-0.062
1149,373.765,4.947,-0.062
1150,373.8488,4.9482,-0.0619
1151,373.9308,4.9483,-0.062
1152,374.0149,4.9483,-0.062
1153,374.0994,4.9483,-0.062
1154,374.1845,4.9482,-0.0619
1155,374.2658,4.947,-0.0619
1156,374.3507,4.947,-0.062
1157,374.4335,4.9475,-0.0619
1158,374.5168,4.9483,-0.0619
1159,374.5988,4.9483,-0.0618
1160,374.6833,4.9483,-0.0617
1161,374.7649,4.9483,-0.0618
1162,374.848,4.9472,-0.0618
1163,374.932,4.947,-0.0618
1164,375.0178,4.947,-0.0617
1165,375.1006,4.947,-0.0618
1166,375.1833,4.947,-0.0616
1167,375.2668,4.9466,-0.0616
1168,375.3502,4.9456,-0.0618
1169,375.432,4.9458,-0.0618
1170,375.5159,4.9469,-0.0618
1171,375.6022,4.947,-0.0617
1172,375.684,4.947,-0.0619
1173,375.7679,4.947,-0.0618
1174,375.85,4.947,-0.0618
1175,375.9363,4.947,-0.0616
1176,376.0179,4.947,-0.0616
1177,376.1022,4.948,-0.0616
1178,376.185,4.9477,-0.0615
1179,376.2662,4.947,-0.0615
1180,376.3508,4.947,-0.0615
1181,376.4355,4.947,-0.0615
1182,376.5198,4.947,-0.0617
1183,376.6014,4.9466,-0.0616
1184,376.6865,4.9458,-0.0616
1185,376.7671,4.9463,-0.0616
1186,376.8516,4.9463,-0.0617
1187,376.9365,4.9467,-0.0615
1188,377.0168,4.947,-0.0616
1189,377.1004,4.947,-0.0617
1190,377.1868,4.947,-0.0615
1191,377.2688,4.947,-0.0616
1192,377.3534,4.947,-0.0614
1193,377.436,4.9472,-0.0614
1194,377.5188,4.9483,-0.0615
1195,377.6026,4.9477,-0.0616
1196,377.6858,4.947,-0.0615
1197,377.7717,4.947,-0.0613
1198,377.8536,4.9472,-0.0614
1199,377.9375,4.9483,-0.0613
1200,378.0218,4.9483,-0.0614
1201,378.1048,4.9477,-0.0614
1202,378.1838,4.947,-0.0613
1203,378.2715,4.947,-0.0614
1204,378.3558,4.947,-0.0615
1205,378.44,4.947,-0.0614
1206,378.5191,4.947,-0.0614
1207,378.6052,4.947,-0.0613
1208,378.6858,4.9468,-0.0614
1209,378.7708,4.9466,-0.0615
1210,378.854,4.947,-0.0615
1211,378.9403,4.947,-0.0616
1212,379.021,4.947,-0.0612
1213,379.1056,4.947,-0.0612
1214,379.1898,4.947,-0.0613
1215,379.2748,4.947,-0.0613
1216,379.3564,4.9459,-0.0613
1217,379.4413,4.9456,-0.0613
1218,379.5229,4.9456,-0.0611
1219,379.6066,4.9467,-0.0611
1220,379.693,4.947,-0.0611
1221,379.7742,4.947,-0.0612
1222,379.8588,4.947,-0.061
1223,379.9393,4.947,-0.061
1224,380.0237,4.9466,-0.0609
1225,380.1098,4.9456,-0.0609
1226,380.1908,4.9465,-0.0608
1227,380.2776,4.947,-0.0609
1228,380.3594,4.947,-0.0611
1229,380.4423,4.947,-0.061
1230,380.5276,4.947,-0.0611
1231,380.6116,4.947,-0.0611
1232,380.6943,4.947,-0.061
1233,380.7768,4.947,-0.0611
1234,380.8628,4.947,-0.061
1235,380.9438,4.947,-0.0609
1236,381.0281,4.9479,-0.0608
1237,381.11,4.9483,-0.0609
1238,381.194,4.9477,-0.0611
1239,381.2788,4.947,-0.0608
1240,381.3646,4.948,-0.0609
1241,381.447,4.9483,-0.0608
1242,381.5298,4.9483,-0.0609
1243,381.6162,4.9483,-0.0607
1244,381.6978,4.9483,-0.0608
1245,381.7818,4.9483,-0.0609
1246,381.8678,4.9483,-0.0609
1247,381.9505,4.9483,-0.0611
1248,382.0348,4.9483,-0.0607
1249,382.1182,4.9483,-0.0606
1250,382.2023,4.9474,-0.0606
1251,382.2876,4.9482,-0.0606
1252,382.3702,4.9483,-0.0607
1253,382.4513,4.9483,-0.0608
1254,382.5366,4.9483,-0.0609
1255,382.622,4.9477,-0.0609
1256,382.7048,4.947,-0.0608
1257,382.7898,4.947,-0.0607
1258,382.8724,4.9466,-0.0606
1259,382.9563,4.9456,-0.0606
1260,383.0398,4.9456,-0.0606
1261,383.1234,4.9468,-0.0605
1262,383.2085,4.947,-0.0606
1263,383.2909,4.947,-0.0602
1264,383.3758,4.947,-0.0603
1265,383.46,4.947,-0.0604
1266,383.5428,4.947,-0.0605
1267,383.6274,4.947,-0.0603
1268,383.7095,4.948,-0.0604
1269,383.7928,4.9483,-0.0606
1270,383.8792,4.9479,-0.0607
1271,383.965,4.947,-0.0607
1272,384.0478,4.947,-0.0605
1273,384.1299,4.947,-0.0605
1274,384.2123,4.947,-0.0604
1275,384.2976,4.9466,-0.0604
1276,384.379,4.9465,-0.0604
1277,384.4628,4.947,-0.0602
1278,384.5496,4.947,-0.0602
1279,384.6314,4.9471,-0.0602
1280,384.7148,4.9483,-0.0604
1281,384.7998,4.9483,-0.0604
1282,384.8839,4.9483,-0.0603
1283,384.9668,4.9475,-0.0604
1284,385.0508,4.947,-0.0603
1285,385.1354,4.947,-0.0604
1286,385.2165,4.947,-0.0602
1287,385.3035,4.947,-0.0604
1288,385.3856,4.947,-0.0603
1289,385.4695,4.9478,-0.0604
1290,385.5528,4.9483,-0.0603
1291,385.6356,4.9483,-0.0602
1292,385.7213,4.9483,-0.06
1293,385.8048,4.9483,-0.0601
1294,385.8898,4.9481,-0.0602
1295,385.9738,4.947,-0.0602
1296,386.056,4.947,-0.0601
1297,386.1406,4.947,-0.0601
1298,386.2223,4.9478,-0.0603
1299,386.3088,4.9483,-0.0602
1300,386.3926,4.9483,-0.0603
1301,386.4775,4.9483,-0.0602
1302,386.5615,4.948,-0.0602
1303,386.6452,4.947,-0.0602
1304,386.7285,4.947,-0.0603
1305,386.8109,4.9479,-0.0603
1306,386.8946,4.9483,-0.06
1307,386.9788,4.9472,-0.0599
1308,387.0644,4.947,-0.0599
1309,387.1452,4.947,-0.0599
1310,387.2305,4.947,-0.0599
1311,387.3138,4.947,-0.0601
1312,387.397,4.947,-0.0601
1313,387.4823,4.947,-0.06
1314,387.566,4.9482,-0.06
1315,387.6506,4.9483,-0.06
1316,387.733,4.9483,-0.0597
1317,387.816,4.9483,-0.0599
1318,387.9012,4.9483,-0.0599
1319,387.9848,4.948,-0.06
1320,388.0688,4.947,-0.06
1321,388.1526,4.947,-0.06
1322,388.2368,4.947,-0.0599
1323,388.3218,4.947,-0.0601
1324,388.4038,4.9471,-0.06
1325,388.4875,4.9483,-0.0599
1326,388.5711,4.9483,-0.0601
1327,388.6552,4.9483,-0.0599
1328,388.741,4.9483,-0.0599
1329,388.8258,4.9474,-0.0597
1330,388.9078,4.947,-0.0598
1331,388.9895,4.947,-0.0598
1332,389.0747,4.947,-0.0598
1333,389.158,4.9473,-0.0598
1334,389.239,4.9483,-0.0599
1335,389.3238,4.9483,-0.0599
1336,389.4098,4.9483,-0.0598
1337,389.4935,4.9472,-0.0598
1338,389.5768,4.947,-0.0598
1339,389.6606,4.947,-0.0597
1340,389.7438,4.947,-0.0597
1341,389.8278,4.947,-0.0599
1342,389.9106,4.947,-0.0598
1343,389.9943,4.947,-0.0598
1344,390.0814,4.947,-0.06
1345,390.1639,4.9475,-0.06
1346,390.2478,4.9472,-0.06
1347,390.3319,4.947,-0.0599
1348,390.4146,4.947,-0.0601
1349,390.4978,4.947,-0.0601
1350,390.5809,4.947,-0.0602
1351,390.6656,4.947,-0.0601
1352,390.7508,4.948,-0.0601
1353,390.8358,4.9483,-0.0601
1354,390.9182,4.9477,-0.0599
1355,391.0015,4.947,-0.06
1356,391.083,4.9482,-0.0598
1357,391.168,4.9483,-0.0598
1358,391.2548,4.9483,-0.0602
1359,391.3368,4.9483,-0.0602
1360,391.4218,4.9483,-0.06
1361,391.5078,4.9483,-0.0601
1362,391.587,4.9483,-0.06
1363,391.6732,4.9483,-0.0601
1364,391.758,4.9483,-0.0602
1365,391.8408,4.9483,-0.0602
1366,391.925,4.9483,-0.0601
1367,392.008,4.9482,-0.0599
1368,392.091,4.9474,-0.0601
1369,392.1752,4.9473,-0.0598
1370,392.2595,4.9473,-0.06
1371,392.3428,4.9473,-0.06
1372,392.4269,4.948,-0.0599
1373,392.509,4.947,-0.0601
1374,392.5938,4.947,-0.0601
1375,392.6779,4.947,-0.06
1376,392.7633,4.947,-0.0601
1377,392.8449,4.947,-0.06
1378,392.9288,4.947,-0.0602
1379,393.0113,4.947,-0.06
1380,393.0968,4.947,-0.0602
1381,393.178,4.9474,-0.0602
1382,393.264,4.9483,-0.0603
1383,393.3477,4.9483,-0.0603
1384,393.4286,4.9479,-0.0601
1385,393.5135,4.947,-0.0602
1386,393.5966,4.947,-0.0603
1387,393.6806,4.947,-0.0603
1388,393.7643,4.947,-0.0602
1389,393.8498,4.9482,-0.0603
1390,393.9332,4.9483,-0.0603
1391,394.0158,4.9483,-0.0604
1392,394.098,4.9483,-0.0604
1393,394.184,4.9483,-0.0604
1394,394.2688,4.9482,-0.0604
1395,394.3508,4.947,-0.0603
1396,394.4346,4.947,-0.0605
1397,394.5188,4.947,-0.0605
1398,394.6026,4.947,-0.0606
1399,394.6842,4.9473,-0.0605
1400,394.768,4.9483,-0.0604
1401,394.8508,4.9483,-0.0604
1402,394.9362,4.9483,-0.0605
1403,395.0178,4.9475,-0.0607
1404,395.1009,4.947,-0.0606
1405,395.1864,4.947,-0.0607
1406,395.2713,4.947,-0.0606
1407,395.3548,4.9482,-0.0606
1408,395.438,4.9483,-0.0605
1409,395.5213,4.9483,-0.0605
1410,395.6029,4.9483,-0.0606
1411,395.6888,4.9483,-0.0607
1412,395.7708,4.9472,-0.0608
1413,395.8578,4.947,-0.0606
1414,395.9386,4.947,-0.0605
1415,396.0225,4.9472,-0.0608
1416,396.1058,4.9483,-0.0609
1417,396.191,4.9483,-0.0608
1418,396.274,4.9483,-0.0609
1419,396.3579,4.9477,-0.0608
1420,396.4414,4.947,-0.0609
1421,396.5225,4.947,-0.0608
1422,396.6058,4.947,-0.0607
1423,396.692,4.947,-0.0609
1424,396.774,4.947,-0.0609
1425,396.857,4.947,-0.061
1426,396.9412,4.947,-0.0611
1427,397.0243,4.947,-0.0611
1428,397.1059,4.947,-0.061
1429,397.1898,4.9466,-0.0609
1430,397.2735,4.9456,-0.0611
1431,397.3587,4.9456,-0.061
1432,397.4414,4.9456,-0.061
1433,397.525,4.9465,-0.061
1434,397.6068,4.947,-0.0612
1435,397.6921,4.947,-0.0612
1436,397.774,4.947,-0.0611
1437,397.8595,4.947,-0.0611
1438,397.9414,4.9474,-0.0612
1439,398.0258,4.9483,-0.0614
1440,398.1098,4.9483,-0.0612
1441,398.1929,4.9471,-0.0612
