Repository: MaCFP/matl-db

# README File for TIFP+UCT
Technical Institute of Fire Protection, Prague (TIFP) and University of Chemistry and Technology, Prague (UCT).
Please contact Lucie.Hasalova@hzscr.cz or salekv@vscht.cz in case of any concerns.

### Experimental Conditions: TGA/DSC
A NETZSCH STA 449 F3 Jupiter was used to simultaneously conduct Thermogravimetric Analysis (TGA) and Differential Scanning Calorimetry (DSC) experiments. DSC data serve as suplementary only and are not suitable for calibration.

* Heating Rate: 5, 10, and 20 K/min
* Temperature program
  - Initial Temperature: 303 K
  - Initial Isotherm: 300 s (hold at 303 K for 300 s)  
  - Maximum Temperature: 973 K

File: Wood/Calibration_Data/TIFP+UCT/TIFP+UCT_STA_N2_5K_R2.csv (part 1 of 6)
Time (s),Temperature (K),Mass (mg),Heat Flow Rate (W/g)
0,303.16,5.0767,-0.0037
1,303.16,5.0767,-0.0036
2,303.1593,5.0767,-0.0036
3,303.16,5.0764,-0.0037
4,303.161,5.076,-0.0039
5,303.1612,5.0762,-0.0039
6,303.162,5.0767,-0.0039
7,303.162,5.0756,-0.0039
8,303.162,5.0763,-0.0038
9,303.163,5.0767,-0.0038
10,303.1647,5.0767,-0.0038
11,303.166,5.0766,-0.0038
12,303.166,5.0766,-0.0038
13,303.1652,5.076,-0.0037
14,303.1663,5.0764,-0.0037
15,303.1675,5.0761,-0.0037
16,303.1677,5.0755,-0.0037
17,303.1672,5.0755,-0.0038
18,303.168,5.0766,-0.0039
19,303.1705,5.0755,-0.0038
20,303.1717,5.0753,-0.0038
21,303.1705,5.0758,-0.0037
22,303.17,5.076,-0.0037
23,303.172,5.0755,-0.0037
24,303.172,5.0764,-0.0038
25,303.1745,5.0767,-0.0038
26,303.173,5.0758,-0.0038
27,303.1735,5.0759,-0.0038
28,303.1757,5.0765,-0.0038
29,303.1765,5.0766,-0.0038
30,303.174,5.0764,-0.0039
31,303.1748,5.0766,-0.0039
32,303.1763,5.0767,-0.0039
33,303.1775,5.0767,-0.0039
34,303.1777,5.0767,-0.0039
35,303.1773,5.0765,-0.0038
36,303.179,5.0757,-0.0036
37,303.1782,5.0765,-0.0036
38,303.178,5.0767,-0.0036
39,303.1805,5.0769,-0.0037
40,303.182,5.0769,-0.0037
41,303.18,5.0768,-0.0037
42,303.18,5.077,-0.0039
43,303.1808,5.0779,-0.004
44,303.183,5.0772,-0.004
45,303.1845,5.0774,-0.0039
46,303.185,5.0779,-0.0039
47,303.1847,5.0777,-0.0039
48,303.183,5.0774,-0.0039
49,303.1838,5.0779,-0.0039
50,303.1853,5.0771,-0.0039
51,303.1865,5.0774,-0.0038
52,303.187,5.078,-0.0037
53,303.1873,5.078,-0.0037
54,303.189,5.0777,-0.0037
55,303.1898,5.078,-0.0038
56,303.188,5.0776,-0.004
57,303.1895,5.0777,-0.004
58,303.1913,5.0779,-0.0039
59,303.1907,5.0775,-0.0039
60,303.194,5.0767,-0.0038
61,303.1915,5.0778,-0.0038
62,303.193,5.078,-0.0038
63,303.1935,5.0774,-0.0037
64,303.1927,5.0772,-0.0037
65,303.1922,5.078,-0.0038
66,303.193,5.078,-0.0038
67,303.1938,5.078,-0.0037
68,303.194,5.078,-0.0038
69,303.1935,5.078,-0.0038
70,303.1943,5.0778,-0.0039
71,303.1968,5.0775,-0.0039
72,303.196,5.078,-0.0038
73,303.196,5.0769,-0.0038
74,303.1967,5.0767,-0.0038
75,303.198,5.0774,-0.0037
76,303.1983,5.078,-0.0037
77,303.1973,5.0782,-0.0036
78,303.199,5.0787,-0.0035
79,303.199,5.0793,-0.0037
80,303.1983,5.0794,-0.0037
81,303.1985,5.0792,-0.0038
82,303.1993,5.0792,-0.0038
83,303.2,5.0794,-0.0037
84,303.2,5.0794,-0.0034
85,303.2,5.0805,-0.0035
86,303.2007,5.0798,-0.0035
87,303.202,5.0794,-0.0036
88,303.2027,5.0793,-0.0036
89,303.2023,5.079,-0.0035
90,303.204,5.0787,-0.0035
91,303.2032,5.0793,-0.0035
92,303.201,5.0794,-0.0035
93,303.2015,5.0792,-0.0035
94,303.204,5.0792,-0.0035
95,303.206,5.0794,-0.0036
96,303.206,5.0794,-0.0035
97,303.2077,5.0799,-0.0035
98,303.206,5.0796,-0.0035
99,303.205,5.0794,-0.0034
100,303.2043,5.0795,-0.0034
101,303.203,5.0798,-0.0033
102,303.203,5.0801,-0.0032
103,303.208,5.0794,-0.0032
104,303.2063,5.0802,-0.0031
105,303.205,5.0799,-0.0031
106,303.204,5.0793,-0.0031
107,303.2023,5.0795,-0.0031
108,303.204,5.0806,-0.0031
109,303.2065,5.0798,-0.003
110,303.207,5.0794,-0.003
111,303.205,5.0796,-0.0031
112,303.204,5.0802,-0.003
113,303.2062,5.0804,-0.003
114,303.207,5.0793,-0.003
115,303.207,5.0793,-0.0031
116,303.207,5.0799,-0.003
117,303.2075,5.0805,-0.003
118,303.2063,5.0803,-0.0028
119,303.2037,5.0797,-0.0028
120,303.207,5.0803,-0.0028
121,303.207,5.0806,-0.0028
122,303.2063,5.0806,-0.0026
123,303.206,5.0811,-0.0026
124,303.207,5.0813,-0.0027
125,303.2087,5.0806,-0.0026
126,303.207,5.0806,-0.0026
127,303.207,5.0806,-0.0025
128,303.207,5.0805,-0.0025
129,303.207,5.0805,-0.0025
130,303.2073,5.0802,-0.0025
131,303.2075,5.0797,-0.0024
132,303.205,5.0805,-0.0024
133,303.2075,5.0805,-0.0024
134,303.206,5.0805,-0.0024
135,303.205,5.0803,-0.0024
136,303.2053,5.0803,-0.0024
137,303.2058,5.0805,-0.0024
138,303.205,5.0805,-0.0024
139,303.205,5.0808,-0.0023
140,303.203,5.0815,-0.0023
141,303.2035,5.0812,-0.0023
142,303.2047,5.0807,-0.0023
143,303.2042,5.0813,-0.0021
144,303.205,5.0818,-0.0021
145,303.2042,5.0807,-0.0023
146,303.204,5.0805,-0.0023
147,303.2025,5.0805,-0.0022
148,303.2013,5.0801,-0.0022
149,303.2022,5.0794,-0.0023
150,303.203,5.0805,-0.0021
151,303.1997,5.0805,-0.002
152,303.201,5.0801,-0.002
153,303.202,5.0802,-0.0021
154,303.2013,5.0805,-0.002
155,303.2002,5.0807,-0.002
156,303.201,5.0818,-0.0021
157,303.1985,5.081,-0.0021
158,303.1993,5.0815,-0.0021
159,303.1995,5.0818,-0.0021
160,303.1983,5.0816,-0.0021
161,303.1972,5.0813,-0.002
162,303.198,5.0818,-0.0019
163,303.198,5.0818,-0.0019
164,303.1973,5.0818,-0.0021
165,303.197,5.0818,-0.0021
166,303.1967,5.0818,-0.0019
167,303.1957,5.0817,-0.0018
168,303.194,5.0812,-0.002
169,303.1957,5.082,-0.0021
170,303.196,5.0822,-0.0021
171,303.1955,5.0822,-0.0021
172,303.1943,5.0821,-0.0021
173,303.193,5.082,-0.0021
174,303.193,5.0825,-0.002
175,303.1938,5.082,-0.002
176,303.1927,5.0818,-0.002
177,303.1925,5.0823,-0.0019
178,303.1927,5.083,-0.0019
179,303.1918,5.0831,-0.0019
180,303.191,5.0825,-0.0018
181,303.1927,5.082,-0.0017
182,303.193,5.0825,-0.0019
183,303.192,5.0823,-0.002
184,303.191,5.0822,-0.002
185,303.1912,5.0829,-0.0019
186,303.192,5.0832,-0.0018
187,303.1903,5.0832,-0.0019
188,303.19,5.0841,-0.002
189,303.189,5.0839,-0.0019
190,303.1887,5.0832,-0.0019
191,303.19,5.0831,-0.002
192,303.19,5.0825,-0.002
193,303.1892,5.0831,-0.0018
194,303.1883,5.0827,-0.0017
195,303.1885,5.0822,-0.0016
196,303.188,5.0818,-0.0015
197,303.1862,5.0821,-0.0016
198,303.187,5.0832,-0.0018
199,303.1895,5.0821,-0.0018
200,303.1873,5.0825,-0.0018
201,303.1865,5.083,-0.0019
202,303.1867,5.0832,-0.0019
203,303.1863,5.0832,-0.0019
204,303.188,5.0832,-0.0018
205,303.1863,5.0829,-0.0018
206,303.1853,5.0831,-0.0018
207,303.187,5.0832,-0.0019
208,303.1873,5.0832,-0.0019
209,303.1842,5.0831,-0.0019
210,303.185,5.0828,-0.0018
211,303.1825,5.0826,-0.002
212,303.1827,5.083,-0.0019
213,303.183,5.0827,-0.0018
214,303.183,5.0825,-0.0018
215,303.1833,5.0832,-0.0019
216,303.185,5.0832,-0.0019
217,303.1825,5.0832,-0.0021
218,303.1827,5.0827,-0.002
219,303.182,5.0827,-0.002
220,303.1817,5.083,-0.002
221,303.1825,5.0833,-0.0019
222,303.18,5.0833,-0.002
223,303.1825,5.0825,-0.002
224,303.1817,5.083,-0.002
225,303.1805,5.0833,-0.0019
226,303.181,5.0833,-0.0019
227,303.1827,5.0831,-0.002
228,303.181,5.082,-0.002
229,303.1777,5.0831,-0.0021
230,303.1783,5.0831,-0.002
231,303.1795,5.0828,-0.002
232,303.1797,5.0829,-0.002
233,303.1788,5.0833,-0.0019
234,303.178,5.0833,-0.002
235,303.178,5.0822,-0.0021
236,303.1767,5.0829,-0.0022
237,303.177,5.0833,-0.0021
238,303.178,5.0833,-0.002
239,303.1778,5.0833,-0.002
240,303.177,5.0833,-0.0022
241,303.1753,5.0844,-0.0022
242,303.1743,5.084,-0.0022
243,303.1745,5.0835,-0.0021
244,303.175,5.0837,-0.0021
245,303.1748,5.0846,-0.0022
246,303.174,5.0846,-0.0021
247,303.1723,5.0844,-0.0021
248,303.1733,5.0845,-0.0019
249,303.1745,5.0846,-0.0019
250,303.1743,5.0845,-0.002
251,303.1733,5.0844,-0.0019
252,303.175,5.0846,-0.002
253,303.1742,5.0846,-0.002
254,303.1733,5.0846,-0.002
255,303.173,5.0846,-0.002
256,303.1727,5.0844,-0.002
257,303.1718,5.0841,-0.002
258,303.171,5.0846,-0.0021
259,303.171,5.0846,-0.002
260,303.1697,5.0837,-0.0022
261,303.1695,5.0833,-0.0023
262,303.17,5.0838,-0.0023
263,303.1698,5.0848,-0.0022
264,303.169,5.0848,-0.0022
265,303.1698,5.0856,-0.0022
266,303.1693,5.0851,-0.0022
267,303.168,5.0848,-0.0022
268,303.1677,5.0848,-0.0022
269,303.1697,5.0848,-0.0022
270,303.173,5.0848,-0.0021
271,303.1713,5.0845,-0.0021
272,303.1703,5.0849,-0.0022
273,303.1685,5.0849,-0.0023
274,303.1677,5.0849,-0.0023
275,303.1695,5.0852,-0.0022
276,303.172,5.0858,-0.0022
277,303.1695,5.0849,-0.0022
278,303.1697,5.0854,-0.0023
279,303.169,5.0859,-0.0024
280,303.1693,5.0858,-0.0023
281,303.1715,5.085,-0.0022
282,303.169,5.0848,-0.0023
283,303.1682,5.0848,-0.0024
284,303.1693,5.0856,-0.0023
285,303.17,5.0859,-0.0022
286,303.1693,5.0856,-0.0022
287,303.1678,5.0855,-0.0022
288,303.167,5.0861,-0.0023
289,303.1687,5.0861,-0.0023
290,303.1683,5.0861,-0.0023
291,303.169,5.0861,-0.0023
292,303.1697,5.0861,-0.0023
293,303.1688,5.0861,-0.0024
294,303.168,5.0861,-0.0025
295,303.1663,5.085,-0.0024
296,303.1667,5.0857,-0.0024
297,303.1685,5.0861,-0.0024
298,303.1694,5.0861,-0.0024
299,303.1675,5.0861,-0.0025
300,303.1678,5.0861,-0.0024
301,303.1674,5.0865,-0.0025
302,303.1692,5.0873,-0.0023
303,303.1661,5.0861,-0.0024
304,303.1686,5.0861,-0.0024
305,303.1667,5.086,-0.0023
306,303.1678,5.0854,-0.0022
307,303.1674,5.0861,-0.0023
308,303.1673,5.086,-0.0024
309,303.1689,5.0848,-0.0025
310,303.1678,5.0848,-0.0023
311,303.167,5.0856,-0.0024
312,303.1682,5.0855,-0.0025
313,303.1688,5.0853,-0.0024
314,303.1685,5.0861,-0.0024
315,303.1718,5.0858,-0.0024
316,303.1763,5.0853,-0.0023
317,303.1777,5.0862,-0.0025
318,303.1816,5.0859,-0.0024
319,303.1839,5.0863,-0.0023
320,303.1865,5.0866,-0.0022
321,303.1908,5.0864,-0.0021
322,303.1976,5.087,-0.002
323,303.204,5.0872,-0.002
324,303.2088,5.0867,-0.002
325,303.2153,5.0873,-0.0018
326,303.223,5.0868,-0.0016
327,303.2297,5.0865,-0.0015
328,303.2381,5.0862,-0.0017
329,303.2483,5.0863,-0.0017
330,303.2557,5.0863,-0.0018
331,303.2661,5.0866,-0.0018
332,303.279,5.0866,-0.0019
333,303.2914,5.0864,-0.0017
334,303.3049,5.0865,-0.0018
335,303.3183,5.087,-0.002
336,303.3344,5.0869,-0.0021
337,303.3508,5.0864,-0.0021
338,303.368,5.086,-0.0024
339,303.3859,5.0861,-0.0026
340,303.4036,5.0866,-0.0027
341,303.425,5.0868,-0.0029
342,303.445,5.0866,-0.0029
343,303.4677,5.087,-0.0032
344,303.4905,5.0875,-0.0034
345,303.5157,5.0876,-0.0037
346,303.5403,5.0872,-0.0041
347,303.5683,5.0868,-0.0047
348,303.5918,5.0864,-0.0053
349,303.6228,5.087,-0.0054
350,303.6535,5.0875,-0.0058
351,303.6863,5.0877,-0.0062
352,303.7178,5.0871,-0.0067
353,303.7543,5.0866,-0.007
354,303.7881,5.0867,-0.0076
355,303.823,5.0863,-0.0085
356,303.8613,5.0858,-0.009
357,303.8965,5.0862,-0.0096
358,303.938,5.0867,-0.0103
359,303.9798,5.0867,-0.0112
360,304.0238,5.0878,-0.0117
361,304.0648,5.0885,-0.0125
362,304.1095,5.0887,-0.0134
363,304.1583,5.0885,-0.0142
364,304.2049,5.0877,-0.015
365,304.2538,5.0878,-0.0159
366,304.3057,5.0876,-0.0167
367,304.3604,5.0879,-0.0175
368,304.4135,5.0885,-0.0185
369,304.4672,5.0882,-0.0194
370,304.5241,5.088,-0.0207
371,304.5805,5.0883,-0.0215
372,304.6418,5.0883,-0.0228
373,304.7026,5.0888,-0.0236
374,304.7623,5.0889,-0.0248
375,304.8248,5.0884,-0.026
376,304.8865,5.0883,-0.0271
377,304.9555,5.0886,-0.0282
378,305.0198,5.0889,-0.0295
379,305.0903,5.089,-0.0307
380,305.1603,5.0888,-0.0319
381,305.2295,5.0889,-0.0333
382,305.3047,5.0891,-0.0342
383,305.3773,5.0889,-0.0355
384,305.4532,5.0888,-0.0369
385,305.5311,5.0891,-0.0383
386,305.609,5.089,-0.0396
387,305.6908,5.089,-0.0407
388,305.7676,5.0891,-0.042
389,305.8515,5.0891,-0.0435
390,305.9348,5.0891,-0.0448
391,306.0175,5.0894,-0.0461
392,306.1015,5.0896,-0.0476
393,306.1915,5.0897,-0.0489
394,306.2799,5.0889,-0.0503
395,306.3688,5.088,-0.0518
396,306.4593,5.0883,-0.0535
397,306.5493,5.0883,-0.0545
398,306.6425,5.0884,-0.0559
399,306.7374,5.0885,-0.0573
400,306.8307,5.0879,-0.0589
401,306.9283,5.0883,-0.0603
402,307.0251,5.089,-0.0615
403,307.1237,5.0887,-0.0631
404,307.2235,5.0889,-0.0647
405,307.325,5.0889,-0.0658
406,307.4272,5.089,-0.0675
407,307.528,5.0887,-0.0685
408,307.631,5.0885,-0.0701
409,307.7396,5.0888,-0.0717
410,307.8435,5.0893,-0.0732
411,307.9478,5.0898,-0.0745
412,308.0559,5.0893,-0.0757
413,308.1658,5.0888,-0.0771
414,308.2738,5.0884,-0.0782
415,308.3864,5.0886,-0.0796
416,308.4948,5.0892,-0.0811
417,308.6074,5.0893,-0.0825
418,308.7189,5.0892,-0.0836
419,308.8318,5.0892,-0.0848
420,308.9455,5.0899,-0.0859
421,309.0624,5.0907,-0.0873
422,309.176,5.0913,-0.0887
423,309.293,5.0918,-0.09
424,309.4099,5.091,-0.0914
425,309.527,5.0905,-0.0926
426,309.6452,5.0902,-0.0936
427,309.7626,5.0902,-0.0948
428,309.883,5.0897,-0.096
429,310.0003,5.0901,-0.0975
430,310.123,5.0901,-0.0984
431,310.2428,5.0897,-0.0994
432,310.3639,5.0892,-0.1006
433,310.4862,5.0892,-0.1017
434,310.6078,5.0892,-0.1027
435,310.73,5.0893,-0.1038
436,310.8529,5.0889,-0.105
437,310.977,5.0885,-0.1059
438,311.097,5.0875,-0.107
439,311.2236,5.0888,-0.108
440,311.348,5.0883,-0.109
441,311.4701,5.0891,-0.1095
442,311.5956,5.0894,-0.1106
443,311.7198,5.0897,-0.1118
444,311.8459,5.0894,-0.1127
445,311.9698,5.0895,-0.1135
446,312.0965,5.0885,-0.1144
447,312.2238,5.0891,-0.1153
448,312.3491,5.0884,-0.1161
449,312.4745,5.089,-0.117
450,312.6006,5.0892,-0.1176
451,312.7272,5.089,-0.1185
452,312.8533,5.0892,-0.1191
453,312.9779,5.0892,-0.12
454,313.1058,5.0892,-0.1209
455,313.2318,5.0891,-0.1213
456,313.3559,5.0888,-0.1221
457,313.4824,5.089,-0.1226
458,313.6083,5.0894,-0.1234
459,313.7329,5.0892,-0.1239
460,313.8608,5.0902,-0.1246
461,313.9835,5.0906,-0.1255
462,314.1126,5.0908,-0.126
463,314.2374,5.0907,-0.1264
464,314.3613,5.0905,-0.1271
465,314.4878,5.0892,-0.1277
466,314.6128,5.0897,-0.128
467,314.7365,5.0905,-0.1284
468,314.8608,5.0895,-0.1291
469,314.988,5.0891,-0.1295
470,315.113,5.09,-0.13
471,315.2346,5.0891,-0.1303
472,315.3588,5.0891,-0.1308
473,315.4808,5.0889,-0.1311
474,315.6039,5.0891,-0.1316
475,315.7298,5.0888,-0.132
476,315.8505,5.0894,-0.1322
477,315.9702,5.0908,-0.1327
478,316.0948,5.0905,-0.1328
479,316.2168,5.0909,-0.1331
480,316.3374,5.0909,-0.1333
481,316.4604,5.09,-0.1336
482,316.5803,5.0896,-0.1339
483,316.6992,5.0896,-0.1342
484,316.8226,5.0884,-0.1344
485,316.9408,5.0884,-0.1344
486,317.0591,5.0895,-0.1345
487,317.177,5.0884,-0.1346
488,317.2968,5.0885,-0.1349
489,317.4151,5.0895,-0.1348
490,317.5303,5.0896,-0.1347
491,317.649,5.0896,-0.1348
492,317.766,5.0908,-0.1351
493,317.8807,5.0898,-0.1352
494,317.9983,5.0896,-0.1353
495,318.1139,5.0896,-0.1351
496,318.2304,5.0894,-0.135
497,318.3428,5.0896,-0.1351
498,318.4584,5.0896,-0.135
499,318.5694,5.0896,-0.1351
500,318.6833,5.0906,-0.1352
501,318.7974,5.0909,-0.1351
502,318.9091,5.0909,-0.1351
503,319.0223,5.0909,-0.1348
504,319.1336,5.0909,-0.1347
505,319.2431,5.0909,-0.1347
506,319.353,5.0908,-0.1347
507,319.4645,5.0909,-0.1345
508,319.5754,5.0912,-0.1343
509,319.6838,5.0912,-0.1342
510,319.7909,5.0912,-0.134
511,319.8995,5.0912,-0.1339
512,320.01,5.0912,-0.1336
513,320.1121,5.0909,-0.1335
514,320.2195,5.0909,-0.1332
515,320.3263,5.0909,-0.1334
516,320.4309,5.0903,-0.1333
517,320.5384,5.0896,-0.1327
518,320.6443,5.0896,-0.1324
519,320.748,5.0896,-0.1325
520,320.8536,5.0896,-0.1323
521,320.9583,5.0896,-0.1315
522,321.0609,5.0896,-0.1314
523,321.1626,5.0896,-0.1315
524,321.2658,5.089,-0.1311
525,321.3678,5.0882,-0.131
526,321.468,5.0882,-0.1305
527,321.57,5.0882,-0.1302
528,321.6682,5.0885,-0.1299
529,321.7699,5.0905,-0.1298
530,321.8695,5.0909,-0.1294
531,321.9683,5.0909,-0.1292
532,322.0694,5.0909,-0.1288
533,322.1673,5.0909,-0.1285
534,322.2632,5.0909,-0.1284
535,322.3612,5.0909,-0.128
536,322.4578,5.0909,-0.1277
537,322.5552,5.0909,-0.1276
538,322.6516,5.0905,-0.1274
539,322.75,5.0896,-0.1268
540,322.8452,5.0896,-0.1266
541,322.9399,5.0896,-0.126
542,323.0353,5.0896,-0.1259
543,323.133,5.0896,-0.1256
544,323.2241,5.0896,-0.125
545,323.3185,5.0896,-0.1247
546,323.4122,5.0896,-0.1246
547,323.5043,5.0896,-0.1243
548,323.6,5.0896,-0.1238
549,323.6904,5.0896,-0.1235
550,323.7847,5.0896,-0.1232
551,323.8745,5.0896,-0.1227
552,323.9664,5.0896,-0.1225
553,324.0574,5.0896,-0.1223
554,324.1475,5.0896,-0.1221
555,324.2375,5.0896,-0.1217
556,324.3291,5.0896,-0.1213
557,324.419,5.0896,-0.121
558,324.5114,5.0889,-0.1206
559,324.6001,5.0889,-0.1203
560,324.688,5.0888,-0.1204
561,324.7784,5.0886,-0.1198
562,324.8669,5.0896,-0.1196
563,324.9568,5.0896,-0.119
564,325.0427,5.0896,-0.1189
565,325.1309,5.0896,-0.1187
566,325.2168,5.0896,-0.1182
567,325.3057,5.0896,-0.1179
568,325.3912,5.0896,-0.1176
569,325.4818,5.0896,-0.1174
570,325.5658,5.0896,-0.1169
571,325.6532,5.0896,-0.1168
572,325.7403,5.0896,-0.1167
573,325.8277,5.0896,-0.1164
574,325.9125,5.0896,-0.116
575,326.0,5.0896,-0.1156
576,326.0855,5.0896,-0.1154
577,326.1718,5.0896,-0.1153
578,326.2558,5.0896,-0.1151
579,326.3396,5.0896,-0.1147
580,326.4242,5.0886,-0.1142
581,326.5105,5.0882,-0.1139
582,326.5948,5.0882,-0.1136
583,326.6778,5.0891,-0.1137
584,326.7655,5.0896,-0.1134
585,326.8477,5.0896,-0.1131
586,326.9312,5.0884,-0.113
587,327.015,5.0882,-0.1124
588,327.1005,5.0882,-0.1122
589,327.1841,5.0882,-0.1123
590,327.267,5.0882,-0.112
591,327.3516,5.0876,-0.1119
592,327.4336,5.0882,-0.1117
593,327.5155,5.0882,-0.1114
594,327.6028,5.0882,-0.1112
595,327.6838,5.0882,-0.1111
596,327.7663,5.0882,-0.1107
597,327.8488,5.0882,-0.1103
598,327.9318,5.0882,-0.1101
599,328.0148,5.0885,-0.1101
600,328.0949,5.0895,-0.1099
601,328.1804,5.0896,-0.1098
602,328.2618,5.0896,-0.1098
603,328.3438,5.0896,-0.1097
604,328.4256,5.0896,-0.1095
605,328.5088,5.0893,-0.1092
606,328.5928,5.0889,-0.109
607,328.6758,5.0896,-0.1091
608,328.757,5.0896,-0.1089
609,328.8407,5.0896,-0.1086
610,328.92,5.0896,-0.1085
611,329.003,5.0894,-0.1086
612,329.0821,5.0883,-0.1085
613,329.1672,5.0882,-0.1085
614,329.2473,5.0882,-0.1081
615,329.3308,5.0891,-0.1078
616,329.4136,5.0896,-0.1079
617,329.4938,5.0887,-0.108
618,329.5778,5.0882,-0.1077
619,329.659,5.0882,-0.1077
620,329.7408,5.0882,-0.1079
621,329.823,5.0888,-0.1078
622,329.904,5.0886,-0.1075
623,329.9873,5.0882,-0.1074
624,330.068,5.0882,-0.1073
625,330.1498,5.0886,-0.1074
626,330.232,5.089,-0.1073
627,330.3132,5.0882,-0.1072
628,330.396,5.0882,-0.1071
629,330.4765,5.0882,-0.1069
630,330.5608,5.0891,-0.1069
631,330.6428,5.0896,-0.107
632,330.7238,5.0886,-0.107
633,330.8048,5.0895,-0.1069
634,330.886,5.0896,-0.1067
635,330.9683,5.0895,-0.1067
636,331.0508,5.0883,-0.1067
637,331.1324,5.0882,-0.1066
638,331.2148,5.0891,-0.1068
639,331.2977,5.0896,-0.1068
640,331.3786,5.0896,-0.1067
641,331.4605,5.0896,-0.1067
642,331.5448,5.0896,-0.1068
643,331.6242,5.0896,-0.1069
644,331.7063,5.089,-0.1066
645,331.7889,5.0885,-0.1064
646,331.8709,5.0896,-0.1065
647,331.9545,5.0885,-0.1065
648,332.0369,5.0882,-0.1065
649,332.119,5.0882,-0.1066
650,332.1995,5.0884,-0.1066
651,332.2819,5.0895,-0.1066
652,332.3654,5.0896,-0.1067
653,332.4453,5.0887,-0.1067
654,332.5297,5.0882,-0.1068
655,332.6092,5.0882,-0.1068
656,332.6915,5.0881,-0.1068
657,332.7739,5.087,-0.107
658,332.8579,5.0881,-0.107
659,332.9405,5.0882,-0.1068
660,333.022,5.0882,-0.1069
661,333.1056,5.0893,-0.1069
662,333.1895,5.0893,-0.1068
663,333.2726,5.0882,-0.1067
664,333.3528,5.0895,-0.1068
665,333.435,5.0895,-0.107
666,333.5178,5.0884,-0.1069
667,333.601,5.0892,-0.107
668,333.681,5.0897,-0.1071
669,333.7665,5.0897,-0.1073
670,333.8462,5.0895,-0.1072
671,333.932,5.0883,-0.1072
672,334.0138,5.0883,-0.1073
673,334.0954,5.0883,-0.1074
674,334.1788,5.0894,-0.1075
675,334.261,5.0897,-0.1076
676,334.3446,5.0897,-0.1077
677,334.4275,5.0892,-0.1078
678,334.509,5.0897,-0.1075
679,334.5942,5.0897,-0.1076
680,334.6755,5.0897,-0.1078
681,334.7598,5.0891,-0.1078
682,334.842,5.0883,-0.1079
683,334.9243,5.0883,-0.1081
684,335.0087,5.0874,-0.1079
685,335.0908,5.0876,-0.1079
686,335.175,5.0883,-0.1079
687,335.2553,5.0883,-0.1081
688,335.3366,5.0876,-0.1082
689,335.424,5.0883,-0.1081
690,335.5033,5.0883,-0.1083
691,335.5878,5.0883,-0.1083
692,335.6723,5.0883,-0.1085
693,335.7551,5.0883,-0.1084
694,335.8368,5.0883,-0.1083
695,335.9228,5.0883,-0.1085
696,336.0038,5.0883,-0.1085
697,336.0858,5.0883,-0.1086
698,336.1713,5.0881,-0.1087
699,336.2548,5.0883,-0.1088
700,336.3384,5.0883,-0.1087
701,336.418,5.0885,-0.1088
702,336.501,5.0881,-0.1089
703,336.5838,5.0877,-0.109
704,336.6688,5.0883,-0.1089
705,336.751,5.0883,-0.1089
706,336.8342,5.0883,-0.1087
707,336.9175,5.089,-0.1089
708,336.9999,5.0884,-0.109
709,337.0836,5.0883,-0.109
710,337.17,5.0883,-0.109
711,337.25,5.0889,-0.1089
712,337.3338,5.0891,-0.109
713,337.4155,5.0883,-0.1093
714,337.5007,5.0883,-0.1094
715,337.5818,5.0883,-0.1094
716,337.6668,5.0883,-0.1095
717,337.7499,5.0893,-0.1093
718,337.8314,5.0897,-0.1094
719,337.915,5.0888,-0.1096
720,337.9989,5.0883,-0.1095
721,338.0814,5.0883,-0.1095
722,338.1648,5.0881,-0.1094
723,338.2479,5.087,-0.1096
724,338.3328,5.087,-0.1098
725,338.4163,5.0878,-0.1097
726,338.4961,5.0883,-0.1095
727,338.5818,5.0883,-0.1095
728,338.6655,5.0883,-0.1097
729,338.7477,5.0883,-0.1095
730,338.8316,5.0879,-0.1097
731,338.9138,5.0883,-0.1094
732,338.9978,5.0883,-0.1094
733,339.0794,5.0883,-0.1094
734,339.162,5.0883,-0.1094
735,339.242,5.0877,-0.1095
736,339.3256,5.0882,-0.1095
737,339.4088,5.0883,-0.1096
738,339.4938,5.0874,-0.1094
739,339.5774,5.0872,-0.1094
740,339.66,5.0883,-0.1095
741,339.7412,5.0883,-0.1096
742,339.8256,5.0871,-0.1095
743,339.909,5.087,-0.1094
744,339.9929,5.0873,-0.1093
745,340.0738,5.0879,-0.1091
746,340.1575,5.0883,-0.109
747,340.239,5.0877,-0.1093
748,340.3228,5.087,-0.1093
749,340.4043,5.0876,-0.1095
750,340.4862,5.0883,-0.1091
751,340.5712,5.0881,-0.1088
752,340.654,5.087,-0.1089
753,340.7377,5.087,-0.109
754,340.8198,5.0881,-0.1089
755,340.9018,5.0883,-0.1088
756,340.9838,5.0883,-0.1086
757,341.0704,5.0883,-0.1088
758,341.1498,5.0882,-0.1088
759,341.2329,5.0871,-0.1086
760,341.3182,5.0876,-0.1086
761,341.4003,5.0883,-0.1086
762,341.4828,5.0883,-0.1086
763,341.5662,5.0874,-0.1084
764,341.6483,5.087,-0.1082
765,341.7308,5.0876,-0.1083
766,341.8139,5.0881,-0.1084
767,341.8955,5.087,-0.1085
768,341.9798,5.087,-0.1082
769,342.0624,5.087,-0.108
770,342.1448,5.087,-0.108
771,342.2279,5.0867,-0.1082
772,342.3102,5.0866,-0.1079
773,342.3915,5.087,-0.1079
774,342.4748,5.087,-0.1079
775,342.5552,5.087,-0.1078
776,342.6405,5.087,-0.1078
777,342.7229,5.087,-0.1078
778,342.8052,5.0864,-0.1075
779,342.8885,5.0859,-0.1073
780,342.9691,5.087,-0.1072
781,343.0538,5.087,-0.1073
782,343.1363,5.087,-0.1074
783,343.217,5.087,-0.1072
784,343.3022,5.0862,-0.1069
785,343.382,5.0869,-0.1067
786,343.4668,5.0869,-0.1069
787,343.5498,5.0857,-0.1068
788,343.632,5.0855,-0.1067
789,343.7157,5.0858,-0.1067
790,343.7975,5.0869,-0.1065
791,343.8815,5.0869,-0.1066
792,343.9609,5.0869,-0.1066
793,344.044,5.0865,-0.1064
794,344.1295,5.0855,-0.1062
795,344.211,5.0855,-0.1057
796,344.2946,5.0855,-0.1057
797,344.3773,5.0864,-0.1058
798,344.458,5.0869,-0.1058
799,344.5418,5.0857,-0.1056
800,344.6253,5.0855,-0.1054
801,344.706,5.0855,-0.1053
802,344.7894,5.0865,-0.1054
803,344.87,5.0869,-0.1053
804,344.9539,5.0866,-0.105
805,345.0368,5.0855,-0.1049
806,345.1205,5.0855,-0.105
807,345.202,5.0865,-0.1049
808,345.2836,5.0869,-0.1047
809,345.366,5.086,-0.1046
810,345.4518,5.0855,-0.1048
811,345.5312,5.0855,-0.1044
812,345.6135,5.0853,-0.1042
813,345.698,5.0855,-0.104
814,345.7818,5.0855,-0.1041
815,345.8633,5.0855,-0.1038
816,345.9449,5.0855,-0.1035
817,346.0284,5.0855,-0.1036
818,346.114,5.0855,-0.1034
819,346.1958,5.0852,-0.1035
820,346.2789,5.0855,-0.1035
821,346.358,5.0855,-0.1034
822,346.4417,5.0855,-0.1034
823,346.5232,5.0855,-0.103
824,346.6075,5.0849,-0.1028
825,346.689,5.0842,-0.1029
826,346.773,5.0853,-0.1027
827,346.8548,5.0855,-0.1025
828,346.9388,5.0855,-0.1027
829,347.0206,5.0855,-0.1025
830,347.103,5.0863,-0.1024
831,347.1848,5.0856,-0.1024
832,347.2692,5.0855,-0.1022
833,347.3525,5.0855,-0.1021
834,347.4349,5.0855,-0.102
835,347.5152,5.0855,-0.1018
836,347.5995,5.0858,-0.1015
837,347.6829,5.0869,-0.1014
838,347.7644,5.0857,-0.1015
839,347.849,5.0856,-0.1013
840,347.929,5.0865,-0.1014
841,348.0142,5.0855,-0.1012
842,348.0945,5.0855,-0.1009
843,348.1797,5.0855,-0.1008
844,348.2634,5.085,-0.1009
845,348.3443,5.0842,-0.1007
846,348.4287,5.0842,-0.1004
847,348.509,5.0842,-0.1004
848,348.5913,5.0842,-0.1001
849,348.6757,5.0842,-0.1
850,348.7576,5.0844,-0.1003
851,348.8428,5.0855,-0.1003
852,348.9257,5.0846,-0.0999
853,349.0086,5.0842,-0.0996
854,349.0915,5.0842,-0.0993
855,349.1748,5.0842,-0.0993
856,349.2568,5.0844,-0.0992
857,349.3413,5.0847,-0.0992
858,349.4229,5.0842,-0.0992
859,349.5044,5.0842,-0.0989
860,349.5883,5.0842,-0.0987
861,349.6708,5.0851,-0.0986
862,349.7552,5.0843,-0.0987
863,349.835,5.0842,-0.0983
864,349.9217,5.0842,-0.0982
865,350.0025,5.0842,-0.0983
866,350.086,5.085,-0.0981
867,350.1699,5.0852,-0.0979
868,350.251,5.0842,-0.0978
869,350.3355,5.0842,-0.0978
870,350.4198,5.0842,-0.0979
871,350.5028,5.0842,-0.0976
872,350.5845,5.084,-0.0973
873,350.666,5.0841,-0.097
874,350.7502,5.0842,-0.0971
875,350.8345,5.0842,-0.0971
876,350.9206,5.0842,-0.097
877,351.0018,5.0832,-0.0967
878,351.0828,5.0842,-0.0967
879,351.1659,5.0842,-0.0966
880,351.25,5.0842,-0.0963
881,351.3345,5.0841,-0.0961
882,351.416,5.0829,-0.0962
883,351.4986,5.0833,-0.0961
884,351.5805,5.0842,-0.0962
885,351.6657,5.0842,-0.0961
886,351.749,5.0842,-0.0958
887,351.833,5.0842,-0.0955
888,351.9148,5.0839,-0.0955
889,352.0002,5.0839,-0.0953
890,352.083,5.0842,-0.0954
891,352.1667,5.0842,-0.0954
892,352.249,5.0842,-0.0955
893,352.332,5.0841,-0.095
894,352.4178,5.0835,-0.0948
895,352.5012,5.0842,-0.095
896,352.5855,5.0842,-0.095
897,352.6677,5.0842,-0.0946
898,352.7516,5.0842,-0.0947
899,352.8358,5.0839,-0.0947
900,352.9189,5.0835,-0.0943
901,353.0014,5.0842,-0.0943
902,353.083,5.0842,-0.0942
903,353.1678,5.0842,-0.094
904,353.2516,5.0833,-0.094
905,353.3343,5.0829,-0.0938
906,353.4198,5.0841,-0.0937
907,353.5018,5.0842,-0.0935
908,353.585,5.0842,-0.0934
909,353.6678,5.0836,-0.0934
910,353.7541,5.0828,-0.0932
911,353.8368,5.083,-0.0932
912,353.9199,5.0841,-0.0931
913,354.0036,5.0842,-0.0928
914,354.0875,5.0842,-0.093
915,354.1708,5.0842,-0.0931
916,354.2554,5.0844,-0.0928
917,354.3393,5.0854,-0.0925
918,354.42,5.0846,-0.0923
919,354.5056,5.0842,-0.0921
920,354.5893,5.0842,-0.092
921,354.6728,5.0842,-0.0922
922,354.7542,5.0848,-0.0919
923,354.836,5.0847,-0.0919
924,354.9218,5.0842,-0.0915
925,355.0065,5.0842,-0.0916
926,355.0875,5.0842,-0.0914
927,355.1729,5.0842,-0.0913
928,355.2588,5.0842,-0.0911
929,355.3385,5.0853,-0.0909
930,355.4267,5.0855,-0.0909
931,355.5096,5.0855,-0.0909
932,355.5923,5.0849,-0.0908
933,355.6785,5.0842,-0.0906
934,355.7604,5.0846,-0.0903
935,355.8435,5.0855,-0.0903
936,355.9262,5.0855,-0.0901
937,356.0108,5.0849,-0.09
938,356.0945,5.0842,-0.0901
939,356.1788,5.0842,-0.0901
940,356.2636,5.0848,-0.0898
941,356.3465,5.0855,-0.0896
942,356.428,5.0855,-0.0895
943,356.5128,5.0853,-0.0895
944,356.6,5.0842,-0.0895
945,356.6809,5.0842,-0.0892
946,356.765,5.0842,-0.089
947,356.847,5.085,-0.0891
948,356.9309,5.0849,-0.0891
949,357.0175,5.0849,-0.0888
950,357.1018,5.0849,-0.0887
951,357.181,5.0855,-0.0885
952,357.2678,5.0855,-0.0884
953,357.35,5.0855,-0.0883
954,357.4358,5.0852,-0.0882
955,357.5204,5.0842,-0.088
956,357.6033,5.0842,-0.0877
957,357.6868,5.0842,-0.0878
958,357.7718,5.0851,-0.0879
959,357.8543,5.0855,-0.0875
960,357.9378,5.0855,-0.0874
961,358.0216,5.0845,-0.0873
962,358.106,5.0842,-0.0873
963,358.1945,5.0842,-0.0873
964,358.2752,5.0846,-0.0871
965,358.358,5.0855,-0.0868
966,358.4419,5.0855,-0.0866
967,358.5264,5.0855,-0.0867
968,358.61,5.0854,-0.0864
969,358.6946,5.0842,-0.0864
970,358.7782,5.0846,-0.0865
971,358.8628,5.0855,-0.0863
972,358.9468,5.0855,-0.0862
973,359.0294,5.0855,-0.0861
974,359.1145,5.0853,-0.0859
975,359.1997,5.0855,-0.0859
976,359.2825,5.0855,-0.0857
977,359.3665,5.0855,-0.0857
978,359.4498,5.0855,-0.0856
979,359.5336,5.0851,-0.0854
980,359.618,5.0851,-0.0852
981,359.7028,5.0859,-0.0852
982,359.7864,5.0859,-0.0851
983,359.87,5.0855,-0.0849
984,359.9567,5.0855,-0.0847
985,360.0386,5.0855,-0.0848
986,360.123,5.0854,-0.0847
987,360.2058,5.0852,-0.0848
988,360.2898,5.0855,-0.0845
989,360.3748,5.0855,-0.0844
990,360.4588,5.0865,-0.0843
991,360.5406,5.0869,-0.0841
992,360.6263,5.0869,-0.084
993,360.7109,5.086,-0.0838
994,360.7932,5.0855,-0.0839
995,360.8783,5.0855,-0.0837
996,360.9636,5.0855,-0.0838
997,361.0472,5.0855,-0.0836
998,361.1323,5.0861,-0.0835
999,361.2139,5.0866,-0.0835
1000,361.2999,5.0855,-0.0835
1001,361.3825,5.0855,-0.0834
1002,361.4677,5.0855,-0.0833
1003,361.5528,5.0855,-0.083
1004,361.6353,5.0855,-0.0828
1005,361.7188,5.0849,-0.0828
1006,361.8022,5.0851,-0.0826
1007,361.8858,5.0855,-0.0825
1008,361.9726,5.0855,-0.0823
1009,362.0554,5.0855,-0.0824
1010,362.14,5.0854,-0.0821
1011,362.2239,5.0842,-0.0822
1012,362.3062,5.0853,-0.0822
1013,362.392,5.0855,-0.082
1014,362.4729,5.0855,-0.0818
1015,362.5574,5.0855,-0.0817
1016,362.6423,5.0855,-0.0818
1017,362.7258,5.0849,-0.0817
1018,362.8088,5.0848,-0.0815
1019,362.8938,5.0855,-0.0813
1020,362.976,5.0855,-0.0812
1021,363.0602,5.0855,-0.0814
1022,363.1453,5.0855,-0.0811
1023,363.2288,5.0855,-0.0812
1024,363.3136,5.0855,-0.081
1025,363.3978,5.0848,-0.0811
1026,363.48,5.0851,-0.0808
1027,363.5669,5.0852,-0.0807
1028,363.649,5.0853,-0.0805
1029,363.7357,5.0855,-0.0804
1030,363.819,5.0855,-0.0806
1031,363.9005,5.0849,-0.0804
1032,363.9832,5.0845,-0.0801
1033,364.0696,5.0855,-0.0799
1034,364.1525,5.0855,-0.0802
1035,364.2359,5.0855,-0.0802
1036,364.3194,5.0855,-0.0801
1037,364.4033,5.0857,-0.0798
1038,364.4877,5.0868,-0.0796
1039,364.5705,5.0857,-0.0797
1040,364.6525,5.0855,-0.0795
1041,364.7379,5.0855,-0.0795
1042,364.8226,5.0859,-0.0793
1043,364.907,5.0869,-0.0793
1044,364.9909,5.0866,-0.0792
1045,365.0744,5.0855,-0.0791
1046,365.1565,5.0855,-0.0789
1047,365.241,5.0855,-0.0789
1048,365.324,5.0855,-0.0788
1049,365.409,5.0855,-0.0789
1050,365.4945,5.0855,-0.0785
1051,365.5768,5.0858,-0.0785
1052,365.661,5.0862,-0.0784
1053,365.7438,5.0862,-0.0782
1054,365.827,5.0862,-0.0781
1055,365.9123,5.0862,-0.0781
1056,365.9939,5.0856,-0.0782
1057,366.0804,5.0855,-0.0778
1058,366.1618,5.0855,-0.0777
1059,366.2458,5.0855,-0.0779
1060,366.33,5.0857,-0.0777
1061,366.4118,5.0855,-0.0774
1062,366.4968,5.0855,-0.0776
1063,366.5811,5.0855,-0.0774
1064,366.6638,5.0855,-0.0772
1065,366.7478,5.0852,-0.0772
1066,366.8319,5.0855,-0.0769
1067,366.9138,5.0855,-0.0771
1068,366.9988,5.0855,-0.0769
1069,367.0826,5.0855,-0.0768
1070,367.1645,5.0855,-0.0769
1071,367.2506,5.0855,-0.0766
1072,367.3326,5.0845,-0.0766
1073,367.4173,5.0842,-0.0766
1074,367.4998,5.0851,-0.0765
1075,367.5848,5.0855,-0.0765
1076,367.6663,5.0855,-0.0765
1077,367.7509,5.0855,-0.0761
1078,367.8338,5.0855,-0.0762
1079,367.9163,5.0856,-0.0759
1080,368.0007,5.0868,-0.0762
1081,368.0852,5.0858,-0.0761
1082,368.167,5.0855,-0.076
1083,368.2518,5.0855,-0.076
1084,368.3342,5.0855,-0.0759
1085,368.4173,5.0864,-0.0757
1086,368.5026,5.0869,-0.0755
1087,368.5852,5.0869,-0.0754
1088,368.6688,5.0865,-0.0756
1089,368.7528,5.0868,-0.0756
1090,368.8364,5.0869,-0.0753
1091,368.9185,5.0869,-0.0752
1092,369.0028,5.0869,-0.0752
1093,369.0872,5.0869,-0.0749
1094,369.1685,5.0866,-0.0748
1095,369.2509,5.0856,-0.0748
1096,369.3368,5.0855,-0.075
1097,369.4195,5.0855,-0.0751
1098,369.5028,5.0865,-0.0748
1099,369.5874,5.0869,-0.0749
1100,369.6695,5.0866,-0.0747
1101,369.7547,5.0856,-0.0746
1102,369.8382,5.0855,-0.0746
1103,369.922,5.0855,-0.0746
1104,370.0066,5.0855,-0.0743
1105,370.0872,5.0855,-0.0743
1106,370.1698,5.0855,-0.0743
1107,370.2538,5.0865,-0.0743
1108,370.3374,5.0861,-0.0743
1109,370.4208,5.0859,-0.0743
1110,370.5058,5.0856,-0.0742
1111,370.5876,5.0855,-0.074
1112,370.6733,5.0856,-0.0741
1113,370.7558,5.0868,-0.0737
1114,370.8388,5.0869,-0.0735
1115,370.9225,5.0869,-0.0737
1116,371.0058,5.0869,-0.0737
1117,371.0906,5.0869,-0.0736
1118,371.1735,5.0869,-0.0734
1119,371.2559,5.086,-0.0732
1120,371.3406,5.0865,-0.0732
1121,371.4253,5.0869,-0.0732
1122,371.5081,5.0869,-0.0731
1123,371.5906,5.0869,-0.0731
1124,371.6753,5.0869,-0.073
1125,371.7578,5.0869,-0.0731
1126,371.8402,5.0869,-0.0729
1127,371.9243,5.0864,-0.0728
1128,372.0096,5.0869,-0.0727
1129,372.0932,5.0869,-0.0729
1130,372.1783,5.0869,-0.0727
1131,372.2581,5.0869,-0.0729
1132,372.3442,5.0873,-0.0727
1133,372.4268,5.0876,-0.0726
1134,372.5097,5.0869,-0.0725
1135,372.5949,5.0869,-0.0725
1136,372.678,5.0869,-0.0724
1137,372.7617,5.0869,-0.0725
1138,372.8452,5.0869,-0.0723
1139,372.9303,5.0861,-0.0722
1140,373.0128,5.0859,-0.0721
1141,373.0956,5.0859,-0.0721
1142,373.1783,5.0859,-0.0719
1143,373.2636,5.0865,-0.0719
1144,373.3464,5.0865,-0.072
1145,373.4308,5.0865,-0.0718
1146,373.5149,5.0865,-0.0718
1147,373.5982,5.0867,-0.0717
1148,373.6818,5.0858,-0.0716
1149,373.7649,5.0855,-0.0714
1150,373.848,5.0855,-0.0715
1151,373.9293,5.0866,-0.0717
1152,374.013,5.0869,-0.0717
1153,374.0986,5.0869,-0.0717
1154,374.1825,5.0868,-0.0713
1155,374.2658,5.0856,-0.0714
1156,374.3494,5.0855,-0.0713
1157,374.432,5.0858,-0.0712
1158,374.5168,5.0868,-0.0712
1159,374.5994,5.0869,-0.0712
1160,374.6828,5.0869,-0.0712
1161,374.7659,5.0869,-0.0712
1162,374.8496,5.0858,-0.0712
1163,374.9335,5.0855,-0.0711
1164,375.0168,5.0855,-0.0708
1165,375.1008,5.0865,-0.0709
1166,375.1848,5.0869,-0.0706
1167,375.2695,5.0866,-0.0707
1168,375.3528,5.0855,-0.0707
1169,375.4355,5.0855,-0.0704
1170,375.5198,5.0855,-0.0704
1171,375.6034,5.0855,-0.0706
1172,375.6885,5.0855,-0.0706
1173,375.7728,5.0855,-0.0705
1174,375.8544,5.0857,-0.0705
1175,375.9395,5.0869,-0.0702
1176,376.0219,5.0869,-0.0702
1177,376.1066,5.0871,-0.0702
1178,376.188,5.0876,-0.0701
1179,376.2726,5.0869,-0.0701
1180,376.3558,5.0869,-0.0701
1181,376.4418,5.0869,-0.07
1182,376.5219,5.0869,-0.0699
1183,376.6052,5.0865,-0.0699
1184,376.6913,5.0855,-0.07
1185,376.7711,5.0855,-0.0699
1186,376.8568,5.0867,-0.0698
1187,376.9408,5.0869,-0.0696
1188,377.0239,5.0869,-0.0695
1189,377.107,5.0869,-0.0694
1190,377.192,5.0869,-0.0694
1191,377.2738,5.0869,-0.0695
1192,377.357,5.0869,-0.0691
1193,377.4415,5.0869,-0.0691
1194,377.523,5.0869,-0.069
1195,377.608,5.0865,-0.069
1196,377.692,5.0869,-0.069
1197,377.7741,5.0869,-0.0686
1198,377.8588,5.0869,-0.0688
1199,377.943,5.0869,-0.0688
1200,378.026,5.0869,-0.0686
1201,378.1106,5.0875,-0.0686
1202,378.193,5.0869,-0.0684
1203,378.276,5.0869,-0.0685
1204,378.3612,5.0869,-0.0685
1205,378.4435,5.0869,-0.0684
1206,378.5287,5.0869,-0.0684
1207,378.6116,5.0869,-0.0683
1208,378.6938,5.087,-0.0683
1209,378.7788,5.0869,-0.0685
1210,378.8638,5.0869,-0.0684
1211,378.9465,5.0869,-0.0682
1212,379.0298,5.0869,-0.0681
1213,379.1146,5.0869,-0.0679
1214,379.1985,5.0871,-0.0678
1215,379.2828,5.0882,-0.0677
1216,379.366,5.0871,-0.0676
1217,379.4485,5.0869,-0.0678
1218,379.5337,5.0869,-0.0676
1219,379.6164,5.0881,-0.0676
1220,379.6998,5.0882,-0.0677
1221,379.7866,5.0882,-0.0674
1222,379.8684,5.0882,-0.0674
1223,379.952,5.0882,-0.0675
1224,380.0348,5.0879,-0.0672
1225,380.1189,5.0869,-0.0672
1226,380.2048,5.0869,-0.0672
1227,380.2868,5.0869,-0.0671
1228,380.3714,5.0869,-0.0672
1229,380.4543,5.0869,-0.0672
1230,380.538,5.0869,-0.0672
1231,380.6229,5.0869,-0.0672
1232,380.706,5.0869,-0.0671
1233,380.7899,5.0869,-0.0671
1234,380.8718,5.0869,-0.067
1235,380.9563,5.0869,-0.0668
1236,381.0398,5.0878,-0.0667
1237,381.1232,5.0882,-0.0668
1238,381.2073,5.0876,-0.0669
1239,381.2889,5.0869,-0.0669
1240,381.3746,5.0875,-0.0668
1241,381.4575,5.0882,-0.0666
1242,381.5445,5.0882,-0.0665
1243,381.6248,5.0882,-0.0663
1244,381.7083,5.0882,-0.0662
1245,381.7908,5.0882,-0.0663
1246,381.8748,5.0882,-0.0662
1247,381.9585,5.0882,-0.0663
1248,382.0428,5.0882,-0.066
1249,382.1272,5.0882,-0.066
1250,382.2098,5.0877,-0.0657
1251,382.2966,5.0882,-0.0656
1252,382.3792,5.0882,-0.0658
1253,382.4623,5.0882,-0.0657
1254,382.5448,5.0882,-0.0659
1255,382.6292,5.0876,-0.0659
1256,382.7125,5.0869,-0.0657
1257,382.7968,5.0875,-0.0655
1258,382.8808,5.0878,-0.0654
1259,382.9635,5.0869,-0.0655
1260,383.0468,5.0869,-0.0653
1261,383.1301,5.0869,-0.0651
1262,383.2143,5.0869,-0.0654
1263,383.2987,5.0872,-0.0652
1264,383.3816,5.0882,-0.065
1265,383.4655,5.0882,-0.065
1266,383.5516,5.0882,-0.0649
1267,383.6318,5.0882,-0.0646
1268,383.7163,5.0882,-0.0647
1269,383.8007,5.0882,-0.0646
1270,383.8838,5.0878,-0.0647
1271,383.9678,5.0869,-0.0647
1272,384.0518,5.0869,-0.0645
1273,384.1352,5.0881,-0.0644
1274,384.2185,5.0882,-0.0643
1275,384.3037,5.0879,-0.0643
1276,384.3879,5.0869,-0.0642
1277,384.4698,5.0869,-0.0641
1278,384.5548,5.0872,-0.064
1279,384.6364,5.0882,-0.064
1280,384.7208,5.0882,-0.064
1281,384.8067,5.0882,-0.0639
1282,384.8918,5.0882,-0.0639
1283,384.974,5.0874,-0.064
1284,385.0568,5.0869,-0.0635
1285,385.1396,5.0869,-0.0639
1286,385.2265,5.0869,-0.0639
1287,385.3087,5.0869,-0.0639
1288,385.3924,5.0869,-0.0636
1289,385.4765,5.0869,-0.0637
1290,385.5617,5.0869,-0.0636
1291,385.644,5.0869,-0.0635
1292,385.728,5.0869,-0.0634
1293,385.8129,5.0869,-0.0633
1294,385.8959,5.0871,-0.0634
1295,385.9828,5.0869,-0.0635
1296,386.0638,5.0869,-0.0634
1297,386.1462,5.0869,-0.0632
1298,386.2315,5.0869,-0.0633
1299,386.313,5.0869,-0.0632
1300,386.3962,5.0869,-0.0631
1301,386.4818,5.0871,-0.063
1302,386.5649,5.0879,-0.063
1303,386.6482,5.0869,-0.063
1304,386.7308,5.0869,-0.0631
1305,386.8158,5.0869,-0.0629
1306,386.8982,5.0869,-0.0628
1307,386.9833,5.0858,-0.0628
1308,387.0688,5.0858,-0.0627
1309,387.1525,5.0869,-0.0627
1310,387.236,5.0869,-0.0627
1311,387.3181,5.0869,-0.0629
1312,387.4024,5.0869,-0.0628
1313,387.4873,5.087,-0.0625
1314,387.5726,5.0879,-0.0625
1315,387.6579,5.0879,-0.0624
1316,387.739,5.088,-0.0623
1317,387.822,5.0882,-0.0622
1318,387.9042,5.0882,-0.0622
1319,387.9913,5.088,-0.0623
1320,388.0738,5.0869,-0.0622
1321,388.1564,5.0869,-0.0621
1322,388.2413,5.0869,-0.0621
1323,388.3229,5.0875,-0.0622
1324,388.4082,5.0882,-0.0621
1325,388.4898,5.0882,-0.0621
1326,388.5757,5.0882,-0.062
1327,388.661,5.0882,-0.062
1328,388.7428,5.0882,-0.0619
1329,388.8268,5.0873,-0.0616
1330,388.9114,5.0871,-0.0617
1331,388.9945,5.0882,-0.0616
1332,389.0788,5.0882,-0.0615
1333,389.1626,5.0882,-0.0614
1334,389.2468,5.0882,-0.0616
1335,389.3308,5.0882,-0.0617
1336,389.4134,5.0882,-0.0616
1337,389.4985,5.0871,-0.0615
1338,389.5809,5.0869,-0.0613
1339,389.6618,5.0869,-0.0612
1340,389.747,5.0869,-0.0612
1341,389.8319,5.0869,-0.0612
1342,389.9156,5.0869,-0.061
1343,390.0008,5.0875,-0.061
1344,390.0819,5.0882,-0.0611
1345,390.1662,5.0882,-0.0611
1346,390.248,5.0871,-0.0612
1347,390.3319,5.0869,-0.0612
1348,390.4168,5.0869,-0.0611
1349,390.501,5.0869,-0.0611
1350,390.584,5.0869,-0.0611
1351,390.6672,5.0869,-0.0609
1352,390.7505,5.0869,-0.061
1353,390.8329,5.0869,-0.0609
1354,390.9172,5.0872,-0.0606
1355,390.9988,5.0869,-0.0608
1356,391.0828,5.0869,-0.0606
1357,391.1679,5.0869,-0.0605
1358,391.252,5.0869,-0.0607
1359,391.3357,5.0869,-0.0605
1360,391.4174,5.0869,-0.0604
1361,391.5018,5.0869,-0.0605
1362,391.5868,5.0869,-0.0603
1363,391.6696,5.0869,-0.0603
1364,391.7515,5.0871,-0.0604
1365,391.8358,5.0882,-0.0603
1366,391.9196,5.0882,-0.0601
1367,392.0028,5.0881,-0.0599
1368,392.0869,5.0869,-0.06
1369,392.1694,5.0869,-0.0599
1370,392.2525,5.0869,-0.06
1371,392.3388,5.0869,-0.0599
1372,392.421,5.0867,-0.0597
1373,392.5045,5.0855,-0.0598
1374,392.5869,5.0855,-0.0598
1375,392.6719,5.0855,-0.0597
1376,392.755,5.0857,-0.0598
1377,392.8359,5.0868,-0.0597
1378,392.9209,5.0869,-0.0598
1379,393.0055,5.0869,-0.0596
1380,393.0898,5.0869,-0.0596
1381,393.172,5.0869,-0.0595
1382,393.2555,5.088,-0.0596
1383,393.3379,5.0882,-0.0596
1384,393.4206,5.0878,-0.0596
1385,393.505,5.0869,-0.0596
1386,393.5905,5.0869,-0.0594
1387,393.6742,5.0869,-0.0594
1388,393.756,5.0869,-0.0594
1389,393.8397,5.0869,-0.0595
1390,393.9242,5.0869,-0.0593
1391,394.0058,5.0869,-0.0594
1392,394.0908,5.0869,-0.0593
1393,394.1734,5.0879,-0.0595
1394,394.2575,5.0881,-0.0593
1395,394.3381,5.087,-0.0594
1396,394.4225,5.0869,-0.0595
1397,394.5075,5.0869,-0.0594
1398,394.5908,5.0869,-0.0594
1399,394.6722,5.0869,-0.0592
1400,394.7568,5.0869,-0.0591
1401,394.8399,5.0869,-0.0591
1402,394.9266,5.0869,-0.0591
1403,395.0093,5.086,-0.0591
1404,395.0928,5.0855,-0.0592
1405,395.1752,5.0855,-0.0591
1406,395.2593,5.0855,-0.059
1407,395.3437,5.0855,-0.0588
1408,395.4275,5.0855,-0.0588
1409,395.5105,5.0855,-0.0589
1410,395.5938,5.0855,-0.0589
1411,395.6766,5.0859,-0.0589
1412,395.761,5.0859,-0.0589
1413,395.8438,5.0857,-0.0587
1414,395.928,5.0857,-0.0587
1415,396.0105,5.0862,-0.0587
1416,396.0948,5.087,-0.0587
1417,396.1786,5.087,-0.0587
1418,396.2603,5.087,-0.0586
1419,396.3486,5.0864,-0.0585
1420,396.4286,5.0857,-0.0586
1421,396.5135,5.0857,-0.0585
1422,396.5978,5.0857,-0.0586
1423,396.6802,5.0857,-0.0585
1424,396.7648,5.0857,-0.0583
1425,396.8479,5.0857,-0.0583
1426,396.9318,5.0857,-0.0583
1427,397.0148,5.0857,-0.0584
1428,397.1007,5.0857,-0.0583
1429,397.183,5.0853,-0.0581
1430,397.2658,5.0845,-0.0582
1431,397.3468,5.0856,-0.0582
1432,397.433,5.0857,-0.0583
1433,397.5163,5.0857,-0.0584
1434,397.5998,5.0857,-0.0583
1435,397.6842,5.0857,-0.0581
