Repository: MaCFP/matl-db

# README File for TIFP+UCT
Technical Institute of Fire Protection, Prague (TIFP) and University of Chemistry and Technology, Prague (UCT).
Please contact Lucie.Hasalova@hzscr.cz or salekv@vscht.cz in case of any concerns.

### Experimental Conditions: TGA/DSC
A NETZSCH STA 449 F3 Jupiter was used to simultaneously conduct Thermogravimetric Analysis (TGA) and Differential Scanning Calorimetry (DSC) experiments. DSC data serve as suplementary only and are not suitable for calibration.

* Heating Rate: 5, 10, and 20 K/min
* Temperature program
  - Initial Temperature: 303 K
  - Initial Isotherm: 300 s (hold at 303 K for 300 s)  
  - Maximum Temperature: 973 K

File: Wood/Calibration_Data/TIFP+UCT/TIFP+UCT_STA_N2_5K_R3.csv (part 1 of 6)
Time (s),Temperature (K),Mass (mg),Heat Flow Rate (W/g)
0,303.163,5.1073,-0.0091
1,303.1655,5.1062,-0.0091
2,303.1627,5.106,-0.009
3,303.1625,5.1056,-0.009
4,303.1643,5.1055,-0.009
5,303.165,5.106,-0.009
6,303.165,5.106,-0.009
7,303.165,5.1048,-0.0091
8,303.1657,5.1046,-0.009
9,303.167,5.1046,-0.0089
10,303.168,5.1046,-0.0089
11,303.168,5.1045,-0.0089
12,303.168,5.1045,-0.0089
13,303.1672,5.1039,-0.0089
14,303.1677,5.1043,-0.0088
15,303.168,5.104,-0.0088
16,303.1683,5.1038,-0.0087
17,303.1697,5.1045,-0.0086
18,303.173,5.1045,-0.0088
19,303.1713,5.1034,-0.0089
20,303.1723,5.1032,-0.0089
21,303.1725,5.1032,-0.0088
22,303.1717,5.1032,-0.0088
23,303.1708,5.1032,-0.0087
24,303.17,5.1032,-0.0088
25,303.1708,5.1032,-0.0088
26,303.1723,5.1032,-0.0088
27,303.1725,5.1032,-0.0086
28,303.172,5.1033,-0.0085
29,303.1727,5.1034,-0.0085
30,303.176,5.1032,-0.0085
31,303.1735,5.1032,-0.0086
32,303.1743,5.1038,-0.0087
33,303.1765,5.1037,-0.0087
34,303.1773,5.1032,-0.0086
35,303.1762,5.103,-0.0085
36,303.177,5.1022,-0.0084
37,303.1778,5.1019,-0.0084
38,303.1787,5.1027,-0.0084
39,303.18,5.1028,-0.0084
40,303.181,5.1023,-0.0084
41,303.181,5.102,-0.0085
42,303.181,5.1032,-0.0085
43,303.1818,5.1032,-0.0085
44,303.18,5.1023,-0.0085
45,303.1795,5.1018,-0.0084
46,303.1807,5.1022,-0.0084
47,303.1822,5.1027,-0.0084
48,303.183,5.1018,-0.0084
49,303.183,5.1018,-0.0084
50,303.1823,5.1018,-0.0084
51,303.184,5.1018,-0.0083
52,303.1857,5.1022,-0.0082
53,303.1843,5.1027,-0.0083
54,303.181,5.1018,-0.0083
55,303.1852,5.1018,-0.0083
56,303.1847,5.1009,-0.0084
57,303.1845,5.1012,-0.0084
58,303.1857,5.1017,-0.0083
59,303.187,5.1013,-0.0082
60,303.187,5.1005,-0.0081
61,303.187,5.1005,-0.0082
62,303.187,5.1005,-0.0082
63,303.188,5.0998,-0.0081
64,303.1883,5.0996,-0.0081
65,303.1875,5.1005,-0.0082
66,303.19,5.1005,-0.0082
67,303.1892,5.1005,-0.0082
68,303.191,5.1005,-0.0082
69,303.193,5.1005,-0.0081
70,303.1927,5.1003,-0.0081
71,303.1903,5.0999,-0.0081
72,303.192,5.1005,-0.0079
73,303.1928,5.0994,-0.0081
74,303.193,5.0991,-0.0081
75,303.1925,5.0995,-0.008
76,303.1927,5.1,-0.0079
77,303.1937,5.1005,-0.0077
78,303.192,5.1005,-0.0077
79,303.1937,5.1005,-0.0078
80,303.1927,5.1005,-0.0077
81,303.193,5.0998,-0.0077
82,303.194,5.0991,-0.0078
83,303.1938,5.0994,-0.0078
84,303.193,5.1005,-0.0077
85,303.1947,5.1005,-0.0077
86,303.1937,5.0996,-0.0076
87,303.1935,5.0991,-0.0076
88,303.1943,5.0995,-0.0076
89,303.195,5.1,-0.0077
90,303.195,5.0991,-0.0077
91,303.1942,5.0991,-0.0077
92,303.1953,5.0991,-0.0076
93,303.1955,5.0995,-0.0076
94,303.1957,5.0996,-0.0077
95,303.1968,5.0991,-0.0077
96,303.196,5.0991,-0.0076
97,303.196,5.0991,-0.0076
98,303.1953,5.0991,-0.0076
99,303.1965,5.0991,-0.0076
100,303.1977,5.0991,-0.0075
101,303.197,5.099,-0.0075
102,303.197,5.0985,-0.0074
103,303.1978,5.0978,-0.0073
104,303.196,5.0984,-0.0073
105,303.196,5.098,-0.0073
106,303.1973,5.0975,-0.0073
107,303.198,5.0977,-0.0073
108,303.198,5.0977,-0.0073
109,303.1963,5.0968,-0.0072
110,303.1967,5.0974,-0.0072
111,303.1965,5.0977,-0.0073
112,303.1953,5.0977,-0.0073
113,303.1945,5.0977,-0.0072
114,303.197,5.0977,-0.0072
115,303.1962,5.0977,-0.0071
116,303.1947,5.0977,-0.007
117,303.195,5.0979,-0.0071
118,303.1957,5.098,-0.0071
119,303.1947,5.098,-0.007
120,303.193,5.0977,-0.007
121,303.1955,5.0977,-0.007
122,303.1953,5.0977,-0.0069
123,303.196,5.0975,-0.0069
124,303.1953,5.097,-0.007
125,303.1922,5.0963,-0.007
126,303.193,5.0963,-0.0069
127,303.193,5.0972,-0.0069
128,303.1943,5.0967,-0.0069
129,303.1935,5.0967,-0.0069
130,303.1923,5.0969,-0.0068
131,303.1928,5.0966,-0.0068
132,303.192,5.0963,-0.0067
133,303.1937,5.0963,-0.0065
134,303.192,5.0968,-0.0065
135,303.1905,5.0968,-0.0066
136,303.1907,5.0966,-0.0067
137,303.1918,5.0963,-0.0067
138,303.191,5.0963,-0.0066
139,303.1885,5.0963,-0.0067
140,303.188,5.097,-0.0067
141,303.1885,5.0968,-0.0067
142,303.1887,5.0963,-0.0067
143,303.1882,5.0963,-0.0065
144,303.189,5.0963,-0.0064
145,303.184,5.0958,-0.0065
146,303.1863,5.0961,-0.0065
147,303.1865,5.0963,-0.0065
148,303.1847,5.0959,-0.0065
149,303.1843,5.095,-0.0066
150,303.186,5.095,-0.0064
151,303.1843,5.095,-0.0064
152,303.182,5.0943,-0.0065
153,303.1825,5.0938,-0.0065
154,303.183,5.0941,-0.0065
155,303.1817,5.095,-0.0065
156,303.185,5.095,-0.0065
157,303.1825,5.0942,-0.0065
158,303.1827,5.0942,-0.0065
159,303.182,5.0947,-0.0065
160,303.18,5.0946,-0.0064
161,303.1782,5.0937,-0.0064
162,303.179,5.0937,-0.0064
163,303.179,5.0948,-0.0064
164,303.179,5.0941,-0.0065
165,303.178,5.0937,-0.0065
166,303.177,5.0937,-0.0064
167,303.177,5.0935,-0.0063
168,303.177,5.093,-0.0065
169,303.1753,5.0938,-0.0064
170,303.175,5.094,-0.0064
171,303.175,5.094,-0.0065
172,303.1747,5.0943,-0.0065
173,303.1742,5.095,-0.0065
174,303.175,5.095,-0.0065
175,303.1742,5.0939,-0.0064
176,303.1733,5.0937,-0.0064
177,303.174,5.0937,-0.0064
178,303.173,5.094,-0.0063
179,303.1697,5.0945,-0.0062
180,303.173,5.094,-0.0063
181,303.1722,5.0937,-0.0065
182,303.172,5.0939,-0.0065
183,303.1705,5.0938,-0.0065
184,303.17,5.0937,-0.0065
185,303.1715,5.0937,-0.0064
186,303.169,5.0937,-0.0063
187,303.1657,5.0937,-0.0065
188,303.1683,5.0946,-0.0064
189,303.1695,5.0943,-0.0064
190,303.168,5.0937,-0.0064
191,303.1663,5.0935,-0.0065
192,303.168,5.093,-0.0064
193,303.1672,5.0935,-0.0064
194,303.165,5.0932,-0.0063
195,303.164,5.0927,-0.0062
196,303.1643,5.0923,-0.0062
197,303.165,5.0923,-0.0063
198,303.165,5.0923,-0.0064
199,303.165,5.0912,-0.0063
200,303.1643,5.0912,-0.0062
201,303.164,5.0918,-0.0062
202,303.164,5.0923,-0.0062
203,303.1637,5.0924,-0.0063
204,303.162,5.0927,-0.0062
205,303.1587,5.0929,-0.0061
206,303.1593,5.0923,-0.0062
207,303.159,5.092,-0.0063
208,303.1587,5.092,-0.0063
209,303.16,5.092,-0.0062
210,303.16,5.092,-0.0063
211,303.1608,5.0911,-0.0064
212,303.159,5.091,-0.0064
213,303.1585,5.0908,-0.0063
214,303.1583,5.0908,-0.0062
215,303.1572,5.091,-0.0063
216,303.158,5.091,-0.0064
217,303.1572,5.091,-0.0064
218,303.1563,5.0905,-0.0063
219,303.1555,5.09,-0.0063
220,303.1553,5.0897,-0.0063
221,303.1563,5.0901,-0.0063
222,303.158,5.091,-0.0064
223,303.158,5.0901,-0.0062
224,303.156,5.0897,-0.0062
225,303.1555,5.0901,-0.0062
226,303.156,5.0908,-0.0061
227,303.1557,5.0908,-0.0062
228,303.154,5.0896,-0.0062
229,303.1548,5.0896,-0.0063
230,303.155,5.0894,-0.0061
231,303.1545,5.0893,-0.0061
232,303.1537,5.0894,-0.0061
233,303.1525,5.0896,-0.0061
234,303.15,5.0896,-0.0063
235,303.1517,5.0885,-0.0064
236,303.15,5.0883,-0.0063
237,303.15,5.0883,-0.0062
238,303.152,5.0887,-0.0061
239,303.1537,5.0896,-0.0061
240,303.152,5.0896,-0.0062
241,303.1503,5.0896,-0.0062
242,303.1487,5.089,-0.0062
243,303.1495,5.0885,-0.0061
244,303.1513,5.0885,-0.0061
245,303.1515,5.0891,-0.0061
246,303.149,5.0896,-0.0061
247,303.1498,5.0891,-0.0061
248,303.1513,5.0885,-0.0059
249,303.151,5.0883,-0.0059
250,303.1503,5.0886,-0.0059
251,303.1508,5.0891,-0.006
252,303.15,5.0883,-0.0061
253,303.15,5.0883,-0.006
254,303.15,5.0883,-0.006
255,303.1505,5.0883,-0.006
256,303.15,5.0879,-0.0059
257,303.1487,5.087,-0.0058
258,303.152,5.087,-0.0059
259,303.1528,5.0881,-0.0058
260,303.1517,5.0874,-0.0058
261,303.1525,5.0876,-0.0058
262,303.1537,5.0883,-0.0059
263,303.1528,5.0883,-0.0058
264,303.152,5.0883,-0.0059
265,303.1512,5.0883,-0.0059
266,303.1517,5.0874,-0.0058
267,303.152,5.0869,-0.0057
268,303.152,5.0869,-0.0056
269,303.1517,5.0872,-0.0057
270,303.15,5.0883,-0.0055
271,303.1533,5.088,-0.0055
272,303.152,5.0882,-0.0056
273,303.1525,5.0883,-0.0057
274,303.1537,5.0883,-0.0058
275,303.1533,5.0882,-0.0057
276,303.155,5.088,-0.0057
277,303.1542,5.0871,-0.0057
278,303.154,5.0869,-0.0056
279,303.1545,5.0876,-0.0057
280,303.1547,5.088,-0.0057
281,303.1542,5.0872,-0.0056
282,303.155,5.0869,-0.0058
283,303.1558,5.0869,-0.0057
284,303.1573,5.0869,-0.0057
285,303.1575,5.0868,-0.0056
286,303.1573,5.0863,-0.0056
287,303.158,5.0858,-0.0055
288,303.158,5.087,-0.0054
289,303.1563,5.087,-0.0054
290,303.156,5.0867,-0.0055
291,303.1575,5.0863,-0.0054
292,303.159,5.0863,-0.0054
293,303.1588,5.087,-0.0054
294,303.158,5.087,-0.0054
295,303.1613,5.0858,-0.0054
296,303.1613,5.0856,-0.0054
297,303.1605,5.0856,-0.0054
298,303.161,5.0856,-0.0054
299,303.1627,5.0856,-0.0055
300,303.1648,5.0865,-0.0053
301,303.1618,5.087,-0.0053
302,303.1637,5.0868,-0.0053
303,303.1648,5.0857,-0.0053
304,303.163,5.0856,-0.0052
305,303.1647,5.0856,-0.0053
306,303.1622,5.0856,-0.0051
307,303.1646,5.0856,-0.0052
308,303.165,5.0855,-0.0051
309,303.165,5.0853,-0.0052
310,303.1668,5.0856,-0.0051
311,303.17,5.0856,-0.0052
312,303.1709,5.0856,-0.0052
313,303.1706,5.0856,-0.0052
314,303.174,5.0856,-0.0052
315,303.1749,5.0853,-0.0052
316,303.1765,5.0849,-0.005
317,303.1805,5.0856,-0.0052
318,303.1848,5.0847,-0.0051
319,303.1863,5.0846,-0.0053
320,303.1895,5.0851,-0.0053
321,303.1949,5.0846,-0.0048
322,303.2003,5.0847,-0.0047
323,303.2078,5.0848,-0.0047
324,303.2128,5.0842,-0.0046
325,303.2203,5.0846,-0.0046
326,303.228,5.0844,-0.0045
327,303.2365,5.0841,-0.0042
328,303.2445,5.0845,-0.0044
329,303.2523,5.0851,-0.0043
330,303.2624,5.0853,-0.0043
331,303.2733,5.0846,-0.0042
332,303.2858,5.0841,-0.0042
333,303.2986,5.0838,-0.0041
334,303.3103,5.0845,-0.0042
335,303.3238,5.0853,-0.0042
336,303.3409,5.0853,-0.0042
337,303.3568,5.0843,-0.004
338,303.3748,5.0837,-0.004
339,303.3958,5.084,-0.0038
340,303.4103,5.0848,-0.0041
341,303.4293,5.085,-0.004
342,303.4509,5.0844,-0.0038
343,303.47,5.0847,-0.0037
344,303.4933,5.0847,-0.0036
345,303.5179,5.0848,-0.0037
346,303.5404,5.0848,-0.0038
347,303.5688,5.0848,-0.0039
348,303.5956,5.0848,-0.004
349,303.6228,5.0855,-0.004
350,303.6535,5.0863,-0.0038
351,303.6842,5.0864,-0.0039
352,303.7168,5.0856,-0.004
353,303.7483,5.0848,-0.004
354,303.7805,5.0846,-0.0041
355,303.8167,5.0841,-0.0043
356,303.854,5.0836,-0.0045
357,303.894,5.0845,-0.0042
358,303.934,5.0844,-0.0042
359,303.973,5.0841,-0.0046
360,304.0158,5.0837,-0.0048
361,304.0568,5.0837,-0.0049
362,304.103,5.0845,-0.0052
363,304.1478,5.0842,-0.0051
364,304.1969,5.084,-0.0053
365,304.2443,5.0841,-0.0055
366,304.2926,5.084,-0.0058
367,304.3455,5.0837,-0.0058
368,304.3958,5.0844,-0.006
369,304.4486,5.0848,-0.0062
370,304.5071,5.0848,-0.0064
371,304.565,5.0854,-0.0065
372,304.6202,5.0863,-0.007
373,304.6806,5.0855,-0.007
374,304.7415,5.0853,-0.0072
375,304.803,5.0853,-0.0076
376,304.8668,5.085,-0.0079
377,304.9315,5.0859,-0.008
378,304.9967,5.0864,-0.0082
379,305.0653,5.0858,-0.0085
380,305.1333,5.0854,-0.0087
381,305.2073,5.0859,-0.0091
382,305.2757,5.0861,-0.0093
383,305.3468,5.0854,-0.0096
384,305.4233,5.0853,-0.0099
385,305.5008,5.0851,-0.0102
386,305.5738,5.0844,-0.0106
387,305.6521,5.0845,-0.0109
388,305.7313,5.0846,-0.011
389,305.8138,5.0849,-0.0115
390,305.8976,5.0851,-0.0118
391,305.9774,5.085,-0.012
392,306.0625,5.0847,-0.0124
393,306.1477,5.0849,-0.0128
394,306.2374,5.0846,-0.0132
395,306.3255,5.0834,-0.0135
396,306.4128,5.084,-0.0138
397,306.5031,5.0839,-0.0138
398,306.596,5.084,-0.014
399,306.6884,5.0837,-0.0148
400,306.7831,5.0838,-0.0152
401,306.8788,5.0842,-0.0155
402,306.9744,5.0841,-0.0155
403,307.0726,5.0839,-0.0161
404,307.1688,5.0844,-0.0165
405,307.268,5.0842,-0.0166
406,307.3692,5.0838,-0.0174
407,307.4705,5.0835,-0.0173
408,307.5757,5.0831,-0.0178
409,307.678,5.0835,-0.0183
410,307.7835,5.084,-0.0188
411,307.8869,5.0845,-0.0192
412,307.9968,5.0843,-0.0194
413,308.1033,5.0842,-0.0199
414,308.2089,5.0838,-0.02
415,308.3207,5.0836,-0.0203
416,308.4303,5.0831,-0.0208
417,308.5416,5.0826,-0.0212
418,308.6518,5.0829,-0.0214
419,308.7633,5.0834,-0.0217
420,308.8783,5.0837,-0.022
421,308.9903,5.0828,-0.0224
422,309.106,5.0826,-0.0229
423,309.2194,5.083,-0.0232
424,309.3354,5.0835,-0.0237
425,309.4535,5.0836,-0.0241
426,309.5711,5.0828,-0.0243
427,309.6896,5.0831,-0.0245
428,309.8075,5.0829,-0.0251
429,309.9288,5.0831,-0.0257
430,310.0454,5.0834,-0.0259
431,310.1688,5.0834,-0.0262
432,310.2862,5.0835,-0.0266
433,310.4089,5.0827,-0.027
434,310.532,5.0832,-0.0274
435,310.6532,5.0832,-0.0278
436,310.7744,5.0829,-0.0282
437,310.9003,5.0823,-0.0283
438,311.0219,5.082,-0.0287
439,311.1436,5.0827,-0.029
440,311.2665,5.0817,-0.0294
441,311.3917,5.0827,-0.0297
442,311.5169,5.0823,-0.0299
443,311.6418,5.0829,-0.0305
444,311.7677,5.0834,-0.0308
445,311.8925,5.0833,-0.0309
446,312.018,5.0823,-0.0314
447,312.1426,5.0828,-0.0316
448,312.2709,5.0815,-0.0319
449,312.3965,5.0821,-0.0321
450,312.5229,5.0815,-0.0325
451,312.6484,5.0822,-0.0329
452,312.7733,5.0821,-0.0331
453,312.9016,5.082,-0.0333
454,313.0251,5.0819,-0.0339
455,313.1528,5.0811,-0.0338
456,313.2769,5.0805,-0.0341
457,313.4075,5.0805,-0.0344
458,313.5315,5.0808,-0.0346
459,313.6597,5.0796,-0.035
460,313.7865,5.0808,-0.0352
461,313.9128,5.0811,-0.0355
462,314.0387,5.0812,-0.0358
463,314.1648,5.0809,-0.0358
464,314.2913,5.0809,-0.0361
465,314.4157,5.0797,-0.0364
466,314.5409,5.0808,-0.0365
467,314.6663,5.0812,-0.0365
468,314.7919,5.0816,-0.0368
469,314.9172,5.0813,-0.0372
470,315.0415,5.0816,-0.0373
471,315.1679,5.0815,-0.0374
472,315.292,5.0821,-0.0376
473,315.4168,5.0821,-0.0378
474,315.5427,5.0816,-0.0381
475,315.6626,5.0819,-0.0384
476,315.7885,5.0816,-0.0384
477,315.9098,5.0816,-0.0385
478,316.0334,5.081,-0.0384
479,316.1573,5.0803,-0.0385
480,316.2808,5.0803,-0.0385
481,316.401,5.0805,-0.039
482,316.5213,5.0803,-0.0391
483,316.6429,5.0803,-0.0392
484,316.7649,5.08,-0.0394
485,316.8858,5.0803,-0.0396
486,317.0071,5.0803,-0.0392
487,317.1272,5.0796,-0.0393
488,317.2458,5.0803,-0.0396
489,317.3653,5.0803,-0.0397
490,317.4848,5.0803,-0.0395
491,317.6015,5.0803,-0.0395
492,317.7219,5.0803,-0.0398
493,317.8367,5.0794,-0.0399
494,317.956,5.0802,-0.04
495,318.0721,5.0802,-0.0399
496,318.1873,5.0792,-0.0398
497,318.3043,5.0789,-0.0399
498,318.422,5.0789,-0.04
499,318.5349,5.0789,-0.0402
500,318.6493,5.0789,-0.0399
501,318.7643,5.0789,-0.0402
502,318.8773,5.0789,-0.0402
503,318.9898,5.0797,-0.0399
504,319.1035,5.0802,-0.0398
505,319.2179,5.0802,-0.04
506,319.3275,5.0802,-0.0399
507,319.4405,5.0793,-0.0399
508,319.5521,5.0792,-0.0398
509,319.6593,5.0792,-0.04
510,319.7706,5.0792,-0.0399
511,319.8797,5.0792,-0.04
512,319.9883,5.0792,-0.04
513,320.0975,5.0789,-0.0401
514,320.2058,5.0789,-0.0401
515,320.3123,5.0789,-0.04
516,320.4209,5.0783,-0.0401
517,320.5268,5.0776,-0.0399
518,320.6345,5.0776,-0.0398
519,320.7388,5.0776,-0.0399
520,320.844,5.0776,-0.0399
521,320.951,5.0776,-0.0397
522,321.054,5.0776,-0.0396
523,321.1592,5.0776,-0.0396
524,321.2615,5.077,-0.0397
525,321.3667,5.0762,-0.0396
526,321.4682,5.0762,-0.0396
527,321.5708,5.0762,-0.0395
528,321.6739,5.0762,-0.0395
529,321.7746,5.0771,-0.0397
530,321.874,5.0776,-0.0395
531,321.9731,5.0776,-0.0392
532,322.075,5.0776,-0.039
533,322.174,5.0775,-0.039
534,322.274,5.0772,-0.0391
535,322.3742,5.0772,-0.0392
536,322.469,5.0772,-0.0391
537,322.5681,5.0766,-0.0394
538,322.6669,5.0762,-0.0392
539,322.7623,5.0749,-0.0393
540,322.8609,5.0749,-0.0392
541,322.958,5.0749,-0.039
542,323.054,5.0749,-0.0388
543,323.151,5.0749,-0.039
544,323.2447,5.0749,-0.0389
545,323.3405,5.0749,-0.0389
546,323.4333,5.0749,-0.0388
547,323.5275,5.0749,-0.0386
548,323.622,5.0749,-0.0386
549,323.7144,5.0749,-0.0386
550,323.8093,5.0749,-0.0386
551,323.9013,5.0743,-0.0384
552,323.9926,5.0735,-0.0385
553,324.0873,5.0735,-0.0387
554,324.178,5.0735,-0.0387
555,324.2693,5.0735,-0.0386
556,324.3598,5.0737,-0.0383
557,324.4528,5.0749,-0.0384
558,324.5417,5.0743,-0.0384
559,324.6337,5.0742,-0.0383
560,324.7215,5.0741,-0.0383
561,324.8143,5.0736,-0.0382
562,324.9014,5.0735,-0.0382
563,324.9888,5.0735,-0.0381
564,325.0795,5.0735,-0.0381
565,325.1715,5.0735,-0.0382
566,325.2575,5.0735,-0.038
567,325.3457,5.0735,-0.0379
568,325.4334,5.0731,-0.0381
569,325.5205,5.0729,-0.0382
570,325.6105,5.0729,-0.0379
571,325.6944,5.0729,-0.0379
572,325.7825,5.0729,-0.038
573,325.867,5.0729,-0.0377
574,325.9562,5.0729,-0.0378
575,326.0398,5.0729,-0.0379
576,326.1259,5.0729,-0.0378
577,326.2128,5.0729,-0.0378
578,326.2988,5.0729,-0.038
579,326.3847,5.0729,-0.0377
580,326.4702,5.0719,-0.0377
581,326.5553,5.0715,-0.0377
582,326.6408,5.0715,-0.038
583,326.7252,5.0726,-0.038
584,326.8108,5.0729,-0.0376
585,326.8948,5.0729,-0.0378
586,326.9794,5.0717,-0.038
587,327.0655,5.0715,-0.0376
588,327.1468,5.0715,-0.0377
589,327.2306,5.0715,-0.0378
590,327.3168,5.0715,-0.0375
591,327.3997,5.0706,-0.0379
592,327.4838,5.0702,-0.0379
593,327.5658,5.0702,-0.0377
594,327.6462,5.0702,-0.0379
595,327.7326,5.0702,-0.0378
596,327.8148,5.0702,-0.0379
597,327.897,5.0702,-0.0379
598,327.9808,5.0702,-0.0376
599,328.0648,5.0702,-0.0379
600,328.1468,5.0702,-0.0379
601,328.2294,5.0702,-0.0379
602,328.311,5.071,-0.0382
603,328.3928,5.0715,-0.0381
604,328.4752,5.0715,-0.0381
605,328.5563,5.0713,-0.0379
606,328.6407,5.0702,-0.0379
607,328.723,5.0702,-0.0381
608,328.8063,5.0702,-0.0381
609,328.8849,5.0702,-0.0381
610,328.9698,5.0702,-0.0381
611,329.052,5.07,-0.0384
612,329.132,5.0689,-0.0384
613,329.2134,5.069,-0.0384
614,329.2943,5.0702,-0.0384
615,329.3768,5.0702,-0.0385
616,329.4602,5.0702,-0.0386
617,329.5418,5.0694,-0.0385
618,329.6219,5.0689,-0.0384
619,329.7038,5.0689,-0.0386
620,329.787,5.0689,-0.0388
621,329.867,5.0689,-0.0388
622,329.948,5.0679,-0.0388
623,330.0285,5.0675,-0.0388
624,330.11,5.0675,-0.0388
625,330.1916,5.0681,-0.0389
626,330.2738,5.0683,-0.039
627,330.3578,5.0675,-0.0391
628,330.438,5.0675,-0.0391
629,330.5193,5.0675,-0.0391
630,330.5988,5.0675,-0.0393
631,330.6804,5.0686,-0.0393
632,330.7615,5.0678,-0.0393
633,330.8448,5.0675,-0.0394
634,330.9254,5.0675,-0.0394
635,331.009,5.0674,-0.0394
636,331.0881,5.0669,-0.0395
637,331.1706,5.0675,-0.0394
638,331.252,5.0675,-0.0396
639,331.3329,5.0675,-0.0397
640,331.4132,5.0675,-0.0397
641,331.4948,5.0675,-0.0398
642,331.5752,5.0675,-0.0399
643,331.659,5.0681,-0.0401
644,331.7398,5.0683,-0.04
645,331.8181,5.0675,-0.0399
646,331.9012,5.0675,-0.0401
647,331.985,5.0664,-0.0402
648,332.065,5.0662,-0.0403
649,332.1466,5.0662,-0.0405
650,332.2283,5.0662,-0.0406
651,332.3108,5.0662,-0.0406
652,332.3924,5.0662,-0.0408
653,332.4743,5.0653,-0.0407
654,332.5541,5.0654,-0.0409
655,332.6374,5.0662,-0.0408
656,332.7203,5.0661,-0.0409
657,332.801,5.0649,-0.0411
658,332.8822,5.0648,-0.0411
659,332.9635,5.0648,-0.0411
660,333.0484,5.0648,-0.0413
661,333.1294,5.066,-0.0413
662,333.2098,5.0659,-0.0412
663,333.2902,5.0648,-0.0412
664,333.3756,5.0648,-0.0413
665,333.454,5.0647,-0.0415
666,333.5361,5.0638,-0.0416
667,333.6198,5.0648,-0.0416
668,333.6993,5.0648,-0.0416
669,333.7846,5.0648,-0.0418
670,333.868,5.0646,-0.0417
671,333.9493,5.0637,-0.0418
672,334.0282,5.0648,-0.0419
673,334.113,5.0648,-0.042
674,334.1938,5.0648,-0.0421
675,334.276,5.0648,-0.0423
676,334.3584,5.0652,-0.0425
677,334.4395,5.0651,-0.0427
678,334.5228,5.0648,-0.0425
679,334.6028,5.0648,-0.0426
680,334.6883,5.0648,-0.0427
681,334.7702,5.0642,-0.0427
682,334.8526,5.0644,-0.0428
683,334.9335,5.0648,-0.0429
684,335.0187,5.0639,-0.0427
685,335.0994,5.0635,-0.0429
686,335.182,5.0635,-0.043
687,335.262,5.0635,-0.0429
688,335.3478,5.0626,-0.0428
689,335.4293,5.0621,-0.0431
690,335.5128,5.0631,-0.0434
691,335.5952,5.0635,-0.0433
692,335.6758,5.0626,-0.0433
693,335.7598,5.0631,-0.0434
694,335.841,5.0635,-0.0434
695,335.9245,5.0635,-0.0434
696,336.0078,5.0635,-0.0433
697,336.0916,5.0635,-0.0434
698,336.1748,5.0626,-0.0437
699,336.2558,5.0635,-0.0437
700,336.3392,5.0635,-0.0438
701,336.4215,5.0635,-0.0438
702,336.5021,5.0626,-0.0437
703,336.5869,5.0633,-0.0438
704,336.6688,5.0635,-0.0438
705,336.7519,5.0635,-0.0437
706,336.8352,5.0635,-0.0437
707,336.9155,5.0633,-0.0439
708,336.9988,5.0622,-0.0439
709,337.0839,5.0627,-0.044
710,337.1648,5.0635,-0.044
711,337.2488,5.0635,-0.0438
712,337.3304,5.0629,-0.044
713,337.4143,5.0621,-0.0442
714,337.4959,5.0621,-0.0443
715,337.5798,5.0621,-0.0444
716,337.661,5.0621,-0.0444
717,337.7449,5.0621,-0.0443
718,337.8268,5.0631,-0.0443
719,337.9098,5.0626,-0.0444
720,337.9927,5.0621,-0.0445
721,338.0776,5.0633,-0.0445
722,338.1615,5.0632,-0.0444
723,338.2428,5.0622,-0.0447
724,338.3268,5.0621,-0.0448
725,338.4093,5.0621,-0.0447
726,338.4888,5.0621,-0.0447
727,338.5732,5.0621,-0.0446
728,338.6545,5.0622,-0.0447
729,338.7406,5.0634,-0.0444
730,338.8224,5.0624,-0.0447
731,338.906,5.0621,-0.0446
732,338.9897,5.0621,-0.0446
733,339.0716,5.0621,-0.0447
734,339.1548,5.0621,-0.0448
735,339.237,5.0615,-0.045
736,339.32,5.061,-0.0448
737,339.4025,5.0621,-0.0449
738,339.484,5.0612,-0.0449
739,339.5682,5.0608,-0.0448
740,339.651,5.0608,-0.0447
741,339.7338,5.0608,-0.0447
742,339.8156,5.0596,-0.0446
743,339.898,5.0595,-0.0446
744,339.981,5.0595,-0.0446
745,340.0646,5.0595,-0.0445
746,340.1463,5.0597,-0.0446
747,340.23,5.0602,-0.0447
748,340.313,5.0595,-0.0448
749,340.394,5.0595,-0.0448
750,340.4779,5.0595,-0.0446
751,340.5612,5.0593,-0.0443
752,340.6415,5.059,-0.0443
753,340.7276,5.0595,-0.0443
754,340.8094,5.0597,-0.0443
755,340.8923,5.0608,-0.0443
756,340.9758,5.0608,-0.0444
757,341.0568,5.0608,-0.0446
758,341.1413,5.0607,-0.0443
759,341.222,5.0595,-0.0443
760,341.304,5.0595,-0.0442
761,341.386,5.0597,-0.0442
762,341.4736,5.0608,-0.0441
763,341.5529,5.0599,-0.044
764,341.637,5.0595,-0.0439
765,341.7188,5.0595,-0.044
766,341.8019,5.0593,-0.0443
767,341.8858,5.0581,-0.0444
768,341.968,5.0581,-0.0439
769,342.0492,5.0581,-0.0438
770,342.132,5.0583,-0.0438
771,342.2159,5.0591,-0.0437
772,342.2974,5.0581,-0.0436
773,342.379,5.0581,-0.0436
774,342.4618,5.0581,-0.0436
775,342.5456,5.0581,-0.0435
776,342.6268,5.0582,-0.0436
777,342.7099,5.0594,-0.0435
778,342.7932,5.0589,-0.0435
779,342.875,5.0581,-0.0434
780,342.958,5.0581,-0.0434
781,343.0404,5.0581,-0.0431
782,343.1245,5.0582,-0.0432
783,343.206,5.0594,-0.0431
784,343.2866,5.0585,-0.043
785,343.372,5.058,-0.0429
786,343.4529,5.058,-0.0428
787,343.5348,5.0568,-0.0429
788,343.6185,5.0567,-0.0426
789,343.7018,5.0567,-0.0427
790,343.7854,5.0572,-0.0425
791,343.8663,5.058,-0.0427
792,343.9488,5.058,-0.0425
793,344.0306,5.0576,-0.0425
794,344.1145,5.0567,-0.0424
795,344.196,5.0567,-0.0423
796,344.2781,5.0567,-0.0419
797,344.3628,5.0567,-0.0422
798,344.4441,5.0573,-0.042
799,344.5264,5.0568,-0.0418
800,344.6085,5.0567,-0.0416
801,344.6909,5.0567,-0.0418
802,344.7756,5.0567,-0.0419
803,344.8558,5.0567,-0.0418
804,344.9408,5.0563,-0.0417
805,345.022,5.0565,-0.0416
806,345.1048,5.0567,-0.0414
807,345.1868,5.0567,-0.0414
808,345.2696,5.0571,-0.0413
809,345.3543,5.0572,-0.0412
810,345.435,5.0567,-0.0413
811,345.5192,5.0567,-0.041
812,345.5985,5.0558,-0.0408
813,345.6828,5.0553,-0.0406
814,345.7658,5.0553,-0.0407
815,345.849,5.0553,-0.0405
816,345.9338,5.0553,-0.0402
817,346.0133,5.0555,-0.0404
818,346.096,5.0567,-0.0403
819,346.1799,5.056,-0.0402
820,346.2631,5.0553,-0.0401
821,346.346,5.0553,-0.04
822,346.4272,5.0553,-0.04
823,346.5099,5.0557,-0.0398
824,346.5943,5.0561,-0.0395
825,346.675,5.0553,-0.0397
826,346.758,5.0553,-0.0395
827,346.8405,5.0553,-0.0392
828,346.9238,5.0553,-0.0394
829,347.005,5.0553,-0.0392
830,347.0895,5.0561,-0.0391
831,347.1756,5.0554,-0.039
832,347.2562,5.0553,-0.0389
833,347.3385,5.0553,-0.0388
834,347.4209,5.0553,-0.0388
835,347.5014,5.0553,-0.0386
836,347.586,5.0554,-0.0384
837,347.6681,5.0566,-0.0383
838,347.7502,5.0555,-0.038
839,347.8365,5.0553,-0.038
840,347.9189,5.055,-0.0381
841,348.0024,5.054,-0.0379
842,348.0825,5.0542,-0.0377
843,348.1658,5.0553,-0.0375
844,348.2492,5.0547,-0.0375
845,348.3343,5.054,-0.0371
846,348.4159,5.054,-0.037
847,348.4996,5.054,-0.0372
848,348.5808,5.054,-0.0372
849,348.6658,5.054,-0.037
850,348.7472,5.054,-0.037
851,348.8303,5.054,-0.0369
852,348.9149,5.054,-0.0366
853,348.9966,5.054,-0.0366
854,349.0775,5.054,-0.0364
855,349.1618,5.054,-0.0363
856,349.2452,5.055,-0.036
857,349.33,5.0545,-0.0358
858,349.4116,5.054,-0.0359
859,349.4948,5.054,-0.0357
860,349.58,5.054,-0.0355
861,349.6637,5.054,-0.0354
862,349.7476,5.0528,-0.0354
863,349.8323,5.0526,-0.0352
864,349.9148,5.0526,-0.0351
865,349.9968,5.0537,-0.035
866,350.0803,5.054,-0.0349
867,350.1628,5.0537,-0.035
868,350.2458,5.0526,-0.0348
869,350.3303,5.0526,-0.0348
870,350.4128,5.0526,-0.0346
871,350.4946,5.0526,-0.0343
872,350.579,5.053,-0.0341
873,350.6657,5.0527,-0.034
874,350.7472,5.0526,-0.0339
875,350.8283,5.0526,-0.0336
876,350.9129,5.0526,-0.0336
877,350.9968,5.0514,-0.0334
878,351.0798,5.0513,-0.0334
879,351.1627,5.0522,-0.0336
880,351.2464,5.0526,-0.0334
881,351.3315,5.0526,-0.0331
882,351.4139,5.0514,-0.0331
883,351.4974,5.0513,-0.033
884,351.579,5.0513,-0.0329
885,351.6639,5.0513,-0.033
886,351.7484,5.0513,-0.0329
887,351.8315,5.0513,-0.0324
888,351.9146,5.051,-0.0323
889,351.9976,5.051,-0.0321
890,352.0823,5.051,-0.032
891,352.1639,5.0513,-0.032
892,352.2492,5.0513,-0.0319
893,352.333,5.0512,-0.0317
894,352.4167,5.05,-0.0316
895,352.4996,5.05,-0.0316
896,352.583,5.05,-0.0315
897,352.6667,5.05,-0.0313
898,352.7514,5.051,-0.0315
899,352.8355,5.051,-0.0312
900,352.9161,5.05,-0.0311
901,353.0002,5.05,-0.0311
902,353.084,5.05,-0.0309
903,353.167,5.0503,-0.0305
904,353.2496,5.0504,-0.0306
905,353.3358,5.05,-0.0305
906,353.4189,5.05,-0.0304
907,353.504,5.05,-0.0303
908,353.5858,5.05,-0.0302
909,353.6708,5.0496,-0.0301
910,353.7532,5.05,-0.03
911,353.839,5.05,-0.0301
912,353.9218,5.05,-0.0299
913,354.0074,5.05,-0.0295
914,354.088,5.05,-0.0298
915,354.1738,5.05,-0.0295
916,354.2572,5.05,-0.0295
917,354.3388,5.0499,-0.0291
918,354.4238,5.0502,-0.0288
919,354.5082,5.05,-0.0288
920,354.5893,5.05,-0.0287
921,354.6739,5.05,-0.0287
922,354.758,5.05,-0.0283
923,354.8418,5.0491,-0.0281
924,354.924,5.0495,-0.028
925,355.0091,5.05,-0.028
926,355.0918,5.05,-0.028
927,355.1758,5.05,-0.0278
928,355.2606,5.05,-0.0277
929,355.3445,5.05,-0.0277
930,355.426,5.05,-0.0276
931,355.5106,5.05,-0.0274
932,355.596,5.0494,-0.0273
933,355.679,5.0486,-0.0272
934,355.7624,5.0492,-0.0269
935,355.847,5.05,-0.0269
936,355.9307,5.05,-0.0269
937,356.0162,5.0494,-0.0268
938,356.0978,5.0487,-0.0267
939,356.1828,5.0499,-0.0264
940,356.266,5.05,-0.026
941,356.3513,5.05,-0.0259
942,356.4348,5.05,-0.0258
943,356.5184,5.0498,-0.0256
944,356.6023,5.0486,-0.0256
945,356.6867,5.0486,-0.0256
946,356.7686,5.0497,-0.0255
947,356.8525,5.05,-0.0253
948,356.9358,5.0493,-0.0254
949,357.0208,5.0493,-0.025
950,357.1038,5.0491,-0.0248
951,357.1869,5.0486,-0.0248
952,357.272,5.0486,-0.0247
953,357.3558,5.0486,-0.0245
954,357.4389,5.0483,-0.0244
955,357.5226,5.0473,-0.0243
956,357.6048,5.0474,-0.0242
957,357.6879,5.0486,-0.024
958,357.7728,5.0486,-0.0241
959,357.8558,5.0486,-0.0239
960,357.9417,5.0486,-0.0237
961,358.0244,5.0475,-0.0238
962,358.1083,5.0473,-0.0237
963,358.1908,5.0473,-0.0237
964,358.2768,5.0478,-0.0235
965,358.3603,5.0481,-0.0233
966,358.4428,5.0486,-0.023
967,358.5262,5.0486,-0.0231
968,358.6103,5.0484,-0.0229
969,358.6928,5.0473,-0.0229
970,358.7778,5.0473,-0.023
971,358.8595,5.0473,-0.0229
972,358.9447,5.0473,-0.0226
973,359.0284,5.0473,-0.0224
974,359.1115,5.0462,-0.0224
975,359.196,5.0459,-0.0223
976,359.28,5.0461,-0.0221
977,359.3648,5.0473,-0.0221
978,359.4458,5.0473,-0.022
979,359.5306,5.0469,-0.0218
980,359.6143,5.0463,-0.0219
981,359.6978,5.0463,-0.0214
982,359.7835,5.0473,-0.0215
983,359.8658,5.0473,-0.0213
984,359.9498,5.0473,-0.0212
985,360.0335,5.0473,-0.0212
986,360.116,5.0471,-0.021
987,360.2027,5.046,-0.0209
988,360.2858,5.0459,-0.0208
989,360.3688,5.0459,-0.0208
990,360.4498,5.0459,-0.0206
991,360.5354,5.047,-0.0205
992,360.6165,5.0473,-0.0204
993,360.7019,5.0463,-0.0202
994,360.7864,5.0459,-0.0203
995,360.8695,5.0459,-0.0201
996,360.9549,5.0459,-0.02
997,361.0372,5.0459,-0.0199
998,361.1183,5.0459,-0.0197
999,361.2018,5.0456,-0.0197
1000,361.2878,5.0446,-0.0195
1001,361.373,5.0446,-0.0196
1002,361.453,5.0446,-0.0195
1003,361.5376,5.0452,-0.0193
1004,361.6228,5.0459,-0.0192
1005,361.7048,5.0453,-0.0191
1006,361.7899,5.0446,-0.019
1007,361.8713,5.0446,-0.0189
1008,361.9548,5.0446,-0.0189
1009,362.0392,5.0446,-0.019
1010,362.123,5.0444,-0.0186
1011,362.2088,5.0433,-0.0185
1012,362.2936,5.0432,-0.0185
1013,362.375,5.0435,-0.0184
1014,362.4596,5.0446,-0.0184
1015,362.5424,5.0446,-0.018
1016,362.6265,5.0446,-0.0181
1017,362.7098,5.044,-0.0182
1018,362.7918,5.0432,-0.0179
1019,362.8778,5.0438,-0.0178
1020,362.9607,5.0446,-0.0178
1021,363.0442,5.0446,-0.0178
1022,363.1295,5.0446,-0.0176
1023,363.211,5.0446,-0.0177
1024,363.294,5.0446,-0.0175
1025,363.3773,5.0437,-0.0174
1026,363.4617,5.0432,-0.0172
1027,363.546,5.0432,-0.0173
1028,363.6278,5.0432,-0.0171
1029,363.7119,5.0432,-0.0171
1030,363.7952,5.0432,-0.0171
1031,363.8795,5.0427,-0.017
1032,363.961,5.0419,-0.0168
1033,364.0438,5.0431,-0.0166
1034,364.1305,5.0432,-0.0169
1035,364.2136,5.0442,-0.0167
1036,364.2959,5.0446,-0.0167
1037,364.3798,5.0446,-0.0164
1038,364.4629,5.0446,-0.0162
1039,364.5472,5.0434,-0.0163
1040,364.6313,5.0433,-0.0164
1041,364.7159,5.0433,-0.0162
1042,364.7984,5.0433,-0.0162
1043,364.8855,5.0433,-0.0161
1044,364.9688,5.0436,-0.016
1045,365.0522,5.0433,-0.0159
1046,365.1373,5.0433,-0.0158
1047,365.218,5.0433,-0.0159
1048,365.3029,5.0433,-0.0158
1049,365.3875,5.0433,-0.0157
1050,365.4708,5.0433,-0.0155
1051,365.5533,5.0426,-0.0156
1052,365.6383,5.0434,-0.0156
1053,365.7236,5.0439,-0.0154
1054,365.8066,5.0439,-0.015
1055,365.8908,5.0439,-0.0151
1056,365.9721,5.0433,-0.0153
1057,366.0598,5.0433,-0.0151
1058,366.1433,5.044,-0.015
1059,366.2249,5.0443,-0.0151
1060,366.3092,5.0432,-0.0149
1061,366.3938,5.0432,-0.0147
1062,366.4767,5.0432,-0.0148
1063,366.5594,5.0434,-0.0147
1064,366.6435,5.0446,-0.0146
1065,366.7305,5.0437,-0.0145
1066,366.813,5.0432,-0.0144
1067,366.9,5.0432,-0.0143
1068,366.98,5.0432,-0.0143
1069,367.0654,5.0432,-0.0141
1070,367.1505,5.0432,-0.0142
1071,367.2348,5.0432,-0.0139
1072,367.3176,5.0422,-0.0138
1073,367.4018,5.0419,-0.0139
1074,367.4831,5.0419,-0.0139
1075,367.5684,5.0425,-0.0138
1076,367.6543,5.0432,-0.0138
1077,367.7368,5.0432,-0.0133
1078,367.821,5.0432,-0.0135
1079,367.9058,5.0432,-0.0134
1080,367.9887,5.0432,-0.0134
1081,368.0748,5.0422,-0.0134
1082,368.158,5.0419,-0.0134
1083,368.2401,5.0419,-0.0133
1084,368.3262,5.0419,-0.013
1085,368.41,5.0421,-0.0129
1086,368.4921,5.0432,-0.0129
1087,368.5772,5.0432,-0.0129
1088,368.6598,5.0427,-0.013
1089,368.7429,5.0419,-0.0128
1090,368.8296,5.0419,-0.0127
1091,368.9128,5.0419,-0.0128
1092,368.998,5.0419,-0.0127
1093,369.0818,5.0419,-0.0125
1094,369.1648,5.0416,-0.0123
1095,369.2479,5.0409,-0.0123
1096,369.3338,5.0419,-0.0123
1097,369.4165,5.0419,-0.0123
1098,369.5017,5.0419,-0.0122
1099,369.5858,5.0419,-0.0122
1100,369.6683,5.0417,-0.0122
1101,369.7538,5.0406,-0.0121
1102,369.8384,5.0406,-0.0119
1103,369.9213,5.0406,-0.0119
1104,370.0029,5.0406,-0.0118
1105,370.089,5.0406,-0.0117
1106,370.1745,5.0406,-0.0116
1107,370.256,5.0412,-0.0118
1108,370.3414,5.0412,-0.0119
1109,370.4253,5.0409,-0.0116
1110,370.5097,5.0406,-0.0115
1111,370.5938,5.0406,-0.0114
1112,370.6765,5.0406,-0.0115
1113,370.7617,5.0406,-0.0112
1114,370.845,5.0415,-0.011
1115,370.9283,5.0419,-0.0109
1116,371.0118,5.0419,-0.011
1117,371.0966,5.0419,-0.0109
1118,371.1815,5.0421,-0.0108
1119,371.2639,5.0423,-0.0107
1120,371.3492,5.0419,-0.0107
1121,371.432,5.0419,-0.0107
1122,371.515,5.0419,-0.0107
1123,371.5996,5.0419,-0.0106
1124,371.6848,5.0419,-0.0105
1125,371.767,5.0419,-0.0104
1126,371.8515,5.0419,-0.0101
1127,371.9343,5.0408,-0.0102
1128,372.0196,5.0406,-0.01
1129,372.1049,5.0406,-0.01
1130,372.1885,5.0406,-0.01
1131,372.2718,5.0406,-0.01
1132,372.3562,5.0406,-0.01
1133,372.4398,5.0401,-0.0099
1134,372.5238,5.0402,-0.0097
1135,372.6072,5.0404,-0.01
1136,372.6905,5.0406,-0.0099
1137,372.7754,5.0406,-0.0097
1138,372.8579,5.0406,-0.0096
1139,372.941,5.0396,-0.0095
1140,373.0249,5.0405,-0.0096
1141,373.1078,5.0406,-0.0094
1142,373.1918,5.0406,-0.0092
1143,373.274,5.0406,-0.0091
1144,373.3578,5.0406,-0.0093
1145,373.4428,5.0406,-0.0092
1146,373.5278,5.0406,-0.0091
1147,373.6112,5.0406,-0.009
1148,373.6928,5.0395,-0.009
1149,373.7778,5.0392,-0.0088
1150,373.8616,5.0392,-0.0088
1151,373.943,5.0392,-0.009
1152,374.0288,5.0392,-0.0091
1153,374.1128,5.0392,-0.0092
1154,374.194,5.0397,-0.0089
1155,374.277,5.0393,-0.0088
1156,374.363,5.0392,-0.0087
1157,374.4468,5.0392,-0.0087
1158,374.529,5.0392,-0.0086
1159,374.6132,5.0392,-0.0085
1160,374.6968,5.0392,-0.0084
1161,374.7799,5.0392,-0.0085
1162,374.8634,5.0382,-0.0083
1163,374.9463,5.0379,-0.0083
1164,375.0307,5.0379,-0.0083
1165,375.1148,5.0389,-0.0084
1166,375.1965,5.0392,-0.0081
1167,375.2826,5.0389,-0.008
1168,375.3654,5.0379,-0.008
1169,375.4505,5.0379,-0.008
1170,375.5339,5.0379,-0.0079
1171,375.6164,5.0379,-0.0081
1172,375.6978,5.0379,-0.0082
1173,375.7828,5.0379,-0.008
1174,375.8666,5.0381,-0.008
1175,375.952,5.0392,-0.0078
1176,376.0357,5.0392,-0.0078
1177,376.1178,5.0392,-0.0076
1178,376.2008,5.0386,-0.0074
1179,376.2839,5.0379,-0.0075
1180,376.3678,5.0379,-0.0075
1181,376.4513,5.0385,-0.0074
1182,376.5359,5.0392,-0.0075
1183,376.6176,5.0388,-0.0073
1184,376.7025,5.0379,-0.0074
1185,376.7858,5.0379,-0.0072
1186,376.8689,5.0379,-0.0073
1187,376.9515,5.0379,-0.0071
1188,377.0358,5.0379,-0.007
1189,377.1192,5.0379,-0.007
1190,377.2033,5.0379,-0.0071
1191,377.284,5.0379,-0.0069
1192,377.3696,5.0389,-0.0068
1193,377.4518,5.0392,-0.0068
1194,377.5358,5.0392,-0.0066
1195,377.6186,5.0386,-0.0066
1196,377.705,5.0379,-0.0065
1197,377.7859,5.0379,-0.0065
1198,377.8698,5.0379,-0.0066
1199,377.9568,5.0379,-0.0065
1200,378.0378,5.0379,-0.0063
1201,378.1192,5.0373,-0.0063
1202,378.2038,5.0365,-0.0062
1203,378.2888,5.0365,-0.0063
1204,378.3692,5.0365,-0.0062
1205,378.4535,5.0365,-0.0062
1206,378.5378,5.0365,-0.0062
1207,378.6207,5.0365,-0.006
1208,378.7065,5.0364,-0.0061
1209,378.7862,5.0352,-0.0061
1210,378.8714,5.0363,-0.0059
1211,378.9545,5.0365,-0.006
1212,379.036,5.0365,-0.0058
1213,379.1214,5.0365,-0.0056
1214,379.2053,5.0367,-0.0057
1215,379.2897,5.0378,-0.0057
1216,379.3708,5.0368,-0.0055
1217,379.4555,5.0365,-0.0054
1218,379.5407,5.0365,-0.0052
1219,379.6234,5.0365,-0.0052
1220,379.705,5.0365,-0.0054
1221,379.7868,5.0365,-0.0054
1222,379.8738,5.0365,-0.0052
1223,379.9565,5.0365,-0.0052
1224,380.0408,5.0362,-0.005
1225,380.1234,5.0352,-0.0049
1226,380.2088,5.0352,-0.0048
1227,380.2898,5.0352,-0.0049
1228,380.3734,5.0352,-0.0049
1229,380.4565,5.036,-0.0048
1230,380.5398,5.0365,-0.0047
1231,380.624,5.0365,-0.0046
1232,380.7068,5.0365,-0.0046
1233,380.7908,5.0365,-0.0046
1234,380.8738,5.0365,-0.0046
1235,380.96,5.0365,-0.0044
1236,381.0428,5.0365,-0.0042
1237,381.1259,5.0365,-0.0042
1238,381.2103,5.0368,-0.0042
1239,381.2903,5.0365,-0.0039
1240,381.3758,5.0365,-0.004
1241,381.4588,5.0365,-0.0039
1242,381.5447,5.0365,-0.0037
1243,381.6278,5.0365,-0.0038
1244,381.7133,5.0365,-0.0039
1245,381.7958,5.0365,-0.0038
1246,381.878,5.0365,-0.0037
1247,381.9623,5.0376,-0.0037
1248,382.0476,5.0379,-0.0034
1249,382.1284,5.0379,-0.0036
1250,382.2138,5.0368,-0.0034
1251,382.2978,5.0365,-0.0032
1252,382.3812,5.0365,-0.0031
1253,382.4638,5.0365,-0.0031
1254,382.5506,5.0365,-0.0031
1255,382.6332,5.036,-0.0032
1256,382.7165,5.0352,-0.0032
1257,382.8017,5.0352,-0.0029
1258,382.8846,5.0359,-0.0029
1259,382.9693,5.0352,-0.0028
1260,383.0521,5.0352,-0.0026
1261,383.1352,5.0352,-0.0025
1262,383.217,5.0352,-0.0027
1263,383.3,5.0352,-0.0023
1264,383.3864,5.0352,-0.0023
1265,383.47,5.0352,-0.0024
1266,383.5546,5.0352,-0.0024
1267,383.6366,5.0352,-0.0023
1268,383.7208,5.0352,-0.0023
1269,383.8039,5.0352,-0.0023
1270,383.8889,5.0348,-0.0021
1271,383.9718,5.0339,-0.0022
1272,384.0568,5.0339,-0.002
1273,384.1396,5.0339,-0.0018
1274,384.2208,5.0341,-0.0017
1275,384.3048,5.0349,-0.0018
1276,384.3882,5.0339,-0.0017
1277,384.4718,5.0339,-0.0015
1278,384.5549,5.0339,-0.0013
1279,384.6402,5.0339,-0.0012
1280,384.7243,5.0339,-0.0015
1281,384.8078,5.0339,-0.0016
1282,384.8912,5.0339,-0.0014
1283,384.9753,5.033,-0.0013
1284,385.0588,5.0325,-0.001
1285,385.1436,5.0331,-0.0012
1286,385.2243,5.0339,-0.0012
1287,385.3105,5.0339,-0.001
1288,385.3936,5.0339,-0.0008
1289,385.4775,5.0339,-0.0011
1290,385.5608,5.0339,-0.001
1291,385.6432,5.0339,-0.0009
1292,385.7283,5.0339,-0.0006
1293,385.8127,5.0339,-0.0005
1294,385.8958,5.0337,-0.0005
1295,385.9773,5.0326,-0.0006
1296,386.0617,5.0332,-0.0006
1297,386.1456,5.0332,-0.0006
1298,386.2298,5.0332,-0.0007
1299,386.3148,5.0332,-0.0006
1300,386.3968,5.0335,-0.0006
1301,386.4815,5.0336,-0.0004
1302,386.5658,5.0335,-0.0004
1303,386.6468,5.0325,-0.0003
1304,386.73,5.0325,-0.0004
1305,386.8137,5.0325,-0.0002
1306,386.8976,5.0325,-0.0001
1307,386.9818,5.0317,-0.0001
1308,387.0668,5.0325,0.0
1309,387.1489,5.0325,0.0001
1310,387.234,5.0325,0.0
1311,387.3168,5.0325,0.0002
1312,387.3984,5.0325,0.0001
1313,387.4838,5.0325,0.0001
1314,387.5648,5.0325,0.0001
1315,387.6482,5.0325,0.0002
1316,387.7348,5.0325,0.0003
1317,387.8188,5.0325,0.0003
1318,387.9006,5.0325,0.0003
1319,387.9855,5.0323,0.0004
1320,388.0679,5.0312,0.0004
1321,388.1524,5.0312,0.0004
1322,388.2363,5.0312,0.0006
1323,388.3179,5.0312,0.0006
1324,388.4024,5.0322,0.0007
1325,388.4858,5.0325,0.0008
1326,388.568,5.0325,0.0005
1327,388.6506,5.0325,0.0007
1328,388.7353,5.0325,0.0006
1329,388.8206,5.0316,0.0008
1330,388.9036,5.0312,0.0008
1331,388.986,5.0312,0.001
1332,389.0708,5.0312,0.001
1333,389.152,5.0312,0.0009
1334,389.2378,5.0312,0.0008
1335,389.32,5.0321,0.0007
1336,389.4032,5.0325,0.0011
1337,389.4875,5.0314,0.0011
1338,389.5708,5.0312,0.0011
1339,389.6542,5.0312,0.0011
1340,389.737,5.0312,0.001
1341,389.8209,5.0312,0.001
1342,389.9046,5.0312,0.0011
1343,389.9885,5.0312,0.0012
1344,390.0725,5.0312,0.0012
1345,390.1572,5.0312,0.0012
1346,390.24,5.0301,0.0013
1347,390.3255,5.0298,0.0012
1348,390.4064,5.0298,0.001
1349,390.489,5.0299,0.0011
1350,390.5748,5.0311,0.0009
1351,390.6572,5.0312,0.0011
1352,390.7395,5.0312,0.0011
1353,390.8238,5.0312,0.0012
1354,390.9068,5.0306,0.0013
1355,390.9883,5.0298,0.0013
1356,391.0748,5.0298,0.0015
1357,391.1588,5.0298,0.0016
1358,391.2425,5.0298,0.0013
1359,391.3258,5.0298,0.0015
1360,391.4092,5.0298,0.0017
1361,391.4933,5.03,0.0014
1362,391.5777,5.0308,0.0015
1363,391.659,5.0308,0.0015
1364,391.7435,5.0308,0.0015
1365,391.8278,5.0308,0.0015
1366,391.91,5.031,0.0016
1367,391.9935,5.031,0.0019
1368,392.0787,5.0299,0.0017
1369,392.1598,5.0298,0.0019
1370,392.2443,5.0298,0.0018
1371,392.3305,5.0298,0.0018
1372,392.4128,5.0296,0.0018
1373,392.496,5.0296,0.0018
1374,392.5781,5.0298,0.0018
1375,392.6624,5.0298,0.0018
1376,392.745,5.0298,0.002
1377,392.8289,5.0298,0.0021
1378,392.9124,5.0298,0.0018
1379,392.9968,5.0298,0.0019
1380,393.079,5.0298,0.0019
1381,393.1626,5.0298,0.0021
1382,393.2455,5.0298,0.002
1383,393.3298,5.0298,0.0021
1384,393.4134,5.0294,0.0022
1385,393.495,5.0285,0.0021
1386,393.5796,5.0285,0.0021
1387,393.6638,5.0285,0.002
1388,393.7483,5.0291,0.0019
1389,393.8327,5.0298,0.0021
1390,393.9156,5.0298,0.0023
1391,393.9988,5.0298,0.0023
1392,394.0819,5.0298,0.0023
1393,394.1652,5.0298,0.0021
1394,394.2485,5.0297,0.0021
1395,394.3348,5.0286,0.0022
1396,394.4166,5.0285,0.0021
1397,394.5015,5.0285,0.0021
1398,394.583,5.0285,0.002
1399,394.6676,5.0285,0.0023
1400,394.752,5.0285,0.0023
1401,394.8357,5.0285,0.0023
1402,394.9188,5.0285,0.0023
1403,395.0023,5.0277,0.0024
1404,395.0869,5.0272,0.0023
1405,395.1718,5.0272,0.0023
1406,395.2533,5.0272,0.0022
1407,395.3358,5.0272,0.0023
1408,395.4198,5.0273,0.0024
1409,395.505,5.0285,0.0024
1410,395.5896,5.0285,0.0022
1411,395.6735,5.0285,0.0023
1412,395.7555,5.0274,0.0023
1413,395.8398,5.0272,0.0024
1414,395.924,5.0272,0.0024
1415,396.0065,5.0272,0.0023
1416,396.0898,5.0272,0.0024
1417,396.1732,5.0282,0.0026
1418,396.2565,5.0285,0.0026
1419,396.3398,5.0279,0.0025
1420,396.4244,5.0272,0.0025
1421,396.509,5.0272,0.0025
1422,396.5899,5.0272,0.0026
1423,396.6774,5.0272,0.0025
1424,396.7613,5.0272,0.0026
1425,396.8438,5.0272,0.0025
1426,396.9276,5.0272,0.0025
1427,397.011,5.0272,0.0025
1428,397.0949,5.0272,0.0026
1429,397.1778,5.0268,0.0026
1430,397.2618,5.0258,0.0025
1431,397.3449,5.0258,0.0025
1432,397.4302,5.0258,0.0025
1433,397.5135,5.0258,0.0024
1434,397.595,5.0267,0.0023
1435,397.6814,5.0272,0.0025
1436,397.7648,5.0272,0.0025
1437,397.847,5.0272,0.0025
1438,397.9322,5.0272,0.0025
1439,398.0155,5.0272,0.0023
1440,398.0988,5.0272,0.0024
1441,398.1836,5.0259,0.0025
1442,398.267,5.0258,0.0024
1443,398.3498,5.0258,0.0025
