Repository: MaCFP/matl-db

# README File for TIFP+UCT
Technical Institute of Fire Protection, Prague (TIFP) and University of Chemistry and Technology, Prague (UCT).
Please contact Lucie.Hasalova@hzscr.cz or salekv@vscht.cz in case of any concerns.

### Experimental Conditions: TGA/DSC
A NETZSCH STA 449 F3 Jupiter was used to simultaneously conduct Thermogravimetric Analysis (TGA) and Differential Scanning Calorimetry (DSC) experiments. DSC data serve as suplementary only and are not suitable for calibration.

* Heating Rate: 5, 10, and 20 K/min
* Temperature program
  - Initial Temperature: 303 K
  - Initial Isotherm: 300 s (hold at 303 K for 300 s)  
  - Maximum Temperature: 973 K

File: Wood/Calibration_Data/TIFP+UCT/TIFP+UCT_Wood_STA_N2_10K_R2.csv (part 1 of 3)
Time (s),Temperature (K),Mass (mg),Heat Flow Rate (W/g)
0,303.151,4.9516,0.004
1,303.1518,4.9516,0.0042
2,303.1507,4.9525,0.0042
3,303.1505,4.9529,0.0043
4,303.151,4.9527,0.0043
5,303.151,4.9524,0.0042
6,303.151,4.9529,0.0041
7,303.1518,4.9529,0.004
8,303.1513,4.9527,0.0039
9,303.1515,4.9528,0.0038
10,303.1517,4.9527,0.0039
11,303.1515,4.9523,0.0041
12,303.154,4.9529,0.0042
13,303.1523,4.9527,0.004
14,303.152,4.9528,0.0041
15,303.152,4.9529,0.0041
16,303.152,4.9525,0.004
17,303.1523,4.9518,0.0039
18,303.154,4.9526,0.004
19,303.1532,4.9523,0.004
20,303.153,4.9518,0.0041
21,303.152,4.9523,0.0042
22,303.1513,4.9525,0.0043
23,303.1523,4.9516,0.0044
24,303.154,4.9516,0.0042
25,303.154,4.9516,0.0041
26,303.1533,4.9516,0.004
27,303.1535,4.9516,0.004
28,303.1553,4.9517,0.004
29,303.1575,4.9521,0.004
30,303.155,4.953,0.0041
31,303.1558,4.953,0.004
32,303.1553,4.953,0.004
33,303.155,4.953,0.0039
34,303.1547,4.953,0.004
35,303.1545,4.9528,0.0041
36,303.157,4.9516,0.0041
37,303.1578,4.9527,0.0039
38,303.1573,4.9525,0.0039
39,303.1575,4.9527,0.004
40,303.1577,4.9531,0.004
41,303.1572,4.9531,0.0039
42,303.158,4.953,0.0037
43,303.158,4.953,0.0037
44,303.158,4.9535,0.0038
45,303.159,4.9534,0.0039
46,303.1607,4.953,0.0039
47,303.1615,4.953,0.004
48,303.159,4.953,0.0039
49,303.159,4.953,0.0039
50,303.1617,4.9535,0.0039
51,303.162,4.9533,0.004
52,303.161,4.9534,0.004
53,303.1615,4.9542,0.004
54,303.164,4.9539,0.0038
55,303.1632,4.9531,0.0037
56,303.1623,4.9536,0.0037
57,303.163,4.9541,0.0037
58,303.164,4.9545,0.0037
59,303.164,4.955,0.0038
60,303.164,4.9553,0.0038
61,303.164,4.9552,0.0038
62,303.164,4.9554,0.0037
63,303.164,4.9548,0.0037
64,303.164,4.9544,0.0036
65,303.1643,4.9549,0.0036
66,303.166,4.9552,0.0039
67,303.1677,4.9543,0.0039
68,303.1667,4.9551,0.0038
69,303.165,4.9548,0.0038
70,303.164,4.9545,0.0039
71,303.1642,4.9552,0.0039
72,303.165,4.9541,0.0037
73,303.1667,4.9541,0.0035
74,303.1677,4.9541,0.0034
75,303.1685,4.9541,0.0034
76,303.1687,4.9541,0.0035
77,303.1682,4.9538,0.0036
78,303.169,4.9527,0.0037
79,303.1682,4.9527,0.0035
80,303.1687,4.9527,0.0034
81,303.1695,4.9534,0.0034
82,303.17,4.9541,0.0034
83,303.1703,4.9538,0.0034
84,303.172,4.9527,0.0035
85,303.1712,4.9527,0.0034
86,303.1723,4.9536,0.0035
87,303.173,4.9534,0.0036
88,303.1727,4.9527,0.0037
89,303.1717,4.9526,0.0038
90,303.17,4.9517,0.0036
91,303.1708,4.9526,0.0034
92,303.1717,4.9527,0.0034
93,303.1705,4.9527,0.0036
94,303.1697,4.9523,0.0037
95,303.1718,4.9515,0.0036
96,303.176,4.9521,0.0035
97,303.1735,4.9526,0.0035
98,303.173,4.9518,0.0035
99,303.173,4.952,0.0034
100,303.173,4.9527,0.0034
101,303.173,4.9525,0.0035
102,303.173,4.9517,0.0034
103,303.1722,4.9523,0.0034
104,303.1727,4.9522,0.0035
105,303.174,4.952,0.0035
106,303.1747,4.9521,0.0035
107,303.1735,4.9526,0.0034
108,303.171,4.9529,0.0034
109,303.1727,4.9529,0.0036
110,303.1743,4.9538,0.0036
111,303.1755,4.9538,0.0035
112,303.1757,4.9536,0.0035
113,303.1745,4.9544,0.0035
114,303.172,4.9544,0.0036
115,303.1745,4.9544,0.0035
116,303.1743,4.9544,0.0035
117,303.1735,4.9542,0.0035
118,303.1727,4.9537,0.0034
119,303.172,4.9531,0.0034
120,303.172,4.9534,0.0035
121,303.1728,4.9542,0.0033
122,303.1743,4.9537,0.0031
123,303.174,4.9532,0.0033
124,303.1727,4.9535,0.0034
125,303.1727,4.9542,0.0034
126,303.176,4.9534,0.0034
127,303.1735,4.9531,0.0032
128,303.1723,4.9535,0.0031
129,303.1735,4.9534,0.0031
130,303.1743,4.953,0.0032
131,303.1728,4.953,0.0032
132,303.172,4.953,0.0032
133,303.1728,4.953,0.0031
134,303.173,4.954,0.0031
135,303.1725,4.9547,0.0033
136,303.1717,4.9548,0.0034
137,303.1712,4.9547,0.0035
138,303.172,4.9547,0.0035
139,303.1728,4.9547,0.0034
140,303.1737,4.9545,0.0034
141,303.173,4.9544,0.0034
142,303.1707,4.9544,0.0034
143,303.1688,4.9543,0.0033
144,303.173,4.9537,0.0032
145,303.173,4.9532,0.0032
146,303.173,4.953,0.0033
147,303.1715,4.953,0.0033
148,303.17,4.9532,0.0033
149,303.1702,4.9534,0.0031
150,303.171,4.9534,0.0031
151,303.1718,4.9531,0.0032
152,303.1707,4.9533,0.0033
153,303.1695,4.9535,0.0033
154,303.169,4.9535,0.0032
155,303.169,4.9535,0.0032
156,303.169,4.9535,0.0032
157,303.1673,4.9535,0.0031
158,303.1677,4.9542,0.0031
159,303.168,4.954,0.0032
160,303.1677,4.9535,0.0033
161,303.1677,4.9537,0.0033
162,303.171,4.9548,0.0033
163,303.1677,4.954,0.0031
164,303.1677,4.9536,0.0031
165,303.1685,4.9535,0.0032
166,303.1683,4.9537,0.0033
167,303.1673,4.9541,0.0033
168,303.169,4.9535,0.0033
169,303.169,4.9535,0.0032
170,303.1683,4.953,0.0032
171,303.1675,4.9532,0.0032
172,303.1667,4.9535,0.0032
173,303.1658,4.9536,0.0031
174,303.165,4.9538,0.0031
175,303.1675,4.9536,0.003
176,303.168,4.9535,0.003
177,303.167,4.9532,0.0031
178,303.167,4.9531,0.0031
179,303.1685,4.9538,0.003
180,303.166,4.9546,0.003
181,303.1668,4.9549,0.003
182,303.1683,4.9543,0.003
183,303.167,4.9544,0.003
184,303.1653,4.9549,0.0029
185,303.166,4.9548,0.0029
186,303.166,4.9543,0.0029
187,303.1652,4.9548,0.003
188,303.1657,4.9549,0.003
189,303.167,4.9548,0.003
190,303.1663,4.9547,0.003
191,303.1632,4.955,0.003
192,303.164,4.955,0.003
193,303.1657,4.9547,0.0031
194,303.166,4.9548,0.003
195,303.1655,4.9549,0.003
196,303.165,4.9549,0.003
197,303.1653,4.9549,0.003
198,303.167,4.9549,0.0028
199,303.1653,4.9549,0.0028
200,303.1657,4.9549,0.0029
201,303.1655,4.9549,0.0029
202,303.1647,4.9553,0.0028
203,303.164,4.9558,0.0027
204,303.164,4.9549,0.0027
205,303.1632,4.9552,0.0027
206,303.1623,4.9551,0.0027
207,303.1615,4.9549,0.0028
208,303.162,4.9549,0.0029
209,303.164,4.9549,0.003
210,303.164,4.9549,0.0031
211,303.1607,4.9558,0.0032
212,303.1607,4.9553,0.0032
213,303.1615,4.9553,0.0032
214,303.1613,4.9557,0.0031
215,303.1605,4.9558,0.003
216,303.163,4.955,0.003
217,303.1622,4.955,0.0029
218,303.1647,4.9559,0.003
219,303.1635,4.9563,0.003
220,303.162,4.956,0.003
221,303.1638,4.9552,0.003
222,303.163,4.955,0.0031
223,303.1647,4.9561,0.0029
224,303.163,4.9554,0.0029
225,303.1605,4.9556,0.0029
226,303.1593,4.9563,0.0031
227,303.1602,4.9563,0.0031
228,303.161,4.9563,0.0031
229,303.1593,4.9552,0.0032
230,303.1583,4.9549,0.0032
231,303.1595,4.9551,0.0032
232,303.161,4.9552,0.0031
233,303.161,4.9549,0.0029
234,303.161,4.9549,0.0029
235,303.161,4.9558,0.0029
236,303.1617,4.956,0.003
237,303.1605,4.9555,0.0031
238,303.159,4.9549,0.0031
239,303.1588,4.9548,0.0031
240,303.158,4.9543,0.0029
241,303.1588,4.9548,0.0029
242,303.1603,4.9549,0.0028
243,303.16,4.9549,0.0028
244,303.159,4.955,0.0028
245,303.1592,4.955,0.0028
246,303.16,4.955,0.0028
247,303.1608,4.955,0.0028
248,303.1583,4.9552,0.0029
249,303.158,4.9551,0.003
250,303.1587,4.955,0.0029
251,303.1582,4.9552,0.0029
252,303.159,4.9563,0.003
253,303.1607,4.9563,0.003
254,303.1603,4.9563,0.0029
255,303.1595,4.9556,0.0029
256,303.1597,4.9549,0.003
257,303.1605,4.9549,0.0032
258,303.158,4.9546,0.003
259,303.1588,4.9549,0.0029
260,303.1583,4.9549,0.0029
261,303.158,4.9556,0.0028
262,303.1583,4.9563,0.0029
263,303.159,4.9561,0.0031
264,303.159,4.9549,0.0031
265,303.1615,4.9549,0.0029
266,303.16,4.9558,0.003
267,303.159,4.956,0.0031
268,303.158,4.9554,0.0032
269,303.1562,4.9549,0.0031
270,303.157,4.9549,0.003
271,303.157,4.9549,0.0031
272,303.157,4.9552,0.0032
273,303.157,4.9551,0.003
274,303.1577,4.955,0.0028
275,303.1592,4.9551,0.0028
276,303.16,4.956,0.0029
277,303.1592,4.9551,0.003
278,303.157,4.9559,0.0031
279,303.157,4.9564,0.0032
280,303.1577,4.9561,0.0032
281,303.1575,4.9553,0.0031
282,303.16,4.9551,0.0031
283,303.1567,4.9562,0.003
284,303.1567,4.9564,0.0031
285,303.157,4.9564,0.0031
286,303.1563,4.956,0.0031
287,303.1557,4.9551,0.0031
288,303.159,4.9551,0.0031
289,303.1565,4.9551,0.0032
290,303.1553,4.9551,0.0032
291,303.1535,4.9551,0.0031
292,303.1537,4.9547,0.0031
293,303.1572,4.9542,0.0031
294,303.158,4.9549,0.0031
295,303.1572,4.9549,0.0029
296,303.157,4.9545,0.003
297,303.158,4.9544,0.003
298,303.1583,4.9546,0.003
299,303.1567,4.9547,0.0031
300,303.158,4.955,0.003
301,303.1563,4.956,0.003
302,303.1563,4.9563,0.0029
303,303.155,4.9553,0.0029
304,303.159,4.9554,0.003
305,303.1573,4.9563,0.0029
306,303.159,4.9563,0.0029
307,303.1563,4.9565,0.0029
308,303.1587,4.9567,0.0029
309,303.157,4.9563,0.0028
310,303.159,4.9574,0.0031
311,303.1633,4.957,0.003
312,303.163,4.9573,0.0032
313,303.1647,4.957,0.003
314,303.1677,4.9573,0.003
315,303.171,4.9563,0.0027
316,303.178,4.9569,0.0027
317,303.181,4.9566,0.0028
318,303.187,4.9562,0.0026
319,303.1943,4.9559,0.0026
320,303.2017,4.9561,0.0029
321,303.212,4.9559,0.0029
322,303.222,4.9557,0.0025
323,303.232,4.955,0.0025
324,303.244,4.9545,0.0025
325,303.2577,4.9547,0.0022
326,303.2737,4.9547,0.0019
327,303.286,4.9542,0.0021
328,303.306,4.9543,0.0019
329,303.3253,4.9545,0.0018
330,303.344,4.9545,0.0017
331,303.3677,4.9547,0.0016
332,303.3903,4.9547,0.0014
333,303.417,4.9548,0.0014
334,303.4447,4.9549,0.0012
335,303.473,4.9546,0.0011
336,303.502,4.9542,0.0011
337,303.5333,4.9545,0.0008
338,303.5717,4.955,0.0007
339,303.604,4.9552,0.0006
340,303.6467,4.9549,0.0004
341,303.6863,4.9546,0.0003
342,303.729,4.954,-0.0002
343,303.7747,4.9535,-0.0003
344,303.8223,4.9534,-0.0004
345,303.872,4.9535,-0.0004
346,303.9267,4.9538,-0.0006
347,303.9783,4.9537,-0.0006
348,304.037,4.9537,-0.001
349,304.0963,4.9542,-0.0012
350,304.1577,4.9545,-0.0011
351,304.221,4.9553,-0.0012
352,304.2873,4.9551,-0.0013
353,304.3577,4.9553,-0.0013
354,304.427,4.9554,-0.0013
355,304.502,4.9553,-0.0015
356,304.581,4.9553,-0.0015
357,304.662,4.9553,-0.0015
358,304.744,4.9556,-0.0015
359,304.8307,4.9556,-0.0019
360,304.921,4.9553,-0.002
361,305.013,4.9551,-0.0019
362,305.107,4.9536,-0.0017
363,305.204,4.9541,-0.0018
364,305.302,4.9538,-0.0019
365,305.404,4.9535,-0.002
366,305.509,4.9536,-0.002
367,305.6203,4.9532,-0.002
368,305.7323,4.9529,-0.0024
369,305.847,4.9529,-0.002
370,305.9653,4.9538,-0.0022
371,306.0847,4.9529,-0.0021
372,306.207,4.9527,-0.0023
373,306.334,4.9533,-0.0022
374,306.4637,4.9528,-0.002
375,306.593,4.9541,-0.0018
376,306.7307,4.9529,-0.0021
377,306.87,4.9536,-0.0018
378,307.011,4.9532,-0.0015
379,307.1543,4.9539,-0.0019
380,307.3013,4.9542,-0.0018
381,307.449,4.9542,-0.0015
382,307.602,4.9539,-0.0017
383,307.758,4.9544,-0.0019
384,307.917,4.9537,-0.0016
385,308.0803,4.9538,-0.0012
386,308.2417,4.9543,-0.0015
387,308.412,4.9537,-0.0013
388,308.577,4.9538,-0.0013
389,308.7503,4.9543,-0.0013
390,308.924,4.954,-0.0011
391,309.1007,4.9539,-0.001
392,309.282,4.9541,-0.001
393,309.465,4.9536,-0.0009
394,309.651,4.9542,-0.0009
395,309.837,4.9547,-0.0008
396,310.028,4.9552,-0.0009
397,310.2217,4.9538,-0.001
398,310.4143,4.954,-0.0007
399,310.612,4.9545,-0.0005
400,310.812,4.9538,-0.0005
401,311.0153,4.9543,-0.0004
402,311.218,4.9543,-0.0003
403,311.426,4.9529,-0.0002
404,311.6353,4.9528,0
405,311.846,4.9532,-0.0005
406,312.0577,4.953,0
407,312.2703,4.9539,0
408,312.489,4.9549,0
409,312.705,4.9542,0
410,312.9303,4.9549,0.0005
411,313.15,4.9551,0.0006
412,313.3733,4.9539,0.0004
413,313.597,4.9538,0.0004
414,313.827,4.9535,0.0004
415,314.0587,4.9528,0.0006
416,314.2873,4.953,0.0007
417,314.523,4.953,0.0009
418,314.7553,4.9527,0.001
419,314.9893,4.9538,0.0009
420,315.225,4.9545,0.0012
421,315.462,4.9536,0.0012
422,315.7013,4.9538,0.0011
423,315.941,4.9543,0.0013
424,316.1827,4.9542,0.0016
425,316.4263,4.9545,0.0017
426,316.67,4.9537,0.0017
427,316.914,4.9524,0.0016
428,317.1617,4.9524,0.0017
429,317.408,4.9525,0.0021
430,317.6567,4.9529,0.002
431,317.9057,4.9539,0.0017
432,318.15,4.9541,0.0018
433,318.4027,4.9536,0.0023
434,318.6503,4.9533,0.0024
435,318.905,4.9534,0.0027
436,319.1527,4.9539,0.0025
437,319.4057,4.9544,0.0028
438,319.659,4.9544,0.0029
439,319.9113,4.9544,0.0029
440,320.163,4.954,0.0029
441,320.417,4.9533,0.003
442,320.6683,4.9536,0.0032
443,320.9257,4.9525,0.0033
444,321.182,4.9524,0.003
445,321.4333,4.9526,0.0036
446,321.6883,4.953,0.0037
447,321.943,4.9532,0.0037
448,322.1993,4.9529,0.0041
449,322.4523,4.9532,0.004
450,322.706,4.952,0.0037
451,322.96,4.952,0.0041
452,323.2153,4.9525,0.0044
453,323.467,4.9528,0.0043
454,323.723,4.9525,0.0044
455,323.9783,4.9517,0.0048
456,324.232,4.9523,0.0049
457,324.4847,4.9518,0.005
458,324.7367,4.9517,0.0049
459,324.989,4.9504,0.0049
460,325.2407,4.9492,0.005
461,325.4927,4.95,0.0049
462,325.743,4.95,0.0049
463,325.995,4.9506,0.005
464,326.2467,4.9517,0.0052
465,326.494,4.9523,0.0055
466,326.7433,4.953,0.0059
467,326.992,4.9531,0.0059
468,327.24,4.9528,0.0062
469,327.4883,4.953,0.0062
470,327.7337,4.9526,0.0063
471,327.977,4.9518,0.0063
472,328.2227,4.952,0.0065
473,328.4683,4.9511,0.0068
474,328.709,4.9511,0.0068
475,328.9543,4.9501,0.0071
476,329.197,4.9498,0.0073
477,329.437,4.9501,0.0071
478,329.6777,4.9514,0.0072
479,329.918,4.9514,0.0074
480,330.155,4.9524,0.0075
481,330.393,4.9515,0.0076
482,330.631,4.9514,0.0077
483,330.865,4.9514,0.0081
484,331.099,4.9503,0.0079
485,331.3343,4.95,0.0079
486,331.567,4.95,0.0081
487,331.7993,4.9513,0.008
488,332.03,4.9513,0.0082
489,332.261,4.95,0.0083
490,332.4893,4.95,0.0085
491,332.719,4.9504,0.0086
492,332.944,4.9514,0.0085
493,333.1723,4.9514,0.0087
494,333.396,4.9514,0.0088
495,333.621,4.9514,0.0089
496,333.844,4.9514,0.0093
497,334.064,4.9514,0.0096
498,334.285,4.9514,0.0096
499,334.5057,4.9514,0.0094
500,334.7247,4.9506,0.0097
501,334.944,4.9504,0.0098
502,335.1593,4.9504,0.0099
503,335.377,4.9504,0.0098
504,335.59,4.9504,0.0098
505,335.8063,4.9504,0.01
506,336.0183,4.9504,0.01
507,336.232,4.9504,0.0102
508,336.442,4.9504,0.0102
509,336.6523,4.9504,0.0105
510,336.861,4.9504,0.0105
511,337.0697,4.9504,0.0106
512,337.277,4.9504,0.0107
513,337.482,4.9504,0.0108
514,337.6873,4.9504,0.0111
515,337.891,4.9497,0.0112
516,338.093,4.9497,0.0113
517,338.2963,4.9507,0.0111
518,338.4977,4.9506,0.0115
519,338.699,4.9504,0.0115
520,338.898,4.9504,0.0118
521,339.0973,4.9504,0.0118
522,339.292,4.9504,0.012
523,339.4883,4.9491,0.012
524,339.684,4.949,0.0124
525,339.881,4.949,0.0124
526,340.072,4.949,0.0124
527,340.265,4.949,0.0126
528,340.46,4.949,0.0128
529,340.6493,4.9497,0.0129
530,340.8393,4.95,0.0131
531,341.03,4.949,0.0132
532,341.22,4.949,0.0136
533,341.4087,4.949,0.0134
534,341.595,4.949,0.0138
535,341.7813,4.9486,0.0137
536,341.9683,4.9477,0.0139
537,342.154,4.9477,0.0143
538,342.3383,4.9477,0.0143
539,342.5213,4.9477,0.0145
540,342.705,4.9474,0.0145
541,342.8877,4.9463,0.0147
542,343.0707,4.9463,0.0148
543,343.251,4.9463,0.0147
544,343.4323,4.9463,0.015
545,343.6133,4.9463,0.0151
546,343.791,4.9474,0.0154
547,343.9727,4.9477,0.0156
548,344.149,4.9477,0.0157
549,344.328,4.9477,0.0156
550,344.505,4.9477,0.0156
551,344.6787,4.9477,0.0158
552,344.855,4.9477,0.0159
553,345.0303,4.9466,0.0161
554,345.2053,4.9463,0.016
555,345.382,4.9463,0.0161
556,345.5533,4.9463,0.0162
557,345.7257,4.9463,0.0162
558,345.899,4.9463,0.0164
559,346.0723,4.9463,0.0162
560,346.2453,4.9463,0.0161
561,346.415,4.9463,0.0166
562,346.585,4.9463,0.0163
563,346.7573,4.9462,0.0161
564,346.929,4.945,0.0164
565,347.095,4.945,0.0165
566,347.2657,4.945,0.0163
567,347.436,4.945,0.0162
568,347.605,4.945,0.0163
569,347.7723,4.945,0.0162
570,347.939,4.945,0.0163
571,348.1077,4.945,0.0161
572,348.2763,4.945,0.016
573,348.443,4.945,0.0159
574,348.6107,4.9457,0.0157
575,348.7763,4.9457,0.0159
576,348.943,4.9457,0.0157
577,349.1117,4.9457,0.0156
578,349.2767,4.9457,0.0156
579,349.441,4.9457,0.0154
580,349.6057,4.9457,0.015
581,349.772,4.9457,0.0148
582,349.939,4.9457,0.015
583,350.1027,4.9452,0.015
584,350.2667,4.9443,0.0147
585,350.434,4.9443,0.0144
586,350.5997,4.9441,0.0145
587,350.763,4.943,0.0143
588,350.927,4.943,0.0142
589,351.09,4.9432,0.0137
590,351.255,4.9443,0.0138
591,351.417,4.9443,0.0136
592,351.5813,4.9443,0.0133
593,351.7473,4.9437,0.013
594,351.911,4.943,0.0128
595,352.0747,4.943,0.0127
596,352.2377,4.943,0.0123
597,352.403,4.943,0.012
598,352.5653,4.9428,0.0119
599,352.7293,4.9417,0.0118
600,352.895,4.9417,0.0115
601,353.0553,4.9429,0.0112
602,353.217,4.943,0.0109
603,353.382,4.943,0.011
604,353.5473,4.9423,0.0103
605,353.7113,4.9417,0.01
606,353.874,4.942,0.0097
607,354.0367,4.943,0.0094
608,354.202,4.943,0.0092
609,354.362,4.943,0.0088
610,354.5253,4.9419,0.0084
611,354.689,4.9417,0.008
612,354.854,4.9417,0.0076
613,355.017,4.9417,0.0074
614,355.181,4.9415,0.0071
615,355.346,4.9403,0.0066
616,355.509,4.9403,0.0064
617,355.6733,4.9405,0.0058
618,355.836,4.9417,0.0052
619,356.0013,4.9406,0.0052
620,356.166,4.9403,0.0052
621,356.33,4.9403,0.0046
622,356.4947,4.9399,0.004
623,356.6577,4.939,0.0037
624,356.825,4.9396,0.0033
625,356.986,4.9403,0.0028
626,357.1543,4.9401,0.0024
627,357.316,4.939,0.0023
628,357.482,4.939,0.0018
629,357.646,4.9391,0.0011
630,357.813,4.9403,0.0009
631,357.976,4.9392,0.0001
632,358.1407,4.939,-0.0002
633,358.304,4.9402,-0.0004
634,358.469,4.939,-0.001
635,358.6353,4.9389,-0.0014
636,358.8,4.9395,-0.0022
637,358.9667,4.9402,-0.0026
638,359.132,4.9391,-0.003
639,359.297,4.9389,-0.0034
640,359.4647,4.9401,-0.0038
641,359.6287,4.9402,-0.0043
642,359.798,4.9392,-0.005
643,359.961,4.94,-0.0052
644,360.127,4.9397,-0.0058
645,360.294,4.9387,-0.0064
646,360.4607,4.9392,-0.0066
647,360.6277,4.9401,-0.0073
648,360.793,4.9391,-0.0078
649,360.961,4.9387,-0.0085
650,361.126,4.9387,-0.0091
651,361.295,4.9381,-0.0095
652,361.459,4.9374,-0.0099
653,361.627,4.9374,-0.0103
654,361.792,4.9381,-0.0108
655,361.9617,4.9387,-0.0115
656,362.1277,4.9384,-0.012
657,362.295,4.9381,-0.0124
658,362.4633,4.9388,-0.013
659,362.6293,4.9388,-0.0135
660,362.799,4.9388,-0.0139
661,362.9683,4.9388,-0.0148
662,363.1357,4.9383,-0.0152
663,363.302,4.9388,-0.0158
664,363.472,4.9388,-0.0165
665,363.639,4.9376,-0.0165
666,363.807,4.9384,-0.0173
667,363.9763,4.9385,-0.0178
668,364.1417,4.9374,-0.0184
669,364.313,4.9381,-0.0189
670,364.4813,4.9387,-0.0193
671,364.648,4.9386,-0.0199
672,364.817,4.9374,-0.0207
673,364.9867,4.9378,-0.0212
674,365.1553,4.9385,-0.0216
675,365.324,4.9374,-0.0221
676,365.493,4.9374,-0.0228
677,365.6613,4.9373,-0.0234
678,365.829,4.9371,-0.024
679,365.9993,4.9374,-0.0243
680,366.169,4.9374,-0.0249
681,366.338,4.9374,-0.0255
682,366.508,4.9384,-0.026
683,366.677,4.9374,-0.0265
684,366.847,4.9374,-0.0269
685,367.0163,4.9379,-0.0273
686,367.1853,4.9374,-0.0283
687,367.355,4.9374,-0.0284
688,367.5247,4.9371,-0.029
689,367.6937,4.9374,-0.0298
690,367.862,4.9374,-0.0304
691,368.0333,4.9374,-0.031
692,368.201,4.9373,-0.0312
693,368.371,4.9361,-0.0317
694,368.541,4.9371,-0.0322
695,368.709,4.9371,-0.0326
696,368.88,4.9361,-0.033
697,369.0487,4.9361,-0.0335
698,369.22,4.937,-0.0342
699,369.389,4.9364,-0.0348
700,369.5587,4.9361,-0.0354
701,369.7257,4.9361,-0.0359
702,369.898,4.9361,-0.0364
703,370.0643,4.9361,-0.0369
704,370.2357,4.9361,-0.0371
705,370.405,4.9361,-0.0377
706,370.575,4.9356,-0.038
707,370.7453,4.9361,-0.0385
708,370.915,4.9361,-0.0392
709,371.0837,4.9354,-0.0394
710,371.2523,4.9356,-0.0399
711,371.424,4.9361,-0.0403
712,371.5907,4.9361,-0.0411
713,371.7637,4.9361,-0.0416
714,371.931,4.9361,-0.0418
715,372.1,4.9361,-0.0422
716,372.2703,4.9361,-0.0428
717,372.441,4.9351,-0.0434
718,372.611,4.9347,-0.0437
719,372.7787,4.9354,-0.0442
720,372.948,4.9361,-0.0445
721,373.1183,4.9361,-0.0449
722,373.286,4.9349,-0.0453
723,373.458,4.9347,-0.0456
724,373.624,4.9347,-0.046
725,373.7953,4.9342,-0.0467
726,373.964,4.9347,-0.047
727,374.1333,4.9347,-0.0473
728,374.303,4.9346,-0.0478
729,374.472,4.9334,-0.0481
730,374.6413,4.9334,-0.0485
731,374.811,4.9345,-0.0489
732,374.98,4.9347,-0.0495
733,375.148,4.934,-0.0497
734,375.317,4.9334,-0.0503
735,375.486,4.9334,-0.0504
736,375.655,4.9334,-0.0508
737,375.8223,4.9335,-0.0514
738,375.991,4.9347,-0.0516
739,376.1607,4.9345,-0.0518
740,376.3297,4.9334,-0.0523
741,376.5,4.9334,-0.0525
742,376.668,4.9346,-0.0532
743,376.8347,4.9347,-0.0536
744,377.003,4.9347,-0.0536
745,377.1717,4.9353,-0.0541
746,377.3403,4.9347,-0.0544
747,377.506,4.9347,-0.0547
748,377.679,4.9347,-0.0551
749,377.8463,4.9347,-0.0554
750,378.013,4.9337,-0.0557
751,378.183,4.9334,-0.0558
752,378.3493,4.9334,-0.0563
753,378.517,4.9334,-0.0566
754,378.686,4.9334,-0.0572
755,378.8553,4.9335,-0.0574
756,379.023,4.9346,-0.0577
757,379.1897,4.9336,-0.058
758,379.358,4.9346,-0.0582
759,379.526,4.9352,-0.0586
760,379.6927,4.9352,-0.059
761,379.8617,4.9354,-0.059
762,380.03,4.9365,-0.0594
763,380.1977,4.9365,-0.0594
764,380.3657,4.9364,-0.0598
765,380.534,4.9352,-0.0598
766,380.7,4.9352,-0.0604
767,380.869,4.9352,-0.0607
768,381.036,4.9352,-0.0612
769,381.1997,4.9352,-0.0615
770,381.3693,4.9352,-0.0616
771,381.536,4.9342,-0.0616
772,381.704,4.9338,-0.0618
773,381.8717,4.9338,-0.0619
774,382.04,4.9342,-0.0626
775,382.2053,4.9347,-0.0627
776,382.374,4.9338,-0.0629
777,382.543,4.9345,-0.0629
778,382.7093,4.9352,-0.0631
779,382.8763,4.9352,-0.0633
780,383.041,4.9352,-0.0635
781,383.2087,4.9356,-0.0638
782,383.379,4.9354,-0.0643
783,383.545,4.9352,-0.0642
784,383.7093,4.9364,-0.0643
785,383.878,4.9363,-0.0643
786,384.046,4.9353,-0.0649
787,384.2123,4.9353,-0.0648
788,384.3783,4.9353,-0.0651
789,384.547,4.9353,-0.0655
790,384.711,4.9353,-0.0654
791,384.8787,4.9342,-0.0657
792,385.047,4.9339,-0.0659
793,385.2113,4.9344,-0.0662
794,385.3803,4.9353,-0.0665
795,385.545,4.9353,-0.0664
796,385.7133,4.9353,-0.0667
797,385.88,4.9349,-0.0668
798,386.045,4.9339,-0.0673
799,386.213,4.9339,-0.0671
800,386.3797,4.9339,-0.0673
801,386.547,4.9339,-0.0676
802,386.713,4.9339,-0.0676
803,386.8783,4.9339,-0.0676
804,387.047,4.9339,-0.068
805,387.2137,4.9339,-0.0681
806,387.3807,4.9339,-0.0682
807,387.547,4.9339,-0.0683
808,387.7127,4.9341,-0.0683
809,387.8813,4.9344,-0.0687
810,388.046,4.9339,-0.069
811,388.2127,4.9339,-0.0688
812,388.3783,4.9336,-0.0689
813,388.547,4.9333,-0.0691
814,388.7137,4.9339,-0.0695
815,388.8787,4.9339,-0.0695
816,389.044,4.9339,-0.0695
817,389.2123,4.9339,-0.0697
818,389.379,4.9338,-0.0696
819,389.548,4.9339,-0.0699
820,389.712,4.9339,-0.0701
821,389.8797,4.9339,-0.0703
822,390.046,4.9329,-0.0701
823,390.2133,4.9328,-0.0706
824,390.377,4.9336,-0.0707
825,390.544,4.9336,-0.0708
826,390.7107,4.9339,-0.0704
827,390.8773,4.9339,-0.0704
828,391.047,4.9346,-0.071
829,391.213,4.9353,-0.071
830,391.3793,4.9349,-0.0713
831,391.546,4.9339,-0.0715
832,391.7123,4.9339,-0.0716
833,391.879,4.9342,-0.0716
834,392.046,4.9339,-0.0717
835,392.213,4.9339,-0.0716
836,392.3783,4.9339,-0.0717
837,392.546,4.9339,-0.072
838,392.7143,4.9334,-0.0721
839,392.8787,4.9339,-0.0721
840,393.047,4.9339,-0.0722
841,393.2147,4.9339,-0.0723
842,393.383,4.9336,-0.0724
843,393.55,4.9326,-0.0725
844,393.7137,4.9326,-0.0726
845,393.8813,4.9326,-0.0726
846,394.047,4.9326,-0.0729
847,394.2177,4.9336,-0.0728
848,394.3813,4.9337,-0.0732
849,394.55,4.9326,-0.0729
850,394.718,4.9336,-0.0733
851,394.8857,4.9339,-0.0734
852,395.052,4.9339,-0.0736
853,395.218,4.9339,-0.0738
854,395.3847,4.9342,-0.074
855,395.551,4.9349,-0.0742
856,395.7193,4.9339,-0.0742
857,395.8873,4.9339,-0.0742
858,396.054,4.9339,-0.0743
859,396.223,4.9351,-0.0742
860,396.39,4.9344,-0.0743
861,396.555,4.9339,-0.0743
862,396.7247,4.9339,-0.0745
863,396.892,4.9339,-0.0746
864,397.059,4.9329,-0.0749
865,397.2247,4.9326,-0.0752
866,397.3923,4.9326,-0.075
867,397.56,4.9326,-0.0751
868,397.728,4.9326,-0.075
869,397.8953,4.9327,-0.0754
870,398.063,4.9339,-0.0753
871,398.23,4.9327,-0.0753
872,398.399,4.9326,-0.0753
873,398.567,4.9326,-0.0753
874,398.7327,4.9326,-0.0756
875,398.8993,4.9323,-0.0757
876,399.07,4.9313,-0.0756
877,399.2367,4.9313,-0.0757
878,399.4053,4.9314,-0.0757
879,399.572,4.9326,-0.0759
880,399.7423,4.9326,-0.0761
881,399.909,4.9326,-0.0762
882,400.076,4.9326,-0.0762
883,400.2433,4.9326,-0.0762
884,400.4117,4.9326,-0.0761
885,400.579,4.9326,-0.0764
886,400.7477,4.9326,-0.0765
887,400.9157,4.9319,-0.0764
888,401.084,4.9312,-0.0763
889,401.253,4.9323,-0.0766
890,401.419,4.9315,-0.0767
891,401.587,4.9312,-0.0768
892,401.756,4.9312,-0.0768
893,401.9237,4.9312,-0.0766
894,402.093,4.9312,-0.077
895,402.2597,4.9319,-0.0771
896,402.4297,4.9317,-0.0772
897,402.6,4.9312,-0.0771
898,402.7647,4.9312,-0.0773
899,402.9337,4.9321,-0.0777
900,403.103,4.9326,-0.0777
901,403.2727,4.9319,-0.0777
902,403.4383,4.9312,-0.0778
903,403.609,4.9312,-0.0778
904,403.7773,4.9324,-0.078
905,403.9447,4.9326,-0.0781
906,404.114,4.9326,-0.0779
907,404.2817,4.9326,-0.0779
908,404.4513,4.9326,-0.0779
909,404.622,4.9323,-0.0779
910,404.789,4.9313,-0.0781
911,404.957,4.9313,-0.0779
912,405.123,4.9313,-0.078
913,405.296,4.9303,-0.0783
914,405.464,4.9299,-0.0786
915,405.633,4.9299,-0.0781
916,405.8017,4.931,-0.0782
917,405.9697,4.931,-0.0782
918,406.141,4.9299,-0.0782
919,406.308,4.9299,-0.0781
920,406.4753,4.9299,-0.0785
921,406.646,4.9303,-0.0787
922,406.8117,4.9299,-0.0785
923,406.9817,4.9299,-0.0783
924,407.151,4.9299,-0.0784
925,407.3193,4.9304,-0.0786
926,407.4893,4.9312,-0.0788
927,407.66,4.9312,-0.0785
928,407.825,4.9304,-0.0786
929,407.9947,4.9303,-0.0785
930,408.165,4.9309,-0.0783
931,408.334,4.9314,-0.0785
932,408.503,4.9312,-0.0785
933,408.671,4.9312,-0.0787
934,408.8417,4.9325,-0.0788
935,409.01,4.9326,-0.0787
936,409.178,4.9323,-0.0788
937,409.3473,4.9312,-0.0785
938,409.5163,4.9312,-0.0784
939,409.688,4.9312,-0.0783
940,409.8557,4.9312,-0.0785
941,410.0257,4.9319,-0.0786
942,410.194,4.9319,-0.0786
943,410.365,4.9313,-0.0786
944,410.531,4.9313,-0.0785
945,410.702,4.9313,-0.0782
946,410.8713,4.9313,-0.0783
947,411.0393,4.9313,-0.0783
948,411.209,4.9313,-0.0783
949,411.3767,4.9313,-0.0783
950,411.547,4.9309,-0.0785
951,411.715,4.9299,-0.0783
952,411.885,4.9299,-0.0781
953,412.0523,4.9303,-0.0782
954,412.222,4.9313,-0.0783
955,412.392,4.9313,-0.0783
956,412.5617,4.9313,-0.0784
957,412.729,4.9312,-0.0786
958,412.8963,4.9312,-0.0784
959,413.0697,4.9312,-0.0783
960,413.236,4.9312,-0.0785
961,413.4047,4.9306,-0.0782
962,413.5737,4.9301,-0.0782
963,413.743,4.9312,-0.0782
964,413.9133,4.9312,-0.0784
965,414.0813,4.9312,-0.0785
966,414.252,4.9319,-0.0784
967,414.42,4.9316,-0.0783
968,414.589,4.9314,-0.0781
969,414.759,4.9314,-0.078
970,414.9267,4.9314,-0.0778
971,415.097,4.9314,-0.0777
972,415.266,4.931,-0.0777
973,415.433,4.93,-0.0776
974,415.6023,4.9294,-0.0777
975,415.771,4.9287,-0.0773
976,415.9407,4.9287,-0.0769
977,416.11,4.9287,-0.0766
978,416.278,4.928,-0.0764
979,416.4483,4.9273,-0.0759
980,416.6167,4.9273,-0.0758
981,416.786,4.9273,-0.0756
982,416.9547,4.9273,-0.0753
983,417.1237,4.9273,-0.075
984,417.292,4.9284,-0.0749
985,417.4603,4.928,-0.075
986,417.629,4.9273,-0.0747
987,417.799,4.9273,-0.0746
988,417.9657,4.9273,-0.0742
989,418.1333,4.928,-0.0741
990,418.302,4.9287,-0.0739
991,418.4717,4.9287,-0.0737
992,418.6373,4.9285,-0.0735
993,418.808,4.9273,-0.0734
994,418.977,4.9273,-0.0734
995,419.145,4.9273,-0.0732
996,419.313,4.9284,-0.073
997,419.4827,4.9287,-0.0725
998,419.6507,4.9287,-0.0723
999,419.819,4.9287,-0.0721
1000,419.9873,4.9287,-0.0721
1001,420.1563,4.9297,-0.072
1002,420.323,4.9287,-0.0718
1003,420.4907,4.9287,-0.0715
1004,420.6593,4.9287,-0.0713
1005,420.827,4.9287,-0.0709
1006,420.994,4.9287,-0.0709
1007,421.1627,4.9287,-0.0707
1008,421.331,4.9287,-0.0706
1009,421.4993,4.9277,-0.0706
1010,421.6683,4.9273,-0.0706
1011,421.834,4.9273,-0.0703
1012,422.004,4.9273,-0.0701
1013,422.1727,4.9282,-0.07
1014,422.343,4.9287,-0.07
1015,422.5087,4.9287,-0.0698
1016,422.6763,4.9288,-0.0693
1017,422.844,4.93,-0.0689
1018,423.0117,4.929,-0.0689
1019,423.1797,4.9287,-0.0689
1020,423.348,4.9287,-0.0688
1021,423.5157,4.9287,-0.0685
1022,423.681,4.9287,-0.0684
1023,423.85,4.9287,-0.0684
1024,424.0177,4.928,-0.0681
1025,424.183,4.9273,-0.0682
1026,424.352,4.9273,-0.0681
1027,424.521,4.9273,-0.0678
1028,424.688,4.9273,-0.0675
1029,424.856,4.9273,-0.0674
1030,425.023,4.9273,-0.0673
1031,425.188,4.9273,-0.0673
1032,425.355,4.9267,-0.0671
1033,425.5227,4.926,-0.0669
1034,425.692,4.926,-0.0667
1035,425.858,4.926,-0.0665
1036,426.0253,4.926,-0.0667
1037,426.1927,4.9267,-0.0665
1038,426.359,4.9273,-0.0661
1039,426.5253,4.9273,-0.066
1040,426.6937,4.9273,-0.0658
1041,426.859,4.9273,-0.066
1042,427.028,4.9273,-0.0657
1043,427.1937,4.9262,-0.0656
1044,427.36,4.926,-0.0656
1045,427.5263,4.926,-0.0654
1046,427.695,4.926,-0.0652
1047,427.858,4.9267,-0.065
1048,428.0277,4.9273,-0.0649
1049,428.1947,4.9272,-0.0647
1050,428.363,4.926,-0.0647
1051,428.5267,4.926,-0.0644
1052,428.694,4.926,-0.0643
1053,428.859,4.926,-0.0643
1054,429.0263,4.926,-0.0641
1055,429.1933,4.926,-0.0637
1056,429.359,4.926,-0.0635
1057,429.5263,4.926,-0.0636
1058,429.6937,4.9253,-0.0635
1059,429.86,4.925,-0.0634
1060,430.024,4.926,-0.0633
1061,430.1913,4.926,-0.0632
1062,430.36,4.926,-0.0627
1063,430.526,4.926,-0.0627
1064,430.692,4.926,-0.0627
1065,430.855,4.926,-0.0627
1066,431.0257,4.9264,-0.0624
1067,431.189,4.9267,-0.0621
1068,431.355,4.926,-0.0621
1069,431.524,4.926,-0.0619
1070,431.6897,4.926,-0.0616
1071,431.857,4.926,-0.0615
1072,432.0233,4.926,-0.0615
1073,432.188,4.926,-0.0613
1074,432.355,4.9257,-0.0612
1075,432.5213,4.925,-0.061
1076,432.6863,4.925,-0.0609
1077,432.852,4.925,-0.0608
1078,433.0217,4.925,-0.0605
1079,433.1853,4.9249,-0.0605
1080,433.353,4.9247,-0.0604
1081,433.5187,4.9247,-0.0601
1082,433.6843,4.9247,-0.0599
1083,433.849,4.9247,-0.0596
1084,434.018,4.9242,-0.0595
1085,434.1833,4.9233,-0.0595
1086,434.349,4.9233,-0.0594
1087,434.5167,4.9233,-0.0592
1088,434.6813,4.9231,-0.0589
1089,434.845,4.922,-0.0588
1090,435.014,4.922,-0.0587
1091,435.1787,4.922,-0.0586
1092,435.347,4.922,-0.0585
1093,435.5117,4.922,-0.0582
1094,435.676,4.922,-0.0581
1095,435.844,4.922,-0.058
1096,436.0093,4.9222,-0.058
1097,436.1753,4.9233,-0.0579
1098,436.342,4.9233,-0.0578
1099,436.5077,4.9233,-0.0575
1100,436.673,4.9222,-0.0574
1101,436.841,4.922,-0.0573
1102,437.0067,4.922,-0.0573
1103,437.171,4.922,-0.0571
1104,437.338,4.922,-0.0571
1105,437.503,4.9222,-0.0569
1106,437.6703,4.9233,-0.0567
1107,437.836,4.9233,-0.0563
1108,438.0023,4.9233,-0.0563
1109,438.167,4.9233,-0.0563
1110,438.332,4.9233,-0.0562
1111,438.4977,4.9233,-0.0562
1112,438.663,4.9233,-0.0559
1113,438.829,4.9223,-0.0556
1114,438.9977,4.922,-0.0557
1115,439.163,4.922,-0.0557
1116,439.33,4.922,-0.0555
1117,439.495,4.9217,-0.0554
1118,439.66,4.9206,-0.0553
1119,439.826,4.9206,-0.0551
1120,439.9947,4.9206,-0.0551
1121,440.1597,4.9206,-0.0549
1122,440.325,4.9206,-0.0546
1123,440.4913,4.92,-0.0546
1124,440.6557,4.9193,-0.0545
1125,440.822,4.9193,-0.0544
1126,440.988,4.9193,-0.0544
1127,441.1517,4.9193,-0.0542
1128,441.32,4.9193,-0.054
1129,441.4837,4.9193,-0.0539
1130,441.6503,4.9193,-0.0539
1131,441.815,4.9183,-0.0537
1132,441.982,4.9192,-0.0536
1133,442.148,4.9193,-0.0538
1134,442.315,4.9193,-0.0537
1135,442.4797,4.9193,-0.0535
1136,442.6457,4.9193,-0.0533
1137,442.811,4.9193,-0.0534
1138,442.9787,4.9193,-0.0532
1139,443.1427,4.9192,-0.053
1140,443.309,4.9186,-0.0528
1141,443.4747,4.9186,-0.0527
1142,443.6397,4.9186,-0.0527
1143,443.805,4.9186,-0.0526
1144,443.971,4.9186,-0.0523
1145,444.1363,4.9173,-0.0522
1146,444.302,4.9166,-0.052
1147,444.4697,4.9166,-0.0517
1148,444.6337,4.9166,-0.0517
1149,444.801,4.9166,-0.0514
1150,444.966,4.9156,-0.0512
1151,445.132,4.915,-0.051
1152,445.302,4.9139,-0.0508
1153,445.4663,4.9139,-0.0507
1154,445.6287,4.9139,-0.0506
1155,445.798,4.9139,-0.0505
1156,445.9643,4.9139,-0.0502
1157,446.1273,4.9137,-0.0502
1158,446.295,4.9126,-0.0501
1159,446.4603,4.9126,-0.0501
1160,446.626,4.9137,-0.05
1161,446.793,4.9139,-0.0498
1162,446.958,4.9139,-0.0496
1163,447.1237,4.9139,-0.0495
1164,447.291,4.9139,-0.0492
1165,447.4563,4.9139,-0.0491
1166,447.624,4.9128,-0.0489
1167,447.786,4.9126,-0.0486
1168,447.9553,4.9119,-0.0485
1169,448.1197,4.9112,-0.0485
1170,448.285,4.9112,-0.0484
1171,448.4527,4.9112,-0.0479
1172,448.6177,4.9109,-0.0476
1173,448.784,4.9109,-0.0474
1174,448.9507,4.9109,-0.0472
1175,449.118,4.9109,-0.0472
1176,449.28,4.9099,-0.0471
1177,449.4477,4.9096,-0.0468
1178,449.614,4.9096,-0.0467
1179,449.782,4.9096,-0.0465
1180,449.947,4.9096,-0.0463
1181,450.1127,4.9096,-0.0464
1182,450.279,4.9092,-0.0462
1183,450.4423,4.9086,-0.046
1184,450.609,4.9086,-0.0458
1185,450.777,4.9082,-0.0455
1186,450.943,4.9072,-0.0454
1187,451.108,4.9072,-0.0453
1188,451.273,4.9072,-0.0451
1189,451.442,4.9072,-0.045
1190,451.6063,4.9072,-0.045
1191,451.772,4.9082,-0.0448
1192,451.9393,4.9086,-0.0446
1193,452.106,4.9086,-0.0445
1194,452.27,4.9076,-0.0444
1195,452.4387,4.9076,-0.0443
1196,452.6043,4.9076,-0.0441
1197,452.77,4.9076,-0.044
1198,452.9377,4.9076,-0.0439
1199,453.1027,4.9076,-0.0435
1200,453.267,4.9072,-0.0431
1201,453.433,4.9062,-0.0429
1202,453.6007,4.9062,-0.0428
1203,453.765,4.9062,-0.0427
1204,453.933,4.9062,-0.0425
1205,454.098,4.9061,-0.0422
1206,454.265,4.9055,-0.0421
1207,454.4337,4.9045,-0.0419
1208,454.5953,4.9034,-0.0417
1209,454.764,4.9032,-0.0415
1210,454.9283,4.9036,-0.0414
1211,455.0947,4.9045,-0.0409
1212,455.261,4.9045,-0.0406
1213,455.4267,4.9031,-0.0404
1214,455.5933,4.9019,-0.0404
1215,455.76,4.9019,-0.04
1216,455.927,4.9019,-0.0397
1217,456.092,4.9019,-0.0397
1218,456.259,4.9019,-0.0394
1219,456.4247,4.9019,-0.0389
1220,456.5933,4.9012,-0.0385
1221,456.756,4.9005,-0.0382
1222,456.9253,4.8995,-0.0379
1223,457.0923,4.8992,-0.0374
1224,457.259,4.8985,-0.0369
1225,457.423,4.8978,-0.0363
1226,457.589,4.8969,-0.0357
1227,457.755,4.8965,-0.0349
1228,457.923,4.8965,-0.0345
1229,458.087,4.8965,-0.0341
1230,458.252,4.8965,-0.0332
1231,458.4213,4.8967,-0.0324
1232,458.5873,4.8978,-0.0318
1233,458.751,4.8978,-0.031
1234,458.9193,4.8978,-0.0302
1235,459.086,4.8978,-0.0293
1236,459.251,4.8972,-0.0283
1237,459.4173,4.8965,-0.028
1238,459.5837,4.8965,-0.0277
1239,459.751,4.8958,-0.0273
1240,459.916,4.8951,-0.0274
1241,460.084,4.8948,-0.0277
1242,460.251,4.8938,-0.028
1243,460.4153,4.8938,-0.0285
1244,460.5803,4.8937,-0.0288
1245,460.748,4.8925,-0.0294
1246,460.9143,4.892,-0.0296
1247,461.08,4.8911,-0.0295
1248,461.248,4.8911,-0.03
1249,461.4143,4.8911,-0.0303
1250,461.5817,4.89,-0.0304
1251,461.748,4.8898,-0.0306
1252,461.9107,4.8898,-0.0309
1253,462.0783,4.8898,-0.0311
1254,462.246,4.8898,-0.0311
1255,462.4103,4.8898,-0.0314
1256,462.5777,4.8898,-0.0317
1257,462.741,4.8898,-0.0319
1258,462.908,4.8898,-0.032
1259,463.0743,4.8887,-0.0321
1260,463.242,4.8884,-0.0321
1261,463.405,4.8874,-0.0321
1262,463.5707,4.8871,-0.0321
1263,463.739,4.8871,-0.0322
1264,463.904,4.8871,-0.032
1265,464.071,4.8871,-0.0322
1266,464.237,4.8871,-0.0322
1267,464.4047,4.8871,-0.0321
1268,464.5703,4.8856,-0.0322
1269,464.735,4.8844,-0.0321
1270,464.9023,4.8844,-0.0321
1271,465.0677,4.8844,-0.032
1272,465.233,4.8844,-0.0318
1273,465.401,4.8837,-0.0318
1274,465.5663,4.8831,-0.0317
1275,465.73,4.8831,-0.0316
1276,465.8973,4.8831,-0.0317
1277,466.0657,4.8831,-0.0317
1278,466.231,4.8831,-0.0316
1279,466.3943,4.8831,-0.0316
1280,466.5613,4.8831,-0.0314
1281,466.725,4.8831,-0.0314
1282,466.8947,4.8821,-0.0313
1283,467.0593,4.8817,-0.0313
1284,467.224,4.8817,-0.0312
1285,467.3923,4.8817,-0.0311
1286,467.5563,4.8806,-0.031
1287,467.721,4.8804,-0.0309
1288,467.8893,4.8804,-0.0307
1289,468.0543,4.8803,-0.0306
1290,468.222,4.8791,-0.0305
1291,468.3883,4.8784,-0.0303
1292,468.5527,4.8777,-0.03
1293,468.72,4.8777,-0.03
1294,468.8857,4.877,-0.0298
1295,469.0507,4.8763,-0.0295
1296,469.218,4.8754,-0.0295
1297,469.3837,4.8744,-0.0294
1298,469.55,4.874,-0.0292
1299,469.717,4.874,-0.0291
1300,469.88,4.8737,-0.0288
1301,470.0473,4.8737,-0.0287
1302,470.213,4.8733,-0.0284
1303,470.3783,4.8723,-0.028
1304,470.5457,4.8723,-0.028
1305,470.712,4.8723,-0.0278
1306,470.879,4.8713,-0.0278
1307,471.0433,4.871,-0.0276
1308,471.21,4.871,-0.0274
1309,471.376,4.8695,-0.0272
1310,471.5403,4.8682,-0.027
1311,471.708,4.8672,-0.0265
1312,471.8723,4.8669,-0.0264
1313,472.0393,4.8669,-0.0263
1314,472.204,4.8669,-0.0262
1315,472.3717,4.8669,-0.026
1316,472.5397,4.8669,-0.0256
1317,472.702,4.8669,-0.0255
1318,472.8717,4.8664,-0.0253
1319,473.0363,4.8655,-0.0253
1320,473.203,4.8655,-0.0251
1321,473.3677,4.8651,-0.0247
1322,473.534,4.8642,-0.0246
1323,473.701,4.8642,-0.0243
1324,473.8677,4.8619,-0.0241
1325,474.0323,4.8613,-0.0241
1326,474.2,4.8599,-0.0239
1327,474.3647,4.8597,-0.0236
1328,474.53,4.8584,-0.0237
1329,474.698,4.8573,-0.0237
1330,474.8633,4.8573,-0.0234
1331,475.0293,4.8565,-0.0232
1332,475.194,4.8558,-0.0232
1333,475.3623,4.8547,-0.0229
1334,475.5277,4.8543,-0.0226
1335,475.694,4.8543,-0.0224
1336,475.8613,4.8543,-0.0225
1337,476.0263,4.8543,-0.0225
1338,476.194,4.8537,-0.0224
1339,476.3587,4.8533,-0.0221
1340,476.527,4.8533,-0.0218
1341,476.692,4.8533,-0.0217
1342,476.8583,4.8519,-0.0211
1343,477.0253,4.8517,-0.0209
1344,477.19,4.8507,-0.0207
1345,477.357,4.8503,-0.0204
1346,477.522,4.8503,-0.0202
1347,477.687,4.85,-0.0202
1348,477.854,4.849,-0.0199
1349,478.0207,4.849,-0.0197
1350,478.186,4.8486,-0.0195
1351,478.3543,4.8476,-0.0194
1352,478.5193,4.8473,-0.019
1353,478.687,4.8463,-0.0189
1354,478.8513,4.8451,-0.0189
1355,479.017,4.8448,-0.0187
1356,479.184,4.8442,-0.0183
1357,479.3497,4.8435,-0.0182
1358,479.5177,4.8435,-0.0179
1359,479.684,4.8435,-0.018
1360,479.8497,4.8427,-0.0178
1361,480.016,4.8428,-0.0176
1362,480.18,4.8428,-0.0175
1363,480.3477,4.8428,-0.0173
1364,480.5133,4.8422,-0.017
1365,480.681,4.8412,-0.0167
1366,480.8457,4.8401,-0.0166
1367,481.0133,4.8399,-0.0165
1368,481.182,4.8387,-0.0164
1369,481.345,4.8385,-0.0163
1370,481.511,4.8371,-0.0161
1371,481.676,4.8361,-0.0161
1372,481.8427,4.8347,-0.016
1373,482.0097,4.8344,-0.0159
1374,482.176,4.8344,-0.0157
1375,482.342,4.8334,-0.0155
1376,482.508,4.8331,-0.0153
1377,482.676,4.832,-0.0152
1378,482.8397,4.8315,-0.015
1379,483.0083,4.831,-0.015
1380,483.172,4.8289,-0.0148
1381,483.3387,4.8289,-0.0144
1382,483.505,4.8287,-0.0142
1383,483.672,4.8275,-0.0146
1384,483.8387,4.8275,-0.0143
1385,484.0043,4.8272,-0.0141
1386,484.171,4.8262,-0.0141
1387,484.337,4.8259,-0.0141
1388,484.5003,4.8247,-0.0139
1389,484.67,4.8247,-0.0137
1390,484.8343,4.8237,-0.0135
1391,485.0007,4.8223,-0.0134
1392,485.165,4.8217,-0.0135
1393,485.3343,4.8207,-0.0134
1394,485.4987,4.8207,-0.0133
1395,485.664,4.8207,-0.0131
1396,485.8303,4.8196,-0.0131
1397,485.996,4.818,-0.0129
1398,486.165,4.8177,-0.0127
1399,486.3297,4.8164,-0.0128
1400,486.4957,4.8162,-0.0129
1401,486.662,4.815,-0.0127
1402,486.828,4.815,-0.0126
1403,486.9933,4.8138,-0.0124
1404,487.161,4.8135,-0.0123
1405,487.3283,4.8135,-0.0123
1406,487.495,4.8132,-0.0123
1407,487.66,4.8122,-0.0121
1408,487.8287,4.812,-0.0119
1409,487.995,4.8107,-0.0119
1410,488.159,4.8104,-0.0116
1411,488.3267,4.8092,-0.0115
1412,488.4917,4.8088,-0.0115
1413,488.657,4.8076,-0.0115
1414,488.823,4.8069,-0.0112
1415,488.9897,4.8061,-0.011
1416,489.157,4.8057,-0.0111
1417,489.3237,4.8037,-0.0108
1418,489.49,4.8037,-0.0107
1419,489.656,4.8037,-0.0103
1420,489.821,4.8027,-0.0103
1421,489.988,4.8022,-0.0104
1422,490.156,4.802,-0.0102
1423,490.3207,4.802,-0.0101
1424,490.4873,4.8011,-0.0099
1425,490.652,4.7997,-0.0096
1426,490.8197,4.7993,-0.0093
1427,490.9843,4.7993,-0.0091
1428,491.15,4.7993,-0.009
1429,491.317,4.7989,-0.0088
1430,491.4847,4.7979,-0.0086
1431,491.649,4.7979,-0.0084
1432,491.814,4.796,-0.0081
1433,491.9813,4.7954,-0.0077
1434,492.151,4.7951,-0.0074
1435,492.3133,4.7941,-0.0072
1436,492.4807,4.794,-0.0069
1437,492.648,4.7927,-0.0067
1438,492.8143,4.7927,-0.0064
1439,492.9787,4.7924,-0.0061
1440,493.148,4.7914,-0.0056
1441,493.3107,4.7907,-0.0052
1442,493.476,4.7897,-0.0046
1443,493.643,4.7883,-0.0043
1444,493.81,4.7883,-0.0041
1445,493.9767,4.7882,-0.0037
1446,494.144,4.7876,-0.0034
1447,494.31,4.7866,-0.0031
1448,494.4753,4.7866,-0.0029
1449,494.64,4.7859,-0.0026
1450,494.8077,4.7847,-0.0026
1451,494.9743,4.7845,-0.0024
1452,495.137,4.7831,-0.0023
1453,495.306,4.7825,-0.0021
1454,495.4713,4.7811,-0.0017
1455,495.639,4.7804,-0.0015
1456,495.8027,4.7791,-0.0014
1457,495.9683,4.779,-0.0012
1458,496.136,4.7778,-0.001
1459,496.303,4.7774,-0.0007
1460,496.469,4.7774,-0.0006
1461,496.636,4.7774,-0.0006
1462,496.802,4.777,-0.0006
1463,496.967,4.7759,-0.0005
1464,497.135,4.7751,-0.0001
1465,497.2987,4.7737,0.0001
1466,497.4653,4.7724,0.0004
1467,497.633,4.7717,0.0003
1468,497.7977,4.7704,0.0005
1469,497.9623,4.77,0.0006
1470,498.13,4.7679,0.0007
1471,498.2963,4.7675,0.0008
1472,498.4617,4.7668,0.0009
1473,498.628,4.766,0.0011
1474,498.7933,4.7653,0.0012
1475,498.9593,4.7645,0.0014
1476,499.125,4.7641,0.0014
1477,499.29,4.7631,0.0017
1478,499.458,4.7631,0.002
