Repository: MaCFP/matl-db

# README File for TIFP+UCT
Technical Institute of Fire Protection, Prague (TIFP) and University of Chemistry and Technology, Prague (UCT).
Please contact Lucie.Hasalova@hzscr.cz or salekv@vscht.cz in case of any concerns.

### Experimental Conditions: TGA/DSC
A NETZSCH STA 449 F3 Jupiter was used to simultaneously conduct Thermogravimetric Analysis (TGA) and Differential Scanning Calorimetry (DSC) experiments. DSC data serve as suplementary only and are not suitable for calibration.

* Heating Rate: 5, 10, and 20 K/min
* Temperature program
  - Initial Temperature: 303 K
  - Initial Isotherm: 300 s (hold at 303 K for 300 s)  
  - Maximum Temperature: 973 K

File: Wood/Calibration_Data/TIFP+UCT/TIFP+UCT_Wood_STA_N2_10K_R3.csv (part 1 of 3)
Time (s),Temperature (K),Mass (mg),Heat Flow Rate (W/g)
0,303.158,5.1394,0.0005
1,303.1572,5.1394,0.0005
2,303.1583,5.1394,0.0006
3,303.16,5.1401,0.0007
4,303.159,5.1404,0.0007
5,303.1555,5.1398,0.0007
6,303.158,5.1403,0.0007
7,303.1563,5.1406,0.0006
8,303.1573,5.1402,0.0006
9,303.158,5.1403,0.0005
10,303.1573,5.1401,0.0005
11,303.1567,5.1392,0.0006
12,303.16,5.1392,0.0008
13,303.1592,5.1389,0.0005
14,303.1597,5.1391,0.0006
15,303.1595,5.1392,0.0006
16,303.1593,5.1388,0.0006
17,303.1597,5.1383,0.0006
18,303.158,5.1392,0.0006
19,303.1588,5.1386,0.0008
20,303.1597,5.1385,0.0009
21,303.1595,5.1389,0.0009
22,303.1583,5.139,0.0009
23,303.1573,5.1384,0.001
24,303.159,5.1391,0.0009
25,303.159,5.1385,0.0008
26,303.157,5.1391,0.0007
27,303.157,5.1387,0.0007
28,303.1587,5.1385,0.0008
29,303.1598,5.1394,0.0009
30,303.159,5.1394,0.0008
31,303.1598,5.1397,0.0009
32,303.1587,5.1395,0.0009
33,303.158,5.1394,0.0009
34,303.1587,5.1394,0.0009
35,303.1597,5.1394,0.001
36,303.158,5.1393,0.001
37,303.1605,5.1393,0.0008
38,303.1603,5.1397,0.0008
39,303.1595,5.1396,0.0009
40,303.159,5.1395,0.001
41,303.1587,5.1399,0.001
42,303.157,5.1394,0.0009
43,303.1603,5.1394,0.0009
44,303.1583,5.1401,0.0011
45,303.158,5.1399,0.0012
46,303.159,5.1396,0.0012
47,303.1588,5.14,0.0013
48,303.158,5.1394,0.0012
49,303.1605,5.1394,0.0012
50,303.1597,5.139,0.0011
51,303.1605,5.139,0.0012
52,303.1617,5.1393,0.0012
53,303.1608,5.1393,0.0012
54,303.16,5.1393,0.001
55,303.1608,5.1393,0.0011
56,303.1603,5.1393,0.0011
57,303.1605,5.1393,0.0011
58,303.1607,5.1395,0.0011
59,303.1605,5.14,0.0012
60,303.163,5.1403,0.0012
61,303.1613,5.1399,0.0011
62,303.1597,5.1403,0.0011
63,303.159,5.1398,0.0011
64,303.1593,5.1396,0.0011
65,303.1605,5.1405,0.0012
66,303.163,5.1402,0.0013
67,303.1647,5.1393,0.0011
68,303.163,5.1401,0.0013
69,303.161,5.1398,0.0014
70,303.1603,5.1391,0.0013
71,303.1612,5.1388,0.0013
72,303.162,5.1377,0.0012
73,303.1612,5.1386,0.0013
74,303.163,5.1385,0.0012
75,303.1625,5.1381,0.0012
76,303.1607,5.1382,0.0013
77,303.1598,5.1388,0.0015
78,303.159,5.1377,0.0014
79,303.1623,5.138,0.0013
80,303.1617,5.1387,0.0013
81,303.161,5.1391,0.0012
82,303.1613,5.1392,0.0012
83,303.1622,5.1393,0.0013
84,303.163,5.1391,0.0014
85,303.1597,5.1391,0.0014
86,303.1597,5.14,0.0014
87,303.161,5.1397,0.0015
88,303.1623,5.1392,0.0016
89,303.1627,5.1393,0.0016
90,303.161,5.1391,0.0013
91,303.1618,5.1391,0.0013
92,303.1627,5.14,0.0012
93,303.162,5.1404,0.0013
94,303.1613,5.1402,0.0014
95,303.1625,5.1399,0.0014
96,303.165,5.1404,0.0013
97,303.1608,5.1404,0.0014
98,303.162,5.1395,0.0014
99,303.1615,5.1397,0.0013
100,303.1593,5.1404,0.0013
101,303.158,5.1402,0.0013
102,303.158,5.1394,0.0013
103,303.163,5.1402,0.0012
104,303.162,5.14,0.0012
105,303.1605,5.1393,0.0013
106,303.1607,5.1392,0.0013
107,303.1617,5.1395,0.0014
108,303.16,5.139,0.0012
109,303.1608,5.139,0.0013
110,303.1583,5.1396,0.0014
111,303.1605,5.1396,0.0013
112,303.164,5.1395,0.0012
113,303.163,5.14,0.0014
114,303.158,5.1403,0.0013
115,303.1597,5.1392,0.0011
116,303.1607,5.1399,0.0012
117,303.1615,5.1401,0.0012
118,303.162,5.1396,0.0011
119,303.162,5.1389,0.0012
120,303.162,5.1389,0.0012
121,303.162,5.1389,0.0011
122,303.1607,5.1392,0.001
123,303.1605,5.1391,0.0011
124,303.161,5.1389,0.0012
125,303.1607,5.1388,0.0012
126,303.159,5.138,0.0011
127,303.1615,5.1388,0.0011
128,303.1613,5.1385,0.001
129,303.16,5.1381,0.001
130,303.159,5.1383,0.001
131,303.159,5.1388,0.001
132,303.159,5.1377,0.001
133,303.1607,5.1389,0.0009
134,303.161,5.1394,0.0009
135,303.1605,5.1398,0.001
136,303.1603,5.1398,0.0011
137,303.1603,5.1394,0.0012
138,303.157,5.1405,0.0012
139,303.1612,5.1405,0.0011
140,303.16,5.1403,0.0011
141,303.1595,5.1402,0.0011
142,303.1607,5.1403,0.0011
143,303.1617,5.1404,0.0012
144,303.16,5.1398,0.0013
145,303.1608,5.1393,0.0011
146,303.1617,5.1392,0.0011
147,303.161,5.1397,0.0011
148,303.1603,5.1403,0.0011
149,303.1613,5.1405,0.001
150,303.163,5.1405,0.001
151,303.163,5.1394,0.0011
152,303.163,5.1392,0.001
153,303.162,5.1398,0.001
154,303.1617,5.1401,0.001
155,303.1625,5.1392,0.001
156,303.16,5.1392,0.001
157,303.1608,5.1403,0.001
158,303.161,5.1403,0.0009
159,303.16,5.1402,0.0009
160,303.16,5.1403,0.001
161,303.162,5.1407,0.001
162,303.162,5.1419,0.001
163,303.1603,5.141,0.0008
164,303.16,5.1406,0.0008
165,303.161,5.1405,0.0008
166,303.161,5.1403,0.0008
167,303.1595,5.1397,0.0008
168,303.162,5.1392,0.0009
169,303.1603,5.1403,0.001
170,303.1593,5.1396,0.0009
171,303.1605,5.1397,0.0008
172,303.1617,5.1403,0.0008
173,303.1608,5.1406,0.0009
174,303.16,5.1403,0.0009
175,303.16,5.1406,0.0008
176,303.162,5.1406,0.0007
177,303.1625,5.1405,0.0008
178,303.162,5.1404,0.0009
179,303.1618,5.1406,0.0009
180,303.161,5.1406,0.0007
181,303.1618,5.1406,0.0007
182,303.1613,5.1397,0.0007
183,303.1605,5.14,0.0006
184,303.1607,5.1406,0.0006
185,303.162,5.1407,0.0006
186,303.162,5.141,0.0006
187,303.1587,5.1407,0.0007
188,303.1607,5.1406,0.0006
189,303.1615,5.1401,0.0006
190,303.161,5.14,0.0007
191,303.161,5.1406,0.0007
192,303.161,5.1406,0.0006
193,303.1627,5.1403,0.0006
194,303.1617,5.1396,0.0006
195,303.1625,5.1393,0.0006
196,303.1623,5.1395,0.0006
197,303.1595,5.1401,0.0006
198,303.162,5.1406,0.0005
199,303.1603,5.1398,0.0004
200,303.1607,5.1394,0.0006
201,303.163,5.1398,0.0006
202,303.1647,5.1403,0.0005
203,303.1642,5.1402,0.0004
204,303.165,5.1396,0.0003
205,303.1642,5.1405,0.0003
206,303.164,5.1397,0.0003
207,303.1635,5.1393,0.0003
208,303.1637,5.1393,0.0003
209,303.1645,5.1393,0.0004
210,303.162,5.1393,0.0005
211,303.1628,5.1399,0.0005
212,303.1637,5.1395,0.0005
213,303.1635,5.1395,0.0006
214,303.1633,5.1399,0.0006
215,303.1642,5.1401,0.0005
216,303.165,5.1393,0.0004
217,303.165,5.1404,0.0004
218,303.1637,5.1406,0.0005
219,303.164,5.1406,0.0004
220,303.1647,5.1407,0.0004
221,303.164,5.1409,0.0005
222,303.164,5.1406,0.0005
223,303.1665,5.1406,0.0005
224,303.165,5.1397,0.0004
225,303.1645,5.1396,0.0004
226,303.1653,5.1402,0.0004
227,303.1657,5.1406,0.0004
228,303.164,5.1406,0.0005
229,303.1657,5.1395,0.0006
230,303.1673,5.1402,0.0006
231,303.1675,5.1401,0.0006
232,303.1667,5.1395,0.0005
233,303.166,5.1393,0.0004
234,303.166,5.1396,0.0005
235,303.1677,5.1405,0.0003
236,303.168,5.1404,0.0004
237,303.168,5.1401,0.0004
238,303.167,5.1402,0.0004
239,303.165,5.1404,0.0005
240,303.165,5.1393,0.0004
241,303.1667,5.1393,0.0005
242,303.1683,5.1395,0.0004
243,303.168,5.1401,0.0004
244,303.167,5.1402,0.0005
245,303.1673,5.1393,0.0004
246,303.169,5.1393,0.0003
247,303.1707,5.1404,0.0003
248,303.1697,5.1406,0.0005
249,303.1675,5.1401,0.0005
250,303.167,5.14,0.0005
251,303.1688,5.1406,0.0005
252,303.168,5.1406,0.0006
253,303.1688,5.1418,0.0006
254,303.1697,5.142,0.0003
255,303.17,5.1413,0.0003
256,303.1697,5.1406,0.0006
257,303.1687,5.1404,0.0008
258,303.167,5.1393,0.0006
259,303.1687,5.1401,0.0005
260,303.1703,5.1406,0.0005
261,303.169,5.1407,0.0006
262,303.168,5.1411,0.0006
263,303.1697,5.1416,0.0007
264,303.168,5.1407,0.0007
265,303.1705,5.1407,0.0007
266,303.171,5.1407,0.0008
267,303.17,5.1411,0.0008
268,303.168,5.1412,0.0008
269,303.1662,5.1407,0.0007
270,303.167,5.1407,0.0007
271,303.1695,5.1413,0.0007
272,303.1713,5.1412,0.0009
273,303.17,5.1409,0.0008
274,303.169,5.1407,0.0006
275,303.1703,5.1407,0.0006
276,303.167,5.1404,0.0006
277,303.1662,5.1396,0.0007
278,303.166,5.1403,0.0008
279,303.167,5.1408,0.0009
280,303.1683,5.1404,0.0008
281,303.1688,5.1397,0.0008
282,303.168,5.1394,0.0008
283,303.168,5.1405,0.0008
284,303.168,5.1407,0.0009
285,303.167,5.1409,0.0008
286,303.1673,5.141,0.0008
287,303.1697,5.1407,0.0008
288,303.168,5.1407,0.0008
289,303.1705,5.1407,0.0009
290,303.1683,5.1398,0.0009
291,303.1665,5.1401,0.001
292,303.166,5.1404,0.001
293,303.1662,5.1397,0.0011
294,303.167,5.1393,0.001
295,303.1678,5.1393,0.001
296,303.1693,5.1397,0.0009
297,303.1685,5.1398,0.0008
298,303.1667,5.1396,0.0009
299,303.167,5.1398,0.0009
300,303.166,5.1406,0.001
301,303.1683,5.1406,0.0009
302,303.167,5.1406,0.0008
303,303.168,5.1406,0.0009
304,303.1663,5.1406,0.0009
305,303.1663,5.1406,0.0009
306,303.168,5.1406,0.0009
307,303.166,5.1406,0.001
308,303.1673,5.1397,0.0011
309,303.167,5.1393,0.0009
310,303.1697,5.1405,0.0011
311,303.1723,5.1401,0.0009
312,303.174,5.1408,0.001
313,303.175,5.1403,0.0009
314,303.1807,5.1407,0.001
315,303.183,5.1399,0.0008
316,303.188,5.14,0.0005
317,303.1933,5.1398,0.0003
318,303.198,5.1394,-0.0001
319,303.206,5.1395,-0.0001
320,303.2133,5.1397,-0.0003
321,303.221,5.1401,-0.0003
322,303.2293,5.14,-0.0007
323,303.2417,5.1398,-0.0012
324,303.254,5.1395,-0.0017
325,303.267,5.1394,-0.0017
326,303.2813,5.1394,-0.0023
327,303.297,5.1393,-0.0024
328,303.3137,5.1394,-0.0032
329,303.3337,5.1401,-0.0033
330,303.352,5.1396,-0.0035
331,303.375,5.1398,-0.0039
332,303.3987,5.1408,-0.0044
333,303.425,5.1402,-0.0047
334,303.4507,5.1394,-0.005
335,303.481,5.1394,-0.0052
336,303.511,5.1384,-0.0055
337,303.545,5.1387,-0.0057
338,303.5797,5.1399,-0.0061
339,303.616,5.1395,-0.0063
340,303.653,5.1384,-0.0065
341,303.6943,5.1386,-0.0067
342,303.737,5.1381,-0.007
343,303.7813,5.1383,-0.0071
344,303.83,5.1398,-0.0072
345,303.881,5.1389,-0.0074
346,303.9323,5.1383,-0.0074
347,303.9843,5.1386,-0.0075
348,304.042,5.1381,-0.0075
349,304.1023,5.1386,-0.0074
350,304.1647,5.1397,-0.0073
351,304.228,5.1402,-0.007
352,304.2963,5.1404,-0.0069
353,304.3663,5.1416,-0.0065
354,304.441,5.1404,-0.006
355,304.5137,5.1402,-0.0057
356,304.5927,5.1402,-0.0055
357,304.668,5.1397,-0.0053
358,304.7537,5.1402,-0.0048
359,304.8393,5.1405,-0.0043
360,304.93,5.14,-0.0036
361,305.0233,5.1398,-0.0033
362,305.116,5.1387,-0.0025
363,305.215,5.1394,-0.0014
364,305.3153,5.1385,-0.0009
365,305.4163,5.1389,-0.0004
366,305.521,5.1385,0.0006
367,305.63,5.1382,0.0016
368,305.7443,5.1389,0.0023
369,305.857,5.1382,0.0035
370,305.9757,5.1389,0.0041
371,306.096,5.1381,0.0054
372,306.222,5.1383,0.0065
373,306.347,5.1387,0.0075
374,306.475,5.1376,0.0088
375,306.609,5.1381,0.0099
376,306.7443,5.1372,0.011
377,306.8833,5.1369,0.0124
378,307.026,5.1366,0.014
379,307.17,5.1374,0.015
380,307.3177,5.1368,0.0166
381,307.464,5.1376,0.0178
382,307.6183,5.1371,0.0192
383,307.7747,5.1384,0.0205
384,307.932,5.1384,0.0222
385,308.0957,5.1382,0.0237
386,308.2587,5.1381,0.0251
387,308.426,5.1378,0.0266
388,308.596,5.1381,0.0282
389,308.7667,5.1384,0.03
390,308.942,5.1387,0.0316
391,309.1213,5.1388,0.0333
392,309.302,5.1385,0.0349
393,309.486,5.1384,0.0364
394,309.67,5.1381,0.0383
395,309.858,5.1383,0.0399
396,310.049,5.1385,0.0413
397,310.2417,5.1383,0.0428
398,310.4367,5.1379,0.0447
399,310.636,5.1378,0.0463
400,310.8343,5.1384,0.0478
401,311.036,5.1386,0.0495
402,311.243,5.1382,0.0513
403,311.4487,5.1371,0.053
404,311.6573,5.1366,0.0548
405,311.87,5.1373,0.0563
406,312.085,5.1386,0.0581
407,312.2973,5.1391,0.0597
408,312.518,5.139,0.0614
409,312.7347,5.1384,0.063
410,312.954,5.138,0.0649
411,313.176,5.1378,0.0667
412,313.4027,5.138,0.0679
413,313.63,5.1381,0.0695
414,313.856,5.1378,0.0712
415,314.0843,5.1373,0.073
416,314.3167,5.1367,0.0746
417,314.55,5.1365,0.0762
418,314.784,5.1368,0.0777
419,315.0187,5.1373,0.0792
420,315.254,5.1375,0.0808
421,315.4937,5.1375,0.0821
422,315.7343,5.1374,0.0836
423,315.973,5.1378,0.0853
424,316.2157,5.1382,0.087
425,316.459,5.1383,0.0884
426,316.702,5.1374,0.0897
427,316.9463,5.1363,0.0912
428,317.1927,5.1361,0.0926
429,317.438,5.1364,0.0941
430,317.6867,5.1364,0.0954
431,317.933,5.1373,0.0965
432,318.183,5.138,0.0979
433,318.434,5.1378,0.0995
434,318.684,5.1377,0.1007
435,318.936,5.1372,0.102
436,319.187,5.137,0.103
437,319.4387,5.1368,0.1043
438,319.691,5.1368,0.1053
439,319.945,5.1366,0.1067
440,320.1977,5.1361,0.1077
441,320.452,5.1358,0.1089
442,320.7057,5.1364,0.11
443,320.96,5.1369,0.1111
444,321.216,5.1368,0.1118
445,321.4697,5.1366,0.1132
446,321.721,5.137,0.1139
447,321.976,5.1368,0.1148
448,322.2327,5.1371,0.116
449,322.488,5.1379,0.1168
450,322.739,5.1376,0.1172
451,322.9927,5.1368,0.1182
452,323.247,5.1371,0.1192
453,323.502,5.1363,0.12
454,323.7563,5.136,0.1207
455,324.0123,5.1354,0.1216
456,324.265,5.1362,0.1223
457,324.5163,5.1362,0.123
458,324.7687,5.136,0.1233
459,325.022,5.1363,0.1242
460,325.2713,5.1351,0.1246
461,325.5213,5.1362,0.125
462,325.772,5.1358,0.1257
463,326.025,5.1364,0.1261
464,326.2737,5.1364,0.1264
465,326.523,5.1365,0.1268
466,326.7697,5.1365,0.1274
467,327.019,5.1354,0.1278
468,327.265,5.1365,0.1283
469,327.5113,5.1352,0.1288
470,327.7583,5.1356,0.1291
471,328.003,5.1346,0.1294
472,328.247,5.1344,0.1296
473,328.492,5.1347,0.13
474,328.734,5.1347,0.1301
475,328.978,5.1349,0.1304
476,329.219,5.1347,0.1306
477,329.459,5.1347,0.1302
478,329.6983,5.1354,0.1303
479,329.937,5.1361,0.1303
480,330.175,5.1361,0.1304
481,330.411,5.1348,0.1304
482,330.6483,5.1347,0.1302
483,330.882,5.1357,0.1303
484,331.1173,5.1349,0.1301
485,331.3493,5.1347,0.13
486,331.583,5.1347,0.1299
487,331.8143,5.1347,0.1297
488,332.0443,5.1346,0.1296
489,332.273,5.1334,0.1293
490,332.5033,5.1334,0.1292
491,332.731,5.1334,0.129
492,332.957,5.1334,0.1285
493,333.1827,5.1346,0.1283
494,333.4067,5.1347,0.1279
495,333.63,5.135,0.1278
496,333.8523,5.1361,0.1276
497,334.0747,5.1361,0.1274
498,334.296,5.1361,0.1269
499,334.515,5.1361,0.1265
500,334.733,5.1353,0.1263
501,334.952,5.135,0.1258
502,335.1677,5.135,0.1256
503,335.384,5.135,0.1252
504,335.599,5.135,0.1246
505,335.8107,5.135,0.1241
506,336.025,5.135,0.1236
507,336.234,5.135,0.1233
508,336.445,5.134,0.1225
509,336.6553,5.1337,0.1222
510,336.864,5.1337,0.1218
511,337.0727,5.1337,0.1212
512,337.279,5.1328,0.1208
513,337.482,5.1324,0.1203
514,337.6893,5.1324,0.1198
515,337.8907,5.1324,0.1194
516,338.095,5.1324,0.1188
517,338.2963,5.1334,0.1183
518,338.496,5.1337,0.1179
519,338.697,5.1337,0.1172
520,338.896,5.1337,0.1168
521,339.0943,5.1337,0.1162
522,339.291,5.1337,0.1156
523,339.488,5.1337,0.1149
524,339.684,5.1337,0.1147
525,339.879,5.1337,0.1142
526,340.0707,5.1337,0.1136
527,340.2643,5.1336,0.113
528,340.459,5.1324,0.1126
529,340.6497,5.133,0.112
530,340.84,5.1337,0.1112
531,341.028,5.1337,0.1107
532,341.2177,5.1337,0.1106
533,341.4057,5.1337,0.1096
534,341.594,5.1337,0.1089
535,341.7797,5.1337,0.1084
536,341.9657,5.133,0.1079
537,342.149,5.1324,0.1074
538,342.3347,5.1324,0.1069
539,342.517,5.1324,0.1064
540,342.702,5.1324,0.1056
541,342.883,5.1324,0.1051
542,343.067,5.1324,0.1046
543,343.244,5.1324,0.1039
544,343.4277,5.1324,0.1034
545,343.604,5.1321,0.1027
546,343.786,5.132,0.1022
547,343.9637,5.1324,0.1016
548,344.1417,5.1324,0.1012
549,344.319,5.1324,0.1003
550,344.495,5.1324,0.0997
551,344.672,5.1324,0.0993
552,344.85,5.1324,0.0984
553,345.0227,5.1324,0.0977
554,345.199,5.1321,0.0973
555,345.37,5.131,0.0966
556,345.5443,5.131,0.0959
557,345.7173,5.131,0.0954
558,345.89,5.1304,0.0949
559,346.063,5.13,0.0941
560,346.235,5.13,0.0933
561,346.408,5.13,0.0931
562,346.578,5.13,0.0924
563,346.7483,5.13,0.0915
564,346.915,5.13,0.0913
565,347.088,5.13,0.0905
566,347.2577,5.13,0.0897
567,347.426,5.1297,0.0889
568,347.5953,5.1297,0.0884
569,347.7627,5.1297,0.0878
570,347.931,5.1297,0.087
571,348.0997,5.1297,0.0865
572,348.267,5.1297,0.0859
573,348.433,5.1297,0.0852
574,348.6027,5.1297,0.0844
575,348.7703,5.1297,0.0838
576,348.935,5.1297,0.0833
577,349.102,5.1297,0.0826
578,349.2657,5.1297,0.0818
579,349.434,5.1297,0.0811
580,349.5977,5.1297,0.0803
581,349.7657,5.1297,0.0799
582,349.931,5.1297,0.0793
583,350.0947,5.1297,0.0786
584,350.2587,5.1297,0.078
585,350.423,5.1297,0.0773
586,350.5873,5.1295,0.0769
587,350.7527,5.1283,0.0762
588,350.918,5.1283,0.0755
589,351.081,5.1283,0.0747
590,351.2447,5.1287,0.0741
591,351.41,5.1297,0.0736
592,351.5743,5.1297,0.0726
593,351.7377,5.129,0.0721
594,351.902,5.1283,0.0717
595,352.066,5.1283,0.071
596,352.2273,5.1283,0.0702
597,352.394,5.1283,0.0694
598,352.5557,5.1281,0.0687
599,352.7163,5.127,0.0681
600,352.882,5.1277,0.0676
601,353.044,5.1283,0.0667
602,353.2067,5.1283,0.0662
603,353.373,5.1283,0.0656
604,353.5337,5.1277,0.0649
605,353.698,5.127,0.0641
606,353.859,5.127,0.0636
607,354.0233,5.127,0.0628
608,354.1873,5.127,0.0623
609,354.351,5.127,0.0615
610,354.5137,5.1259,0.0609
611,354.6757,5.1257,0.0602
612,354.841,5.1257,0.0593
613,355.0037,5.1257,0.0589
614,355.1687,5.1255,0.0583
615,355.332,5.1253,0.0577
616,355.4937,5.1257,0.057
617,355.6583,5.1257,0.0562
618,355.823,5.1257,0.0555
619,355.985,5.1258,0.055
620,356.1507,5.1257,0.0546
621,356.315,5.1257,0.054
622,356.4773,5.1252,0.053
623,356.6413,5.1243,0.0526
624,356.807,5.1243,0.0519
625,356.9693,5.1243,0.0514
626,357.1357,5.1241,0.0504
627,357.302,5.123,0.05
628,357.4673,5.1241,0.0494
629,357.63,5.1243,0.0487
630,357.795,5.1243,0.0482
631,357.959,5.1237,0.0475
632,358.1257,5.1242,0.0469
633,358.289,5.1242,0.0461
634,358.4547,5.123,0.0456
635,358.6193,5.123,0.045
636,358.784,5.1242,0.044
637,358.952,5.1242,0.0436
638,359.116,5.1233,0.0428
639,359.279,5.1242,0.0423
640,359.448,5.1242,0.0417
641,359.6133,5.1242,0.0411
642,359.782,5.1242,0.0403
643,359.9443,5.1241,0.0398
644,360.1097,5.1237,0.0391
645,360.278,5.1231,0.0385
646,360.4443,5.1241,0.0379
647,360.6113,5.1241,0.0372
648,360.777,5.1231,0.0366
649,360.943,5.1227,0.0357
650,361.112,5.1227,0.035
651,361.279,5.1221,0.0345
652,361.445,5.1214,0.0341
653,361.613,5.1225,0.0335
654,361.782,5.1227,0.0329
655,361.947,5.1227,0.0322
656,362.113,5.1235,0.0314
657,362.279,5.1227,0.0309
658,362.4507,5.1227,0.0303
659,362.618,5.1236,0.0297
660,362.783,5.1241,0.0291
661,362.9507,5.1241,0.028
662,363.1183,5.1233,0.0274
663,363.288,5.1241,0.0268
664,363.454,5.1241,0.0263
665,363.6233,5.1233,0.0258
666,363.789,5.1241,0.0252
667,363.9603,5.1239,0.0245
668,364.126,5.1227,0.024
669,364.296,5.1227,0.0236
670,364.4627,5.1232,0.0229
671,364.6337,5.124,0.0222
672,364.801,5.1227,0.0214
673,364.9687,5.1227,0.0207
674,365.1387,5.1236,0.0202
675,365.307,5.1227,0.0196
676,365.477,5.1227,0.0188
677,365.6453,5.1229,0.0183
678,365.814,5.1227,0.0175
679,365.9823,5.1227,0.0168
680,366.1507,5.1227,0.0165
681,366.319,5.1227,0.0159
682,366.4877,5.1236,0.0152
683,366.6603,5.1227,0.0146
684,366.827,5.1227,0.014
685,366.9953,5.1221,0.0136
686,367.1673,5.1214,0.0126
687,367.336,5.1221,0.0119
688,367.505,5.1217,0.0113
689,367.674,5.1214,0.0109
690,367.841,5.1214,0.01
691,368.0127,5.1224,0.0095
692,368.1833,5.1226,0.0092
693,368.352,5.1214,0.0084
694,368.521,5.1216,0.0078
695,368.694,5.1224,0.0074
696,368.861,5.1214,0.0069
697,369.0313,5.1214,0.0063
698,369.1997,5.1214,0.0054
699,369.372,5.1204,0.0047
700,369.54,5.1213,0.0043
701,369.7093,5.1214,0.0036
702,369.88,5.1214,0.0031
703,370.048,5.1214,0.0025
704,370.2207,5.1214,0.0022
705,370.387,5.1224,0.0013
706,370.5577,5.1216,0.0009
707,370.726,5.1214,0.0003
708,370.896,5.1214,-0.0003
709,371.0653,5.1207,-0.0008
710,371.236,5.1207,-0.0015
711,371.407,5.1214,-0.002
712,371.5747,5.1214,-0.0026
713,371.7463,5.1212,-0.0031
714,371.914,5.1207,-0.0036
715,372.0833,5.1214,-0.0042
716,372.255,5.1214,-0.0047
717,372.423,5.1204,-0.0055
718,372.5913,5.1205,-0.0061
719,372.7627,5.1214,-0.0066
720,372.93,5.1214,-0.0067
721,373.1003,5.1214,-0.0075
722,373.2713,5.1203,-0.0082
723,373.439,5.1201,-0.0085
724,373.6093,5.1201,-0.0091
725,373.7767,5.1201,-0.01
726,373.946,5.1201,-0.01
727,374.1147,5.1201,-0.0104
728,374.2843,5.1202,-0.011
729,374.456,5.1201,-0.0116
730,374.6243,5.1201,-0.0123
731,374.7933,5.1201,-0.0127
732,374.965,5.1201,-0.0134
733,375.1323,5.1205,-0.0138
734,375.302,5.1201,-0.0145
735,375.471,5.1201,-0.0148
736,375.639,5.1201,-0.0154
737,375.8103,5.1201,-0.0162
738,375.978,5.1201,-0.0167
739,376.147,5.1198,-0.017
740,376.3177,5.1194,-0.0174
741,376.486,5.1201,-0.0178
742,376.654,5.1201,-0.0185
743,376.824,5.1201,-0.0192
744,376.992,5.1201,-0.0195
745,377.1613,5.1206,-0.0199
746,377.331,5.1201,-0.0204
747,377.498,5.1201,-0.0209
748,377.6677,5.1203,-0.0214
749,377.8343,5.1214,-0.0218
750,378.005,5.1204,-0.0223
751,378.1733,5.1201,-0.0228
752,378.341,5.1206,-0.0234
753,378.508,5.1201,-0.0237
754,378.6797,5.1201,-0.0242
755,378.847,5.1204,-0.0248
756,379.014,5.1211,-0.0254
757,379.1853,5.1201,-0.0259
758,379.3527,5.1201,-0.0261
759,379.518,5.1201,-0.027
760,379.6893,5.1201,-0.0273
761,379.8577,5.1204,-0.0276
762,380.027,5.1214,-0.0281
763,380.195,5.1214,-0.0283
764,380.3637,5.1213,-0.0289
765,380.527,5.1201,-0.0292
766,380.6973,5.1201,-0.0297
767,380.866,5.1207,-0.0303
768,381.032,5.1214,-0.031
769,381.2003,5.1214,-0.0316
770,381.3693,5.1214,-0.0318
771,381.539,5.1204,-0.0318
772,381.7063,5.1201,-0.0325
773,381.8723,5.1203,-0.0326
774,382.038,5.1214,-0.0336
775,382.2083,5.121,-0.034
776,382.3757,5.1201,-0.0346
777,382.541,5.1201,-0.0345
778,382.7113,5.1201,-0.0351
779,382.8787,5.1201,-0.0354
780,383.045,5.1201,-0.0358
781,383.2137,5.1207,-0.0362
782,383.3817,5.1203,-0.037
783,383.546,5.1201,-0.0371
784,383.7153,5.1201,-0.0375
785,383.882,5.1197,-0.0379
786,384.05,5.1187,-0.0384
787,384.2143,5.1187,-0.0386
788,384.3817,5.1187,-0.0388
789,384.546,5.1197,-0.0396
790,384.7153,5.1201,-0.04
791,384.8823,5.1189,-0.0401
792,385.05,5.1187,-0.0405
793,385.218,5.1198,-0.0414
794,385.385,5.1201,-0.0418
795,385.554,5.1201,-0.042
796,385.718,5.1201,-0.0424
797,385.8837,5.1197,-0.0428
798,386.05,5.1187,-0.0433
799,386.2177,5.1187,-0.0436
800,386.3847,5.1198,-0.0438
801,386.551,5.1191,-0.0442
802,386.7177,5.1187,-0.0447
803,386.8853,5.1191,-0.045
804,387.054,5.1201,-0.0453
805,387.2187,5.1201,-0.0456
806,387.3847,5.1201,-0.0462
807,387.553,5.1204,-0.0464
808,387.719,5.1209,-0.0467
809,387.884,5.1205,-0.0471
810,388.051,5.1201,-0.0475
811,388.2183,5.1201,-0.0479
812,388.3847,5.1197,-0.0481
813,388.553,5.1194,-0.0484
814,388.717,5.1201,-0.0486
815,388.8857,5.1201,-0.0492
816,389.051,5.1201,-0.0498
817,389.2183,5.1205,-0.0497
818,389.383,5.1211,-0.0501
819,389.552,5.1201,-0.0506
820,389.717,5.1201,-0.0511
821,389.8843,5.1201,-0.0513
822,390.05,5.1191,-0.0512
823,390.216,5.1187,-0.0517
824,390.3853,5.1187,-0.0524
825,390.552,5.1191,-0.0526
826,390.7167,5.1201,-0.0527
827,390.882,5.1201,-0.0528
828,391.049,5.1201,-0.0536
829,391.2157,5.1201,-0.0537
830,391.3847,5.1197,-0.0541
831,391.551,5.1187,-0.0544
832,391.7177,5.1187,-0.0546
833,391.8823,5.1189,-0.0549
834,392.048,5.1187,-0.0552
835,392.217,5.1187,-0.0554
836,392.3823,5.1187,-0.0557
837,392.55,5.1187,-0.056
838,392.7157,5.1187,-0.0562
839,392.8823,5.1187,-0.0566
840,393.048,5.1187,-0.057
841,393.214,5.1187,-0.0574
842,393.3843,5.1195,-0.0576
843,393.55,5.1187,-0.0577
844,393.7157,5.1187,-0.0581
845,393.8823,5.1187,-0.0583
846,394.05,5.1187,-0.0589
847,394.218,5.1187,-0.0591
848,394.3837,5.1194,-0.0593
849,394.551,5.1187,-0.0595
850,394.7193,5.1187,-0.0596
851,394.886,5.1187,-0.06
852,395.05,5.1191,-0.0606
853,395.22,5.1201,-0.0608
854,395.387,5.1201,-0.0609
855,395.554,5.1201,-0.0611
856,395.7223,5.1201,-0.0617
857,395.8877,5.1201,-0.062
858,396.055,5.1201,-0.0623
859,396.2233,5.1201,-0.0625
860,396.3903,5.1192,-0.0626
861,396.556,5.1187,-0.0627
862,396.7233,5.1193,-0.0633
863,396.8913,5.1194,-0.0635
864,397.058,5.1184,-0.0636
865,397.227,5.118,-0.0641
866,397.3953,5.118,-0.0643
867,397.563,5.118,-0.0644
868,397.7303,5.1185,-0.0645
869,397.898,5.1187,-0.065
870,398.066,5.1187,-0.0652
871,398.2323,5.1185,-0.0654
872,398.401,5.1187,-0.0657
873,398.569,5.1187,-0.0658
874,398.7353,5.1187,-0.066
875,398.9037,5.1184,-0.066
876,399.072,5.1174,-0.0664
877,399.2383,5.1174,-0.0668
878,399.406,5.1185,-0.0672
879,399.576,5.1187,-0.0675
880,399.7407,5.1187,-0.0675
881,399.9103,5.1198,-0.0679
882,400.077,5.1191,-0.0683
883,400.245,5.1187,-0.0682
884,400.4127,5.1187,-0.0686
885,400.581,5.1187,-0.0688
886,400.7497,5.1187,-0.0691
887,400.9167,5.1181,-0.0692
888,401.083,5.1174,-0.0694
889,401.2527,5.1178,-0.0695
890,401.4207,5.1176,-0.0696
891,401.588,5.1174,-0.07
892,401.7573,5.1174,-0.0704
893,401.9263,5.1174,-0.0701
894,402.093,5.1174,-0.0708
895,402.2637,5.1186,-0.0708
896,402.432,5.1178,-0.071
897,402.598,5.1174,-0.0712
898,402.767,5.1174,-0.0714
899,402.935,5.1174,-0.0717
900,403.104,5.1184,-0.072
901,403.273,5.118,-0.0721
902,403.4403,5.1174,-0.0723
903,403.609,5.1174,-0.0726
904,403.7773,5.1174,-0.0728
905,403.9443,5.1176,-0.0729
906,404.114,5.1187,-0.073
907,404.2833,5.1187,-0.0732
908,404.452,5.1187,-0.0734
909,404.62,5.1184,-0.0737
910,404.7907,5.1174,-0.074
911,404.957,5.1174,-0.0737
912,405.128,5.1174,-0.0741
913,405.2937,5.1168,-0.0745
914,405.4633,5.1174,-0.0748
915,405.631,5.1174,-0.0747
916,405.7997,5.1174,-0.0748
917,405.9677,5.1172,-0.0751
918,406.138,5.116,-0.0752
919,406.3073,5.116,-0.0752
920,406.4757,5.116,-0.0754
921,406.645,5.116,-0.0757
922,406.813,5.116,-0.0759
923,406.983,5.116,-0.0757
924,407.153,5.116,-0.0758
925,407.3223,5.116,-0.0763
926,407.491,5.116,-0.0766
927,407.662,5.116,-0.0765
928,407.8293,5.1151,-0.0768
929,407.9967,5.115,-0.0768
930,408.167,5.1157,-0.0772
931,408.3353,5.1162,-0.077
932,408.5037,5.116,-0.0772
933,408.673,5.116,-0.0775
934,408.8413,5.116,-0.0777
935,409.0127,5.116,-0.0777
936,409.181,5.116,-0.0779
937,409.3497,5.116,-0.0779
938,409.5187,5.116,-0.0782
939,409.687,5.116,-0.0782
940,409.8557,5.116,-0.0785
941,410.0263,5.116,-0.0787
942,410.193,5.1154,-0.0788
943,410.366,5.1158,-0.079
944,410.5333,5.116,-0.0789
945,410.702,5.116,-0.079
946,410.8723,5.116,-0.0792
947,411.0413,5.1169,-0.0795
948,411.211,5.1174,-0.0795
949,411.3807,5.1174,-0.0796
950,411.548,5.117,-0.0797
951,411.717,5.116,-0.0799
952,411.885,5.116,-0.0801
953,412.0563,5.1167,-0.0802
954,412.226,5.1174,-0.0803
955,412.3957,5.1174,-0.0806
956,412.5643,5.117,-0.0807
957,412.732,5.116,-0.0809
958,412.9033,5.116,-0.081
959,413.0717,5.116,-0.0812
960,413.239,5.116,-0.0814
961,413.41,5.1166,-0.0815
962,413.5793,5.116,-0.0816
963,413.746,5.116,-0.0815
964,413.9177,5.116,-0.0819
965,414.0877,5.116,-0.0819
966,414.257,5.116,-0.0821
967,414.4247,5.1149,-0.0821
968,414.5957,5.115,-0.0818
969,414.762,5.115,-0.0823
970,414.932,5.1152,-0.0824
971,415.102,5.1158,-0.0824
972,415.271,5.116,-0.0824
973,415.4407,5.116,-0.0824
974,415.609,5.1154,-0.0827
975,415.779,5.1147,-0.0826
976,415.946,5.1147,-0.0825
977,416.1143,5.1147,-0.0825
978,416.282,5.114,-0.0825
979,416.4543,5.1133,-0.0823
980,416.6217,5.114,-0.0824
981,416.787,5.1147,-0.0824
982,416.958,5.1147,-0.0823
983,417.1277,5.1147,-0.0821
984,417.295,5.1147,-0.0822
985,417.466,5.114,-0.0822
986,417.6333,5.1134,-0.0822
987,417.804,5.1134,-0.0823
988,417.9693,5.1134,-0.0821
989,418.1413,5.1134,-0.0822
990,418.309,5.1144,-0.0822
991,418.4777,5.1147,-0.082
992,418.6477,5.1145,-0.0821
993,418.815,5.1134,-0.0822
994,418.9847,5.1134,-0.0821
995,419.1527,5.1134,-0.0818
996,419.32,5.1134,-0.082
997,419.487,5.1134,-0.0818
998,419.6553,5.1134,-0.0817
999,419.825,5.1134,-0.0819
1000,419.9933,5.1138,-0.0818
1001,420.163,5.1146,-0.0818
1002,420.329,5.1133,-0.0819
1003,420.499,5.1133,-0.0818
1004,420.666,5.1133,-0.0818
1005,420.834,5.1133,-0.0817
1006,421.002,5.1133,-0.0817
1007,421.1717,5.1133,-0.0817
1008,421.339,5.1133,-0.082
1009,421.507,5.1123,-0.082
1010,421.6747,5.112,-0.0818
1011,421.844,5.112,-0.0818
1012,422.0113,5.1127,-0.0819
1013,422.1763,5.1133,-0.0819
1014,422.347,5.1133,-0.0819
1015,422.5143,5.1133,-0.082
1016,422.6817,5.1133,-0.0818
1017,422.85,5.1133,-0.0815
1018,423.0153,5.1123,-0.0817
1019,423.186,5.112,-0.082
1020,423.354,5.1124,-0.0822
1021,423.5203,5.1133,-0.0821
1022,423.6873,5.1133,-0.0822
1023,423.855,5.1133,-0.0823
1024,424.0243,5.1127,-0.082
1025,424.1893,5.112,-0.0824
1026,424.358,5.112,-0.0823
1027,424.5237,5.112,-0.0823
1028,424.6923,5.112,-0.0821
1029,424.859,5.112,-0.0822
1030,425.0267,5.112,-0.0824
1031,425.194,5.112,-0.0824
1032,425.361,5.1113,-0.0824
1033,425.528,5.1118,-0.0824
1034,425.695,5.112,-0.0824
1035,425.865,5.112,-0.0824
1036,426.031,5.112,-0.0826
1037,426.197,5.112,-0.0826
1038,426.363,5.112,-0.0825
1039,426.5307,5.112,-0.0827
1040,426.696,5.112,-0.0826
1041,426.862,5.112,-0.0826
1042,427.0303,5.1122,-0.0827
1043,427.1987,5.1122,-0.0828
1044,427.367,5.112,-0.0832
1045,427.532,5.112,-0.083
1046,427.6997,5.112,-0.0829
1047,427.866,5.112,-0.0831
1048,428.0323,5.112,-0.0832
1049,428.1987,5.1119,-0.0833
1050,428.367,5.1107,-0.0833
1051,428.5313,5.1107,-0.0832
1052,428.6983,5.1107,-0.0834
1053,428.865,5.1107,-0.0835
1054,429.0323,5.1107,-0.0835
1055,429.1983,5.1114,-0.0832
1056,429.365,5.1114,-0.0833
1057,429.5303,5.1114,-0.0835
1058,429.6973,5.1107,-0.0837
1059,429.864,5.1107,-0.0837
1060,430.0317,5.1107,-0.0837
1061,430.1967,5.1107,-0.0838
1062,430.363,5.1107,-0.0838
1063,430.53,5.1107,-0.084
1064,430.6963,5.1107,-0.0841
1065,430.862,5.1107,-0.0841
1066,431.0297,5.1107,-0.0842
1067,431.1933,5.11,-0.0842
1068,431.36,5.1093,-0.0846
1069,431.5287,5.11,-0.0845
1070,431.6943,5.1107,-0.0843
1071,431.861,5.1107,-0.0844
1072,432.025,5.1107,-0.0846
1073,432.1927,5.1107,-0.0848
1074,432.359,5.1103,-0.0848
1075,432.5227,5.1097,-0.0847
1076,432.6897,5.1097,-0.0848
1077,432.856,5.1097,-0.0849
1078,433.0223,5.1097,-0.085
1079,433.1893,5.1096,-0.0851
1080,433.353,5.1093,-0.0854
1081,433.521,5.1093,-0.0851
1082,433.6887,5.1092,-0.0848
1083,433.852,5.108,-0.0848
1084,434.019,5.1075,-0.085
1085,434.1853,5.1067,-0.0852
1086,434.354,5.1067,-0.0853
1087,434.5187,5.1067,-0.0852
1088,434.6847,5.1073,-0.0853
1089,434.85,5.1067,-0.0853
1090,435.015,5.1067,-0.0855
1091,435.1827,5.1067,-0.0856
1092,435.346,5.1067,-0.0858
1093,435.513,5.1067,-0.0859
1094,435.6787,5.1067,-0.0861
1095,435.846,5.1067,-0.086
1096,436.0107,5.1067,-0.0861
1097,436.177,5.1067,-0.0862
1098,436.341,5.1067,-0.0864
1099,436.5093,5.1067,-0.0865
1100,436.6743,5.1058,-0.0864
1101,436.84,5.1067,-0.0865
1102,437.0067,5.1067,-0.0866
1103,437.1723,5.1067,-0.0867
1104,437.337,5.1067,-0.0869
1105,437.5027,5.1067,-0.0869
1106,437.6697,5.1067,-0.087
1107,437.833,5.1067,-0.0869
1108,437.9993,5.1067,-0.0871
1109,438.1653,5.1067,-0.0872
1110,438.332,5.107,-0.0872
1111,438.4993,5.108,-0.0874
1112,438.6647,5.108,-0.0874
1113,438.828,5.107,-0.0875
1114,438.9953,5.1066,-0.0877
1115,439.1607,5.1066,-0.0878
1116,439.329,5.1056,-0.0876
1117,439.493,5.1051,-0.0879
1118,439.658,5.104,-0.088
1119,439.823,5.104,-0.088
1120,439.9897,5.104,-0.0881
1121,440.155,5.104,-0.0882
1122,440.321,5.105,-0.0882
1123,440.488,5.1046,-0.0885
1124,440.653,5.104,-0.0885
1125,440.818,5.104,-0.0886
1126,440.983,5.104,-0.0887
1127,441.1497,5.104,-0.0887
1128,441.315,5.1036,-0.0887
1129,441.481,5.1026,-0.0889
1130,441.6467,5.1026,-0.0891
1131,441.813,5.1016,-0.0891
1132,441.978,5.1013,-0.0892
1133,442.145,5.1013,-0.0893
1134,442.309,5.1013,-0.0894
1135,442.4743,5.1023,-0.0894
1136,442.6393,5.1026,-0.0893
1137,442.807,5.1026,-0.0896
1138,442.9717,5.1026,-0.0897
1139,443.1377,5.1025,-0.0898
1140,443.306,5.102,-0.0898
1141,443.4697,5.102,-0.0901
1142,443.634,5.1021,-0.0902
1143,443.801,5.1026,-0.0902
1144,443.9667,5.1026,-0.0901
1145,444.134,5.1024,-0.0903
1146,444.299,5.102,-0.0907
1147,444.465,5.102,-0.0905
1148,444.6297,5.102,-0.0905
1149,444.797,5.102,-0.0904
1150,444.9627,5.102,-0.0908
1151,445.1297,5.1017,-0.0909
1152,445.295,5.1006,-0.0909
1153,445.461,5.1006,-0.0909
1154,445.6263,5.1006,-0.091
1155,445.793,5.1006,-0.091
1156,445.958,5.1006,-0.091
1157,446.123,5.1004,-0.0911
1158,446.29,5.0993,-0.0912
1159,446.455,5.0993,-0.0913
1160,446.624,5.0993,-0.0915
1161,446.787,5.0993,-0.0917
1162,446.954,5.0993,-0.0916
1163,447.1193,5.0993,-0.0916
1164,447.286,5.0993,-0.0915
1165,447.4537,5.0993,-0.0916
1166,447.6177,5.0981,-0.0916
1167,447.784,5.0979,-0.0916
1168,447.9513,5.0979,-0.0917
1169,448.1153,5.0979,-0.092
1170,448.283,5.0979,-0.0923
1171,448.4477,5.0969,-0.0921
1172,448.615,5.0966,-0.0921
1173,448.78,5.0966,-0.0921
1174,448.945,5.0966,-0.0922
1175,449.1123,5.0966,-0.0923
1176,449.276,5.0956,-0.0922
1177,449.4453,5.0942,-0.0922
1178,449.611,5.0939,-0.0925
1179,449.776,5.0939,-0.0924
1180,449.9423,5.0939,-0.0925
1181,450.108,5.0939,-0.0928
1182,450.272,5.0939,-0.093
1183,450.4407,5.0939,-0.0929
1184,450.6063,5.0946,-0.0931
1185,450.775,5.0942,-0.0931
1186,450.9383,5.0932,-0.093
1187,451.105,5.0932,-0.0929
1188,451.271,5.0932,-0.093
1189,451.4367,5.0932,-0.0931
1190,451.6037,5.0932,-0.0932
1191,451.769,5.0932,-0.0931
1192,451.934,5.0932,-0.0932
1193,452.1027,5.0932,-0.0933
1194,452.266,5.0922,-0.0933
1195,452.4347,5.0912,-0.0933
1196,452.599,5.0909,-0.0933
1197,452.766,5.0909,-0.0933
1198,452.9313,5.0909,-0.0935
1199,453.0973,5.0909,-0.0936
1200,453.264,5.0909,-0.0934
1201,453.43,5.0909,-0.0933
1202,453.5957,5.0909,-0.0935
1203,453.762,5.0909,-0.0935
1204,453.9283,5.0909,-0.0936
1205,454.094,5.0908,-0.0936
1206,454.26,5.0906,-0.0938
1207,454.428,5.0906,-0.0939
1208,454.594,5.0894,-0.0939
1209,454.759,5.0885,-0.094
1210,454.925,5.0882,-0.0939
1211,455.092,5.0882,-0.0938
1212,455.259,5.0882,-0.0938
1213,455.4243,5.0878,-0.0938
1214,455.5907,5.0869,-0.094
1215,455.756,5.0869,-0.094
1216,455.9233,5.0869,-0.0941
1217,456.088,5.0869,-0.0941
1218,456.254,5.0869,-0.0941
1219,456.4233,5.0869,-0.0941
1220,456.5883,5.0869,-0.0941
1221,456.754,5.0869,-0.094
1222,456.9227,5.0858,-0.0941
1223,457.0867,5.0855,-0.094
1224,457.255,5.0855,-0.0939
1225,457.42,5.0853,-0.0938
1226,457.586,5.0843,-0.0938
1227,457.751,5.0838,-0.0933
1228,457.919,5.0838,-0.0936
1229,458.0843,5.0838,-0.0934
1230,458.252,5.0838,-0.0932
1231,458.4187,5.0828,-0.0931
1232,458.585,5.0825,-0.0932
1233,458.751,5.0825,-0.0932
1234,458.9183,5.0825,-0.093
1235,459.0813,5.0825,-0.0928
1236,459.248,5.0825,-0.0928
1237,459.4157,5.082,-0.0928
1238,459.581,5.0812,-0.0929
1239,459.748,5.0812,-0.0932
1240,459.9127,5.0812,-0.0934
1241,460.081,5.0808,-0.0934
1242,460.248,5.0798,-0.0936
1243,460.4107,5.0794,-0.0939
1244,460.5797,5.0785,-0.0943
1245,460.745,5.0785,-0.0946
1246,460.911,5.078,-0.0946
1247,461.078,5.0771,-0.0948
1248,461.245,5.0771,-0.0949
1249,461.411,5.0771,-0.0951
1250,461.575,5.0771,-0.0952
1251,461.743,5.0771,-0.0953
1252,461.9077,5.0771,-0.0957
1253,462.0757,5.0768,-0.0959
1254,462.245,5.0758,-0.0958
1255,462.409,5.0758,-0.0963
1256,462.5757,5.0758,-0.0965
1257,462.741,5.0758,-0.0964
1258,462.9107,5.0758,-0.0964
1259,463.0737,5.0747,-0.0966
1260,463.241,5.0745,-0.0968
1261,463.4063,5.0745,-0.0969
1262,463.5733,5.0745,-0.0969
1263,463.738,5.0745,-0.0972
1264,463.9043,5.0745,-0.0971
1265,464.0713,5.0743,-0.0973
1266,464.239,5.0731,-0.0974
1267,464.407,5.0731,-0.0973
1268,464.572,5.072,-0.0977
1269,464.739,5.0718,-0.0978
1270,464.9037,5.0718,-0.0979
1271,465.072,5.0718,-0.0978
1272,465.238,5.0718,-0.0979
1273,465.4033,5.0699,-0.0978
1274,465.5697,5.0691,-0.098
1275,465.737,5.0691,-0.0979
1276,465.9033,5.0691,-0.0981
1277,466.0693,5.0691,-0.0982
1278,466.237,5.0691,-0.0982
1279,466.4023,5.068,-0.0983
1280,466.569,5.0676,-0.0984
1281,466.735,5.0676,-0.0986
1282,466.9023,5.0664,-0.0986
1283,467.0687,5.0663,-0.0987
1284,467.235,5.0663,-0.099
1285,467.4017,5.0663,-0.0987
1286,467.5687,5.0662,-0.0988
1287,467.735,5.065,-0.0989
1288,467.9033,5.065,-0.099
1289,468.0697,5.065,-0.0989
1290,468.236,5.065,-0.099
1291,468.4,5.0643,-0.099
1292,468.567,5.0633,-0.0991
1293,468.735,5.0623,-0.0994
1294,468.9003,5.0623,-0.0993
1295,469.067,5.0622,-0.0992
1296,469.233,5.0606,-0.0995
1297,469.3993,5.0599,-0.0994
1298,469.5647,5.0599,-0.0996
1299,469.732,5.0599,-0.0998
1300,469.898,5.0596,-0.0998
1301,470.063,5.0596,-0.0999
1302,470.231,5.0596,-0.0997
1303,470.3967,5.0589,-0.0997
1304,470.5643,5.0582,-0.1
1305,470.73,5.0582,-0.0999
1306,470.8967,5.058,-0.1
1307,471.0627,5.0569,-0.1
1308,471.228,5.0569,-0.1001
1309,471.3953,5.0565,-0.1001
1310,471.562,5.0556,-0.1003
1311,471.728,5.0546,-0.1001
1312,471.893,5.0542,-0.1002
1313,472.059,5.0542,-0.1004
1314,472.228,5.0542,-0.1005
1315,472.3947,5.0542,-0.1004
1316,472.5603,5.0542,-0.1004
1317,472.726,5.0542,-0.1005
1318,472.8927,5.0542,-0.1004
1319,473.0573,5.0535,-0.1007
1320,473.223,5.0529,-0.101
1321,473.3913,5.0529,-0.1008
1322,473.5553,5.0529,-0.1009
1323,473.726,5.0529,-0.1013
1324,473.8893,5.0511,-0.1014
1325,474.0547,5.0502,-0.1014
1326,474.221,5.0502,-0.1014
1327,474.389,5.049,-0.1018
1328,474.554,5.0475,-0.1018
1329,474.721,5.0468,-0.102
1330,474.8867,5.0462,-0.102
1331,475.0527,5.0462,-0.1022
1332,475.22,5.0455,-0.1023
1333,475.3863,5.0448,-0.1024
1334,475.552,5.0448,-0.1025
1335,475.718,5.0448,-0.1026
1336,475.8837,5.0448,-0.1027
1337,476.05,5.0448,-0.1029
1338,476.215,5.0448,-0.1031
1339,476.3807,5.0448,-0.1031
1340,476.5483,5.0437,-0.1029
1341,476.715,5.0435,-0.1032
1342,476.882,5.0424,-0.1033
1343,477.0467,5.0422,-0.1032
1344,477.213,5.0422,-0.1032
1345,477.3783,5.0415,-0.1032
1346,477.5463,5.0408,-0.1032
1347,477.711,5.0408,-0.1035
1348,477.877,5.0408,-0.1035
1349,478.0423,5.0399,-0.1036
1350,478.209,5.0395,-0.1036
1351,478.3757,5.0395,-0.1036
1352,478.541,5.0382,-0.1036
1353,478.705,5.0368,-0.1037
1354,478.8723,5.0368,-0.1039
1355,479.0373,5.0368,-0.1039
1356,479.203,5.0361,-0.1039
1357,479.3697,5.0354,-0.1041
1358,479.535,5.0354,-0.1041
1359,479.701,5.0354,-0.1042
1360,479.8677,5.0345,-0.1041
1361,480.0333,5.0348,-0.1042
1362,480.2,5.0348,-0.1043
1363,480.3673,5.0335,-0.1045
1364,480.5313,5.0334,-0.1044
1365,480.698,5.0331,-0.1043
1366,480.8653,5.0321,-0.1044
1367,481.0277,5.0321,-0.1046
1368,481.195,5.0321,-0.1047
1369,481.3597,5.0321,-0.105
1370,481.527,5.031,-0.105
1371,481.692,5.0297,-0.105
1372,481.8563,5.0292,-0.1053
1373,482.023,5.0281,-0.1054
1374,482.187,5.0281,-0.1054
1375,482.3547,5.0276,-0.1055
1376,482.5217,5.0267,-0.1056
1377,482.685,5.0267,-0.1059
1378,482.8523,5.0265,-0.1059
1379,483.0183,5.0251,-0.106
1380,483.185,5.024,-0.1061
1381,483.3497,5.0238,-0.1059
1382,483.5153,5.0227,-0.1059
1383,483.679,5.0227,-0.1066
1384,483.8463,5.0222,-0.1065
1385,484.0097,5.0214,-0.1064
1386,484.175,5.0214,-0.1067
1387,484.3417,5.0203,-0.1069
1388,484.5073,5.02,-0.1068
1389,484.671,5.02,-0.1072
1390,484.8387,5.02,-0.1072
1391,485.0047,5.0189,-0.1072
1392,485.171,5.018,-0.1074
1393,485.3353,5.0173,-0.1076
1394,485.5027,5.0172,-0.1075
1395,485.667,5.016,-0.1074
1396,485.8313,5.0155,-0.1076
1397,485.9963,5.0146,-0.1076
1398,486.165,5.0143,-0.1078
1399,486.3283,5.0133,-0.108
1400,486.4963,5.0133,-0.1082
1401,486.661,5.0126,-0.108
1402,486.8237,5.012,-0.1083
1403,486.9917,5.0116,-0.1084
1404,487.156,5.0106,-0.1085
1405,487.3227,5.0106,-0.1087
1406,487.49,5.0105,-0.1089
1407,487.655,5.0093,-0.1089
1408,487.8197,5.0093,-0.109
1409,487.9857,5.0086,-0.1092
1410,488.152,5.0078,-0.1091
1411,488.3167,5.0078,-0.109
1412,488.482,5.0069,-0.1093
1413,488.648,5.0065,-0.1095
1414,488.8137,5.0065,-0.1096
1415,488.978,5.0056,-0.1096
1416,489.143,5.0051,-0.1098
1417,489.3103,5.0041,-0.1097
1418,489.4757,5.0041,-0.1098
1419,489.641,5.0041,-0.1098
1420,489.8063,5.0039,-0.1099
1421,489.9717,5.0027,-0.11
1422,490.137,5.0025,-0.11
1423,490.3037,5.0025,-0.1099
1424,490.4697,5.0009,-0.11
1425,490.635,4.9998,-0.11
1426,490.8017,4.9998,-0.1097
1427,490.9657,4.9986,-0.1097
1428,491.131,4.9983,-0.1098
1429,491.2987,4.9983,-0.1098
1430,491.4633,4.9972,-0.1098
1431,491.628,4.997,-0.1097
1432,491.7943,4.9963,-0.1095
1433,491.9607,4.9952,-0.1095
1434,492.126,4.9944,-0.1093
1435,492.293,4.9937,-0.1092
1436,492.457,4.9931,-0.1091
1437,492.624,4.9931,-0.1092
1438,492.7883,4.9924,-0.1089
1439,492.9537,4.9917,-0.1088
1440,493.119,4.9917,-0.1087
1441,493.288,4.9906,-0.1083
1442,493.4537,4.9904,-0.1081
1443,493.618,4.9901,-0.108
1444,493.7843,4.9889,-0.1079
1445,493.9507,4.9885,-0.1077
1446,494.117,4.9871,-0.1077
1447,494.2813,4.9871,-0.1075
1448,494.4453,4.9865,-0.1074
1449,494.613,4.9851,-0.1072
1450,494.78,4.9851,-0.1074
1451,494.944,4.9849,-0.1072
1452,495.109,4.9838,-0.1074
1453,495.276,4.9831,-0.1074
1454,495.4437,4.9819,-0.1073
1455,495.61,4.9816,-0.1073
1456,495.7753,4.9809,-0.1074
1457,495.9397,4.9801,-0.1072
1458,496.108,4.9799,-0.1073
1459,496.2733,4.9786,-0.1073
1460,496.4397,4.9785,-0.1074
1461,496.606,4.9779,-0.1074
1462,496.7713,4.9771,-0.1073
1463,496.938,4.9765,-0.1074
1464,497.103,4.9747,-0.1072
1465,497.2693,4.9747,-0.1074
1466,497.4343,4.9736,-0.1073
1467,497.6,4.9734,-0.1075
1468,497.7663,4.9723,-0.1075
1469,497.9317,4.9718,-0.1078
1470,498.099,4.9707,-0.1077
1471,498.264,4.9707,-0.1077
1472,498.4283,4.9707,-0.1078
1473,498.597,4.9707,-0.108
1474,498.7603,4.9696,-0.108
1475,498.926,4.9691,-0.1081
1476,499.095,4.9677,-0.1083
1477,499.258,4.9677,-0.1083
1478,499.4243,4.9664,-0.1082
1479,499.592,4.9661,-0.1083
