Repository: MaCFP/matl-db

# README File for TIFP+UCT
Technical Institute of Fire Protection, Prague (TIFP) and University of Chemistry and Technology, Prague (UCT).
Please contact Lucie.Hasalova@hzscr.cz or salekv@vscht.cz in case of any concerns.

### Experimental Conditions: TGA/DSC
A NETZSCH STA 449 F3 Jupiter was used to simultaneously conduct Thermogravimetric Analysis (TGA) and Differential Scanning Calorimetry (DSC) experiments. DSC data serve as suplementary only and are not suitable for calibration.

* Heating Rate: 5, 10, and 20 K/min
* Temperature program
  - Initial Temperature: 303 K
  - Initial Isotherm: 300 s (hold at 303 K for 300 s)  
  - Maximum Temperature: 973 K

File: Wood/Calibration_Data/TIFP+UCT/TIFP+UCT_STA_N2_10K_R1.csv (part 2 of 3)
Time (s),Temperature (K),Mass (mg),Heat Flow Rate (W/g)
1455,495.629,5.0137,-0.076
1456,495.7957,5.0137,-0.076
1457,495.961,5.0135,-0.0763
1458,496.128,5.0123,-0.0764
1459,496.294,5.012,-0.0766
1460,496.4597,5.0116,-0.0769
1461,496.625,5.0104,-0.0769
1462,496.7917,5.0097,-0.0772
1463,496.9597,5.0083,-0.0774
1464,497.126,5.0062,-0.0779
1465,497.2917,5.0057,-0.0781
1466,497.4583,5.0046,-0.0782
1467,497.626,5.0046,-0.0782
1468,497.7907,5.0046,-0.0783
1469,497.9567,5.0033,-0.0784
1470,498.12,5.0019,-0.0786
1471,498.2883,5.0019,-0.0789
1472,498.4553,5.0013,-0.079
1473,498.619,5.0006,-0.0791
1474,498.7867,4.9999,-0.0792
1475,498.9523,4.9991,-0.0793
1476,499.119,4.9985,-0.0794
1477,499.284,4.9976,-0.0797
1478,499.4517,4.9969,-0.0799
1479,499.619,4.9961,-0.08
1480,499.7837,4.9957,-0.0803
1481,499.95,4.9945,-0.0804
1482,500.113,4.9945,-0.0803
1483,500.2827,4.9939,-0.0806
1484,500.4467,4.9931,-0.0806
1485,500.614,4.9924,-0.0811
1486,500.7793,4.9915,-0.0814
1487,500.944,4.991,-0.0814
1488,501.109,4.9886,-0.0816
1489,501.277,4.9884,-0.0819
1490,501.4417,4.9871,-0.082
1491,501.609,4.9871,-0.0821
1492,501.7743,4.9861,-0.0821
1493,501.9423,4.9857,-0.0824
1494,502.108,4.9846,-0.0823
1495,502.2723,4.9841,-0.0824
1496,502.4383,4.9833,-0.0824
1497,502.605,4.9828,-0.0828
1498,502.7703,4.9828,-0.0829
1499,502.9363,4.9821,-0.0829
1500,503.102,4.9805,-0.0828
1501,503.268,4.9801,-0.0827
1502,503.4357,4.979,-0.0827
1503,503.6,4.9788,-0.0827
1504,503.7673,4.9783,-0.0827
1505,503.9333,4.9772,-0.083
1506,504.101,4.9761,-0.0831
1507,504.2667,4.9754,-0.0832
1508,504.4343,4.9741,-0.0832
1509,504.597,4.9727,-0.0832
1510,504.7633,4.9712,-0.0832
1511,504.9327,4.9698,-0.083
1512,505.099,4.9694,-0.083
1513,505.263,4.968,-0.0832
1514,505.4297,4.9676,-0.0834
1515,505.595,4.9665,-0.0834
1516,505.7617,4.9665,-0.0833
1517,505.928,4.9649,-0.0835
1518,506.093,4.9646,-0.0837
1519,506.2613,4.9632,-0.0836
1520,506.4253,4.9623,-0.0837
1521,506.594,4.9615,-0.0837
1522,506.7593,4.96,-0.0837
1523,506.9253,4.9593,-0.0838
1524,507.09,4.9569,-0.0838
1525,507.2577,4.9558,-0.0839
1526,507.4233,4.9554,-0.0839
1527,507.59,4.9547,-0.0838
1528,507.7557,4.9538,-0.0838
1529,507.9227,4.9536,-0.0839
1530,508.09,4.9524,-0.084
1531,508.2557,4.952,-0.0841
1532,508.422,4.9498,-0.0841
1533,508.587,4.9498,-0.0841
1534,508.754,4.9486,-0.0841
1535,508.922,4.9485,-0.0844
1536,509.086,4.9474,-0.0846
1537,509.2523,4.9469,-0.0846
1538,509.419,4.9455,-0.0848
1539,509.586,4.9452,-0.0848
1540,509.7503,4.9438,-0.0848
1541,509.916,4.9429,-0.085
1542,510.083,4.9421,-0.085
1543,510.2493,4.9405,-0.0852
1544,510.416,4.9401,-0.0854
1545,510.581,4.9391,-0.0854
1546,510.7487,4.9388,-0.0856
1547,510.9147,4.9378,-0.0856
1548,511.079,4.9372,-0.0857
1549,511.2457,4.9346,-0.086
1550,511.411,4.9335,-0.0861
1551,511.576,4.9327,-0.0862
1552,511.746,4.9315,-0.0863
1553,511.9113,4.9303,-0.0864
1554,512.076,4.9293,-0.0865
1555,512.243,4.9275,-0.0867
1556,512.4083,4.9267,-0.0869
1557,512.574,4.926,-0.0871
1558,512.743,4.926,-0.0872
1559,512.908,4.9247,-0.0872
1560,513.074,4.9244,-0.0875
1561,513.2387,4.9233,-0.0875
1562,513.4057,4.9226,-0.0875
1563,513.574,4.9214,-0.0878
1564,513.739,4.9188,-0.0879
1565,513.9063,4.9179,-0.0881
1566,514.072,4.9165,-0.0882
1567,514.237,4.9152,-0.0884
1568,514.404,4.9137,-0.0886
1569,514.571,4.9127,-0.0888
1570,514.737,4.9115,-0.089
1571,514.9033,4.9112,-0.0892
1572,515.071,4.9101,-0.0892
1573,515.2373,4.9092,-0.0892
1574,515.401,4.9081,-0.0893
1575,515.571,4.9063,-0.0897
1576,515.735,4.9056,-0.0899
1577,515.9027,4.9044,-0.0899
1578,516.068,4.9029,-0.0899
1579,516.2343,4.9013,-0.0901
1580,516.3993,4.9001,-0.0902
1581,516.565,4.8989,-0.0905
1582,516.7333,4.8984,-0.0907
1583,516.8997,4.8974,-0.0907
1584,517.066,4.8963,-0.0909
1585,517.2303,4.8956,-0.0911
1586,517.396,4.894,-0.0912
1587,517.561,4.8929,-0.0915
1588,517.729,4.8916,-0.0916
1589,517.8967,4.8904,-0.0918
1590,518.063,4.8888,-0.0921
1591,518.2307,4.8875,-0.0921
1592,518.396,4.8866,-0.0922
1593,518.561,4.8852,-0.0924
1594,518.7287,4.8839,-0.0927
1595,518.8937,4.8827,-0.0928
1596,519.062,4.8817,-0.093
1597,519.2283,4.8792,-0.0932
1598,519.3933,4.8779,-0.0935
1599,519.56,4.8773,-0.0935
1600,519.7253,4.8761,-0.0937
1601,519.8923,4.8758,-0.0939
1602,520.055,4.8748,-0.094
1603,520.2247,4.8745,-0.0942
1604,520.3913,4.8722,-0.0942
1605,520.558,4.8706,-0.0945
1606,520.7247,4.8692,-0.0946
1607,520.889,4.8673,-0.0947
1608,521.056,4.8658,-0.0947
1609,521.222,4.8643,-0.095
1610,521.3873,4.8629,-0.0953
1611,521.552,4.8618,-0.0955
1612,521.7187,4.8601,-0.0957
1613,521.886,4.8583,-0.0959
1614,522.052,4.8561,-0.0959
1615,522.2183,4.8549,-0.0961
1616,522.3853,4.8538,-0.0964
1617,522.55,4.8535,-0.0967
1618,522.7167,4.8518,-0.0968
1619,522.8827,4.8494,-0.0968
1620,523.048,4.8484,-0.097
1621,523.214,4.8475,-0.0973
1622,523.3797,4.846,-0.0976
1623,523.546,4.8448,-0.0977
1624,523.713,4.8435,-0.0978
1625,523.8793,4.8418,-0.0981
1626,524.046,4.8407,-0.0983
1627,524.2107,4.8396,-0.0984
1628,524.3753,4.8383,-0.0985
1629,524.543,4.8364,-0.0986
1630,524.7093,4.8355,-0.0991
1631,524.874,4.8341,-0.0993
1632,525.043,4.8323,-0.0993
1633,525.2067,4.831,-0.0997
1634,525.3737,4.83,-0.0998
1635,525.539,4.8284,-0.1001
1636,525.7057,4.8267,-0.1004
1637,525.869,4.8247,-0.1006
1638,526.037,4.8226,-0.1008
1639,526.204,4.8202,-0.101
1640,526.369,4.819,-0.1013
1641,526.535,4.8174,-0.1014
1642,526.7027,4.8159,-0.1016
1643,526.8683,4.8146,-0.1018
1644,527.034,4.8137,-0.102
1645,527.2007,4.8117,-0.1023
1646,527.3657,4.8098,-0.1025
1647,527.533,4.8089,-0.1027
1648,527.7007,4.8076,-0.1029
1649,527.8647,4.8061,-0.1031
1650,528.03,4.8051,-0.1033
1651,528.1963,4.8039,-0.1035
1652,528.3633,4.8024,-0.1036
1653,528.528,4.8009,-0.1038
1654,528.694,4.7991,-0.104
1655,528.8613,4.7974,-0.1046
1656,529.03,4.7958,-0.1046
1657,529.195,4.794,-0.1047
1658,529.3603,4.7926,-0.105
1659,529.527,4.7914,-0.1054
1660,529.6913,4.7891,-0.1055
1661,529.86,4.7873,-0.1059
1662,530.025,4.7848,-0.1062
1663,530.1913,4.7837,-0.1063
1664,530.3587,4.7822,-0.1065
1665,530.524,4.7805,-0.1069
1666,530.6893,4.7787,-0.107
1667,530.855,4.7771,-0.1073
1668,531.022,4.7755,-0.1073
1669,531.188,4.7738,-0.1075
1670,531.3523,4.772,-0.1077
1671,531.518,4.7703,-0.108
1672,531.6853,4.7688,-0.1082
1673,531.852,4.7672,-0.1084
1674,532.017,4.7658,-0.1089
1675,532.1827,4.7646,-0.1092
1676,532.3503,4.7629,-0.1092
1677,532.514,4.7616,-0.1094
1678,532.682,4.76,-0.1097
1679,532.8473,4.7583,-0.1098
1680,533.014,4.7564,-0.1101
1681,533.1803,4.7538,-0.1104
1682,533.3467,4.7511,-0.1107
1683,533.512,4.7499,-0.1108
1684,533.6797,4.7486,-0.1111
1685,533.8447,4.747,-0.1113
1686,534.011,4.7457,-0.1115
1687,534.1767,4.7442,-0.1117
1688,534.343,4.7427,-0.112
1689,534.509,4.7408,-0.1125
1690,534.6753,4.7379,-0.1125
1691,534.8413,4.735,-0.1127
1692,535.007,4.7333,-0.1131
1693,535.176,4.7322,-0.1134
1694,535.3403,4.7307,-0.1137
1695,535.505,4.7288,-0.114
1696,535.6717,4.7274,-0.1143
1697,535.838,4.7257,-0.1145
1698,536.004,4.724,-0.1148
1699,536.1713,4.7222,-0.1151
1700,536.336,4.7204,-0.1153
1701,536.504,4.7185,-0.1157
1702,536.669,4.7169,-0.1159
1703,536.8363,4.7154,-0.116
1704,537.002,4.7139,-0.1163
1705,537.1693,4.7121,-0.1166
1706,537.3333,4.7098,-0.1168
1707,537.502,4.7075,-0.117
1708,537.6677,4.7061,-0.1172
1709,537.8337,4.7052,-0.1177
1710,538.001,4.7038,-0.1176
1711,538.1663,4.7025,-0.1177
1712,538.333,4.7009,-0.1182
1713,538.499,4.6987,-0.1185
1714,538.6647,4.6964,-0.1186
1715,538.833,4.6938,-0.1189
1716,538.998,4.6914,-0.1192
1717,539.1647,4.6891,-0.1194
1718,539.3307,4.6869,-0.1196
1719,539.496,4.6851,-0.1198
1720,539.6653,4.6833,-0.12
1721,539.8317,4.6814,-0.1202
1722,539.996,4.6793,-0.1204
1723,540.164,4.678,-0.1207
1724,540.331,4.6771,-0.121
1725,540.497,4.6746,-0.1213
1726,540.6653,4.6725,-0.1215
1727,540.8317,4.6708,-0.1215
1728,540.999,4.6691,-0.1217
1729,541.1643,4.667,-0.1218
1730,541.3303,4.6651,-0.1222
1731,541.498,4.663,-0.1223
1732,541.6643,4.6611,-0.1225
1733,541.8313,4.6593,-0.1226
1734,541.998,4.6572,-0.1228
1735,542.1663,4.6548,-0.1229
1736,542.3303,4.6528,-0.1231
1737,542.498,4.6513,-0.1232
1738,542.6647,4.6496,-0.1234
1739,542.8313,4.6477,-0.1235
1740,542.999,4.6447,-0.124
1741,543.165,4.6425,-0.124
1742,543.3333,4.64,-0.1241
1743,543.5,4.6369,-0.1244
1744,543.665,4.6351,-0.1244
1745,543.833,4.633,-0.1248
1746,544.001,4.6312,-0.1249
1747,544.1653,4.6301,-0.1248
1748,544.332,4.6284,-0.1251
1749,544.501,4.6265,-0.1251
1750,544.667,4.6245,-0.1254
1751,544.8353,4.6223,-0.1254
1752,545.001,4.6198,-0.1257
1753,545.1687,4.617,-0.126
1754,545.335,4.6152,-0.1261
1755,545.502,4.6131,-0.1261
1756,545.6693,4.611,-0.1263
1757,545.8357,4.6089,-0.1263
1758,546.001,4.6068,-0.1265
1759,546.169,4.6051,-0.1267
1760,546.336,4.6029,-0.1268
1761,546.502,4.6006,-0.1271
1762,546.6687,4.5989,-0.1271
1763,546.835,4.597,-0.1272
1764,547.001,4.5951,-0.1272
1765,547.168,4.5927,-0.1273
1766,547.3357,4.5905,-0.1274
1767,547.502,4.5885,-0.1275
1768,547.6673,4.5866,-0.1277
1769,547.837,4.5845,-0.1277
1770,548.003,4.5824,-0.1278
1771,548.1673,4.5804,-0.1278
1772,548.3367,4.5784,-0.1279
1773,548.503,4.5761,-0.1281
1774,548.668,4.5736,-0.1282
1775,548.8353,4.5718,-0.1283
1776,549.003,4.5685,-0.1285
1777,549.17,4.5664,-0.1286
1778,549.3343,4.5644,-0.1289
1779,549.499,4.5621,-0.1289
1780,549.6667,4.5598,-0.129
1781,549.8327,4.5577,-0.1292
1782,549.999,4.5552,-0.1292
1783,550.1647,4.5527,-0.1292
1784,550.3323,4.5509,-0.1293
1785,550.499,4.5492,-0.1294
1786,550.6653,4.5463,-0.1293
1787,550.8317,4.5441,-0.1296
1788,550.997,4.542,-0.1298
1789,551.1643,4.5398,-0.13
1790,551.33,4.5376,-0.1299
1791,551.497,4.5355,-0.1302
1792,551.6637,4.5322,-0.1303
1793,551.8297,4.5296,-0.1305
1794,551.994,4.5278,-0.1305
1795,552.1633,4.5258,-0.1304
1796,552.331,4.5241,-0.1305
1797,552.497,4.5222,-0.1307
1798,552.6643,4.5197,-0.1308
1799,552.8313,4.5176,-0.1308
1800,552.994,4.5152,-0.1308
1801,553.1627,4.5127,-0.131
1802,553.328,4.5112,-0.1311
1803,553.496,4.5096,-0.1312
1804,553.6607,4.5074,-0.1311
1805,553.8257,4.5052,-0.1313
1806,553.991,4.503,-0.1314
1807,554.1573,4.501,-0.1314
1808,554.3237,4.4987,-0.1317
1809,554.493,4.4968,-0.1318
1810,554.6583,4.4947,-0.1319
1811,554.8257,4.4915,-0.1317
1812,554.991,4.4892,-0.1317
1813,555.158,4.487,-0.132
1814,555.323,4.4847,-0.1322
1815,555.49,4.4824,-0.1322
1816,555.655,4.4799,-0.1323
1817,555.8237,4.4774,-0.1326
1818,555.988,4.4744,-0.1325
1819,556.1543,4.4715,-0.1325
1820,556.322,4.4687,-0.1325
1821,556.489,4.4663,-0.1329
1822,556.654,4.4642,-0.1329
1823,556.821,4.4621,-0.1331
1824,556.985,4.4597,-0.1331
1825,557.1523,4.4576,-0.1332
1826,557.3187,4.4551,-0.1332
1827,557.484,4.4534,-0.1334
1828,557.6513,4.4513,-0.1337
1829,557.819,4.4487,-0.1336
1830,557.983,4.4461,-0.1336
1831,558.1497,4.4436,-0.1337
1832,558.3167,4.4409,-0.1339
1833,558.483,4.4392,-0.1339
1834,558.648,4.4371,-0.1341
1835,558.814,4.4349,-0.1344
1836,558.982,4.4331,-0.1344
1837,559.147,4.4309,-0.1344
1838,559.314,4.4271,-0.1349
1839,559.477,4.4246,-0.1351
1840,559.6443,4.422,-0.1348
1841,559.8107,4.4196,-0.1349
1842,559.976,4.4176,-0.135
1843,560.146,4.4153,-0.1353
1844,560.31,4.413,-0.1351
1845,560.477,4.41,-0.1352
1846,560.6427,4.4081,-0.1354
1847,560.81,4.406,-0.1354
1848,560.975,4.403,-0.1355
1849,561.1403,4.4009,-0.1356
1850,561.3067,4.3981,-0.1357
1851,561.475,4.3951,-0.1358
1852,561.6417,4.3934,-0.136
1853,561.8093,4.3908,-0.1362
1854,561.973,4.3877,-0.1363
1855,562.1383,4.3858,-0.1364
1856,562.305,4.3828,-0.1363
1857,562.472,4.3797,-0.1365
1858,562.6393,4.3778,-0.1368
1859,562.8053,4.3754,-0.1367
1860,562.973,4.3725,-0.1369
1861,563.137,4.3705,-0.137
1862,563.3057,4.3681,-0.137
1863,563.472,4.3652,-0.1372
1864,563.6373,4.3628,-0.1374
1865,563.8033,4.3602,-0.1373
1866,563.972,4.3573,-0.1375
1867,564.1363,4.3555,-0.1377
1868,564.3027,4.3529,-0.1378
1869,564.469,4.3495,-0.1379
1870,564.635,4.3474,-0.1382
1871,564.8037,4.3447,-0.1383
1872,564.968,4.3417,-0.1384
1873,565.1357,4.3396,-0.1385
1874,565.3047,4.3363,-0.1387
1875,565.469,4.3335,-0.1388
1876,565.635,4.3314,-0.1388
1877,565.8017,4.3286,-0.1391
1878,565.968,4.3255,-0.1391
1879,566.1357,4.3235,-0.1394
1880,566.3023,4.321,-0.1396
1881,566.468,4.3185,-0.1398
1882,566.635,4.3167,-0.1399
1883,566.8007,4.3145,-0.14
1884,566.968,4.3116,-0.1401
1885,567.1347,4.309,-0.1401
1886,567.2997,4.3068,-0.1402
1887,567.467,4.304,-0.1403
1888,567.6327,4.3013,-0.1405
1889,567.799,4.299,-0.1406
1890,567.967,4.2963,-0.1407
1891,568.1337,4.2937,-0.1409
1892,568.2993,4.2916,-0.1411
1893,568.466,4.2891,-0.1414
1894,568.6343,4.2863,-0.1415
1895,568.798,4.2839,-0.1415
1896,568.967,4.281,-0.1415
1897,569.1327,4.2784,-0.1417
1898,569.2983,4.2762,-0.1419
1899,569.465,4.2724,-0.1419
1900,569.6297,4.2695,-0.1424
1901,569.7997,4.2673,-0.1425
1902,569.964,4.2645,-0.1427
1903,570.1327,4.2615,-0.1429
1904,570.2997,4.2589,-0.1431
1905,570.465,4.2558,-0.1435
1906,570.6323,4.2531,-0.1434
1907,570.8,4.2509,-0.1437
1908,570.965,4.2475,-0.1439
1909,571.1313,4.2439,-0.1442
1910,571.297,4.2409,-0.1442
1911,571.465,4.238,-0.1446
1912,571.6337,4.2362,-0.1449
1913,571.7997,4.2346,-0.1452
1914,571.964,4.2327,-0.1452
1915,572.1317,4.2295,-0.1454
1916,572.299,4.2262,-0.1457
1917,572.464,4.2223,-0.1458
1918,572.632,4.2184,-0.1462
1919,572.7997,4.216,-0.1467
1920,572.966,4.2138,-0.1469
1921,573.1307,4.211,-0.1471
1922,573.297,4.2085,-0.1471
1923,573.466,4.2063,-0.1473
1924,573.6317,4.2032,-0.1477
1925,573.7987,4.2,-0.1482
1926,573.964,4.1969,-0.1484
1927,574.1333,4.1937,-0.1488
1928,574.298,4.1915,-0.149
1929,574.465,4.1892,-0.1491
1930,574.6313,4.1859,-0.1493
1931,574.797,4.1829,-0.1497
1932,574.965,4.1801,-0.1498
1933,575.1317,4.1768,-0.1501
1934,575.2987,4.1739,-0.1504
1935,575.467,4.171,-0.1507
1936,575.631,4.1678,-0.1508
1937,575.799,4.1649,-0.1512
1938,575.964,4.162,-0.1515
1939,576.1317,4.1585,-0.1518
1940,576.2987,4.1545,-0.1521
1941,576.465,4.1521,-0.1523
1942,576.6337,4.1488,-0.1527
1943,576.7983,4.146,-0.1531
1944,576.965,4.1432,-0.1533
1945,577.132,4.1401,-0.1539
1946,577.297,4.1377,-0.1542
1947,577.463,4.1352,-0.1544
1948,577.632,4.132,-0.1546
1949,577.7993,4.1288,-0.1549
1950,577.963,4.1257,-0.1554
1951,578.1307,4.1222,-0.1556
1952,578.2977,4.119,-0.156
1953,578.464,4.116,-0.1564
1954,578.6313,4.1127,-0.1569
1955,578.7973,4.1096,-0.1572
1956,578.964,4.1066,-0.1576
1957,579.1303,4.1029,-0.158
1958,579.2987,4.1,-0.1584
1959,579.465,4.0972,-0.1588
1960,579.632,4.0928,-0.159
1961,579.797,4.0896,-0.1592
1962,579.964,4.0868,-0.1596
1963,580.132,4.0839,-0.1601
1964,580.2973,4.0813,-0.1606
1965,580.464,4.0787,-0.1611
1966,580.6303,4.0755,-0.1614
1967,580.7957,4.0724,-0.1617
1968,580.963,4.069,-0.162
1969,581.1297,4.0652,-0.1627
1970,581.2963,4.0621,-0.1633
1971,581.465,4.0594,-0.1637
1972,581.6293,4.0562,-0.1642
1973,581.797,4.0533,-0.1646
1974,581.962,4.05,-0.1648
1975,582.1303,4.0462,-0.1656
1976,582.297,4.0431,-0.166
1977,582.464,4.0405,-0.1665
1978,582.629,4.0375,-0.1668
1979,582.7963,4.0346,-0.1673
1980,582.963,4.0318,-0.168
1981,583.1287,4.0275,-0.1684
1982,583.296,4.0235,-0.1689
1983,583.463,4.0202,-0.1691
1984,583.6307,4.0159,-0.1697
1985,583.797,4.0124,-0.1705
1986,583.964,4.0093,-0.1712
1987,584.1303,4.006,-0.1716
1988,584.298,4.0028,-0.1717
1989,584.463,3.9996,-0.1722
1990,584.63,3.9957,-0.1731
1991,584.798,3.9922,-0.1735
1992,584.963,3.989,-0.1741
1993,585.1313,3.9851,-0.1747
1994,585.2993,3.9816,-0.1751
1995,585.463,3.9785,-0.1756
1996,585.6317,3.9751,-0.1763
1997,585.8,3.9722,-0.1767
1998,585.965,3.9691,-0.1773
1999,586.1327,3.9652,-0.1781
2000,586.2993,3.9618,-0.1787
2001,586.464,3.9586,-0.1791
2002,586.6333,3.9547,-0.18
2003,586.7983,3.951,-0.1805
2004,586.967,3.9466,-0.1812
2005,587.133,3.9424,-0.182
2006,587.3,3.9387,-0.1826
2007,587.466,3.9353,-0.1831
2008,587.634,3.9312,-0.1837
2009,587.801,3.9278,-0.1844
2010,587.967,3.9245,-0.1849
2011,588.1333,3.9207,-0.1857
2012,588.301,3.9174,-0.1865
2013,588.466,3.9141,-0.1868
2014,588.6327,3.9095,-0.1875
2015,588.801,3.9058,-0.1882
2016,588.969,3.9007,-0.1893
2017,589.1347,3.8969,-0.1896
2018,589.3013,3.8926,-0.1902
2019,589.468,3.8895,-0.1913
2020,589.6353,3.8853,-0.1919
2021,589.8027,3.8811,-0.1927
2022,589.969,3.8764,-0.1935
2023,590.1343,3.873,-0.1939
2024,590.3003,3.8698,-0.1946
2025,590.467,3.8666,-0.1954
2026,590.6337,3.8626,-0.196
2027,590.8003,3.8593,-0.1966
2028,590.967,3.8559,-0.1973
2029,591.1347,3.852,-0.1983
2030,591.3003,3.8477,-0.199
2031,591.467,3.8444,-0.1993
2032,591.6333,3.8406,-0.2003
2033,591.8007,3.8369,-0.2009
2034,591.966,3.831,-0.2016
2035,592.1343,3.8261,-0.2026
2036,592.299,3.8209,-0.2034
2037,592.466,3.8168,-0.2043
2038,592.6323,3.8131,-0.2051
2039,592.8003,3.809,-0.2057
2040,592.967,3.8054,-0.2064
2041,593.1343,3.801,-0.2073
2042,593.2987,3.7971,-0.2081
2043,593.467,3.7929,-0.2088
2044,593.6307,3.7882,-0.2099
2045,593.7993,3.7845,-0.2106
2046,593.964,3.7808,-0.2114
2047,594.1313,3.7771,-0.2119
2048,594.2973,3.7726,-0.213
2049,594.461,3.7676,-0.2138
2050,594.631,3.7637,-0.214
2051,594.797,3.7587,-0.2149
2052,594.963,3.7542,-0.216
2053,595.13,3.7502,-0.2169
2054,595.296,3.7461,-0.2177
2055,595.463,3.7429,-0.2185
2056,595.629,3.7386,-0.2192
2057,595.795,3.7347,-0.2199
2058,595.964,3.7303,-0.2209
2059,596.1293,3.7256,-0.2218
2060,596.2937,3.722,-0.2226
2061,596.461,3.7174,-0.2232
2062,596.6273,3.7139,-0.224
2063,596.7927,3.7096,-0.2249
2064,596.96,3.7059,-0.2256
2065,597.126,3.7023,-0.2265
2066,597.2903,3.6989,-0.2272
2067,597.457,3.6942,-0.2279
2068,597.6243,3.6897,-0.2288
2069,597.7923,3.6839,-0.2293
2070,597.956,3.6791,-0.2302
2071,598.1233,3.6748,-0.231
2072,598.2893,3.6698,-0.232
2073,598.456,3.6656,-0.2327
2074,598.622,3.6608,-0.2334
2075,598.79,3.6567,-0.234
2076,598.955,3.6523,-0.2348
2077,599.123,3.6478,-0.2356
2078,599.2887,3.6439,-0.2365
2079,599.455,3.6393,-0.2373
2080,599.6187,3.6354,-0.238
2081,599.786,3.6298,-0.2389
2082,599.954,3.6249,-0.2398
2083,600.1183,3.6205,-0.2406
2084,600.2837,3.6156,-0.2414
2085,600.452,3.6114,-0.2421
2086,600.618,3.6066,-0.2429
2087,600.7817,3.6024,-0.2438
2088,600.949,3.5977,-0.2445
2089,601.113,3.5924,-0.2454
2090,601.281,3.5879,-0.2461
2091,601.447,3.5824,-0.2468
2092,601.6137,3.5779,-0.2475
2093,601.7813,3.5725,-0.2485
2094,601.947,3.5683,-0.2495
2095,602.1137,3.5643,-0.25
2096,602.278,3.5597,-0.2507
2097,602.443,3.5557,-0.2516
2098,602.6097,3.5502,-0.2522
2099,602.7767,3.5459,-0.2528
2100,602.945,3.5414,-0.2534
2101,603.1093,3.5366,-0.2544
2102,603.2743,3.5318,-0.255
2103,603.441,3.525,-0.2559
2104,603.6087,3.521,-0.2567
2105,603.7723,3.5161,-0.2574
2106,603.94,3.5116,-0.2581
2107,604.1063,3.5067,-0.2588
2108,604.2717,3.5009,-0.2594
2109,604.44,3.4964,-0.2604
2110,604.605,3.4912,-0.2611
2111,604.7693,3.4872,-0.2621
2112,604.936,3.4828,-0.2626
2113,605.1027,3.4777,-0.2632
2114,605.2697,3.4732,-0.2639
2115,605.435,3.468,-0.2643
2116,605.6023,3.464,-0.2655
2117,605.7687,3.4589,-0.2659
2118,605.936,3.4539,-0.2668
2119,606.102,3.4488,-0.2675
2120,606.2677,3.4435,-0.2683
2121,606.433,3.4394,-0.2691
2122,606.6007,3.4343,-0.2696
2123,606.766,3.4294,-0.2703
2124,606.932,3.4243,-0.271
2125,607.0987,3.4192,-0.2715
2126,607.2637,3.4147,-0.2721
2127,607.43,3.4091,-0.2729
2128,607.5963,3.4039,-0.2735
2129,607.763,3.3987,-0.2743
2130,607.931,3.3939,-0.2751
2131,608.0957,3.3891,-0.2755
2132,608.2637,3.3836,-0.2761
2133,608.431,3.3788,-0.277
2134,608.596,3.373,-0.2779
2135,608.762,3.3683,-0.2783
2136,608.928,3.3634,-0.2791
2137,609.0957,3.3576,-0.2796
2138,609.261,3.3523,-0.2804
2139,609.429,3.3461,-0.2811
2140,609.5957,3.3416,-0.2817
2141,609.7607,3.3364,-0.2825
2142,609.929,3.3319,-0.2828
2143,610.0947,3.3283,-0.2833
2144,610.261,3.3229,-0.2838
2145,610.43,3.3184,-0.2843
2146,610.5933,3.3127,-0.2851
2147,610.76,3.3079,-0.2861
2148,610.926,3.3027,-0.2863
2149,611.0943,3.2973,-0.2872
2150,611.2603,3.2928,-0.2877
2151,611.426,3.2871,-0.2884
2152,611.593,3.2815,-0.2891
2153,611.7593,3.2754,-0.2898
2154,611.925,3.27,-0.2903
2155,612.0937,3.265,-0.2909
2156,612.2593,3.2596,-0.2916
2157,612.423,3.2556,-0.2922
2158,612.5933,3.2506,-0.2927
2159,612.7583,3.2459,-0.2935
2160,612.926,3.2405,-0.2942
2161,613.0927,3.2346,-0.2947
2162,613.2577,3.2296,-0.2953
2163,613.424,3.2241,-0.2961
2164,613.5903,3.2195,-0.2969
2165,613.7567,3.2138,-0.2974
2166,613.926,3.2087,-0.2977
2167,614.091,3.2036,-0.2985
2168,614.2567,3.1979,-0.2991
2169,614.422,3.1932,-0.2998
2170,614.5897,3.1875,-0.3005
2171,614.756,3.1828,-0.3012
2172,614.923,3.1775,-0.3019
2173,615.0893,3.1714,-0.3025
2174,615.256,3.1667,-0.303
2175,615.423,3.1608,-0.3034
2176,615.5887,3.1558,-0.3039
2177,615.7543,3.15,-0.3046
2178,615.921,3.1446,-0.3054
2179,616.0873,3.1395,-0.306
2180,616.253,3.1336,-0.3067
2181,616.422,3.1288,-0.3073
2182,616.588,3.123,-0.308
2183,616.7543,3.1184,-0.3086
2184,616.922,3.1135,-0.309
2185,617.0873,3.108,-0.3097
2186,617.253,3.1026,-0.3104
2187,617.419,3.0961,-0.3111
2188,617.584,3.0913,-0.3118
2189,617.752,3.0858,-0.3122
2190,617.919,3.081,-0.313
2191,618.084,3.0763,-0.3135
2192,618.2507,3.071,-0.3144
2193,618.417,3.0663,-0.3149
2194,618.5817,3.0604,-0.3156
2195,618.75,3.0551,-0.3163
2196,618.916,3.0485,-0.3168
2197,619.083,3.0418,-0.3174
2198,619.2503,3.0369,-0.3179
2199,619.418,3.031,-0.3187
2200,619.5803,3.0266,-0.3194
2201,619.748,3.021,-0.3202
2202,619.915,3.0156,-0.3207
2203,620.0813,3.0097,-0.3215
2204,620.2483,3.0033,-0.3223
2205,620.416,2.9985,-0.323
2206,620.5827,2.9926,-0.3238
2207,620.749,2.9876,-0.3242
2208,620.915,2.9822,-0.3249
2209,621.082,2.9766,-0.326
2210,621.2473,2.9717,-0.3268
2211,621.414,2.9658,-0.3272
2212,621.58,2.9611,-0.3281
2213,621.7473,2.9548,-0.3289
2214,621.915,2.9491,-0.3294
2215,622.0807,2.9434,-0.3304
2216,622.248,2.9373,-0.3312
2217,622.414,2.9319,-0.3321
2218,622.5807,2.9262,-0.3328
2219,622.7473,2.9214,-0.3334
2220,622.912,2.916,-0.3342
2221,623.0807,2.91,-0.335
2222,623.2463,2.9043,-0.3358
2223,623.413,2.8974,-0.3365
2224,623.581,2.8924,-0.3373
2225,623.747,2.8863,-0.3383
2226,623.913,2.8807,-0.339
2227,624.079,2.8752,-0.3398
2228,624.2447,2.8696,-0.3409
2229,624.414,2.865,-0.3416
2230,624.579,2.8592,-0.3425
2231,624.7453,2.854,-0.3434
2232,624.911,2.848,-0.3441
2233,625.0773,2.8417,-0.345
2234,625.2447,2.8362,-0.346
2235,625.411,2.8299,-0.3469
2236,625.579,2.8248,-0.3478
2237,625.7453,2.8187,-0.3489
2238,625.912,2.813,-0.3497
2239,626.0797,2.8074,-0.3507
2240,626.244,2.801,-0.3517
2241,626.412,2.7955,-0.3526
2242,626.579,2.7882,-0.354
2243,626.7453,2.783,-0.355
2244,626.912,2.7773,-0.3562
2245,627.081,2.771,-0.3572
2246,627.245,2.7652,-0.3582
2247,627.414,2.7579,-0.3592
2248,627.578,2.7527,-0.3603
2249,627.745,2.7463,-0.3614
2250,627.913,2.7406,-0.3625
2251,628.0807,2.7353,-0.3638
2252,628.246,2.7293,-0.3648
2253,628.413,2.7242,-0.3663
2254,628.579,2.7173,-0.3675
2255,628.746,2.7113,-0.3689
2256,628.913,2.7048,-0.3703
2257,629.0797,2.6982,-0.3713
2258,629.2463,2.6925,-0.3726
2259,629.413,2.686,-0.3736
2260,629.5793,2.6809,-0.375
2261,629.7477,2.6747,-0.3763
2262,629.911,2.6686,-0.3774
2263,630.0793,2.6621,-0.3789
2264,630.2473,2.6552,-0.3803
2265,630.413,2.6498,-0.3816
2266,630.5787,2.6434,-0.3827
2267,630.7463,2.6378,-0.3842
2268,630.912,2.6316,-0.3854
2269,631.08,2.6248,-0.3868
2270,631.2447,2.6188,-0.3883
2271,631.412,2.6116,-0.3894
2272,631.578,2.606,-0.3908
2273,631.7457,2.5994,-0.3921
2274,631.912,2.5934,-0.3934
2275,632.0777,2.5871,-0.3947
2276,632.2443,2.58,-0.3963
2277,632.414,2.5742,-0.3977
2278,632.578,2.5672,-0.3989
2279,632.7447,2.5614,-0.4003
2280,632.912,2.555,-0.4014
2281,633.0797,2.5484,-0.4028
2282,633.2443,2.5419,-0.4042
2283,633.412,2.5348,-0.406
2284,633.5793,2.5291,-0.4075
2285,633.7453,2.5222,-0.4088
2286,633.911,2.5157,-0.41
2287,634.0773,2.5091,-0.4115
2288,634.243,2.5014,-0.4128
2289,634.412,2.4952,-0.4144
2290,634.578,2.4878,-0.4157
2291,634.744,2.4818,-0.4169
2292,634.91,2.4753,-0.4184
2293,635.0757,2.4684,-0.4199
2294,635.2427,2.4632,-0.4212
2295,635.411,2.4559,-0.4227
2296,635.5767,2.4502,-0.4242
2297,635.7433,2.443,-0.4256
2298,635.909,2.4358,-0.4269
2299,636.0773,2.429,-0.4285
2300,636.2437,2.4218,-0.43
2301,636.411,2.4162,-0.4311
2302,636.5757,2.4092,-0.4326
2303,636.741,2.4021,-0.4343
2304,636.906,2.3953,-0.4355
2305,637.075,2.3878,-0.4367
2306,637.242,2.3811,-0.4385
2307,637.408,2.3735,-0.4397
2308,637.576,2.3676,-0.4411
2309,637.7417,2.3607,-0.4425
2310,637.908,2.3541,-0.4436
2311,638.0743,2.3469,-0.4449
2312,638.2417,2.3385,-0.4463
2313,638.408,2.3322,-0.4474
2314,638.574,2.3241,-0.4487
2315,638.7403,2.3177,-0.4501
2316,638.906,2.311,-0.4514
2317,639.0727,2.3041,-0.4525
2318,639.2413,2.2978,-0.4534
2319,639.408,2.2896,-0.4547
2320,639.5723,2.283,-0.4562
2321,639.7387,2.2748,-0.4573
2322,639.906,2.2674,-0.4584
2323,640.0717,2.2605,-0.4594
2324,640.2377,2.2534,-0.4604
2325,640.404,2.2477,-0.4613
2326,640.5717,2.2402,-0.4625
2327,640.7383,2.2334,-0.4637
2328,640.903,2.2257,-0.4649
2329,641.0713,2.2181,-0.4657
2330,641.2367,2.2118,-0.4665
2331,641.403,2.205,-0.4678
2332,641.57,2.1985,-0.4685
2333,641.7353,2.191,-0.4697
2334,641.903,2.184,-0.4704
2335,642.0703,2.176,-0.4713
2336,642.2367,2.1684,-0.4723
2337,642.404,2.1619,-0.4732
2338,642.569,2.1539,-0.4737
2339,642.737,2.1471,-0.4746
2340,642.905,2.1398,-0.475
2341,643.0693,2.1319,-0.4759
2342,643.237,2.1248,-0.4765
2343,643.403,2.1162,-0.4769
2344,643.5687,2.1099,-0.4773
2345,643.737,2.1027,-0.4779
2346,643.902,2.096,-0.4783
2347,644.069,2.0891,-0.4787
2348,644.237,2.0813,-0.479
2349,644.404,2.0743,-0.4792
2350,644.571,2.0659,-0.4796
2351,644.7373,2.0596,-0.4798
2352,644.904,2.0526,-0.4796
2353,645.0697,2.0453,-0.4796
2354,645.2353,2.0386,-0.4796
2355,645.403,2.0307,-0.4799
2356,645.5697,2.0246,-0.48
2357,645.7363,2.0173,-0.4798
2358,645.906,2.0102,-0.4796
2359,646.0693,2.0032,-0.4793
2360,646.2343,1.9951,-0.479
2361,646.401,1.9877,-0.4786
2362,646.5677,1.98,-0.478
2363,646.7357,1.9733,-0.4775
2364,646.901,1.9663,-0.4771
2365,647.0687,1.96,-0.4765
2366,647.2357,1.9545,-0.4759
2367,647.4,1.9471,-0.4749
2368,647.5687,1.9413,-0.4743
2369,647.736,1.934,-0.4738
2370,647.9,1.9273,-0.4729
2371,648.065,1.9204,-0.4716
2372,648.233,1.9128,-0.4703
2373,648.399,1.9067,-0.469
2374,648.5657,1.899,-0.4681
2375,648.7323,1.8926,-0.4667
2376,648.898,1.8847,-0.4655
2377,649.0647,1.8771,-0.4637
2378,649.2327,1.8707,-0.4624
2379,649.397,1.8632,-0.4605
2380,649.5647,1.858,-0.459
2381,649.7317,1.8525,-0.4574
2382,649.896,1.8461,-0.4553
2383,650.0627,1.8394,-0.4534
2384,650.2297,1.8319,-0.4511
2385,650.398,1.8258,-0.4493
2386,650.5633,1.8173,-0.447
2387,650.7287,1.8113,-0.4446
2388,650.896,1.8053,-0.4421
2389,651.0637,1.7991,-0.4399
2390,651.2283,1.7934,-0.4373
2391,651.397,1.7867,-0.4348
2392,651.561,1.7811,-0.4317
2393,651.728,1.7744,-0.4289
2394,651.893,1.7683,-0.426
2395,652.0597,1.7624,-0.423
2396,652.2287,1.7558,-0.42
2397,652.391,1.7504,-0.4168
2398,652.5597,1.7438,-0.4133
2399,652.7297,1.7383,-0.4102
2400,652.893,1.7322,-0.4064
2401,653.061,1.726,-0.4031
2402,653.225,1.7197,-0.3994
2403,653.391,1.7125,-0.3958
2404,653.5583,1.7075,-0.3919
2405,653.7243,1.7017,-0.3879
2406,653.891,1.6967,-0.3842
2407,654.057,1.6913,-0.3801
2408,654.2243,1.6852,-0.3757
2409,654.391,1.6801,-0.3716
2410,654.5583,1.6743,-0.3674
2411,654.7223,1.6698,-0.3632
2412,654.892,1.665,-0.3588
2413,655.0563,1.6596,-0.3543
2414,655.2217,1.655,-0.3498
2415,655.389,1.6494,-0.345
2416,655.5573,1.6457,-0.3406
2417,655.722,1.6411,-0.3359
2418,655.89,1.6369,-0.3309
2419,656.056,1.6325,-0.3261
2420,656.2223,1.6274,-0.3211
2421,656.389,1.6236,-0.3161
2422,656.5533,1.619,-0.3113
2423,656.7213,1.6153,-0.3065
2424,656.887,1.6108,-0.3014
2425,657.0537,1.6061,-0.2959
2426,657.2217,1.6021,-0.291
2427,657.388,1.5973,-0.286
2428,657.5547,1.5938,-0.2806
2429,657.721,1.5894,-0.2754
2430,657.889,1.5844,-0.2701
2431,658.056,1.5806,-0.2649
2432,658.221,1.5765,-0.2595
2433,658.385,1.5737,-0.2541
2434,658.5527,1.5697,-0.2488
2435,658.7197,1.5668,-0.2436
2436,658.886,1.5639,-0.2384
2437,659.0537,1.5599,-0.2328
2438,659.2187,1.5564,-0.2275
2439,659.385,1.5529,-0.222
2440,659.554,1.5493,-0.2169
2441,659.72,1.547,-0.2117
2442,659.887,1.545,-0.2063
2443,660.0533,1.5419,-0.2013
2444,660.2197,1.5394,-0.1961
2445,660.385,1.5371,-0.1908
2446,660.553,1.5344,-0.1857
2447,660.7193,1.5317,-0.1807
2448,660.886,1.5285,-0.1752
2449,661.0513,1.5253,-0.1703
2450,661.2197,1.5228,-0.1652
2451,661.385,1.5206,-0.1604
2452,661.5533,1.5181,-0.1554
2453,661.7203,1.5159,-0.1506
2454,661.886,1.5139,-0.1456
2455,662.052,1.5111,-0.141
2456,662.218,1.5086,-0.1364
2457,662.387,1.5067,-0.1319
2458,662.5507,1.5046,-0.1272
2459,662.719,1.5028,-0.1226
2460,662.887,1.5009,-0.1185
2461,663.0533,1.4988,-0.114
2462,663.2183,1.4971,-0.1098
2463,663.385,1.4956,-0.1058
2464,663.5537,1.4934,-0.1015
2465,663.719,1.4912,-0.0976
2466,663.886,1.4899,-0.0935
2467,664.0527,1.4885,-0.0895
2468,664.2197,1.4868,-0.086
2469,664.385,1.4852,-0.0826
2470,664.553,1.4839,-0.0789
2471,664.7207,1.4827,-0.0754
2472,664.885,1.4811,-0.0721
2473,665.053,1.4787,-0.0689
2474,665.2187,1.4773,-0.0654
2475,665.386,1.4757,-0.0622
2476,665.5533,1.4739,-0.0593
2477,665.7187,1.4725,-0.0565
2478,665.887,1.4713,-0.0535
2479,666.0523,1.4703,-0.0508
2480,666.2203,1.4689,-0.0481
2481,666.388,1.4672,-0.0456
2482,666.5543,1.4667,-0.0432
2483,666.7223,1.4656,-0.0408
2484,666.885,1.4648,-0.0385
2485,667.0537,1.4638,-0.0361
2486,667.22,1.4623,-0.0339
2487,667.386,1.4616,-0.0316
2488,667.5533,1.4602,-0.0297
2489,667.721,1.4595,-0.0277
2490,667.89,1.4587,-0.0256
2491,668.0553,1.4578,-0.0238
2492,668.2197,1.4569,-0.0221
2493,668.39,1.4554,-0.0204
2494,668.555,1.4552,-0.0189
2495,668.723,1.4537,-0.0175
2496,668.888,1.4533,-0.0159
2497,669.0547,1.4517,-0.0144
2498,669.2223,1.4511,-0.0131
2499,669.39,1.4499,-0.0121
2500,669.5577,1.4495,-0.011
2501,669.7257,1.4485,-0.0096
2502,669.89,1.4474,-0.0085
2503,670.057,1.4464,-0.0074
2504,670.2257,1.4452,-0.0068
2505,670.39,1.4446,-0.0057
2506,670.5587,1.4437,-0.0048
2507,670.7233,1.4429,-0.0038
2508,670.89,1.4421,-0.0028
2509,671.0563,1.4409,-0.0019
2510,671.2247,1.4399,-0.0012
2511,671.391,1.4399,-0.0007
2512,671.5577,1.4388,-0.0001
2513,671.724,1.4385,0.0007
2514,671.891,1.4385,0.0014
2515,672.058,1.4372,0.0021
2516,672.2227,1.4369,0.0028
2517,672.391,1.4355,0.0032
2518,672.557,1.4355,0.0033
2519,672.724,1.4344,0.0039
2520,672.888,1.4342,0.0045
2521,673.0573,1.4329,0.0047
2522,673.223,1.4326,0.0052
2523,673.391,1.4316,0.0057
2524,673.5563,1.4312,0.0061
2525,673.7213,1.4299,0.0065
2526,673.89,1.4296,0.007
2527,674.054,1.4282,0.0071
2528,674.2223,1.4278,0.0075
2529,674.386,1.4267,0.0079
2530,674.5547,1.4267,0.0083
2531,674.72,1.4266,0.0084
2532,674.889,1.4253,0.0088
2533,675.054,1.4253,0.0092
2534,675.22,1.4243,0.0093
2535,675.387,1.4224,0.0097
2536,675.553,1.4217,0.0101
2537,675.7203,1.4209,0.0102
2538,675.886,1.4205,0.0104
2539,676.054,1.4194,0.0107
2540,676.222,1.4192,0.0108
2541,676.387,1.418,0.0111
2542,676.553,1.418,0.0115
2543,676.7207,1.4171,0.0116
2544,676.885,1.4166,0.0114
2545,677.054,1.416,0.0119
2546,677.218,1.4153,0.0119
2547,677.385,1.4153,0.012
2548,677.5537,1.4146,0.0123
2549,677.7197,1.4139,0.0122
2550,677.885,1.4136,0.0125
2551,678.052,1.4124,0.0126
2552,678.2193,1.4122,0.0127
2553,678.384,1.4109,0.0126
2554,678.553,1.4109,0.013
2555,678.7183,1.41,0.0129
2556,678.887,1.4094,0.0129
2557,679.0527,1.4081,0.013
2558,679.2183,1.4078,0.0133
2559,679.387,1.4068,0.0132
2560,679.552,1.4065,0.0132
2561,679.7177,1.4061,0.0133
2562,679.885,1.4049,0.0135
2563,680.051,1.4044,0.0135
2564,680.2183,1.4034,0.0137
2565,680.386,1.4034,0.0139
2566,680.5503,1.4022,0.0139
2567,680.7173,1.402,0.0138
2568,680.884,1.4005,0.0137
2569,681.0507,1.4005,0.0138
2570,681.217,1.3994,0.0139
2571,681.385,1.3991,0.014
2572,681.55,1.398,0.0139
2573,681.718,1.3976,0.014
2574,681.881,1.3973,0.0142
2575,682.0497,1.3963,0.0142
2576,682.2153,1.3963,0.0143
2577,682.381,1.3963,0.0143
2578,682.5487,1.3963,0.0142
2579,682.7147,1.3961,0.0143
2580,682.88,1.3949,0.0143
2581,683.047,1.3949,0.0146
2582,683.2153,1.3949,0.0146
2583,683.381,1.3946,0.0146
2584,683.5487,1.3936,0.0148
2585,683.7123,1.3935,0.0148
2586,683.881,1.392,0.0149
2587,684.0457,1.392,0.0148
2588,684.2133,1.3914,0.0146
2589,684.38,1.3907,0.0148
2590,684.5457,1.3902,0.0148
2591,684.71,1.3891,0.0146
2592,684.875,1.3891,0.0145
2593,685.045,1.388,0.0146
2594,685.209,1.3878,0.0143
2595,685.376,1.3878,0.0143
2596,685.541,1.3876,0.0144
2597,685.709,1.3864,0.0145
2598,685.874,1.3854,0.0143
2599,686.0407,1.3844,0.0146
2600,686.2063,1.3835,0.0146
2601,686.373,1.3835,0.0145
2602,686.539,1.3833,0.0144
2603,686.7057,1.3822,0.0143
2604,686.871,1.3819,0.0144
2605,687.0373,1.3806,0.0143
2606,687.2027,1.3803,0.0141
2607,687.369,1.3793,0.0141
2608,687.5353,1.3793,0.0141
2609,687.7013,1.3783,0.014
2610,687.868,1.3777,0.014
2611,688.0343,1.3773,0.0141
2612,688.2013,1.3764,0.014
2613,688.366,1.3764,0.0138
2614,688.533,1.3762,0.0138
2615,688.6983,1.3748,0.0139
2616,688.864,1.3745,0.0136
2617,689.03,1.3733,0.0133
2618,689.1963,1.3723,0.0133
2619,689.363,1.3717,0.0132
2620,689.5287,1.3707,0.013
2621,689.694,1.3703,0.0129
2622,689.861,1.3703,0.0131
2623,690.026,1.3699,0.0129
2624,690.1927,1.369,0.0129
2625,690.36,1.369,0.0125
2626,690.5253,1.3683,0.0126
2627,690.6903,1.3674,0.0127
2628,690.858,1.3671,0.0126
2629,691.023,1.366,0.0122
2630,691.189,1.366,0.012
2631,691.356,1.365,0.012
2632,691.522,1.3646,0.0116
2633,691.689,1.3639,0.0117
2634,691.854,1.3631,0.0116
2635,692.0207,1.3618,0.0115
2636,692.1873,1.3612,0.0112
2637,692.354,1.3601,0.0113
2638,692.521,1.3598,0.011
2639,692.686,1.3583,0.0109
2640,692.851,1.3581,0.0107
2641,693.0203,1.3574,0.0102
2642,693.1843,1.3567,0.0103
2643,693.351,1.3567,0.01
2644,693.516,1.356,0.0099
2645,693.6843,1.3553,0.01
2646,693.85,1.3553,0.0099
2647,694.0163,1.3541,0.0097
2648,694.182,1.3539,0.0097
2649,694.348,1.3539,0.0096
2650,694.5163,1.3526,0.0096
2651,694.682,1.3523,0.0096
2652,694.849,1.351,0.0094
2653,695.0163,1.351,0.0092
2654,695.1823,1.3501,0.0088
2655,695.348,1.3496,0.0087
2656,695.516,1.3491,0.0086
2657,695.6813,1.3478,0.0085
2658,695.849,1.3475,0.0086
2659,696.014,1.3471,0.0084
2660,696.1807,1.3462,0.0083
2661,696.346,1.3462,0.0082
2662,696.514,1.3448,0.0083
2663,696.681,1.3444,0.0082
2664,696.849,1.3431,0.008
2665,697.0137,1.3431,0.008
2666,697.18,1.3428,0.0078
2667,697.345,1.3417,0.0076
2668,697.5127,1.3421,0.0074
2669,697.6803,1.3408,0.0073
2670,697.846,1.3405,0.0073
2671,698.0123,1.3405,0.007
2672,698.179,1.3405,0.0071
2673,698.347,1.3405,0.0067
2674,698.5133,1.3393,0.0067
2675,698.6787,1.339,0.007
2676,698.845,1.339,0.007
2677,699.0113,1.3373,0.0066
2678,699.179,1.3364,0.0066
2679,699.346,1.3364,0.0066
2680,699.5123,1.3357,0.0063
2681,699.678,1.335,0.0061
2682,699.847,1.335,0.0059
2683,700.013,1.3339,0.0057
2684,700.1793,1.3336,0.006
2685,700.346,1.3321,0.0059
2686,700.511,1.3321,0.0057
2687,700.6793,1.331,0.0057
2688,700.844,1.3307,0.0056
2689,701.0137,1.3302,0.0053
2690,701.179,1.3292,0.0053
2691,701.345,1.3292,0.0054
2692,701.512,1.3285,0.0055
2693,701.6777,1.3279,0.0051
2694,701.848,1.3279,0.0051
2695,702.0127,1.3266,0.0051
2696,702.179,1.3265,0.0051
2697,702.347,1.3255,0.0049
2698,702.514,1.3252,0.0049
2699,702.6823,1.3248,0.0049
2700,702.849,1.3236,0.0046
2701,703.017,1.3232,0.0044
2702,703.184,1.3221,0.0044
2703,703.352,1.3221,0.0045
2704,703.5183,1.3209,0.0044
2705,703.686,1.3206,0.0044
2706,703.85,1.3199,0.0042
2707,704.019,1.3193,0.0041
2708,704.1863,1.3193,0.0041
2709,704.354,1.3193,0.0039
2710,704.5213,1.3181,0.004
2711,704.686,1.3178,0.0041
2712,704.854,1.3168,0.0041
2713,705.021,1.3164,0.0041
2714,705.189,1.3154,0.0039
2715,705.354,1.315,0.0039
2716,705.521,1.3146,0.0039
2717,705.6897,1.3137,0.0037
2718,705.857,1.3137,0.0034
2719,706.023,1.3124,0.0035
2720,706.189,1.3122,0.0035
2721,706.358,1.3122,0.0035
2722,706.5257,1.3111,0.0034
2723,706.6927,1.3109,0.0034
2724,706.861,1.3105,0.0034
2725,707.027,1.3093,0.0034
2726,707.1937,1.3086,0.0032
2727,707.362,1.3077,0.0031
2728,707.5273,1.3066,0.003
2729,707.6943,1.3057,0.0028
2730,707.864,1.3057,0.0026
2731,708.03,1.3047,0.0025
2732,708.1957,1.3044,0.0024
2733,708.362,1.3044,0.0022
2734,708.5303,1.3044,0.0023
2735,708.6987,1.3044,0.0021
2736,708.865,1.3037,0.002
2737,709.032,1.303,0.0021
2738,709.199,1.303,0.0019
2739,709.365,1.303,0.0014
2740,709.534,1.303,0.0016
2741,709.7003,1.3028,0.0016
2742,709.867,1.3016,0.0014
2743,710.0343,1.3014,0.0011
2744,710.202,1.3001,0.0009
2745,710.368,1.3001,0.001
2746,710.5357,1.2987,0.0007
2747,710.702,1.2983,0.0003
2748,710.868,1.297,0.0004
2749,711.0353,1.297,0.0001
2750,711.2023,1.2959,0.0001
2751,711.368,1.2957,-0.0001
2752,711.538,1.2957,-0.0002
2753,711.704,1.2946,-0.0006
2754,711.871,1.2946,-0.0008
2755,712.0373,1.2938,-0.001
2756,712.2033,1.2935,-0.0013
2757,712.37,1.2932,-0.0016
2758,712.538,1.2922,-0.0018
2759,712.7043,1.2922,-0.002
2760,712.87,1.2922,-0.0022
2761,713.0367,1.2922,-0.0025
2762,713.2043,1.292,-0.0027
2763,713.37,1.2899,-0.0029
2764,713.5397,1.2895,-0.003
2765,713.7037,1.2886,-0.0035
2766,713.871,1.2882,-0.0039
2767,714.0387,1.2875,-0.004
2768,714.2043,1.2868,-0.0041
2769,714.369,1.2868,-0.0041
2770,714.536,1.2868,-0.0047
2771,714.704,1.2859,-0.005
2772,714.87,1.2855,-0.0052
2773,715.037,1.2855,-0.0055
2774,715.2033,1.2846,-0.0057
2775,715.37,1.284,-0.0061
2776,715.535,1.2836,-0.0063
2777,715.7023,1.2826,-0.0065
2778,715.87,1.2826,-0.0067
2779,716.0363,1.2819,-0.007
2780,716.2033,1.2812,-0.0073
2781,716.368,1.2812,-0.0075
2782,716.535,1.2808,-0.0079
2783,716.7027,1.2799,-0.0082
2784,716.869,1.2799,-0.0085
2785,717.0357,1.2795,-0.0086
2786,717.201,1.2786,-0.0089
2787,717.366,1.2786,-0.0093
2788,717.5317,1.2786,-0.0095
2789,717.6993,1.2773,-0.0099
2790,717.866,1.277,-0.0104
2791,718.0343,1.2757,-0.0108
2792,718.1987,1.2754,-0.0108
2793,718.367,1.2748,-0.0112
2794,718.5307,1.2741,-0.0116
2795,718.6967,1.2741,-0.012
2796,718.865,1.2731,-0.0123
2797,719.0303,1.2728,-0.0126
2798,719.1963,1.272,-0.013
2799,719.364,1.2713,-0.0131
2800,719.529,1.2713,-0.0136
2801,719.697,1.2701,-0.0139
2802,719.864,1.2698,-0.0142
2803,720.0297,1.2698,-0.0146
2804,720.1953,1.2689,-0.015
2805,720.363,1.2685,-0.0153
2806,720.5287,1.2685,-0.0159
2807,720.694,1.2684,-0.0162
2808,720.863,1.2672,-0.0167
2809,721.0273,1.2672,-0.0168
2810,721.1953,1.2665,-0.0171
2811,721.359,1.2657,-0.0175
2812,721.5263,1.2655,-0.0179
2813,721.692,1.2643,-0.0183
2814,721.859,1.2643,-0.0188
2815,722.026,1.2619,-0.019
2816,722.193,1.2612,-0.0193
2817,722.358,1.26,-0.0195
2818,722.5237,1.26,-0.0201
2819,722.6917,1.26,-0.0205
2820,722.859,1.2593,-0.0208
2821,723.0253,1.2587,-0.0214
2822,723.1903,1.2587,-0.0219
2823,723.356,1.2587,-0.0223
2824,723.5237,1.2575,-0.0225
2825,723.69,1.2573,-0.0226
2826,723.855,1.2573,-0.0231
2827,724.0203,1.2569,-0.0236
2828,724.187,1.2561,-0.0237
2829,724.352,1.2573,-0.0241
2830,724.519,1.2566,-0.0245
2831,724.6857,1.256,-0.0249
2832,724.853,1.256,-0.0252
2833,725.0183,1.255,-0.0256
2834,725.1847,1.2546,-0.0261
2835,725.353,1.2546,-0.0264
2836,725.518,1.2533,-0.0267
2837,725.685,1.2526,-0.0272
2838,725.851,1.2526,-0.0277
2839,726.016,1.2522,-0.0281
2840,726.184,1.2508,-0.0288
2841,726.349,1.2506,-0.0291
2842,726.516,1.2504,-0.0293
2843,726.684,1.2493,-0.0298
2844,726.849,1.2493,-0.0301
2845,727.0133,1.2493,-0.0308
2846,727.1817,1.2493,-0.0312
2847,727.347,1.2483,-0.0318
2848,727.5127,1.2479,-0.0319
2849,727.6797,1.2479,-0.0323
2850,727.846,1.2479,-0.0327
2851,728.014,1.2473,-0.0334
2852,728.1787,1.2465,-0.0341
2853,728.344,1.2465,-0.0343
2854,728.5117,1.2454,-0.0346
2855,728.6783,1.2451,-0.0349
2856,728.845,1.2451,-0.0354
2857,729.0113,1.2432,-0.0357
2858,729.1783,1.2428,-0.0364
2859,729.342,1.2428,-0.0367
2860,729.51,1.2417,-0.0373
2861,729.6757,1.2414,-0.0376
2862,729.842,1.2414,-0.0382
2863,730.0093,1.2414,-0.0382
2864,730.1737,1.2414,-0.0387
2865,730.34,1.2414,-0.0392
2866,730.5077,1.2402,-0.0396
2867,730.675,1.2401,-0.0401
2868,730.842,1.2401,-0.0403
2869,731.0093,1.241,-0.0407
2870,731.1747,1.24,-0.0416
2871,731.342,1.2398,-0.0418
2872,731.5087,1.2398,-0.0424
2873,731.6743,1.2387,-0.0425
2874,731.842,1.2384,-0.0429
2875,732.0083,1.2384,-0.0433
2876,732.173,1.2384,-0.0437
2877,732.341,1.2378,-0.0441
2878,732.506,1.237,-0.0446
2879,732.6733,1.2366,-0.0452
2880,732.838,1.2344,-0.0458
2881,733.006,1.2341,-0.0463
2882,733.1717,1.2341,-0.0467
