Repository: MaCFP/matl-db

# README File for TIFP+UCT
Technical Institute of Fire Protection, Prague (TIFP) and University of Chemistry and Technology, Prague (UCT).
Please contact Lucie.Hasalova@hzscr.cz or salekv@vscht.cz in case of any concerns.

### Experimental Conditions: TGA/DSC
A NETZSCH STA 449 F3 Jupiter was used to simultaneously conduct Thermogravimetric Analysis (TGA) and Differential Scanning Calorimetry (DSC) experiments. DSC data serve as suplementary only and are not suitable for calibration.

* Heating Rate: 5, 10, and 20 K/min
* Temperature program
  - Initial Temperature: 303 K
  - Initial Isotherm: 300 s (hold at 303 K for 300 s)  
  - Maximum Temperature: 973 K

File: Wood/Calibration_Data/TIFP+UCT/TIFP+UCT_STA_N2_5K_R1.csv (part 2 of 6)
Time (s),Temperature (K),Mass (mg),Heat Flow Rate (W/g)
1442,398.2773,4.947,-0.0613
1443,398.3587,4.947,-0.0616
1444,398.4419,4.947,-0.0613
1445,398.5258,4.947,-0.0612
1446,398.6089,4.947,-0.0613
1447,398.6926,4.947,-0.0615
1448,398.7753,4.947,-0.0616
1449,398.8609,4.947,-0.0617
1450,398.944,4.9473,-0.0617
1451,399.0268,4.9474,-0.0614
1452,399.1109,4.9463,-0.0615
1453,399.1924,4.9468,-0.0615
1454,399.278,4.947,-0.0617
1455,399.3619,4.947,-0.0619
1456,399.4428,4.9475,-0.062
1457,399.528,4.9483,-0.0618
1458,399.6144,4.9483,-0.0617
1459,399.6956,4.9483,-0.0618
1460,399.779,4.9483,-0.0619
1461,399.8618,4.9483,-0.0618
1462,399.9458,4.9483,-0.0619
1463,400.0295,4.9483,-0.0621
1464,400.1128,4.948,-0.0621
1465,400.1954,4.947,-0.0621
1466,400.28,4.947,-0.0622
1467,400.3637,4.947,-0.0624
1468,400.4464,4.947,-0.0625
1469,400.5293,4.947,-0.0624
1470,400.6121,4.947,-0.0625
1471,400.6956,4.947,-0.0625
1472,400.7805,4.947,-0.0625
1473,400.8638,4.947,-0.0625
1474,400.9456,4.9482,-0.0628
1475,401.031,4.9483,-0.0628
1476,401.1147,4.9483,-0.0628
1477,401.1982,4.9483,-0.0628
1478,401.2833,4.9483,-0.0627
1479,401.3649,4.9483,-0.0629
1480,401.4498,4.9483,-0.063
1481,401.5343,4.9472,-0.063
1482,401.6178,4.947,-0.063
1483,401.6992,4.947,-0.063
1484,401.7843,4.9461,-0.0631
1485,401.8678,4.9456,-0.0633
1486,401.95,4.9456,-0.0634
1487,402.0335,4.9456,-0.0634
1488,402.115,4.9462,-0.0632
1489,402.2022,4.947,-0.0633
1490,402.286,4.947,-0.0636
1491,402.3697,4.947,-0.0636
1492,402.4512,4.947,-0.0637
1493,402.5388,4.947,-0.0637
1494,402.621,4.947,-0.0637
1495,402.7032,4.9466,-0.0638
1496,402.7883,4.9457,-0.0639
1497,402.8709,4.9469,-0.064
1498,402.9522,4.947,-0.0641
1499,403.0383,4.947,-0.0641
1500,403.1236,4.947,-0.0641
1501,403.2048,4.947,-0.0641
1502,403.292,4.9468,-0.0642
1503,403.3711,4.9463,-0.0642
1504,403.4588,4.9463,-0.0644
1505,403.5403,4.9463,-0.0646
1506,403.6238,4.9463,-0.0646
1507,403.7073,4.9463,-0.0647
1508,403.7918,4.9471,-0.0648
1509,403.8749,4.9476,-0.0648
1510,403.9588,4.9476,-0.0649
1511,404.0413,4.9476,-0.0649
1512,404.1257,4.9476,-0.065
1513,404.2098,4.9476,-0.0654
1514,404.2928,4.9476,-0.0655
1515,404.3778,4.9476,-0.0655
1516,404.4616,4.9471,-0.0655
1517,404.5443,4.9478,-0.0655
1518,404.6287,4.9483,-0.0656
1519,404.7132,4.9483,-0.0657
1520,404.795,4.9483,-0.0658
1521,404.8789,4.9474,-0.0658
1522,404.9644,4.947,-0.0658
1523,405.0478,4.947,-0.0658
1524,405.1318,4.9473,-0.066
1525,405.2156,4.9473,-0.0662
1526,405.2998,4.9473,-0.0662
1527,405.3829,4.9473,-0.0661
1528,405.4672,4.9472,-0.0663
1529,405.551,4.947,-0.0663
1530,405.6359,4.947,-0.0665
1531,405.7212,4.947,-0.0665
1532,405.804,4.947,-0.0666
1533,405.8861,4.947,-0.0665
1534,405.9719,4.947,-0.0667
1535,406.0545,4.947,-0.0668
1536,406.1378,4.947,-0.0669
1537,406.2238,4.947,-0.0669
1538,406.3078,4.947,-0.0671
1539,406.3891,4.9473,-0.0671
1540,406.4749,4.9476,-0.0672
1541,406.5593,4.9476,-0.0672
1542,406.6437,4.9476,-0.0673
1543,406.7242,4.9466,-0.0673
1544,406.8075,4.9467,-0.0674
1545,406.8929,4.947,-0.0675
1546,406.9782,4.947,-0.0675
1547,407.0633,4.947,-0.0674
1548,407.1477,4.947,-0.0675
1549,407.2292,4.947,-0.0675
1550,407.3145,4.947,-0.0676
1551,407.3988,4.947,-0.0679
1552,407.4833,4.947,-0.068
1553,407.5643,4.9473,-0.0681
1554,407.6524,4.947,-0.0683
1555,407.7352,4.947,-0.0683
1556,407.8178,4.947,-0.0683
1557,407.9037,4.947,-0.0683
1558,407.9866,4.947,-0.0683
1559,408.0693,4.947,-0.0684
1560,408.1546,4.947,-0.0684
1561,408.2386,4.947,-0.0684
1562,408.323,4.9467,-0.0685
1563,408.4097,4.9456,-0.0687
1564,408.4916,4.9458,-0.0688
1565,408.5743,4.9466,-0.0688
1566,408.6571,4.9466,-0.0688
1567,408.7448,4.9466,-0.0689
1568,408.8258,4.9466,-0.0689
1569,408.9108,4.9466,-0.0689
1570,408.9969,4.947,-0.0691
1571,409.0793,4.947,-0.0692
1572,409.1646,4.947,-0.0693
1573,409.2492,4.947,-0.0694
1574,409.3338,4.9463,-0.0695
1575,409.416,4.9463,-0.0696
1576,409.4986,4.9474,-0.0699
1577,409.5813,4.9476,-0.0698
1578,409.6668,4.9476,-0.0698
1579,409.7518,4.9471,-0.0698
1580,409.8363,4.947,-0.0698
1581,409.9216,4.947,-0.0699
1582,410.0032,4.947,-0.07
1583,410.0875,4.947,-0.07
1584,410.1729,4.947,-0.0702
1585,410.2568,4.947,-0.0702
1586,410.3393,4.9461,-0.0703
1587,410.4239,4.9456,-0.0705
1588,410.5078,4.9463,-0.0705
1589,410.5908,4.9467,-0.0705
1590,410.676,4.947,-0.0705
1591,410.759,4.947,-0.0706
1592,410.8435,4.947,-0.0708
1593,410.9287,4.947,-0.0708
1594,411.0118,4.947,-0.0708
1595,411.0948,4.9464,-0.0711
1596,411.1788,4.9456,-0.071
1597,411.2633,4.9456,-0.0709
1598,411.3488,4.9456,-0.071
1599,411.4329,4.9456,-0.0712
1600,411.5172,4.9456,-0.0713
1601,411.601,4.9456,-0.0715
1602,411.6838,4.9456,-0.0715
1603,411.7682,4.9456,-0.0713
1604,411.853,4.946,-0.0714
1605,411.9348,4.9463,-0.0712
1606,412.0206,4.9463,-0.0715
1607,412.1028,4.9463,-0.0717
1608,412.1868,4.9463,-0.0717
1609,412.2704,4.9463,-0.0719
1610,412.3565,4.9463,-0.072
1611,412.4371,4.9454,-0.072
1612,412.5206,4.9456,-0.0719
1613,412.6043,4.9456,-0.0721
1614,412.6899,4.9456,-0.0721
1615,412.7725,4.9456,-0.0721
1616,412.858,4.9456,-0.0721
1617,412.9399,4.9459,-0.0723
1618,413.0238,4.947,-0.0725
1619,413.1088,4.947,-0.0726
1620,413.1938,4.947,-0.0726
1621,413.2749,4.947,-0.0727
1622,413.3595,4.947,-0.0728
1623,413.4428,4.947,-0.0726
1624,413.5266,4.9458,-0.0727
1625,413.6108,4.9456,-0.0728
1626,413.6976,4.9456,-0.0729
1627,413.7774,4.9456,-0.073
1628,413.862,4.9456,-0.0729
1629,413.9466,4.9447,-0.0727
1630,414.0294,4.9446,-0.0729
1631,414.1145,4.9446,-0.0731
1632,414.1988,4.9446,-0.0732
1633,414.2822,4.9446,-0.0731
1634,414.3648,4.9446,-0.0733
1635,414.4479,4.9446,-0.0733
1636,414.5326,4.9446,-0.0734
1637,414.6175,4.9446,-0.0734
1638,414.699,4.9446,-0.0734
1639,414.7846,4.9457,-0.0735
1640,414.8675,4.946,-0.0738
1641,414.9508,4.946,-0.0738
1642,415.0358,4.9458,-0.0739
1643,415.1185,4.9456,-0.0738
1644,415.2019,4.9456,-0.0739
1645,415.2852,4.9452,-0.0739
1646,415.3713,4.9443,-0.0739
1647,415.4548,4.9452,-0.074
1648,415.537,4.9456,-0.0741
1649,415.622,4.9456,-0.0742
1650,415.7059,4.945,-0.0742
1651,415.7904,4.9443,-0.0743
1652,415.8735,4.9443,-0.0742
1653,415.9569,4.9443,-0.0743
1654,416.0396,4.9443,-0.0744
1655,416.1245,4.9443,-0.0746
1656,416.2051,4.9443,-0.0745
1657,416.293,4.9443,-0.0746
1658,416.3758,4.9443,-0.0748
1659,416.458,4.9443,-0.0748
1660,416.5406,4.9443,-0.0749
1661,416.624,4.9443,-0.0749
1662,416.7098,4.9443,-0.0749
1663,416.7926,4.9443,-0.0749
1664,416.8765,4.9443,-0.075
1665,416.958,4.9443,-0.0752
1666,417.0412,4.9443,-0.0753
1667,417.124,4.9444,-0.0754
1668,417.2098,4.9455,-0.0757
1669,417.2936,4.9456,-0.0757
1670,417.3758,4.9456,-0.0758
1671,417.4617,4.9456,-0.0755
1672,417.5433,4.9447,-0.0757
1673,417.628,4.9443,-0.0757
1674,417.7126,4.9443,-0.0757
1675,417.7948,4.9443,-0.0758
1676,417.8785,4.9443,-0.0758
1677,417.9618,4.9443,-0.0759
1678,418.0444,4.9443,-0.0758
1679,418.1295,4.9443,-0.0759
1680,418.2113,4.9443,-0.0762
1681,418.2974,4.9443,-0.0763
1682,418.3773,4.9437,-0.0764
1683,418.4628,4.9432,-0.0764
1684,418.5472,4.9443,-0.0766
1685,418.6295,4.9443,-0.0766
1686,418.7119,4.9443,-0.0766
1687,418.7972,4.9443,-0.0767
1688,418.8808,4.9443,-0.0767
1689,418.9621,4.9443,-0.0767
1690,419.0484,4.9443,-0.0769
1691,419.1315,4.9443,-0.0769
1692,419.2148,4.9443,-0.0767
1693,419.2978,4.9441,-0.0767
1694,419.3815,4.9429,-0.0768
1695,419.4628,4.9429,-0.0769
1696,419.5464,4.9429,-0.0771
1697,419.6298,4.9429,-0.0772
1698,419.7111,4.9429,-0.0772
1699,419.7948,4.9429,-0.0773
1700,419.8783,4.9423,-0.0774
1701,419.9648,4.9416,-0.0774
1702,420.0466,4.9416,-0.0776
1703,420.1298,4.9416,-0.0776
1704,420.2138,4.9416,-0.0778
1705,420.2952,4.9427,-0.0779
1706,420.3805,4.9429,-0.0779
1707,420.4629,4.9429,-0.0779
1708,420.5486,4.9429,-0.078
1709,420.6328,4.9429,-0.078
1710,420.7129,4.9429,-0.0781
1711,420.8004,4.9429,-0.0783
1712,420.8785,4.9429,-0.0783
1713,420.9628,4.9429,-0.0782
1714,421.0464,4.9429,-0.0784
1715,421.1293,4.9429,-0.0787
1716,421.213,4.9429,-0.0787
1717,421.2958,4.9425,-0.0786
1718,421.3808,4.9416,-0.0787
1719,421.4639,4.9416,-0.079
1720,421.5456,4.9418,-0.0788
1721,421.6303,4.9429,-0.0786
1722,421.7119,4.9429,-0.0788
1723,421.7952,4.9429,-0.0792
1724,421.8798,4.9429,-0.0791
1725,421.962,4.9429,-0.0791
1726,422.0436,4.9429,-0.0792
1727,422.127,4.9429,-0.0792
1728,422.2088,4.9429,-0.0792
1729,422.2932,4.9419,-0.0794
1730,422.3768,4.9416,-0.0795
1731,422.4599,4.9416,-0.0799
1732,422.5442,4.9416,-0.0799
1733,422.6268,4.9416,-0.08
1734,422.709,4.9416,-0.0801
1735,422.7944,4.9416,-0.0801
1736,422.877,4.9416,-0.0801
1737,422.9609,4.9416,-0.0804
1738,423.0438,4.9416,-0.0804
1739,423.1278,4.9416,-0.0804
1740,423.2098,4.9416,-0.0804
1741,423.2942,4.9416,-0.0803
1742,423.3785,4.9408,-0.0805
1743,423.4618,4.9415,-0.0808
1744,423.5438,4.9416,-0.0808
1745,423.6275,4.9416,-0.0809
1746,423.709,4.9416,-0.0808
1747,423.7936,4.9416,-0.081
1748,423.8743,4.9416,-0.0811
1749,423.9599,4.9416,-0.0812
1750,424.0448,4.9416,-0.0813
1751,424.1258,4.9413,-0.0814
1752,424.2099,4.9403,-0.0812
1753,424.2926,4.9402,-0.0814
1754,424.3758,4.9402,-0.0815
1755,424.4589,4.9402,-0.0816
1756,424.5412,4.9402,-0.0815
1757,424.6255,4.9404,-0.0816
1758,424.7091,4.9415,-0.0818
1759,424.792,4.9416,-0.082
1760,424.8745,4.9416,-0.0821
1761,424.9578,4.9416,-0.082
1762,425.0408,4.9416,-0.0819
1763,425.1248,4.9416,-0.0819
1764,425.2079,4.9416,-0.082
1765,425.2922,4.9416,-0.0821
1766,425.3743,4.9416,-0.0822
1767,425.458,4.9416,-0.0822
1768,425.542,4.9416,-0.0822
1769,425.6245,4.9416,-0.0822
1770,425.7069,4.9416,-0.0824
1771,425.7908,4.9416,-0.0824
1772,425.8733,4.9416,-0.0825
1773,425.9579,4.9416,-0.0826
1774,426.0388,4.9406,-0.0827
1775,426.1223,4.9406,-0.0829
1776,426.2067,4.9406,-0.083
1777,426.29,4.9406,-0.0831
1778,426.3735,4.9406,-0.0831
1779,426.4538,4.9412,-0.0829
1780,426.5386,4.9415,-0.0829
1781,426.6233,4.9416,-0.083
1782,426.7058,4.9416,-0.0829
1783,426.7895,4.9416,-0.0828
1784,426.8705,4.9416,-0.0828
1785,426.9538,4.9416,-0.083
1786,427.0369,4.9417,-0.0832
1787,427.1195,4.9416,-0.0833
1788,427.2019,4.9416,-0.0833
1789,427.2872,4.9416,-0.0834
1790,427.3715,4.9427,-0.0833
1791,427.4521,4.9429,-0.0833
1792,427.5364,4.9423,-0.0834
1793,427.6203,4.9416,-0.0835
1794,427.7047,4.9416,-0.0834
1795,427.7856,4.9416,-0.0835
1796,427.8688,4.9416,-0.0836
1797,427.9538,4.9416,-0.0836
1798,428.0366,4.9416,-0.0837
1799,428.12,4.9416,-0.0837
1800,428.2039,4.941,-0.0838
1801,428.2868,4.9402,-0.0839
1802,428.3715,4.9402,-0.0838
1803,428.4521,4.9402,-0.0837
1804,428.5368,4.9402,-0.0838
1805,428.618,4.9402,-0.084
1806,428.7038,4.9402,-0.0841
1807,428.785,4.9402,-0.0842
1808,428.8698,4.9395,-0.0842
1809,428.9518,4.9392,-0.0843
1810,429.0356,4.9392,-0.0846
1811,429.1195,4.9392,-0.0845
1812,429.2029,4.9392,-0.0844
1813,429.2858,4.9392,-0.0842
1814,429.3708,4.9392,-0.0843
1815,429.4539,4.9392,-0.0846
1816,429.5368,4.9392,-0.0845
1817,429.6195,4.9392,-0.0847
1818,429.7047,4.9392,-0.0847
1819,429.7882,4.9392,-0.0846
1820,429.8715,4.9392,-0.0848
1821,429.953,4.9392,-0.0849
1822,430.0368,4.9392,-0.085
1823,430.119,4.9392,-0.0849
1824,430.2027,4.9392,-0.0849
1825,430.2856,4.9392,-0.0849
1826,430.3708,4.939,-0.0849
1827,430.4539,4.9402,-0.085
1828,430.5346,4.9402,-0.085
1829,430.6188,4.94,-0.085
1830,430.704,4.9389,-0.0851
1831,430.7866,4.9389,-0.0852
1832,430.8705,4.9389,-0.0852
1833,430.9548,4.9389,-0.0853
1834,431.0358,4.9389,-0.0853
1835,431.121,4.9389,-0.0854
1836,431.2029,4.9389,-0.0854
1837,431.2852,4.9389,-0.0854
1838,431.3698,4.9389,-0.0856
1839,431.4529,4.9389,-0.0856
1840,431.5378,4.9391,-0.0857
1841,431.6205,4.9402,-0.0856
1842,431.7038,4.9402,-0.0857
1843,431.7862,4.9402,-0.0859
1844,431.8685,4.9402,-0.0859
1845,431.9509,4.9402,-0.0858
1846,432.0366,4.9401,-0.0858
1847,432.1183,4.9389,-0.086
1848,432.2027,4.9389,-0.0858
1849,432.2866,4.9389,-0.0859
1850,432.3708,4.9388,-0.086
1851,432.4539,4.9376,-0.086
1852,432.5364,4.9376,-0.0862
1853,432.6188,4.9376,-0.0861
1854,432.7029,4.9376,-0.0862
1855,432.7849,4.9376,-0.0863
1856,432.8703,4.9377,-0.0864
1857,432.9519,4.9388,-0.0863
1858,433.0345,4.9389,-0.0863
1859,433.1205,4.9389,-0.0863
1860,433.2048,4.9389,-0.0865
1861,433.2873,4.9389,-0.0864
1862,433.371,4.9387,-0.0864
1863,433.4538,4.9376,-0.0867
1864,433.5349,4.9376,-0.0866
1865,433.6195,4.9376,-0.0866
1866,433.7047,4.9376,-0.0866
1867,433.7862,4.9376,-0.0868
1868,433.8698,4.9376,-0.0868
1869,433.9529,4.9376,-0.0869
1870,434.0376,4.9386,-0.0869
1871,434.1213,4.9388,-0.087
1872,434.2041,4.938,-0.0871
1873,434.2878,4.9379,-0.0871
1874,434.3698,4.9379,-0.0871
1875,434.4548,4.9379,-0.0871
1876,434.5376,4.937,-0.0872
1877,434.6233,4.9366,-0.087
1878,434.7049,4.9366,-0.0871
1879,434.788,4.9366,-0.0872
1880,434.8723,4.9366,-0.0873
1881,434.9549,4.9366,-0.0874
1882,435.0398,4.9366,-0.0875
1883,435.124,4.9366,-0.0877
1884,435.2038,4.9366,-0.0876
1885,435.2912,4.9364,-0.0878
1886,435.3728,4.9362,-0.0879
1887,435.4559,4.9368,-0.0877
1888,435.5408,4.9376,-0.0879
1889,435.6225,4.9376,-0.088
1890,435.7077,4.9376,-0.0881
1891,435.789,4.9374,-0.0881
1892,435.8745,4.9362,-0.0881
1893,435.9578,4.9362,-0.0881
1894,436.0404,4.9362,-0.0883
1895,436.1243,4.9362,-0.0882
1896,436.2068,4.9359,-0.0884
1897,436.2918,4.9349,-0.0886
1898,436.3748,4.9349,-0.0885
1899,436.4568,4.9349,-0.0886
1900,436.538,4.9349,-0.0887
1901,436.6235,4.9349,-0.0887
1902,436.7059,4.9349,-0.0887
1903,436.7899,4.9361,-0.0888
1904,436.8735,4.9362,-0.0889
1905,436.9568,4.9362,-0.0892
1906,437.0396,4.9362,-0.0894
1907,437.1245,4.9362,-0.0893
1908,437.206,4.9362,-0.0893
1909,437.29,4.9362,-0.0894
1910,437.3728,4.9351,-0.0894
1911,437.4587,4.9349,-0.0896
1912,437.5404,4.9349,-0.0896
1913,437.6215,4.9349,-0.0895
1914,437.7069,4.9346,-0.0897
1915,437.7896,4.9335,-0.09
1916,437.8728,4.9335,-0.09
1917,437.9596,4.9335,-0.0899
1918,438.0409,4.9335,-0.09
1919,438.123,4.9335,-0.0902
1920,438.2069,4.9335,-0.0902
1921,438.289,4.9335,-0.0903
1922,438.3743,4.9335,-0.0904
1923,438.4587,4.9335,-0.0905
1924,438.5402,4.9335,-0.0907
1925,438.6223,4.9335,-0.0905
1926,438.7039,4.9335,-0.0908
1927,438.7896,4.9335,-0.0909
1928,438.8723,4.933,-0.091
1929,438.9549,4.9325,-0.0909
1930,439.0392,4.9325,-0.0911
1931,439.1198,4.9325,-0.0911
1932,439.2057,4.9325,-0.0911
1933,439.2873,4.9325,-0.0913
1934,439.3718,4.9325,-0.0913
1935,439.454,4.9325,-0.0914
1936,439.5379,4.9335,-0.0914
1937,439.6223,4.9337,-0.0916
1938,439.7058,4.9326,-0.0916
1939,439.788,4.9325,-0.0917
1940,439.8718,4.9325,-0.0919
1941,439.954,4.9325,-0.092
1942,440.0368,4.9325,-0.092
1943,440.1208,4.9325,-0.092
1944,440.2039,4.9325,-0.0921
1945,440.2868,4.9325,-0.0922
1946,440.3698,4.9325,-0.0922
1947,440.4529,4.9325,-0.0924
1948,440.5348,4.9321,-0.0925
1949,440.6193,4.9312,-0.0926
1950,440.7009,4.9312,-0.0926
1951,440.7852,4.9312,-0.0926
1952,440.8688,4.9312,-0.0928
1953,440.951,4.9312,-0.0929
1954,441.0328,4.9312,-0.093
1955,441.1165,4.9312,-0.0929
1956,441.1998,4.9312,-0.0929
1957,441.2832,4.9312,-0.0928
1958,441.3668,4.9312,-0.093
1959,441.4508,4.9312,-0.0933
1960,441.5326,4.9312,-0.0934
1961,441.6165,4.9312,-0.0936
1962,441.6989,4.9309,-0.0937
1963,441.783,4.9298,-0.0937
1964,441.866,4.9298,-0.0937
1965,441.9497,4.9298,-0.0936
1966,442.032,4.9298,-0.0938
1967,442.115,4.9298,-0.0939
1968,442.1996,4.9298,-0.094
1969,442.281,4.9298,-0.0939
1970,442.3655,4.9298,-0.094
1971,442.4468,4.9298,-0.094
1972,442.5306,4.9298,-0.0941
1973,442.6143,4.9298,-0.0943
1974,442.6968,4.9298,-0.0943
1975,442.7794,4.9298,-0.0947
1976,442.862,4.9298,-0.0947
1977,442.9459,4.9298,-0.0948
1978,443.0292,4.9298,-0.0949
1979,443.1123,4.9298,-0.095
1980,443.193,4.9298,-0.0951
1981,443.279,4.9297,-0.0952
1982,443.3613,4.9285,-0.0952
1983,443.4438,4.9285,-0.0953
1984,443.5273,4.9285,-0.0954
1985,443.61,4.9285,-0.0956
1986,443.6946,4.9285,-0.0956
1987,443.7779,4.9285,-0.0956
1988,443.8598,4.9285,-0.0957
1989,443.942,4.9282,-0.0957
1990,444.0274,4.9273,-0.0957
1991,444.108,4.9272,-0.0958
1992,444.1947,4.9272,-0.0959
1993,444.2756,4.9261,-0.0962
1994,444.3593,4.9258,-0.0962
1995,444.44,4.9258,-0.0962
1996,444.5252,4.9258,-0.0962
1997,444.6073,4.9258,-0.0963
1998,444.6919,4.9258,-0.0964
1999,444.7752,4.9258,-0.0965
2000,444.8595,4.9258,-0.0967
2001,444.9417,4.9258,-0.0966
2002,445.023,4.926,-0.0967
2003,445.1073,4.9262,-0.0969
2004,445.1899,4.9268,-0.0971
2005,445.2733,4.9268,-0.0969
2006,445.356,4.9268,-0.0971
2007,445.4388,4.9268,-0.0972
2008,445.5222,4.9268,-0.0973
2009,445.6055,4.9268,-0.0972
2010,445.687,4.9268,-0.0973
2011,445.7716,4.9268,-0.0974
2012,445.857,4.9268,-0.0974
2013,445.9379,4.9268,-0.0975
2014,446.0219,4.9268,-0.0976
2015,446.1033,4.9268,-0.0977
2016,446.1877,4.9268,-0.0978
2017,446.2704,4.9268,-0.0976
2018,446.3535,4.9268,-0.0978
2019,446.4378,4.9268,-0.0979
2020,446.5208,4.9264,-0.098
2021,446.6035,4.9262,-0.0979
2022,446.685,4.9262,-0.098
2023,446.7699,4.9262,-0.0981
2024,446.8543,4.9262,-0.0983
2025,446.935,4.9262,-0.0983
2026,447.0199,4.9262,-0.0984
2027,447.101,4.9259,-0.0985
2028,447.1858,4.9242,-0.0987
2029,447.2692,4.9241,-0.0986
2030,447.3525,4.9241,-0.0986
2031,447.4349,4.9241,-0.0988
2032,447.5184,4.9241,-0.0986
2033,447.6015,4.9239,-0.0986
2034,447.6842,4.9228,-0.0985
2035,447.7682,4.9228,-0.0988
2036,447.8513,4.9228,-0.099
2037,447.9338,4.9228,-0.099
2038,448.0182,4.9237,-0.0991
2039,448.1013,4.9241,-0.0991
2040,448.1857,4.9241,-0.0991
2041,448.266,4.9241,-0.0992
2042,448.3505,4.9241,-0.0993
2043,448.4338,4.9241,-0.0997
2044,448.519,4.9232,-0.0996
2045,448.6013,4.9228,-0.0997
2046,448.6838,4.9228,-0.0996
2047,448.7662,4.9228,-0.0998
2048,448.849,4.9228,-0.0998
2049,448.9329,4.9228,-0.0999
2050,449.0172,4.9228,-0.0999
2051,449.1,4.9228,-0.0999
2052,449.1839,4.9219,-0.1
2053,449.2668,4.9209,-0.0999
2054,449.3508,4.9208,-0.1001
2055,449.4339,4.9208,-0.1001
2056,449.516,4.9208,-0.0999
2057,449.5995,4.9208,-0.1
2058,449.6828,4.9208,-0.1001
2059,449.7664,4.9208,-0.1003
2060,449.849,4.9208,-0.1003
2061,449.9338,4.9208,-0.1003
2062,450.0164,4.9208,-0.1002
2063,450.0995,4.9208,-0.1004
2064,450.1838,4.9208,-0.1004
2065,450.2658,4.9208,-0.1003
2066,450.3495,4.9208,-0.1003
2067,450.4308,4.9208,-0.1005
2068,450.5162,4.9197,-0.1006
2069,450.6,4.9194,-0.1006
2070,450.6818,4.9194,-0.1006
2071,450.7642,4.9194,-0.1006
2072,450.8475,4.9194,-0.1008
2073,450.929,4.9194,-0.1009
2074,451.0128,4.9194,-0.1011
2075,451.0998,4.9194,-0.1012
2076,451.1827,4.9194,-0.1012
2077,451.2646,4.9194,-0.1012
2078,451.3453,4.9194,-0.1013
2079,451.4297,4.9194,-0.1015
2080,451.512,4.9194,-0.1015
2081,451.5978,4.9194,-0.1015
2082,451.677,4.9194,-0.1017
2083,451.7636,4.9183,-0.1018
2084,451.8455,4.9181,-0.1019
2085,451.9288,4.9181,-0.1019
2086,452.013,4.9179,-0.102
2087,452.093,4.9174,-0.1019
2088,452.1788,4.9174,-0.1019
2089,452.2628,4.9174,-0.102
2090,452.3448,4.9174,-0.1022
2091,452.4268,4.9174,-0.1021
2092,452.5104,4.9174,-0.1023
2093,452.594,4.9174,-0.1026
2094,452.6777,4.9174,-0.1025
2095,452.7598,4.9174,-0.1025
2096,452.8433,4.9174,-0.1026
2097,452.9268,4.9174,-0.1026
2098,453.0084,4.9174,-0.1026
2099,453.091,4.9174,-0.1026
2100,453.1758,4.9174,-0.1029
2101,453.2596,4.9159,-0.103
2102,453.3403,4.9154,-0.103
2103,453.4247,4.9154,-0.1031
2104,453.508,4.9154,-0.1031
2105,453.5913,4.9154,-0.1032
2106,453.6757,4.9148,-0.1033
2107,453.7572,4.9148,-0.1034
2108,453.839,4.9148,-0.1036
2109,453.9248,4.9148,-0.1037
2110,454.0064,4.9148,-0.1038
2111,454.0883,4.9148,-0.1038
2112,454.1729,4.9154,-0.1039
2113,454.2552,4.9161,-0.104
2114,454.339,4.9161,-0.1043
2115,454.422,4.9158,-0.1044
2116,454.5054,4.9148,-0.1044
2117,454.5873,4.9148,-0.1045
2118,454.6719,4.9148,-0.1046
2119,454.7529,4.9144,-0.1047
2120,454.8385,4.9134,-0.1048
2121,454.92,4.9134,-0.1049
2122,455.0023,4.9131,-0.105
2123,455.0865,4.9129,-0.1051
2124,455.1689,4.9121,-0.1053
2125,455.2518,4.9121,-0.1055
2126,455.335,4.9121,-0.1057
2127,455.4178,4.9121,-0.1057
2128,455.5018,4.9117,-0.1058
2129,455.5848,4.9107,-0.1058
2130,455.6661,4.9107,-0.1059
2131,455.7509,4.9107,-0.1062
2132,455.8343,4.9107,-0.1064
2133,455.9159,4.9107,-0.1064
2134,456.0008,4.9107,-0.1066
2135,456.081,4.9107,-0.1069
2136,456.1649,4.9107,-0.1069
2137,456.248,4.9107,-0.107
2138,456.3323,4.9107,-0.1072
2139,456.4148,4.9107,-0.1074
2140,456.4972,4.9105,-0.1076
2141,456.5798,4.9094,-0.1078
2142,456.6648,4.9094,-0.1081
2143,456.7448,4.9094,-0.1083
2144,456.8285,4.9094,-0.1084
2145,456.9091,4.9094,-0.1086
2146,456.9952,4.9094,-0.1089
2147,457.0778,4.9083,-0.1091
2148,457.1609,4.9081,-0.1093
2149,457.2426,4.9079,-0.1094
2150,457.325,4.9067,-0.1096
2151,457.4062,4.9067,-0.1099
2152,457.4912,4.9067,-0.1104
2153,457.5733,4.9067,-0.1104
2154,457.6598,4.9067,-0.1109
2155,457.7412,4.9067,-0.1111
2156,457.8228,4.9067,-0.1113
2157,457.9068,4.9067,-0.1117
2158,457.989,4.9067,-0.1121
2159,458.0738,4.9067,-0.1125
2160,458.1569,4.9067,-0.113
2161,458.2398,4.9067,-0.1134
2162,458.3205,4.9067,-0.1138
2163,458.4029,4.9067,-0.1142
2164,458.487,4.9067,-0.1146
2165,458.5703,4.9067,-0.1148
2166,458.6528,4.9067,-0.1149
2167,458.7362,4.9067,-0.1154
2168,458.8178,4.9067,-0.1156
2169,458.9028,4.9067,-0.1159
2170,458.985,4.9067,-0.1159
2171,459.0675,4.906,-0.1159
2172,459.1518,4.906,-0.116
2173,459.2336,4.9057,-0.1158
2174,459.316,4.9049,-0.1158
2175,459.4008,4.904,-0.1157
2176,459.4818,4.904,-0.1156
2177,459.5658,4.904,-0.1155
2178,459.6489,4.904,-0.1152
2179,459.7328,4.904,-0.1149
2180,459.8153,4.904,-0.1144
2181,459.8969,4.904,-0.1141
2182,459.9792,4.904,-0.1138
2183,460.0655,4.904,-0.1138
2184,460.147,4.904,-0.1134
2185,460.231,4.904,-0.113
2186,460.3143,4.9039,-0.1129
2187,460.3987,4.9027,-0.1128
2188,460.4806,4.9027,-0.1126
2189,460.564,4.9016,-0.1124
2190,460.6468,4.9013,-0.1122
2191,460.7288,4.9013,-0.1123
2192,460.8118,4.9013,-0.1123
2193,460.8956,4.9013,-0.1119
2194,460.9792,4.9013,-0.1119
2195,461.062,4.9013,-0.1119
2196,461.1429,4.9013,-0.1118
2197,461.2262,4.9013,-0.1117
2198,461.3098,4.9013,-0.1116
2199,461.3945,4.9013,-0.1117
2200,461.4759,4.9013,-0.1117
2201,461.5595,4.9013,-0.1116
2202,461.6438,4.9013,-0.1114
2203,461.7269,4.9013,-0.1113
2204,461.8095,4.9013,-0.1114
2205,461.8938,4.9013,-0.1112
2206,461.9768,4.9001,-0.1112
2207,462.0598,4.9,-0.1113
2208,462.1448,4.9,-0.1113
2209,462.2256,4.8989,-0.1113
2210,462.3075,4.8978,-0.1115
2211,462.3909,4.8973,-0.1115
2212,462.4746,4.8973,-0.1116
2213,462.5563,4.8973,-0.1115
2214,462.6418,4.8973,-0.1114
2215,462.7258,4.8973,-0.1116
2216,462.8098,4.8973,-0.1116
2217,462.8899,4.8973,-0.1117
2218,462.9764,4.8973,-0.1117
2219,463.0593,4.8973,-0.1118
2220,463.14,4.8973,-0.112
2221,463.2249,4.8973,-0.112
2222,463.3073,4.8973,-0.1118
2223,463.3935,4.8973,-0.1118
2224,463.4746,4.8967,-0.1119
2225,463.5568,4.8963,-0.112
2226,463.6418,4.8963,-0.1121
2227,463.7259,4.8963,-0.1121
2228,463.8065,4.8963,-0.1119
2229,463.8889,4.8963,-0.1121
2230,463.9743,4.8963,-0.1123
2231,464.0585,4.8955,-0.1123
2232,464.1437,4.895,-0.1123
2233,464.2232,4.895,-0.1125
2234,464.3078,4.895,-0.1126
2235,464.3925,4.895,-0.1125
2236,464.4758,4.895,-0.1125
2237,464.5593,4.8949,-0.1126
2238,464.6428,4.8937,-0.1127
2239,464.7272,4.8936,-0.1128
2240,464.8098,4.8936,-0.1129
2241,464.8918,4.8933,-0.1129
2242,464.9748,4.8933,-0.113
2243,465.056,4.8925,-0.113
2244,465.1418,4.892,-0.113
2245,465.2256,4.8916,-0.1128
2246,465.3073,4.8906,-0.1129
2247,465.391,4.8906,-0.1131
2248,465.4756,4.8906,-0.1132
2249,465.5585,4.8906,-0.1133
2250,465.6418,4.8906,-0.1132
2251,465.7258,4.8906,-0.1133
2252,465.808,4.8906,-0.1135
2253,465.8928,4.8906,-0.1136
2254,465.9748,4.8906,-0.1137
2255,466.0583,4.8906,-0.1136
2256,466.1448,4.89,-0.1138
2257,466.2262,4.8896,-0.114
2258,466.3088,4.8896,-0.1139
2259,466.3919,4.8887,-0.1138
2260,466.469,4.8883,-0.1141
2261,466.552,4.8883,-0.1142
2262,466.6368,4.8883,-0.1141
2263,466.719,4.8883,-0.1141
2264,466.8038,4.8883,-0.1142
2265,466.886,4.8883,-0.1141
2266,466.969,4.8877,-0.1143
2267,467.0535,4.8869,-0.1144
2268,467.1359,4.8869,-0.1144
2269,467.2192,4.8867,-0.1146
2270,467.3023,4.8866,-0.1147
2271,467.3878,4.8866,-0.1146
2272,467.4696,4.8866,-0.1147
2273,467.5533,4.8866,-0.115
2274,467.6377,4.886,-0.1149
2275,467.72,4.8859,-0.115
2276,467.801,4.8859,-0.1151
2277,467.8856,4.8859,-0.1148
2278,467.9686,4.8859,-0.1149
2279,468.0518,4.8855,-0.1149
2280,468.1349,4.8846,-0.1152
2281,468.2185,4.8846,-0.1151
2282,468.3033,4.8839,-0.1152
2283,468.3859,4.8839,-0.1153
2284,468.4689,4.8839,-0.1154
2285,468.5518,4.8839,-0.1154
2286,468.634,4.8839,-0.1154
2287,468.7172,4.8839,-0.1155
2288,468.8023,4.8832,-0.1154
2289,468.883,4.8829,-0.1156
2290,468.966,4.8829,-0.1157
2291,469.05,4.8821,-0.1158
2292,469.1339,4.8815,-0.1159
2293,469.2178,4.8812,-0.1158
2294,469.3005,4.8812,-0.116
2295,469.3857,4.8815,-0.1161
2296,469.4664,4.8826,-0.1161
2297,469.5493,4.8826,-0.1163
2298,469.6328,4.8826,-0.1164
2299,469.7156,4.8822,-0.1165
2300,469.7998,4.8816,-0.1167
2301,469.8848,4.8816,-0.1168
2302,469.9672,4.8816,-0.1167
2303,470.05,4.8815,-0.1167
2304,470.133,4.8803,-0.1166
2305,470.2164,4.88,-0.1168
2306,470.2993,4.8799,-0.1169
2307,470.3828,4.8793,-0.117
2308,470.4662,4.8785,-0.1171
2309,470.55,4.8785,-0.1171
2310,470.6328,4.8785,-0.1173
2311,470.7158,4.8785,-0.1174
2312,470.7983,4.8785,-0.1174
2313,470.882,4.8785,-0.1174
2314,470.9665,4.8785,-0.1176
2315,471.0483,4.8794,-0.1176
2316,471.1327,4.8783,-0.1178
2317,471.2148,4.8782,-0.1179
2318,471.2988,4.8782,-0.1179
2319,471.381,4.8782,-0.1178
2320,471.4654,4.878,-0.1179
2321,471.547,4.8769,-0.1181
2322,471.6309,4.8769,-0.1182
2323,471.716,4.8769,-0.1182
2324,471.797,4.8766,-0.1182
2325,471.88,4.8755,-0.1184
2326,471.9669,4.8755,-0.1183
2327,472.0475,4.8752,-0.1185
2328,472.1308,4.8752,-0.1187
2329,472.214,4.8752,-0.1187
2330,472.2988,4.8749,-0.1187
2331,472.3789,4.8742,-0.1188
2332,472.4638,4.8731,-0.119
2333,472.5468,4.8728,-0.1188
2334,472.6308,4.8728,-0.1188
2335,472.7132,4.8728,-0.119
2336,472.7965,4.8728,-0.1192
2337,472.8838,4.8728,-0.1191
2338,472.9646,4.8728,-0.1191
2339,473.0473,4.8728,-0.1193
2340,473.1298,4.8725,-0.1194
2341,473.214,4.8715,-0.1195
2342,473.2968,4.8715,-0.1196
2343,473.3808,4.8715,-0.1198
2344,473.4636,4.8715,-0.1198
2345,473.5468,4.8715,-0.1199
2346,473.6299,4.8715,-0.12
2347,473.7128,4.8703,-0.12
2348,473.796,4.8702,-0.12
2349,473.8799,4.8702,-0.1199
2350,473.962,4.8702,-0.1199
2351,474.0463,4.8702,-0.1201
2352,474.1298,4.8683,-0.1203
2353,474.2126,4.8675,-0.1204
2354,474.2973,4.8675,-0.1204
2355,474.3796,4.8675,-0.1203
2356,474.4618,4.8675,-0.1204
2357,474.5455,4.8673,-0.1205
2358,474.6288,4.8662,-0.1206
2359,474.7118,4.8661,-0.1206
2360,474.7953,4.8661,-0.1207
2361,474.8769,4.8661,-0.1208
2362,474.9599,4.8661,-0.1208
2363,475.044,4.8661,-0.1211
2364,475.1279,4.8661,-0.1213
2365,475.208,4.8661,-0.1212
2366,475.2935,4.8661,-0.1211
2367,475.3768,4.8658,-0.1212
2368,475.4595,4.8658,-0.1214
2369,475.5423,4.8653,-0.1214
2370,475.626,4.8642,-0.1214
2371,475.709,4.8634,-0.1215
2372,475.7933,4.8634,-0.1216
2373,475.8758,4.8634,-0.1218
2374,475.9602,4.8634,-0.1218
2375,476.042,4.8634,-0.1218
2376,476.1259,4.8634,-0.1217
2377,476.2096,4.8632,-0.1221
2378,476.2928,4.8621,-0.1219
2379,476.3768,4.8621,-0.1221
2380,476.4576,4.8621,-0.122
2381,476.545,4.8621,-0.1221
2382,476.6259,4.8615,-0.1222
2383,476.7076,4.8596,-0.1222
2384,476.7918,4.8594,-0.1225
2385,476.8749,4.8594,-0.1226
2386,476.9586,4.8594,-0.1226
2387,477.0415,4.8583,-0.1227
2388,477.1239,4.8581,-0.1227
2389,477.208,4.8581,-0.1229
2390,477.2898,4.8581,-0.1229
2391,477.3748,4.8581,-0.123
2392,477.4578,4.8581,-0.123
2393,477.539,4.8591,-0.1232
2394,477.6257,4.8591,-0.1232
2395,477.7076,4.8591,-0.1231
2396,477.7923,4.8591,-0.1233
2397,477.8739,4.8591,-0.1233
2398,477.9568,4.8589,-0.1233
2399,478.0403,4.8577,-0.1234
2400,478.1238,4.8568,-0.1233
2401,478.2078,4.8564,-0.1236
2402,478.2908,4.8564,-0.1236
2403,478.373,4.8555,-0.1237
2404,478.4576,4.8551,-0.1238
2405,478.5393,4.8551,-0.1239
2406,478.6248,4.8551,-0.124
2407,478.706,4.8551,-0.1239
2408,478.7898,4.8551,-0.1241
2409,478.8727,4.8545,-0.1241
2410,478.9564,4.8537,-0.124
2411,479.039,4.8537,-0.1241
2412,479.1211,4.8537,-0.1244
2413,479.2044,4.8537,-0.1246
2414,479.2888,4.8531,-0.1246
2415,479.3719,4.8524,-0.1247
2416,479.4566,4.8524,-0.1246
2417,479.5393,4.8524,-0.1247
2418,479.6209,4.8524,-0.1249
2419,479.7062,4.8522,-0.1247
2420,479.7903,4.851,-0.1247
2421,479.8701,4.851,-0.1248
2422,479.954,4.851,-0.1249
2423,480.0368,4.851,-0.125
2424,480.1206,4.8504,-0.1248
2425,480.2029,4.8497,-0.1251
2426,480.2863,4.8497,-0.1251
2427,480.3698,4.8497,-0.1252
2428,480.4528,4.8497,-0.125
2429,480.5348,4.8494,-0.1251
2430,480.6189,4.8484,-0.1255
2431,480.7035,4.8484,-0.1255
2432,480.7868,4.8484,-0.1254
2433,480.8669,4.8484,-0.1255
2434,480.9512,4.8484,-0.1257
2435,481.035,4.8473,-0.1257
2436,481.118,4.847,-0.1257
2437,481.201,4.847,-0.1258
2438,481.2838,4.847,-0.1259
2439,481.366,4.8461,-0.126
2440,481.4502,4.8457,-0.1259
2441,481.5328,4.8457,-0.1261
2442,481.6159,4.8457,-0.1261
2443,481.6978,4.8457,-0.1263
2444,481.7823,4.8457,-0.1263
2445,481.8648,4.8454,-0.1266
2446,481.9462,4.8441,-0.1266
2447,482.032,4.843,-0.1266
2448,482.1138,4.843,-0.1268
2449,482.1966,4.843,-0.1269
2450,482.2805,4.843,-0.127
2451,482.3638,4.843,-0.1271
2452,482.4454,4.8418,-0.1272
2453,482.5283,4.8416,-0.1274
2454,482.6099,4.8416,-0.1277
2455,482.6948,4.8416,-0.1276
2456,482.7768,4.8416,-0.1276
2457,482.8608,4.8416,-0.1276
2458,482.9456,4.8416,-0.1277
2459,483.0265,4.8414,-0.1278
2460,483.1117,4.8403,-0.128
2461,483.1936,4.8403,-0.1279
2462,483.2763,4.8403,-0.1281
2463,483.3598,4.84,-0.1281
2464,483.4408,4.839,-0.1281
2465,483.523,4.839,-0.1281
2466,483.6069,4.8383,-0.1283
2467,483.6892,4.8376,-0.1285
2468,483.7715,4.8376,-0.1285
2469,483.8539,4.8376,-0.1285
2470,483.9372,4.8364,-0.1287
2471,484.022,4.8363,-0.1288
2472,484.1057,4.8363,-0.1286
2473,484.1882,4.8363,-0.1288
2474,484.2713,4.8363,-0.1288
2475,484.3538,4.8363,-0.129
2476,484.4388,4.8363,-0.129
2477,484.52,4.8357,-0.1291
2478,484.6046,4.8349,-0.1293
2479,484.6876,4.8349,-0.1295
2480,484.77,4.8348,-0.1297
2481,484.8537,4.8336,-0.1296
2482,484.9372,4.8324,-0.1296
2483,485.0198,4.8322,-0.1297
2484,485.1029,4.8322,-0.1298
2485,485.1866,4.8322,-0.1299
2486,485.268,4.8322,-0.1299
2487,485.3519,4.831,-0.13
2488,485.4322,4.8309,-0.1301
2489,485.5163,4.8309,-0.1301
2490,485.5988,4.8309,-0.1303
2491,485.6833,4.8297,-0.1305
2492,485.7685,4.8296,-0.1304
2493,485.8509,4.829,-0.1305
2494,485.9328,4.8282,-0.1305
2495,486.0173,4.8282,-0.1304
2496,486.0998,4.8282,-0.1305
2497,486.1806,4.8276,-0.1308
2498,486.2658,4.8269,-0.1309
2499,486.3478,4.8269,-0.1309
2500,486.4286,4.826,-0.1311
2501,486.5138,4.8259,-0.1311
2502,486.5978,4.825,-0.1312
2503,486.6794,4.8245,-0.1312
2504,486.7625,4.8245,-0.1315
2505,486.844,4.8245,-0.1316
2506,486.9272,4.8245,-0.1316
2507,487.0123,4.8245,-0.1314
2508,487.0939,4.8236,-0.1315
2509,487.178,4.8234,-0.1316
2510,487.2603,4.8245,-0.1317
2511,487.3449,4.8245,-0.1317
2512,487.4292,4.824,-0.1318
2513,487.5098,4.8232,-0.1319
2514,487.5929,4.8232,-0.1319
2515,487.6766,4.8232,-0.1322
2516,487.759,4.8232,-0.1322
2517,487.842,4.8229,-0.1323
2518,487.9242,4.8208,-0.1324
2519,488.0095,4.8205,-0.1324
2520,488.0919,4.8205,-0.1326
2521,488.1754,4.8205,-0.1327
2522,488.2568,4.8199,-0.1328
2523,488.3399,4.8192,-0.1331
2524,488.4252,4.8192,-0.1331
2525,488.5078,4.8192,-0.1331
2526,488.59,4.8189,-0.1331
2527,488.6742,4.8178,-0.1333
2528,488.7573,4.8178,-0.1333
2529,488.8398,4.8178,-0.1334
2530,488.921,4.8174,-0.1335
2531,489.006,4.8165,-0.1336
2532,489.0878,4.8165,-0.1337
2533,489.1718,4.8156,-0.1338
2534,489.256,4.8144,-0.134
2535,489.3388,4.8141,-0.1338
2536,489.4216,4.8141,-0.134
2537,489.5043,4.8141,-0.1341
2538,489.5887,4.8141,-0.1341
2539,489.6696,4.8132,-0.1343
2540,489.7535,4.8125,-0.1344
2541,489.8359,4.8125,-0.1345
2542,489.9192,4.8123,-0.1344
2543,490.002,4.8111,-0.1344
2544,490.0848,4.8111,-0.1345
2545,490.1688,4.8111,-0.1345
2546,490.2518,4.8109,-0.1346
2547,490.334,4.8098,-0.135
2548,490.4186,4.8098,-0.135
2549,490.5013,4.8098,-0.135
2550,490.5838,4.8098,-0.135
2551,490.668,4.8092,-0.1353
2552,490.7495,4.8084,-0.1354
2553,490.8328,4.8084,-0.1355
2554,490.9152,4.8084,-0.1356
2555,491.0,4.8084,-0.1356
2556,491.0828,4.8075,-0.1357
2557,491.1654,4.8059,-0.1357
2558,491.2493,4.8058,-0.1359
2559,491.3318,4.8058,-0.1359
2560,491.4136,4.8058,-0.1359
2561,491.498,4.8049,-0.1359
2562,491.5819,4.8044,-0.1362
2563,491.6654,4.8044,-0.1359
2564,491.7473,4.8043,-0.136
2565,491.831,4.8032,-0.1361
2566,491.9146,4.8031,-0.1362
2567,491.999,4.8031,-0.1365
2568,492.0818,4.8028,-0.1365
2569,492.1658,4.8017,-0.1365
2570,492.2475,4.8017,-0.1366
2571,492.3311,4.8017,-0.1366
2572,492.4118,4.8017,-0.1365
2573,492.4943,4.8009,-0.1366
2574,492.5789,4.8004,-0.1366
2575,492.6622,4.8004,-0.1369
2576,492.747,4.8004,-0.1369
2577,492.83,4.8004,-0.1372
2578,492.912,4.8004,-0.1373
2579,492.996,4.7998,-0.1374
2580,493.0779,4.799,-0.1373
2581,493.1614,4.799,-0.1374
2582,493.2445,4.7989,-0.1375
2583,493.3288,4.7978,-0.1375
2584,493.4118,4.7965,-0.1375
2585,493.496,4.7964,-0.1375
2586,493.5769,4.7958,-0.1377
2587,493.6622,4.795,-0.1378
2588,493.7453,4.795,-0.1378
2589,493.8288,4.795,-0.1377
2590,493.911,4.795,-0.1379
2591,493.995,4.7942,-0.1383
2592,494.0787,4.7931,-0.1383
2593,494.1626,4.793,-0.1382
2594,494.2458,4.7918,-0.1382
2595,494.3271,4.791,-0.1383
2596,494.4099,4.791,-0.1383
2597,494.4948,4.7904,-0.1383
2598,494.5779,4.7897,-0.1384
2599,494.6606,4.7903,-0.1386
2600,494.7445,4.791,-0.1385
2601,494.8297,4.791,-0.1387
2602,494.9108,4.791,-0.1389
2603,494.9955,4.7899,-0.139
2604,495.0788,4.7897,-0.139
2605,495.1628,4.7897,-0.1392
2606,495.2445,4.7896,-0.1395
2607,495.3297,4.7883,-0.1395
2608,495.4125,4.7882,-0.1395
2609,495.4948,4.788,-0.1395
2610,495.5798,4.7869,-0.1396
2611,495.6618,4.7863,-0.1396
2612,495.7468,4.7855,-0.1396
2613,495.829,4.7855,-0.1399
2614,495.9138,4.7846,-0.1399
2615,495.998,4.7842,-0.14
2616,496.0799,4.7842,-0.14
2617,496.162,4.784,-0.1401
2618,496.2473,4.7828,-0.1401
2619,496.3317,4.7828,-0.14
2620,496.4138,4.7828,-0.1401
2621,496.496,4.7823,-0.1402
2622,496.5808,4.7815,-0.1403
2623,496.6652,4.7813,-0.1403
2624,496.7485,4.7802,-0.1405
2625,496.8325,4.7802,-0.1407
2626,496.9148,4.7802,-0.1406
2627,496.9978,4.7802,-0.1409
2628,497.0809,4.7792,-0.1411
2629,497.1672,4.7788,-0.1411
2630,497.2495,4.7788,-0.1413
2631,497.3319,4.7785,-0.1413
2632,497.4156,4.7773,-0.1414
2633,497.4988,4.7761,-0.1415
2634,497.5828,4.7755,-0.1415
2635,497.6643,4.7748,-0.1416
2636,497.749,4.7748,-0.1419
2637,497.8348,4.7745,-0.1418
2638,497.9162,4.7735,-0.1419
2639,498.001,4.7735,-0.1421
2640,498.0831,4.7735,-0.1424
2641,498.1699,4.7733,-0.1425
2642,498.2525,4.7721,-0.1423
2643,498.3368,4.7721,-0.1424
2644,498.4192,4.7721,-0.1425
2645,498.5023,4.771,-0.1428
2646,498.5849,4.7708,-0.1428
2647,498.6704,4.7708,-0.1428
2648,498.7538,4.7705,-0.143
2649,498.8351,4.7695,-0.1432
2650,498.9192,4.7694,-0.1431
2651,499.0038,4.7683,-0.1433
2652,499.0867,4.7681,-0.1434
2653,499.1683,4.7681,-0.1434
2654,499.254,4.7673,-0.1437
2655,499.337,4.7667,-0.1437
2656,499.42,4.7667,-0.1438
2657,499.5038,4.7659,-0.1438
2658,499.5897,4.7641,-0.1439
2659,499.6716,4.7641,-0.1442
2660,499.7565,4.7638,-0.1443
2661,499.8389,4.7628,-0.1442
2662,499.9224,4.7627,-0.1445
2663,500.0058,4.763,-0.1446
2664,500.0926,4.7631,-0.1446
2665,500.171,4.7624,-0.1449
2666,500.2538,4.7624,-0.1448
2667,500.3409,4.7624,-0.1448
2668,500.4238,4.7615,-0.1451
2669,500.5085,4.761,-0.1451
2670,500.5918,4.761,-0.1454
2671,500.6746,4.7606,-0.1456
2672,500.7575,4.7597,-0.1456
2673,500.8418,4.7594,-0.1455
2674,500.9248,4.7574,-0.1458
2675,501.0088,4.757,-0.1457
2676,501.0929,4.757,-0.1458
2677,501.1766,4.7561,-0.1461
2678,501.259,4.7557,-0.1462
2679,501.3429,4.7557,-0.1466
2680,501.4258,4.7544,-0.1465
2681,501.5103,4.7542,-0.1465
2682,501.5919,4.7542,-0.1469
2683,501.6744,4.753,-0.1469
2684,501.7608,4.7529,-0.147
2685,501.8428,4.7526,-0.1472
2686,501.9268,4.7514,-0.1472
2687,502.008,4.7514,-0.1474
2688,502.0929,4.7505,-0.1475
2689,502.1748,4.7501,-0.1476
2690,502.2593,4.7501,-0.1477
2691,502.3428,4.7501,-0.1478
2692,502.4246,4.7489,-0.1479
2693,502.5095,4.7487,-0.148
2694,502.5938,4.7487,-0.1481
2695,502.6756,4.7465,-0.1481
2696,502.7578,4.7461,-0.1483
2697,502.8418,4.7461,-0.1486
2698,502.9236,4.7459,-0.1488
2699,503.0083,4.7447,-0.1489
2700,503.0909,4.7447,-0.1491
2701,503.1766,4.7435,-0.1492
2702,503.2573,4.7431,-0.1493
2703,503.3401,4.7417,-0.1495
2704,503.424,4.7416,-0.1498
2705,503.5065,4.7407,-0.15
2706,503.5889,4.7401,-0.1499
2707,503.674,4.7401,-0.15
2708,503.7583,4.7393,-0.1499
2709,503.8411,4.7388,-0.1502
2710,503.9254,4.7388,-0.1505
2711,504.0065,4.7387,-0.1506
2712,504.0898,4.7375,-0.1506
2713,504.1714,4.7375,-0.1508
2714,504.2565,4.7372,-0.151
2715,504.3398,4.7352,-0.1511
2716,504.4214,4.7351,-0.1512
2717,504.5033,4.7345,-0.1513
2718,504.5877,4.7336,-0.1515
2719,504.6702,4.7336,-0.1516
2720,504.7518,4.7326,-0.1515
2721,504.8377,4.7323,-0.1517
2722,504.9192,4.7319,-0.1518
2723,505.0015,4.7309,-0.1523
2724,505.0842,4.7306,-0.1525
2725,505.1688,4.7295,-0.1525
2726,505.2525,4.7292,-0.1527
2727,505.334,4.7286,-0.1528
2728,505.4176,4.7278,-0.1528
2729,505.499,4.7276,-0.1529
2730,505.582,4.7264,-0.1531
2731,505.6654,4.7262,-0.1532
2732,505.7483,4.725,-0.1533
2733,505.8308,4.725,-0.1537
2734,505.9152,4.7249,-0.1539
2735,505.9955,4.7237,-0.154
2736,506.0788,4.7237,-0.1541
2737,506.1628,4.7231,-0.1539
2738,506.2443,4.7224,-0.154
2739,506.3299,4.7224,-0.1542
2740,506.4122,4.7211,-0.1544
2741,506.4958,4.7207,-0.1546
2742,506.5762,4.7195,-0.1548
2743,506.6608,4.7191,-0.155
2744,506.7433,4.7179,-0.1548
2745,506.8261,4.7179,-0.1551
2746,506.9104,4.717,-0.1551
2747,506.9925,4.7155,-0.1554
2748,507.0758,4.7152,-0.1554
2749,507.1586,4.7146,-0.1556
2750,507.2428,4.7139,-0.1556
2751,507.3241,4.7139,-0.1562
2752,507.4076,4.7129,-0.1561
2753,507.4905,4.7125,-0.1562
2754,507.5729,4.7122,-0.1562
2755,507.6554,4.7112,-0.1564
2756,507.7385,4.7111,-0.1566
2757,507.8209,4.7098,-0.1568
2758,507.9052,4.7099,-0.1569
2759,507.9885,4.7106,-0.1571
2760,508.0709,4.7098,-0.1572
2761,508.1536,4.7093,-0.1572
2762,508.2373,4.7083,-0.1574
2763,508.3198,4.7077,-0.1574
2764,508.4024,4.7067,-0.1575
2765,508.4863,4.7056,-0.1576
2766,508.5679,4.7045,-0.1578
2767,508.6502,4.704,-0.1581
2768,508.7325,4.7038,-0.1581
2769,508.8158,4.7027,-0.1583
2770,508.8994,4.7027,-0.1582
2771,508.9825,4.7026,-0.1583
2772,509.0649,4.7014,-0.1585
2773,509.1496,4.7013,-0.1588
2774,509.2315,4.7007,-0.1587
2775,509.3137,4.6999,-0.1589
2776,509.3978,4.6995,-0.1592
2777,509.479,4.6984,-0.1593
2778,509.562,4.6978,-0.1594
2779,509.6468,4.6959,-0.1595
2780,509.727,4.6957,-0.1596
2781,509.8109,4.6944,-0.1599
2782,509.8926,4.6943,-0.1599
2783,509.9765,4.6932,-0.16
2784,510.0617,4.6928,-0.1602
2785,510.143,4.6917,-0.1602
2786,510.2248,4.6913,-0.1603
2787,510.3088,4.6904,-0.1603
2788,510.391,4.6899,-0.1603
2789,510.4738,4.6897,-0.1606
2790,510.5578,4.6884,-0.1607
2791,510.6408,4.6884,-0.1609
2792,510.723,4.6873,-0.161
2793,510.8078,4.687,-0.1612
2794,510.8898,4.6864,-0.1611
2795,510.9703,4.6856,-0.1612
2796,511.054,4.6856,-0.1615
2797,511.1388,4.6845,-0.1615
2798,511.2223,4.6842,-0.1616
2799,511.3033,4.6842,-0.1618
2800,511.3868,4.683,-0.1618
2801,511.4703,4.6828,-0.1617
2802,511.5538,4.6819,-0.162
2803,511.6352,4.6814,-0.1624
2804,511.7218,4.6808,-0.1626
2805,511.8047,4.6799,-0.1625
2806,511.8846,4.6793,-0.1627
2807,511.9695,4.6785,-0.1627
2808,512.0538,4.6785,-0.1627
2809,512.136,4.6776,-0.1629
2810,512.2183,4.6771,-0.163
2811,512.3027,4.6771,-0.163
2812,512.3848,4.6754,-0.1634
2813,512.4688,4.6742,-0.1635
2814,512.5538,4.673,-0.1635
2815,512.6366,4.6729,-0.1636
2816,512.7193,4.6727,-0.1637
2817,512.8028,4.6716,-0.1638
2818,512.8852,4.671,-0.1637
2819,512.9683,4.67,-0.1637
2820,513.0527,4.6689,-0.1638
2821,513.136,4.6684,-0.1642
2822,513.2178,4.667,-0.1643
2823,513.3016,4.6664,-0.1644
2824,513.3863,4.6652,-0.1644
2825,513.47,4.6652,-0.1646
2826,513.5519,4.6643,-0.1647
2827,513.6366,4.6639,-0.1649
2828,513.7208,4.6636,-0.165
2829,513.8039,4.6625,-0.165
2830,513.8863,4.6622,-0.165
2831,513.97,4.661,-0.1651
2832,514.0564,4.661,-0.1653
2833,514.1379,4.6601,-0.1654
2834,514.2203,4.6588,-0.1656
2835,514.3038,4.6577,-0.1658
2836,514.3866,4.6568,-0.1657
2837,514.4698,4.6567,-0.1657
2838,514.5538,4.6555,-0.1658
2839,514.6362,4.6554,-0.1658
