Repository: MaCFP/matl-db

# README File for TIFP+UCT
Technical Institute of Fire Protection, Prague (TIFP) and University of Chemistry and Technology, Prague (UCT).
Please contact Lucie.Hasalova@hzscr.cz or salekv@vscht.cz in case of any concerns.

### Experimental Conditions: TGA/DSC
A NETZSCH STA 449 F3 Jupiter was used to simultaneously conduct Thermogravimetric Analysis (TGA) and Differential Scanning Calorimetry (DSC) experiments. DSC data serve as suplementary only and are not suitable for calibration.

* Heating Rate: 5, 10, and 20 K/min
* Temperature program
  - Initial Temperature: 303 K
  - Initial Isotherm: 300 s (hold at 303 K for 300 s)  
  - Maximum Temperature: 973 K

File: Wood/Calibration_Data/TIFP+UCT/TIFP+UCT_STA_N2_5K_R2.csv (part 2 of 6)
Time (s),Temperature (K),Mass (mg),Heat Flow Rate (W/g)
1436,397.7678,5.0857,-0.0581
1437,397.8491,5.0857,-0.0582
1438,397.9348,5.0857,-0.0581
1439,398.02,5.0865,-0.0582
1440,398.1009,5.087,-0.058
1441,398.1868,5.0858,-0.0578
1442,398.2675,5.0856,-0.0578
1443,398.3529,5.0856,-0.058
1444,398.4368,5.0856,-0.058
1445,398.5215,5.0856,-0.0579
1446,398.6058,5.0856,-0.0577
1447,398.6884,5.0856,-0.0577
1448,398.7713,5.0856,-0.0578
1449,398.855,5.086,-0.0579
1450,398.9414,5.0866,-0.0578
1451,399.024,5.0864,-0.0576
1452,399.1077,5.0853,-0.0576
1453,399.1918,5.0853,-0.0575
1454,399.2758,5.0853,-0.0577
1455,399.3598,5.0853,-0.0579
1456,399.4422,5.0853,-0.0579
1457,399.5255,5.0854,-0.0577
1458,399.6107,5.0856,-0.0575
1459,399.6944,5.0856,-0.0575
1460,399.7778,5.0862,-0.0575
1461,399.8609,5.087,-0.0573
1462,399.9472,5.087,-0.0574
1463,400.0303,5.087,-0.0576
1464,400.1158,5.0867,-0.0575
1465,400.1982,5.0857,-0.0575
1466,400.2805,5.0857,-0.0575
1467,400.3638,5.0857,-0.0575
1468,400.4476,5.0858,-0.0576
1469,400.531,5.087,-0.0574
1470,400.6168,5.087,-0.0573
1471,400.7,5.087,-0.0575
1472,400.7863,5.087,-0.0576
1473,400.8688,5.087,-0.0574
1474,400.9518,5.087,-0.0574
1475,401.0353,5.087,-0.0574
1476,401.1197,5.087,-0.0573
1477,401.2016,5.087,-0.0574
1478,401.2873,5.087,-0.0573
1479,401.3698,5.087,-0.0573
1480,401.455,5.0872,-0.0572
1481,401.5403,5.0872,-0.0572
1482,401.6219,5.087,-0.0573
1483,401.7084,5.087,-0.0573
1484,401.7913,5.0862,-0.0574
1485,401.8729,5.0857,-0.0575
1486,401.9562,5.0857,-0.0575
1487,402.0415,5.0857,-0.0574
1488,402.1258,5.0857,-0.0574
1489,402.208,5.0857,-0.0574
1490,402.2935,5.0857,-0.0574
1491,402.3787,5.0857,-0.0573
1492,402.4608,5.0857,-0.0572
1493,402.5445,5.0857,-0.0574
1494,402.6278,5.0857,-0.0575
1495,402.7128,5.0853,-0.0574
1496,402.7955,5.0843,-0.0575
1497,402.8816,5.0843,-0.0575
1498,402.9648,5.0847,-0.0574
1499,403.0483,5.0857,-0.0574
1500,403.1318,5.0857,-0.0575
1501,403.2156,5.0857,-0.0574
1502,403.3,5.0855,-0.0575
1503,403.3846,5.085,-0.0574
1504,403.4662,5.085,-0.0576
1505,403.5505,5.0856,-0.0576
1506,403.6339,5.0863,-0.0576
1507,403.7168,5.0863,-0.0576
1508,403.802,5.0863,-0.0578
1509,403.8839,5.0863,-0.0578
1510,403.9703,5.0863,-0.0579
1511,404.053,5.0863,-0.0578
1512,404.1349,5.0863,-0.0578
1513,404.2196,5.0863,-0.0579
1514,404.304,5.0863,-0.0581
1515,404.3888,5.0872,-0.058
1516,404.4716,5.0871,-0.058
1517,404.5528,5.087,-0.058
1518,404.6396,5.087,-0.058
1519,404.7212,5.087,-0.0581
1520,404.8048,5.087,-0.0579
1521,404.8907,5.0861,-0.0578
1522,404.9742,5.0856,-0.058
1523,405.057,5.0856,-0.058
1524,405.1428,5.0856,-0.058
1525,405.2256,5.0856,-0.058
1526,405.3098,5.0865,-0.0581
1527,405.392,5.087,-0.0581
1528,405.4776,5.0859,-0.0582
1529,405.5625,5.0856,-0.0579
1530,405.6449,5.0856,-0.0579
1531,405.7276,5.0856,-0.0581
1532,405.812,5.0856,-0.0582
1533,405.8969,5.0856,-0.058
1534,405.9798,5.0866,-0.0582
1535,406.0638,5.087,-0.0582
1536,406.1478,5.087,-0.0583
1537,406.2322,5.087,-0.0583
1538,406.3143,5.087,-0.0582
1539,406.3998,5.087,-0.0583
1540,406.4826,5.087,-0.0583
1541,406.5663,5.087,-0.0582
1542,406.6509,5.087,-0.0583
1543,406.7348,5.0859,-0.0582
1544,406.8188,5.0857,-0.0582
1545,406.901,5.0857,-0.0583
1546,406.9846,5.0857,-0.0584
1547,407.072,5.0857,-0.0583
1548,407.1538,5.0857,-0.0583
1549,407.2376,5.0866,-0.0583
1550,407.322,5.0866,-0.0583
1551,407.4038,5.0866,-0.0584
1552,407.4882,5.0866,-0.0586
1553,407.5715,5.0864,-0.0586
1554,407.6567,5.0853,-0.0587
1555,407.739,5.0853,-0.0586
1556,407.8215,5.0853,-0.0586
1557,407.9039,5.0853,-0.0587
1558,407.9891,5.0857,-0.0585
1559,408.0745,5.0857,-0.0586
1560,408.1588,5.0857,-0.0585
1561,408.241,5.0857,-0.0585
1562,408.3255,5.0854,-0.0586
1563,408.4098,5.0843,-0.0586
1564,408.4934,5.0855,-0.0586
1565,408.5735,5.0857,-0.0586
1566,408.6605,5.0857,-0.0585
1567,408.7432,5.0857,-0.0588
1568,408.827,5.0857,-0.0587
1569,408.9098,5.0857,-0.0588
1570,408.9944,5.0851,-0.0587
1571,409.0765,5.0846,-0.0587
1572,409.1608,5.0846,-0.0588
1573,409.2446,5.0846,-0.0589
1574,409.3273,5.084,-0.0589
1575,409.4119,5.084,-0.0589
1576,409.4958,5.085,-0.059
1577,409.5813,5.0853,-0.0588
1578,409.6639,5.0862,-0.0589
1579,409.747,5.0861,-0.0589
1580,409.833,5.086,-0.0588
1581,409.9139,5.086,-0.0589
1582,409.9978,5.086,-0.0589
1583,410.0825,5.086,-0.0589
1584,410.1649,5.086,-0.0591
1585,410.2494,5.086,-0.0589
1586,410.3343,5.0851,-0.0589
1587,410.4159,5.0846,-0.059
1588,410.5016,5.0846,-0.0589
1589,410.5858,5.0846,-0.059
1590,410.6689,5.0846,-0.0589
1591,410.7523,5.0846,-0.059
1592,410.836,5.0846,-0.0593
1593,410.9199,5.0846,-0.0593
1594,411.0044,5.0846,-0.0591
1595,411.091,5.0841,-0.0591
1596,411.1738,5.0833,-0.059
1597,411.2562,5.0842,-0.059
1598,411.3413,5.0846,-0.0592
1599,411.4248,5.0846,-0.0592
1600,411.507,5.0846,-0.0591
1601,411.5923,5.0846,-0.0591
1602,411.6739,5.0846,-0.0591
1603,411.7592,5.0846,-0.0591
1604,411.8435,5.0846,-0.0592
1605,411.925,5.0846,-0.059
1606,412.0098,5.0857,-0.0592
1607,412.0923,5.086,-0.059
1608,412.1758,5.086,-0.0591
1609,412.2619,5.086,-0.0592
1610,412.343,5.086,-0.0593
1611,412.4267,5.0851,-0.0593
1612,412.5128,5.0846,-0.059
1613,412.596,5.0846,-0.0591
1614,412.6769,5.0846,-0.0591
1615,412.7644,5.085,-0.0591
1616,412.8465,5.085,-0.0591
1617,412.9308,5.085,-0.0591
1618,413.014,5.085,-0.0593
1619,413.0993,5.085,-0.0594
1620,413.18,5.085,-0.0593
1621,413.2658,5.085,-0.0593
1622,413.35,5.085,-0.0593
1623,413.4318,5.085,-0.0593
1624,413.5162,5.0844,-0.0593
1625,413.5995,5.0846,-0.0594
1626,413.6838,5.0846,-0.0592
1627,413.7674,5.0846,-0.0592
1628,413.8505,5.0846,-0.059
1629,413.9348,5.0837,-0.0589
1630,414.0168,5.0836,-0.0589
1631,414.1,5.0836,-0.059
1632,414.1839,5.0839,-0.059
1633,414.2685,5.085,-0.0591
1634,414.353,5.085,-0.0591
1635,414.4379,5.085,-0.0591
1636,414.5199,5.085,-0.0589
1637,414.603,5.085,-0.0587
1638,414.6879,5.085,-0.0589
1639,414.772,5.085,-0.0588
1640,414.8548,5.085,-0.059
1641,414.9388,5.085,-0.0589
1642,415.0226,5.0852,-0.059
1643,415.106,5.0853,-0.0589
1644,415.1906,5.0853,-0.059
1645,415.2724,5.0856,-0.0591
1646,415.3548,5.0846,-0.059
1647,415.437,5.0846,-0.059
1648,415.5234,5.0846,-0.0589
1649,415.6088,5.0846,-0.0589
1650,415.6908,5.084,-0.0589
1651,415.7742,5.0835,-0.0589
1652,415.8568,5.084,-0.0589
1653,415.939,5.084,-0.0589
1654,416.0245,5.084,-0.0588
1655,416.1083,5.084,-0.0589
1656,416.1927,5.084,-0.0589
1657,416.2746,5.084,-0.0588
1658,416.3575,5.084,-0.059
1659,416.4427,5.084,-0.059
1660,416.5262,5.084,-0.059
1661,416.6105,5.084,-0.0591
1662,416.6929,5.084,-0.059
1663,416.7758,5.084,-0.059
1664,416.8583,5.084,-0.0589
1665,416.9411,5.084,-0.0588
1666,417.0268,5.084,-0.0589
1667,417.11,5.084,-0.059
1668,417.1939,5.0846,-0.0591
1669,417.2783,5.0846,-0.059
1670,417.3615,5.0846,-0.0591
1671,417.4439,5.0846,-0.0592
1672,417.5288,5.0837,-0.0591
1673,417.6128,5.0833,-0.0589
1674,417.6968,5.0833,-0.0589
1675,417.7794,5.0833,-0.059
1676,417.8648,5.0833,-0.0591
1677,417.9507,5.0842,-0.059
1678,418.03,5.0846,-0.0589
1679,418.1158,5.0846,-0.059
1680,418.1987,5.0846,-0.0591
1681,418.2836,5.0846,-0.0593
1682,418.3638,5.0841,-0.0593
1683,418.4488,5.0833,-0.0592
1684,418.5338,5.0833,-0.0592
1685,418.6155,5.0833,-0.0592
1686,418.6998,5.0833,-0.0592
1687,418.7858,5.0833,-0.0593
1688,418.8678,5.0833,-0.0593
1689,418.9519,5.0839,-0.0592
1690,419.0364,5.0846,-0.0592
1691,419.1175,5.0846,-0.0592
1692,419.202,5.0846,-0.0592
1693,419.2864,5.0844,-0.0591
1694,419.3685,5.0832,-0.0591
1695,419.4537,5.0823,-0.0593
1696,419.5382,5.0823,-0.0593
1697,419.62,5.0823,-0.0593
1698,419.7064,5.0823,-0.0592
1699,419.7872,5.0823,-0.0592
1700,419.8723,5.0819,-0.0593
1701,419.9558,5.0822,-0.0593
1702,420.0392,5.0823,-0.0594
1703,420.1218,5.0823,-0.0594
1704,420.2068,5.0823,-0.0595
1705,420.2896,5.0823,-0.0596
1706,420.3718,5.0823,-0.0594
1707,420.4577,5.0823,-0.0594
1708,420.5418,5.0823,-0.0596
1709,420.6248,5.0823,-0.0595
1710,420.7061,5.0823,-0.0596
1711,420.7922,5.0829,-0.0596
1712,420.8743,5.0836,-0.0593
1713,420.9605,5.0836,-0.0593
1714,421.0428,5.0836,-0.0593
1715,421.1278,5.0836,-0.0594
1716,421.2109,5.0836,-0.0593
1717,421.2918,5.0832,-0.0593
1718,421.3778,5.0823,-0.0595
1719,421.4618,5.0823,-0.0596
1720,421.5438,5.0823,-0.0593
1721,421.6278,5.0823,-0.0591
1722,421.7128,5.0823,-0.059
1723,421.7952,5.0823,-0.0593
1724,421.8805,5.0823,-0.0593
1725,421.9627,5.0823,-0.0594
1726,422.0466,5.0832,-0.0593
1727,422.13,5.0836,-0.0593
1728,422.2146,5.0836,-0.0593
1729,422.2974,5.0826,-0.0593
1730,422.3795,5.0823,-0.0592
1731,422.4647,5.0823,-0.0594
1732,422.5472,5.0823,-0.0594
1733,422.6308,5.0823,-0.0593
1734,422.7158,5.0823,-0.0593
1735,422.8002,5.0823,-0.0592
1736,422.8823,5.0823,-0.0593
1737,422.9685,5.0823,-0.0593
1738,423.053,5.0823,-0.0593
1739,423.1343,5.0823,-0.0593
1740,423.2178,5.0823,-0.0592
1741,423.3,5.0825,-0.0591
1742,423.3848,5.0828,-0.0591
1743,423.4677,5.0823,-0.0593
1744,423.5534,5.0823,-0.059
1745,423.635,5.0823,-0.0591
1746,423.7189,5.0823,-0.0591
1747,423.8043,5.0823,-0.0591
1748,423.8863,5.0823,-0.0591
1749,423.9688,5.0823,-0.0591
1750,424.0534,5.0823,-0.0591
1751,424.1373,5.082,-0.0591
1752,424.2189,5.081,-0.059
1753,424.3023,5.081,-0.059
1754,424.3883,5.081,-0.059
1755,424.4693,5.081,-0.0591
1756,424.5534,5.081,-0.0591
1757,424.6373,5.081,-0.0591
1758,424.7189,5.081,-0.0593
1759,424.8023,5.081,-0.0592
1760,424.8883,5.0812,-0.0592
1761,424.9727,5.0823,-0.0591
1762,425.0543,5.0823,-0.0591
1763,425.1363,5.0823,-0.0591
1764,425.2216,5.0823,-0.0591
1765,425.3028,5.0823,-0.0589
1766,425.3893,5.0823,-0.059
1767,425.4688,5.0823,-0.059
1768,425.5522,5.0823,-0.059
1769,425.636,5.0823,-0.059
1770,425.7199,5.0823,-0.059
1771,425.8048,5.0823,-0.0589
1772,425.8868,5.0823,-0.0588
1773,425.969,5.0823,-0.0589
1774,426.0548,5.0813,-0.059
1775,426.1373,5.0813,-0.059
1776,426.2217,5.0813,-0.0591
1777,426.303,5.0813,-0.0592
1778,426.3858,5.0813,-0.0591
1779,426.4699,5.0813,-0.0589
1780,426.553,5.0823,-0.0589
1781,426.635,5.0823,-0.0588
1782,426.7168,5.0823,-0.0587
1783,426.8022,5.0823,-0.0586
1784,426.8873,5.0823,-0.0585
1785,426.9689,5.0823,-0.0585
1786,427.0524,5.0821,-0.0587
1787,427.1348,5.082,-0.0589
1788,427.2198,5.082,-0.0588
1789,427.3028,5.082,-0.0587
1790,427.3848,5.082,-0.0588
1791,427.4688,5.082,-0.0586
1792,427.5518,5.0814,-0.0586
1793,427.6318,5.0806,-0.0588
1794,427.7168,5.0806,-0.0586
1795,427.8006,5.0806,-0.0588
1796,427.8848,5.0806,-0.0588
1797,427.964,5.0806,-0.0585
1798,428.0502,5.0808,-0.0586
1799,428.133,5.081,-0.0586
1800,428.2142,5.0803,-0.0586
1801,428.2978,5.0796,-0.0586
1802,428.382,5.0798,-0.0586
1803,428.4632,5.0809,-0.0586
1804,428.5468,5.081,-0.0584
1805,428.631,5.081,-0.0584
1806,428.7131,5.081,-0.0586
1807,428.7966,5.081,-0.0587
1808,428.8795,5.0802,-0.0586
1809,428.961,5.0799,-0.0585
1810,429.0446,5.0799,-0.0586
1811,429.1295,5.0799,-0.0586
1812,429.2126,5.0799,-0.0585
1813,429.2944,5.0799,-0.0585
1814,429.377,5.0799,-0.0586
1815,429.4618,5.0799,-0.0588
1816,429.5433,5.0799,-0.0586
1817,429.6273,5.0799,-0.0586
1818,429.7108,5.0793,-0.0586
1819,429.793,5.0793,-0.0585
1820,429.8755,5.0793,-0.0586
1821,429.9588,5.0793,-0.0586
1822,430.041,5.0793,-0.0585
1823,430.124,5.0793,-0.0584
1824,430.2079,5.0793,-0.0583
1825,430.2898,5.0793,-0.0583
1826,430.3728,5.0789,-0.0584
1827,430.455,5.0789,-0.0585
1828,430.5394,5.0789,-0.0585
1829,430.6223,5.0787,-0.0584
1830,430.7067,5.0776,-0.0584
1831,430.7888,5.0776,-0.0585
1832,430.8718,5.0776,-0.0585
1833,430.9558,5.0776,-0.0584
1834,431.0392,5.0776,-0.0584
1835,431.1218,5.0782,-0.0584
1836,431.2047,5.0789,-0.0584
1837,431.2875,5.0789,-0.0584
1838,431.3698,5.0789,-0.0585
1839,431.4548,5.0789,-0.0585
1840,431.536,5.0789,-0.0585
1841,431.6203,5.0789,-0.0583
1842,431.7029,5.0789,-0.0583
1843,431.7859,5.0789,-0.0582
1844,431.8688,5.0789,-0.0584
1845,431.951,5.0789,-0.0584
1846,432.035,5.0789,-0.0583
1847,432.1175,5.0789,-0.0584
1848,432.2011,5.0789,-0.0581
1849,432.2858,5.0789,-0.0582
1850,432.3685,5.0789,-0.0581
1851,432.4509,5.0777,-0.0581
1852,432.5344,5.0776,-0.0582
1853,432.6173,5.0776,-0.0582
1854,432.7017,5.0776,-0.0582
1855,432.7828,5.0776,-0.0582
1856,432.8673,5.0776,-0.0582
1857,432.9508,5.0776,-0.0582
1858,433.0342,5.0776,-0.0581
1859,433.1168,5.0776,-0.058
1860,433.1999,5.0779,-0.058
1861,433.2826,5.0789,-0.058
1862,433.366,5.0788,-0.0579
1863,433.4497,5.0776,-0.0581
1864,433.5339,5.0776,-0.058
1865,433.6155,5.0768,-0.0579
1866,433.6998,5.0763,-0.0578
1867,433.7818,5.0763,-0.0579
1868,433.866,5.0763,-0.0579
1869,433.9499,5.0763,-0.058
1870,434.0308,5.0763,-0.0581
1871,434.1148,5.0768,-0.058
1872,434.1968,5.0766,-0.0581
1873,434.2808,5.0766,-0.0581
1874,434.3655,5.0766,-0.058
1875,434.4486,5.0766,-0.0579
1876,434.5332,5.0766,-0.0578
1877,434.6143,5.0766,-0.0576
1878,434.6978,5.0766,-0.0577
1879,434.7792,5.0766,-0.0577
1880,434.8643,5.0766,-0.0578
1881,434.9478,5.0766,-0.0579
1882,435.0318,5.0766,-0.058
1883,435.113,5.0766,-0.058
1884,435.1988,5.0766,-0.0577
1885,435.2824,5.0764,-0.0578
1886,435.365,5.0763,-0.0579
1887,435.4489,5.0763,-0.0578
1888,435.5322,5.0763,-0.0577
1889,435.6148,5.0763,-0.0577
1890,435.6988,5.0763,-0.058
1891,435.7816,5.0767,-0.0581
1892,435.8635,5.0756,-0.0579
1893,435.9468,5.0756,-0.0576
1894,436.0302,5.0756,-0.0578
1895,436.1123,5.0756,-0.0577
1896,436.1958,5.0756,-0.0576
1897,436.2814,5.0756,-0.0579
1898,436.3628,5.0756,-0.0579
1899,436.4459,5.0756,-0.0578
1900,436.5296,5.0756,-0.0579
1901,436.615,5.0756,-0.0577
1902,436.6996,5.0756,-0.0577
1903,436.7798,5.0756,-0.0578
1904,436.8618,5.0756,-0.0579
1905,436.9468,5.0756,-0.0579
1906,437.0312,5.0756,-0.0579
1907,437.1148,5.0756,-0.0579
1908,437.1968,5.0756,-0.0579
1909,437.2805,5.0756,-0.0578
1910,437.3643,5.0745,-0.0577
1911,437.4459,5.0742,-0.058
1912,437.5296,5.0742,-0.0579
1913,437.6145,5.0742,-0.0578
1914,437.6988,5.0739,-0.0578
1915,437.7816,5.0729,-0.058
1916,437.8635,5.0729,-0.0579
1917,437.9468,5.0729,-0.0578
1918,438.0316,5.0729,-0.0578
1919,438.113,5.0729,-0.058
1920,438.1988,5.0729,-0.0581
1921,438.2816,5.0729,-0.0579
1922,438.364,5.0729,-0.0579
1923,438.4488,5.0729,-0.058
1924,438.5306,5.0729,-0.0581
1925,438.613,5.0729,-0.058
1926,438.6969,5.0729,-0.0582
1927,438.7822,5.0729,-0.0583
1928,438.8628,5.0729,-0.0583
1929,438.9468,5.0729,-0.0583
1930,439.0318,5.0729,-0.0583
1931,439.1143,5.0729,-0.0583
1932,439.1989,5.0729,-0.0582
1933,439.2822,5.0729,-0.0583
1934,439.3658,5.0729,-0.0583
1935,439.4468,5.0729,-0.0582
1936,439.5326,5.0729,-0.0583
1937,439.6135,5.0727,-0.0583
1938,439.6996,5.0716,-0.0582
1939,439.7808,5.0716,-0.0583
1940,439.864,5.0716,-0.0583
1941,439.9479,5.0716,-0.0584
1942,440.0322,5.0716,-0.0583
1943,440.1153,5.0716,-0.0582
1944,440.1988,5.0716,-0.0582
1945,440.2834,5.0716,-0.0582
1946,440.3638,5.0716,-0.0582
1947,440.4467,5.0716,-0.0582
1948,440.531,5.0712,-0.0581
1949,440.613,5.0702,-0.0583
1950,440.6997,5.0702,-0.0582
1951,440.7824,5.0707,-0.0583
1952,440.8645,5.0709,-0.0584
1953,440.9497,5.0709,-0.0582
1954,441.0302,5.0709,-0.0583
1955,441.1143,5.0709,-0.0582
1956,441.1968,5.0709,-0.0581
1957,441.2812,5.0699,-0.0582
1958,441.3655,5.0699,-0.0583
1959,441.4498,5.0699,-0.0582
1960,441.5302,5.0699,-0.0581
1961,441.6133,5.0699,-0.0583
1962,441.6949,5.0696,-0.0582
1963,441.7812,5.0685,-0.0583
1964,441.864,5.0685,-0.0581
1965,441.9461,5.0685,-0.0581
1966,442.0286,5.0689,-0.0583
1967,442.1135,5.0692,-0.0582
1968,442.1968,5.0692,-0.0582
1969,442.2794,5.0692,-0.0582
1970,442.3633,5.0692,-0.0582
1971,442.4477,5.0692,-0.058
1972,442.5296,5.0692,-0.0581
1973,442.6145,5.0692,-0.0582
1974,442.6969,5.0692,-0.0581
1975,442.7776,5.0692,-0.0583
1976,442.8625,5.0692,-0.0581
1977,442.9458,5.0692,-0.058
1978,443.0282,5.0692,-0.0581
1979,443.112,5.0692,-0.0581
1980,443.1968,5.0692,-0.0582
1981,443.2796,5.069,-0.0579
1982,443.3608,5.0679,-0.0578
1983,443.4448,5.0679,-0.0579
1984,443.5289,5.0679,-0.0579
1985,443.611,5.0679,-0.058
1986,443.6949,5.0679,-0.0581
1987,443.7772,5.0679,-0.0579
1988,443.863,5.0679,-0.0578
1989,443.9448,5.0676,-0.058
1990,444.0294,5.066,-0.0577
1991,444.1113,5.0659,-0.0579
1992,444.192,5.0659,-0.0579
1993,444.2762,5.0659,-0.0581
1994,444.3595,5.0659,-0.058
1995,444.4438,5.0659,-0.0579
1996,444.5259,5.0659,-0.0579
1997,444.6113,5.0659,-0.0578
1998,444.6938,5.0659,-0.0577
1999,444.7754,5.0659,-0.0578
2000,444.8593,5.0659,-0.0579
2001,444.9409,5.0659,-0.0579
2002,445.0263,5.0659,-0.058
2003,445.1073,5.0659,-0.058
2004,445.1908,5.0659,-0.0581
2005,445.2754,5.0659,-0.058
2006,445.3573,5.0659,-0.058
2007,445.4389,5.0659,-0.0579
2008,445.5242,5.0659,-0.0579
2009,445.6055,5.0659,-0.0578
2010,445.6898,5.0659,-0.0577
2011,445.7737,5.0659,-0.0578
2012,445.8555,5.0659,-0.0579
2013,445.9379,5.0659,-0.0579
2014,446.0216,5.0659,-0.0579
2015,446.1048,5.0659,-0.058
2016,446.1879,5.0659,-0.0579
2017,446.2706,5.0659,-0.0577
2018,446.3548,5.0659,-0.058
2019,446.437,5.0659,-0.0581
2020,446.5194,5.0655,-0.0579
2021,446.6015,5.0652,-0.0578
2022,446.6848,5.0652,-0.0578
2023,446.77,5.0652,-0.0579
2024,446.8498,5.0652,-0.0578
2025,446.9366,5.0652,-0.0579
2026,447.0182,5.0652,-0.0578
2027,447.1005,5.0657,-0.0578
2028,447.1859,5.0652,-0.058
2029,447.2686,5.0652,-0.058
2030,447.3523,5.0652,-0.0578
2031,447.4321,5.0652,-0.0577
2032,447.5184,5.0652,-0.0577
2033,447.6018,5.0649,-0.0577
2034,447.6838,5.0633,-0.0577
2035,447.7669,5.0625,-0.0578
2036,447.8498,5.0625,-0.058
2037,447.932,5.0625,-0.0579
2038,448.0146,5.0625,-0.0578
2039,448.0983,5.0625,-0.0578
2040,448.1827,5.0625,-0.0578
2041,448.2653,5.0616,-0.0579
2042,448.3483,5.0612,-0.058
2043,448.432,5.0612,-0.0581
2044,448.5159,5.0612,-0.058
2045,448.598,5.0612,-0.0579
2046,448.6817,5.0612,-0.0578
2047,448.762,5.0612,-0.058
2048,448.8465,5.0612,-0.058
2049,448.9283,5.0612,-0.0579
2050,449.0122,5.0612,-0.0579
2051,449.0965,5.0612,-0.058
2052,449.1808,5.0602,-0.058
2053,449.2634,5.0598,-0.058
2054,449.345,5.0598,-0.058
2055,449.428,5.0598,-0.0579
2056,449.5124,5.0598,-0.0578
2057,449.596,5.0601,-0.0576
2058,449.6788,5.0611,-0.0578
2059,449.7628,5.0612,-0.0578
2060,449.8448,5.0612,-0.0578
2061,449.9288,5.0612,-0.0576
2062,450.0114,5.0612,-0.0575
2063,450.0923,5.0612,-0.0576
2064,450.1778,5.0612,-0.0577
2065,450.2596,5.061,-0.0576
2066,450.3443,5.0598,-0.0577
2067,450.425,5.0598,-0.0577
2068,450.5102,5.0588,-0.0577
2069,450.5933,5.0585,-0.0577
2070,450.674,5.0585,-0.0576
2071,450.7586,5.0585,-0.0574
2072,450.8423,5.0585,-0.0575
2073,450.9258,5.0585,-0.0576
2074,451.0084,5.0585,-0.0578
2075,451.0925,5.0585,-0.0578
2076,451.174,5.0585,-0.0577
2077,451.2564,5.0585,-0.0576
2078,451.3405,5.0585,-0.0577
2079,451.4229,5.0585,-0.0578
2080,451.5078,5.0575,-0.0577
2081,451.5895,5.0575,-0.0577
2082,451.6728,5.0575,-0.0578
2083,451.754,5.0563,-0.0577
2084,451.8385,5.0561,-0.0578
2085,451.9218,5.0561,-0.0574
2086,452.0048,5.0561,-0.0578
2087,452.089,5.0561,-0.0577
2088,452.172,5.0561,-0.0575
2089,452.2532,5.0561,-0.0576
2090,452.337,5.0561,-0.0578
2091,452.4218,5.0561,-0.0578
2092,452.5039,5.0561,-0.058
2093,452.586,5.0561,-0.058
2094,452.6718,5.0561,-0.0578
2095,452.7536,5.0561,-0.0577
2096,452.8375,5.0561,-0.0577
2097,452.9181,5.0561,-0.0577
2098,453.0018,5.0561,-0.0579
2099,453.0855,5.0561,-0.0577
2100,453.1688,5.0561,-0.0578
2101,453.2522,5.0552,-0.0578
2102,453.3355,5.0548,-0.0577
2103,453.4179,5.0548,-0.0578
2104,453.5012,5.0548,-0.0577
2105,453.5825,5.0548,-0.0578
2106,453.6677,5.0548,-0.0579
2107,453.7508,5.0548,-0.058
2108,453.8343,5.0548,-0.0581
2109,453.9187,5.0548,-0.0581
2110,454.0003,5.0548,-0.058
2111,454.0818,5.0548,-0.0579
2112,454.1668,5.0554,-0.0579
2113,454.2494,5.0561,-0.0581
2114,454.3325,5.0558,-0.0582
2115,454.4149,5.0555,-0.0583
2116,454.4982,5.0545,-0.0582
2117,454.5818,5.0539,-0.0583
2118,454.6649,5.0531,-0.0583
2119,454.748,5.0531,-0.0583
2120,454.8308,5.0531,-0.0582
2121,454.9139,5.0531,-0.0582
2122,454.9974,5.0528,-0.0582
2123,455.0798,5.0526,-0.0582
2124,455.162,5.0518,-0.0582
2125,455.2452,5.0518,-0.0584
2126,455.3295,5.0518,-0.0585
2127,455.4119,5.0518,-0.0584
2128,455.4966,5.0514,-0.0584
2129,455.5778,5.0504,-0.0584
2130,455.6628,5.0504,-0.0585
2131,455.7459,5.0502,-0.0587
2132,455.8285,5.0491,-0.0587
2133,455.9119,5.0491,-0.0585
2134,455.9948,5.0491,-0.0586
2135,456.0785,5.0491,-0.0588
2136,456.1619,5.0491,-0.0588
2137,456.2436,5.0491,-0.0588
2138,456.3293,5.0491,-0.0589
2139,456.4109,5.0491,-0.0589
2140,456.4938,5.0491,-0.0588
2141,456.5755,5.0491,-0.0589
2142,456.6588,5.0491,-0.059
2143,456.7414,5.0491,-0.059
2144,456.8243,5.0491,-0.059
2145,456.9078,5.0491,-0.0592
2146,456.9926,5.0491,-0.0592
2147,457.0753,5.0491,-0.0593
2148,457.1597,5.0491,-0.0594
2149,457.2401,5.0489,-0.0593
2150,457.3233,5.0477,-0.0594
2151,457.4068,5.0465,-0.0596
2152,457.4898,5.0464,-0.0597
2153,457.573,5.0464,-0.0598
2154,457.6567,5.0464,-0.0599
2155,457.738,5.0464,-0.0601
2156,457.8218,5.0464,-0.0601
2157,457.9068,5.0464,-0.0601
2158,457.9884,5.0464,-0.0601
2159,458.0725,5.0464,-0.0602
2160,458.154,5.0464,-0.0603
2161,458.2382,5.0464,-0.0604
2162,458.3215,5.0464,-0.0605
2163,458.403,5.0455,-0.0607
2164,458.487,5.0451,-0.0609
2165,458.5713,5.0451,-0.0608
2166,458.6538,5.0451,-0.0607
2167,458.7384,5.0451,-0.0607
2168,458.8218,5.0451,-0.0608
2169,458.904,5.0451,-0.061
2170,458.9873,5.0451,-0.0609
2171,459.0698,5.0444,-0.061
2172,459.1529,5.0444,-0.0612
2173,459.235,5.0441,-0.0611
2174,459.321,5.0438,-0.0611
2175,459.4038,5.0424,-0.061
2176,459.4856,5.0424,-0.0608
2177,459.5698,5.0424,-0.0608
2178,459.6538,5.0424,-0.0608
2179,459.7379,5.0424,-0.0605
2180,459.819,5.0424,-0.0605
2181,459.9018,5.0424,-0.0605
2182,459.9844,5.0424,-0.0605
2183,460.0688,5.0424,-0.0603
2184,460.1519,5.0424,-0.0601
2185,460.2358,5.0424,-0.06
2186,460.3168,5.0424,-0.06
2187,460.3981,5.0424,-0.0599
2188,460.4838,5.0424,-0.0598
2189,460.5665,5.0407,-0.0597
2190,460.6498,5.0397,-0.0597
2191,460.7322,5.0397,-0.0597
2192,460.8153,5.0397,-0.0597
2193,460.8997,5.0397,-0.0596
2194,460.9824,5.0397,-0.0594
2195,461.0648,5.0397,-0.0595
2196,461.1489,5.0397,-0.0594
2197,461.232,5.0397,-0.0593
2198,461.3168,5.0397,-0.0593
2199,461.3988,5.0397,-0.0594
2200,461.4792,5.0397,-0.0593
2201,461.5633,5.0397,-0.0592
2202,461.6449,5.0388,-0.0591
2203,461.7282,5.0384,-0.059
2204,461.8108,5.0384,-0.0592
2205,461.8958,5.0384,-0.059
2206,461.978,5.0384,-0.059
2207,462.0613,5.0384,-0.059
2208,462.1448,5.0384,-0.059
2209,462.2264,5.0373,-0.0592
2210,462.312,5.037,-0.0591
2211,462.3929,5.037,-0.059
2212,462.4778,5.0368,-0.0591
2213,462.5595,5.0357,-0.059
2214,462.644,5.0357,-0.0587
2215,462.7272,5.0357,-0.059
2216,462.8118,5.0357,-0.0588
2217,462.8947,5.0357,-0.0589
2218,462.9774,5.0357,-0.0588
2219,463.0608,5.0357,-0.0587
2220,463.143,5.0357,-0.0589
2221,463.2274,5.0357,-0.0589
2222,463.3095,5.0346,-0.0587
2223,463.3919,5.0343,-0.0586
2224,463.4754,5.0337,-0.0587
2225,463.5593,5.0333,-0.0588
2226,463.6428,5.0333,-0.0589
2227,463.7258,5.0333,-0.0589
2228,463.8103,5.0333,-0.0586
2229,463.8938,5.0324,-0.0586
2230,463.9748,5.032,-0.0586
2231,464.057,5.032,-0.0587
2232,464.1409,5.032,-0.0588
2233,464.2254,5.032,-0.0587
2234,464.3085,5.032,-0.0587
2235,464.3909,5.032,-0.0586
2236,464.4738,5.032,-0.0586
2237,464.5583,5.032,-0.0586
2238,464.6409,5.032,-0.0585
2239,464.724,5.032,-0.0587
2240,464.8088,5.0319,-0.0586
2241,464.8926,5.031,-0.0586
2242,464.9736,5.0303,-0.0586
2243,465.0568,5.0295,-0.0586
2244,465.1409,5.029,-0.0586
2245,465.2238,5.029,-0.0585
2246,465.3065,5.029,-0.0584
2247,465.3889,5.029,-0.0585
2248,465.4734,5.0284,-0.0585
2249,465.5558,5.0276,-0.0585
2250,465.6371,5.0276,-0.0584
2251,465.7208,5.0276,-0.0584
2252,465.8063,5.0276,-0.0584
2253,465.8873,5.0276,-0.0585
2254,465.9728,5.0276,-0.0587
2255,466.0535,5.0276,-0.0586
2256,466.1396,5.027,-0.0587
2257,466.2216,5.0266,-0.0587
2258,466.3033,5.0258,-0.0584
2259,466.3886,5.0253,-0.0584
2260,466.4703,5.0253,-0.0584
2261,466.5535,5.0252,-0.0584
2262,466.6378,5.024,-0.0582
2263,466.7192,5.0239,-0.0581
2264,466.802,5.0239,-0.0581
2265,466.8866,5.0239,-0.0582
2266,466.9692,5.0239,-0.0582
2267,467.053,5.0239,-0.0582
2268,467.136,5.0239,-0.0581
2269,467.2208,5.0237,-0.0581
2270,467.3028,5.0236,-0.0581
2271,467.3868,5.0236,-0.0582
2272,467.468,5.0236,-0.0581
2273,467.5538,5.0236,-0.0582
2274,467.6378,5.0236,-0.0581
2275,467.7202,5.023,-0.0581
2276,467.803,5.0226,-0.0583
2277,467.8858,5.0226,-0.0581
2278,467.9708,5.0226,-0.058
2279,468.0528,5.0218,-0.0578
2280,468.1359,5.0216,-0.058
2281,468.2196,5.0216,-0.058
2282,468.3025,5.0209,-0.058
2283,468.3859,5.0209,-0.058
2284,468.4692,5.02,-0.0579
2285,468.5518,5.0196,-0.0577
2286,468.6359,5.0196,-0.0578
2287,468.72,5.0196,-0.0578
2288,468.8035,5.0196,-0.0577
2289,468.885,5.0196,-0.0578
2290,468.9698,5.0192,-0.0576
2291,469.053,5.0174,-0.0576
2292,469.1378,5.0169,-0.0577
2293,469.221,5.0169,-0.0577
2294,469.3038,5.0169,-0.0575
2295,469.3878,5.0172,-0.0576
2296,469.4702,5.017,-0.0576
2297,469.5528,5.0169,-0.0577
2298,469.6368,5.0169,-0.0578
2299,469.7194,5.0169,-0.0578
2300,469.8033,5.0169,-0.0579
2301,469.8849,5.0169,-0.0578
2302,469.9702,5.0169,-0.0578
2303,470.0518,5.0168,-0.0577
2304,470.1349,5.0156,-0.0576
2305,470.2196,5.015,-0.0577
2306,470.3013,5.0142,-0.0576
2307,470.3839,5.0142,-0.0576
2308,470.469,5.0142,-0.0577
2309,470.552,5.0142,-0.0576
2310,470.6348,5.0142,-0.0578
2311,470.7169,5.013,-0.0578
2312,470.8018,5.0129,-0.0577
2313,470.884,5.0129,-0.0577
2314,470.9672,5.0129,-0.0578
2315,471.0535,5.0139,-0.0579
2316,471.1368,5.0139,-0.0578
2317,471.219,5.0139,-0.0578
2318,471.3018,5.0128,-0.0579
2319,471.3849,5.0125,-0.0578
2320,471.4682,5.0123,-0.0577
2321,471.552,5.0112,-0.0579
2322,471.6359,5.0112,-0.058
2323,471.7192,5.0108,-0.058
2324,471.802,5.0099,-0.0581
2325,471.8848,5.0099,-0.0581
2326,471.9682,5.0099,-0.0579
2327,472.0525,5.0095,-0.0579
2328,472.1349,5.0095,-0.058
2329,472.2182,5.0095,-0.058
2330,472.302,5.0093,-0.0579
2331,472.385,5.0085,-0.0581
2332,472.469,5.0085,-0.058
2333,472.5518,5.0084,-0.058
2334,472.6349,5.0073,-0.0581
2335,472.7192,5.0072,-0.0582
2336,472.803,5.0072,-0.0582
2337,472.8848,5.0072,-0.0581
2338,472.9682,5.0072,-0.0582
2339,473.0515,5.0072,-0.0582
2340,473.133,5.0072,-0.0581
2341,473.2183,5.0061,-0.0582
2342,473.2993,5.0058,-0.0583
2343,473.3846,5.0058,-0.0584
2344,473.467,5.0058,-0.0583
2345,473.548,5.0058,-0.0582
2346,473.6326,5.0058,-0.0582
2347,473.7166,5.0049,-0.0582
2348,473.8013,5.0045,-0.0582
2349,473.8848,5.0045,-0.0582
2350,473.9656,5.0045,-0.0582
2351,474.0495,5.0045,-0.058
2352,474.131,5.0026,-0.0582
2353,474.2144,5.0018,-0.0583
2354,474.2963,5.0018,-0.0583
2355,474.3798,5.0018,-0.0583
2356,474.4652,5.0018,-0.0583
2357,474.5478,5.0018,-0.0583
2358,474.6309,5.0018,-0.0583
2359,474.7126,5.0018,-0.0582
2360,474.7975,5.0018,-0.0582
2361,474.8799,5.0009,-0.0582
2362,474.9622,5.0005,-0.0582
2363,475.0463,5.0005,-0.0582
2364,475.1288,5.0005,-0.0581
2365,475.2134,5.0005,-0.0581
2366,475.2943,4.9999,-0.058
2367,475.3778,4.9988,-0.0579
2368,475.4613,4.9988,-0.0581
2369,475.5455,4.9988,-0.0581
2370,475.6279,4.9972,-0.0581
2371,475.71,4.9964,-0.0581
2372,475.7948,4.9964,-0.058
2373,475.8768,4.9964,-0.0581
2374,475.9588,4.9964,-0.0581
2375,476.0423,4.9964,-0.0581
2376,476.1239,4.9964,-0.0579
2377,476.2078,4.9964,-0.058
2378,476.2913,4.9963,-0.0581
2379,476.3738,4.9951,-0.0581
2380,476.4578,4.9951,-0.0581
2381,476.5405,4.9951,-0.0578
2382,476.6229,4.9945,-0.0577
2383,476.7062,4.9928,-0.0579
2384,476.7895,4.9924,-0.058
2385,476.8729,4.9924,-0.0582
2386,476.9564,4.9924,-0.0581
2387,477.0405,4.9916,-0.058
2388,477.1211,4.9911,-0.0581
2389,477.2053,4.9911,-0.058
2390,477.2868,4.9911,-0.0581
2391,477.3724,4.9911,-0.058
2392,477.4536,4.9911,-0.058
2393,477.5365,4.992,-0.0579
2394,477.6196,4.9908,-0.058
2395,477.7018,4.9907,-0.0579
2396,477.7855,4.9907,-0.0579
2397,477.8689,4.9907,-0.0579
2398,477.9529,4.9907,-0.0578
2399,478.032,4.9907,-0.0579
2400,478.1178,4.9898,-0.0578
2401,478.2002,4.9882,-0.0578
2402,478.2835,4.9881,-0.0578
2403,478.3668,4.9881,-0.0579
2404,478.4482,4.9881,-0.0577
2405,478.5343,4.9881,-0.0578
2406,478.6159,4.9874,-0.0578
2407,478.6992,4.9867,-0.0578
2408,478.783,4.9867,-0.0578
2409,478.8648,4.9867,-0.0577
2410,478.9478,4.9867,-0.0576
2411,479.0313,4.9856,-0.0575
2412,479.1148,4.9854,-0.0575
2413,479.1982,4.9854,-0.0575
2414,479.28,4.9854,-0.0574
2415,479.3646,4.9854,-0.0575
2416,479.45,4.9854,-0.0574
2417,479.5295,4.9854,-0.0575
2418,479.6147,4.9854,-0.0576
2419,479.6966,4.9845,-0.0574
2420,479.7793,4.984,-0.0573
2421,479.8609,4.984,-0.0574
2422,479.9444,4.984,-0.0574
2423,480.0295,4.9829,-0.0574
2424,480.1129,4.9821,-0.0573
2425,480.1943,4.9814,-0.0572
2426,480.2788,4.9814,-0.0571
2427,480.3629,4.9814,-0.0571
2428,480.4446,4.9814,-0.0569
2429,480.5268,4.9814,-0.0569
2430,480.6108,4.9814,-0.0569
2431,480.6943,4.981,-0.0571
2432,480.7773,4.98,-0.0569
2433,480.8626,4.98,-0.0569
2434,480.945,4.98,-0.0569
2435,481.029,4.9794,-0.0568
2436,481.1118,4.9787,-0.0568
2437,481.1932,4.9787,-0.0568
2438,481.277,4.9787,-0.0569
2439,481.3591,4.9787,-0.057
2440,481.4436,4.9783,-0.0566
2441,481.526,4.9773,-0.0568
2442,481.6079,4.9773,-0.0568
2443,481.6912,4.9773,-0.0568
2444,481.7748,4.9773,-0.0568
2445,481.857,4.977,-0.0569
2446,481.943,4.9749,-0.0568
2447,482.026,4.9746,-0.0567
2448,482.1106,4.9746,-0.0569
2449,482.1912,4.9746,-0.0567
2450,482.2763,4.9746,-0.0567
2451,482.3561,4.9746,-0.0567
2452,482.4394,4.9746,-0.0567
2453,482.5235,4.9738,-0.0567
2454,482.6068,4.9733,-0.0568
2455,482.6912,4.9733,-0.0566
2456,482.7708,4.9727,-0.0565
2457,482.8539,4.972,-0.0566
2458,482.9398,4.972,-0.0566
2459,483.022,4.972,-0.0565
2460,483.105,4.971,-0.0566
2461,483.1889,4.9706,-0.0565
2462,483.2695,4.9706,-0.0566
2463,483.3538,4.9706,-0.0564
2464,483.4368,4.9706,-0.0563
2465,483.5198,4.9706,-0.0564
2466,483.6018,4.9706,-0.0566
2467,483.6858,4.9704,-0.0565
2468,483.7693,4.9693,-0.0565
2469,483.8509,4.9693,-0.0565
2470,483.9342,4.9693,-0.0567
2471,484.018,4.9693,-0.0567
2472,484.0989,4.9687,-0.0565
2473,484.184,4.9679,-0.0564
2474,484.2665,4.9679,-0.0562
2475,484.3489,4.967,-0.0563
2476,484.4318,4.9666,-0.0564
2477,484.5145,4.9666,-0.0563
2478,484.5978,4.9666,-0.0564
2479,484.6812,4.9666,-0.0564
2480,484.7645,4.9665,-0.0563
2481,484.8478,4.9653,-0.0563
2482,484.9312,4.964,-0.0562
2483,485.0138,4.9639,-0.0561
2484,485.0978,4.9639,-0.0561
2485,485.1796,4.9637,-0.0562
2486,485.2605,4.9626,-0.0561
2487,485.345,4.9626,-0.0562
2488,485.4279,4.9626,-0.0561
2489,485.511,4.9624,-0.0562
2490,485.5929,4.9613,-0.0562
2491,485.6792,4.96,-0.0565
2492,485.7615,4.9599,-0.0563
2493,485.8449,4.9593,-0.0562
2494,485.9278,4.9585,-0.0561
2495,486.0098,4.9585,-0.0561
2496,486.092,4.9585,-0.056
2497,486.176,4.9585,-0.0561
2498,486.2603,4.9585,-0.0561
2499,486.3429,4.9585,-0.0561
2500,486.4256,4.9577,-0.0561
2501,486.5083,4.9573,-0.0562
2502,486.5899,4.9562,-0.0561
2503,486.6754,4.9562,-0.056
2504,486.758,4.9562,-0.0563
2505,486.8401,4.9562,-0.0563
2506,486.9244,4.955,-0.056
2507,487.0075,4.9549,-0.056
2508,487.0899,4.9549,-0.0561
2509,487.173,4.954,-0.0561
2510,487.257,4.9549,-0.0562
2511,487.3398,4.9549,-0.0562
2512,487.423,4.9549,-0.056
2513,487.5045,4.9549,-0.0561
2514,487.5869,4.9549,-0.0561
2515,487.672,4.9543,-0.0561
2516,487.7525,4.9535,-0.0561
2517,487.8368,4.9535,-0.056
2518,487.9182,4.9512,-0.0561
2519,488.0018,4.9507,-0.0561
2520,488.0868,4.9507,-0.056
2521,488.1692,4.9495,-0.056
2522,488.253,4.9494,-0.0561
2523,488.3339,4.9494,-0.0563
2524,488.4186,4.9494,-0.0562
2525,488.5003,4.9483,-0.0561
2526,488.5838,4.948,-0.056
2527,488.6664,4.948,-0.0561
2528,488.7503,4.948,-0.0562
2529,488.8338,4.948,-0.0561
2530,488.916,4.948,-0.0563
2531,488.9975,4.948,-0.0562
2532,489.0818,4.948,-0.0564
2533,489.165,4.946,-0.0563
2534,489.2488,4.9457,-0.0561
2535,489.3319,4.9457,-0.056
2536,489.4156,4.9457,-0.0561
2537,489.4975,4.9457,-0.0562
2538,489.5818,4.9457,-0.0562
2539,489.6632,4.9448,-0.056
2540,489.7458,4.944,-0.0561
2541,489.8308,4.944,-0.0562
2542,489.9109,4.944,-0.0562
2543,489.9943,4.9429,-0.056
2544,490.0787,4.9427,-0.056
2545,490.1626,4.9427,-0.056
2546,490.2455,4.9426,-0.056
2547,490.3288,4.9414,-0.0563
2548,490.4112,4.9413,-0.056
2549,490.4948,4.9411,-0.0559
2550,490.5807,4.94,-0.056
2551,490.6618,4.94,-0.0561
2552,490.744,4.9394,-0.0562
2553,490.8298,4.9386,-0.0563
2554,490.912,4.9386,-0.0563
2555,490.9945,4.9386,-0.0562
2556,491.0779,4.9365,-0.0562
2557,491.1602,4.936,-0.0563
2558,491.2435,4.936,-0.0561
2559,491.3259,4.936,-0.056
2560,491.4114,4.9354,-0.0562
2561,491.4943,4.9346,-0.0563
2562,491.5768,4.9346,-0.0562
2563,491.6602,4.9346,-0.0562
2564,491.7435,4.9344,-0.0562
2565,491.8287,4.9333,-0.0561
2566,491.91,4.9333,-0.0561
2567,491.9933,4.9333,-0.0563
2568,492.0768,4.9333,-0.0562
2569,492.1596,4.9331,-0.0563
2570,492.2445,4.9318,-0.0561
2571,492.3279,4.9318,-0.0562
2572,492.4108,4.9312,-0.0561
2573,492.494,4.9305,-0.0561
2574,492.5779,4.9305,-0.056
2575,492.6614,4.9294,-0.0562
2576,492.7445,4.9291,-0.056
2577,492.8288,4.9291,-0.056
2578,492.9126,4.9287,-0.0562
2579,492.9955,4.9278,-0.0562
2580,493.0779,4.9278,-0.0562
2581,493.1626,4.9278,-0.0561
2582,493.2468,4.9278,-0.0562
2583,493.3279,4.9275,-0.0561
2584,493.4123,4.9253,-0.0563
2585,493.495,4.9251,-0.0562
2586,493.5808,4.9251,-0.0561
2587,493.6622,4.9239,-0.0561
2588,493.7455,4.9238,-0.056
2589,493.8288,4.9238,-0.056
2590,493.9132,4.9229,-0.0561
2591,493.9978,4.9218,-0.0563
2592,494.0809,4.9218,-0.0561
2593,494.1626,4.9207,-0.0559
2594,494.2483,4.92,-0.0558
2595,494.3318,4.9198,-0.0558
2596,494.4166,4.9198,-0.056
2597,494.4998,4.9198,-0.0559
2598,494.5827,4.9194,-0.0559
2599,494.6648,4.919,-0.0559
2600,494.7473,4.9198,-0.0558
2601,494.8319,4.9198,-0.0559
2602,494.9158,4.9194,-0.056
2603,494.9985,4.9184,-0.056
2604,495.0818,4.9184,-0.0558
2605,495.1656,4.9178,-0.0561
2606,495.2505,4.9171,-0.0563
2607,495.3348,4.9171,-0.0562
2608,495.4176,4.9165,-0.0558
2609,495.501,4.9157,-0.0559
2610,495.5858,4.9157,-0.056
2611,495.6676,4.9142,-0.0558
2612,495.7515,4.913,-0.0559
2613,495.8349,4.9127,-0.0559
2614,495.9172,4.9117,-0.0558
2615,496.0015,4.9117,-0.0558
2616,496.0849,4.9117,-0.0558
2617,496.166,4.9117,-0.0559
2618,496.2508,4.9115,-0.0559
2619,496.3346,4.9104,-0.0558
2620,496.4188,4.9104,-0.0558
2621,496.5008,4.9104,-0.0559
2622,496.5858,4.9097,-0.0559
2623,496.6692,4.909,-0.0557
2624,496.7533,4.9089,-0.0558
2625,496.8386,4.9078,-0.056
2626,496.9194,4.9077,-0.0559
2627,497.0045,4.9077,-0.056
2628,497.0869,4.9068,-0.0559
2629,497.1708,4.9063,-0.0559
2630,497.2525,4.9063,-0.0559
2631,497.3377,4.9063,-0.056
2632,497.4218,4.9049,-0.0559
2633,497.5045,4.9037,-0.0559
2634,497.586,4.9037,-0.0558
2635,497.6704,4.9037,-0.0558
2636,497.755,4.9028,-0.0559
2637,497.8359,4.9023,-0.0558
2638,497.92,4.9023,-0.0559
2639,498.0028,4.9021,-0.0559
2640,498.0859,4.901,-0.0561
2641,498.171,4.901,-0.0561
2642,498.2535,4.9007,-0.056
2643,498.3378,4.8997,-0.0561
2644,498.4189,4.8996,-0.056
2645,498.5035,4.8988,-0.0561
2646,498.585,4.8983,-0.0558
2647,498.6696,4.8981,-0.0561
2648,498.7528,4.8969,-0.0561
2649,498.8378,4.8969,-0.0561
2650,498.9199,4.8967,-0.056
2651,499.0018,4.8956,-0.0561
2652,499.0858,4.8956,-0.0563
2653,499.1686,4.8956,-0.0561
2654,499.2528,4.8945,-0.0563
2655,499.3359,4.8943,-0.0561
2656,499.418,4.8937,-0.0563
2657,499.5015,4.8927,-0.0562
2658,499.5849,4.8916,-0.0562
2659,499.668,4.891,-0.0564
2660,499.751,4.8902,-0.0565
2661,499.8349,4.8902,-0.0564
2662,499.9182,4.8902,-0.0564
2663,500.0008,4.8899,-0.0564
2664,500.0839,4.8899,-0.0566
2665,500.169,4.8899,-0.0568
2666,500.2503,4.8888,-0.0567
2667,500.3347,4.8886,-0.0565
2668,500.4184,4.8886,-0.0565
2669,500.4988,4.8877,-0.0565
2670,500.5838,4.8872,-0.0566
2671,500.666,4.8872,-0.0566
2672,500.7505,4.8861,-0.0565
2673,500.8329,4.8856,-0.0567
2674,500.915,4.8843,-0.0569
2675,501.0,4.8832,-0.0568
2676,501.0828,4.8832,-0.0568
2677,501.1662,4.8828,-0.057
2678,501.2483,4.8819,-0.057
2679,501.3308,4.8815,-0.0572
2680,501.4144,4.8805,-0.0569
2681,501.499,4.8803,-0.0569
2682,501.5818,4.8792,-0.0571
2683,501.6642,4.8792,-0.0572
2684,501.7468,4.8791,-0.0573
2685,501.8308,4.8779,-0.0573
2686,501.9136,4.8778,-0.0573
2687,501.9963,4.8777,-0.0573
2688,502.08,4.8765,-0.0573
2689,502.1618,4.8765,-0.0573
2690,502.247,4.8762,-0.0573
2691,502.3298,4.8752,-0.0574
2692,502.4128,4.8751,-0.0575
2693,502.496,4.8746,-0.0574
2694,502.5779,4.8738,-0.0575
2695,502.6612,4.8726,-0.0574
2696,502.7443,4.8725,-0.0575
2697,502.8259,4.8715,-0.0576
2698,502.9106,4.8711,-0.0577
2699,502.9925,4.871,-0.0577
2700,503.0786,4.8698,-0.0578
2701,503.1604,4.8698,-0.0579
2702,503.2428,4.8689,-0.0577
2703,503.325,4.8682,-0.0576
2704,503.4096,4.8678,-0.0578
2705,503.491,4.8669,-0.058
2706,503.5768,4.8669,-0.058
2707,503.6598,4.8663,-0.058
2708,503.7425,4.8655,-0.058
2709,503.8238,4.8655,-0.058
2710,503.9068,4.8645,-0.0581
2711,503.9915,4.8642,-0.0583
2712,504.0739,4.8633,-0.0582
2713,504.1558,4.8629,-0.0583
2714,504.2383,4.8621,-0.0584
2715,504.3218,4.8605,-0.0584
2716,504.4062,4.8605,-0.0584
2717,504.4868,4.8597,-0.0583
2718,504.5718,4.8592,-0.0583
2719,504.6542,4.8592,-0.0583
2720,504.7363,4.8581,-0.0583
2721,504.8209,4.8578,-0.0584
2722,504.9026,4.8574,-0.0585
2723,504.9875,4.8565,-0.0585
2724,505.0699,4.8562,-0.0586
2725,505.1542,4.855,-0.0588
2726,505.235,4.8547,-0.0586
2727,505.3198,4.8538,-0.0587
2728,505.403,4.8532,-0.0587
2729,505.489,4.8526,-0.0588
2730,505.5699,4.8517,-0.0589
2731,505.6526,4.8511,-0.0589
2732,505.7355,4.8502,-0.0588
2733,505.8198,4.8502,-0.0589
2734,505.9012,4.849,-0.0589
2735,505.9848,4.8489,-0.059
2736,506.0679,4.8489,-0.0591
2737,506.1516,4.8477,-0.0589
2738,506.2345,4.8474,-0.0588
2739,506.316,4.8474,-0.0589
2740,506.3993,4.8464,-0.0589
2741,506.4805,4.8461,-0.059
2742,506.5666,4.8461,-0.059
2743,506.6484,4.8451,-0.059
2744,506.7325,4.8446,-0.0589
2745,506.8158,4.8436,-0.0592
2746,506.8978,4.8421,-0.0592
2747,506.9823,4.8416,-0.0594
2748,507.0649,4.8405,-0.0593
2749,507.1498,4.8404,-0.0594
2750,507.2305,4.8403,-0.0594
2751,507.3148,4.8389,-0.0594
2752,507.398,4.8388,-0.0592
2753,507.4805,4.8376,-0.0592
2754,507.5648,4.8373,-0.0593
2755,507.6482,4.8371,-0.0594
2756,507.7305,4.8359,-0.0595
2757,507.8138,4.8359,-0.0595
2758,507.8984,4.8349,-0.0595
2759,507.9815,4.8354,-0.0596
2760,508.063,4.8351,-0.0598
2761,508.1461,4.8343,-0.0595
2762,508.2288,4.8343,-0.0596
2763,508.3147,4.8331,-0.0596
2764,508.3962,4.833,-0.0596
2765,508.48,4.8317,-0.0595
2766,508.563,4.8304,-0.0596
2767,508.6464,4.8303,-0.0598
2768,508.729,4.8303,-0.0599
2769,508.8099,4.83,-0.0598
2770,508.8948,4.829,-0.0597
2771,508.9783,4.8289,-0.0597
2772,509.0599,4.8275,-0.0597
2773,509.144,4.8272,-0.0599
2774,509.226,4.8259,-0.0598
2775,509.3108,4.8252,-0.0598
2776,509.3952,4.8243,-0.0597
2777,509.4768,4.8237,-0.0598
2778,509.5608,4.8223,-0.0599
2779,509.644,4.8212,-0.0598
2780,509.7283,4.8201,-0.0599
2781,509.8099,4.8201,-0.0602
2782,509.8936,4.8192,-0.0601
2783,509.9773,4.8188,-0.0602
2784,510.0598,4.8188,-0.0602
2785,510.1428,4.8182,-0.0602
2786,510.2258,4.8175,-0.0602
2787,510.3089,4.8175,-0.0602
2788,510.3916,4.8168,-0.0602
2789,510.4758,4.8159,-0.0601
2790,510.5578,4.8153,-0.0601
2791,510.6422,4.8143,-0.0602
2792,510.7243,4.8141,-0.0603
2793,510.8078,4.813,-0.0603
2794,510.8912,4.813,-0.0604
2795,510.9738,4.8119,-0.0602
2796,511.056,4.8115,-0.0603
2797,511.1402,4.8103,-0.0602
2798,511.2238,4.8097,-0.0604
2799,511.3051,4.8084,-0.0606
2800,511.3883,4.8077,-0.0605
2801,511.4713,4.8068,-0.0604
2802,511.5548,4.8068,-0.0605
2803,511.637,4.8059,-0.0608
2804,511.7203,4.8055,-0.0608
2805,511.8047,4.8055,-0.0607
2806,511.8886,4.8055,-0.0606
2807,511.9705,4.8049,-0.0608
2808,512.0529,4.8039,-0.0608
2809,512.1366,4.8027,-0.0608
2810,512.2195,4.8021,-0.0608
2811,512.3047,4.8007,-0.0607
2812,512.3866,4.8002,-0.0609
2813,512.4698,4.7991,-0.0609
2814,512.5511,4.7979,-0.061
2815,512.6343,4.7979,-0.061
2816,512.7188,4.7967,-0.0611
2817,512.801,4.7963,-0.0609
2818,512.8838,4.7949,-0.0608
2819,512.9655,4.7947,-0.0608
2820,513.0479,4.7935,-0.061
2821,513.133,4.7934,-0.061
2822,513.2163,4.7932,-0.0611
2823,513.2988,4.7921,-0.0612
2824,513.3812,4.7916,-0.0612
2825,513.4648,4.7904,-0.0612
2826,513.5468,4.7898,-0.0612
2827,513.6312,4.789,-0.0612
2828,513.7163,4.7888,-0.0613
2829,513.797,4.7877,-0.0613
2830,513.8806,4.7876,-0.0612
2831,513.9623,4.7867,-0.0612
2832,514.0478,4.7862,-0.0613
2833,514.1312,4.7856,-0.0615
2834,514.2118,4.7839,-0.0615
2835,514.2968,4.7834,-0.0615
