Repository: MaCFP/matl-db

# README File for TIFP+UCT
Technical Institute of Fire Protection, Prague (TIFP) and University of Chemistry and Technology, Prague (UCT).
Please contact Lucie.Hasalova@hzscr.cz or salekv@vscht.cz in case of any concerns.

### Experimental Conditions: TGA/DSC
A NETZSCH STA 449 F3 Jupiter was used to simultaneously conduct Thermogravimetric Analysis (TGA) and Differential Scanning Calorimetry (DSC) experiments. DSC data serve as suplementary only and are not suitable for calibration.

* Heating Rate: 5, 10, and 20 K/min
* Temperature program
  - Initial Temperature: 303 K
  - Initial Isotherm: 300 s (hold at 303 K for 300 s)  
  - Maximum Temperature: 973 K

File: Wood/Calibration_Data/TIFP+UCT/TIFP+UCT_STA_N2_5K_R3.csv (part 2 of 6)
Time (s),Temperature (K),Mass (mg),Heat Flow Rate (W/g)
1444,398.433,5.0258,0.0025
1445,398.5175,5.0258,0.0027
1446,398.6018,5.0258,0.0028
1447,398.6852,5.0258,0.0026
1448,398.7695,5.0258,0.0026
1449,398.8528,5.0261,0.0025
1450,398.9388,5.0271,0.0025
1451,399.023,5.0269,0.0026
1452,399.103,5.0258,0.0027
1453,399.1878,5.0258,0.0026
1454,399.2713,5.0258,0.0026
1455,399.3566,5.0258,0.0023
1456,399.439,5.0258,0.0024
1457,399.523,5.0258,0.0025
1458,399.6078,5.0258,0.0026
1459,399.693,5.0258,0.0026
1460,399.7758,5.0258,0.0026
1461,399.8598,5.0258,0.0026
1462,399.9426,5.0258,0.0025
1463,400.0283,5.0258,0.0024
1464,400.1109,5.0255,0.0022
1465,400.1939,5.0249,0.0023
1466,400.279,5.0258,0.0022
1467,400.3627,5.0258,0.0021
1468,400.4456,5.0258,0.0021
1469,400.5285,5.0258,0.0024
1470,400.6137,5.0258,0.0023
1471,400.6978,5.0258,0.0021
1472,400.7795,5.0258,0.002
1473,400.864,5.0267,0.0022
1474,400.9489,5.0271,0.0021
1475,401.0318,5.0271,0.0021
1476,401.1177,5.0271,0.0021
1477,401.1986,5.0271,0.0021
1478,401.2833,5.0271,0.0022
1479,401.3686,5.0271,0.002
1480,401.4512,5.0271,0.002
1481,401.5368,5.0261,0.0021
1482,401.619,5.0258,0.0021
1483,401.7034,5.0258,0.0021
1484,401.7878,5.025,0.0019
1485,401.87,5.0245,0.002
1486,401.9552,5.0245,0.0018
1487,402.0378,5.0256,0.0018
1488,402.1209,5.0258,0.0018
1489,402.2084,5.0258,0.0017
1490,402.2913,5.0258,0.0016
1491,402.3748,5.0252,0.0016
1492,402.4584,5.0245,0.0018
1493,402.5413,5.0245,0.0017
1494,402.6266,5.0245,0.0015
1495,402.7096,5.0241,0.0015
1496,402.7935,5.0231,0.0015
1497,402.8759,5.0237,0.0016
1498,402.9622,5.0245,0.0016
1499,403.046,5.0245,0.0016
1500,403.1299,5.0245,0.0015
1501,403.2146,5.0245,0.0015
1502,403.2988,5.0243,0.0014
1503,403.3838,5.0238,0.0015
1504,403.4656,5.0238,0.0014
1505,403.55,5.0238,0.0013
1506,403.6358,5.0238,0.0014
1507,403.7189,5.0238,0.0012
1508,403.802,5.0238,0.001
1509,403.8857,5.0238,0.0009
1510,403.9705,5.0238,0.0011
1511,404.0543,5.0238,0.0011
1512,404.1396,5.0238,0.0009
1513,404.2224,5.0249,0.0008
1514,404.3073,5.0251,0.0006
1515,404.3889,5.0251,0.0007
1516,404.475,5.0246,0.0007
1517,404.5583,5.0245,0.0007
1518,404.6399,5.0245,0.0006
1519,404.725,5.0245,0.0006
1520,404.8105,5.0245,0.0006
1521,404.8932,5.0235,0.0005
1522,404.9776,5.0231,0.0004
1523,405.0625,5.0231,0.0005
1524,405.1449,5.0231,0.0003
1525,405.2306,5.0231,0.0003
1526,405.3125,5.0231,0.0002
1527,405.3986,5.0231,0.0003
1528,405.4806,5.0221,0.0001
1529,405.566,5.0218,0.0001
1530,405.6481,5.0218,0.0
1531,405.7328,5.0218,-0.0001
1532,405.8175,5.0218,-0.0002
1533,405.9008,5.0218,-0.0
1534,405.9852,5.0222,-0.0002
1535,406.0683,5.0228,-0.0002
1536,406.152,5.0228,-0.0003
1537,406.2362,5.0228,-0.0003
1538,406.32,5.0231,-0.0003
1539,406.4039,5.0231,-0.0005
1540,406.4863,5.0231,-0.0005
1541,406.5705,5.0231,-0.0005
1542,406.6538,5.0231,-0.0005
1543,406.7392,5.0221,-0.0005
1544,406.8218,5.0218,-0.0006
1545,406.9043,5.0218,-0.0006
1546,406.9904,5.0218,-0.0007
1547,407.0728,5.0218,-0.0007
1548,407.1578,5.0218,-0.0007
1549,407.2402,5.0218,-0.0009
1550,407.3233,5.0218,-0.001
1551,407.4086,5.0221,-0.0011
1552,407.4916,5.0228,-0.0013
1553,407.5763,5.0225,-0.0013
1554,407.6591,5.0215,-0.0012
1555,407.7419,5.0215,-0.0013
1556,407.8268,5.0215,-0.0013
1557,407.9106,5.0215,-0.0014
1558,407.9942,5.0215,-0.0014
1559,408.0773,5.0215,-0.0014
1560,408.1619,5.0215,-0.0014
1561,408.2454,5.0215,-0.0013
1562,408.3283,5.0212,-0.0015
1563,408.412,5.0201,-0.0017
1564,408.4962,5.0201,-0.0017
1565,408.58,5.0201,-0.0016
1566,408.6628,5.0204,-0.0016
1567,408.745,5.0204,-0.0018
1568,408.8293,5.0204,-0.0018
1569,408.9119,5.0204,-0.0019
1570,408.9968,5.0204,-0.0019
1571,409.0805,5.0204,-0.0019
1572,409.1648,5.0204,-0.0021
1573,409.2496,5.0204,-0.0022
1574,409.3315,5.0198,-0.0022
1575,409.4148,5.0198,-0.0023
1576,409.4992,5.02,-0.0025
1577,409.5825,5.0201,-0.0023
1578,409.6649,5.0201,-0.0023
1579,409.7514,5.0199,-0.0024
1580,409.833,5.0198,-0.0025
1581,409.916,5.0198,-0.0026
1582,410.0014,5.0198,-0.0025
1583,410.087,5.0198,-0.0027
1584,410.1698,5.0198,-0.0029
1585,410.2528,5.0201,-0.0027
1586,410.3358,5.0193,-0.0028
1587,410.4187,5.0188,-0.003
1588,410.5039,5.0188,-0.003
1589,410.5845,5.0188,-0.003
1590,410.6699,5.0188,-0.0029
1591,410.7544,5.0191,-0.0028
1592,410.838,5.0191,-0.0033
1593,410.9208,5.0191,-0.0034
1594,411.0064,5.0193,-0.0032
1595,411.0893,5.0198,-0.0034
1596,411.1718,5.0191,-0.0032
1597,411.2556,5.0191,-0.0033
1598,411.339,5.0191,-0.0034
1599,411.4236,5.0191,-0.0035
1600,411.5079,5.0191,-0.0035
1601,411.5903,5.0191,-0.0035
1602,411.6749,5.0191,-0.0037
1603,411.7588,5.0191,-0.0037
1604,411.8413,5.0191,-0.0037
1605,411.925,5.0191,-0.0037
1606,412.0086,5.0191,-0.0039
1607,412.0918,5.0191,-0.0037
1608,412.1758,5.0191,-0.0039
1609,412.2598,5.0191,-0.0041
1610,412.3445,5.0191,-0.0041
1611,412.4272,5.0182,-0.004
1612,412.5118,5.0178,-0.004
1613,412.5935,5.0178,-0.0041
1614,412.6769,5.0178,-0.004
1615,412.7606,5.0178,-0.0042
1616,412.8448,5.0183,-0.0041
1617,412.9288,5.0191,-0.0041
1618,413.0112,5.0191,-0.0043
1619,413.0958,5.0191,-0.0044
1620,413.1798,5.0191,-0.0045
1621,413.2648,5.0191,-0.0046
1622,413.349,5.0191,-0.0047
1623,413.4308,5.0191,-0.0046
1624,413.5158,5.0179,-0.0046
1625,413.5978,5.0178,-0.0045
1626,413.6828,5.0178,-0.0046
1627,413.7652,5.0178,-0.0046
1628,413.851,5.0178,-0.0045
1629,413.934,5.0168,-0.0044
1630,414.0178,5.0167,-0.0045
1631,414.1,5.0167,-0.0047
1632,414.1846,5.0167,-0.0049
1633,414.2668,5.0167,-0.0048
1634,414.3533,5.0167,-0.0049
1635,414.4358,5.0167,-0.0049
1636,414.5199,5.0167,-0.0049
1637,414.6035,5.0167,-0.0048
1638,414.6887,5.0167,-0.0046
1639,414.7732,5.0167,-0.0048
1640,414.8558,5.0167,-0.0049
1641,414.938,5.0167,-0.005
1642,415.0229,5.0165,-0.005
1643,415.108,5.0164,-0.005
1644,415.1908,5.0167,-0.005
1645,415.2742,5.0174,-0.0051
1646,415.3555,5.0164,-0.005
1647,415.4409,5.0164,-0.005
1648,415.5249,5.0164,-0.005
1649,415.609,5.0164,-0.0051
1650,415.6948,5.0158,-0.0052
1651,415.7752,5.0151,-0.0052
1652,415.86,5.0151,-0.0052
1653,415.9448,5.0151,-0.0053
1654,416.0289,5.0151,-0.0054
1655,416.1135,5.0151,-0.0055
1656,416.1968,5.0151,-0.0054
1657,416.2822,5.0151,-0.0054
1658,416.3628,5.0151,-0.0056
1659,416.4496,5.0151,-0.0056
1660,416.5351,5.0151,-0.0058
1661,416.6158,5.0151,-0.0057
1662,416.6998,5.0151,-0.0056
1663,416.7852,5.0151,-0.0056
1664,416.867,5.0151,-0.0057
1665,416.9528,5.0151,-0.0058
1666,417.036,5.0151,-0.0058
1667,417.121,5.0151,-0.006
1668,417.2019,5.0151,-0.0062
1669,417.2876,5.0157,-0.0062
1670,417.3713,5.0164,-0.0062
1671,417.4566,5.0164,-0.0062
1672,417.5393,5.0155,-0.0062
1673,417.6218,5.0151,-0.0063
1674,417.7095,5.0151,-0.0061
1675,417.7898,5.0151,-0.006
1676,417.874,5.0151,-0.006
1677,417.9588,5.0151,-0.0062
1678,418.0429,5.0153,-0.0062
1679,418.1258,5.0154,-0.0062
1680,418.208,5.0154,-0.0063
1681,418.2928,5.0154,-0.0065
1682,418.3758,5.0148,-0.0065
1683,418.4589,5.0141,-0.0064
1684,418.5459,5.0141,-0.0066
1685,418.6293,5.0141,-0.0067
1686,418.7118,5.0141,-0.0068
1687,418.7956,5.0141,-0.0069
1688,418.88,5.0134,-0.0068
1689,418.9639,5.0134,-0.0066
1690,419.0479,5.0134,-0.0066
1691,419.1303,5.0134,-0.0068
1692,419.2159,5.0134,-0.0066
1693,419.3008,5.0132,-0.0067
1694,419.384,5.0121,-0.0068
1695,419.4677,5.0121,-0.007
1696,419.5499,5.0121,-0.0071
1697,419.6338,5.0121,-0.0071
1698,419.7179,5.0121,-0.0069
1699,419.8018,5.0121,-0.007
1700,419.8853,5.0115,-0.0072
1701,419.9688,5.0113,-0.0072
1702,420.0512,5.0121,-0.0074
1703,420.1355,5.0121,-0.0075
1704,420.2188,5.0121,-0.0076
1705,420.3022,5.0121,-0.0075
1706,420.388,5.0121,-0.0075
1707,420.4699,5.0121,-0.0075
1708,420.5548,5.0121,-0.0077
1709,420.6398,5.0121,-0.0077
1710,420.7236,5.0121,-0.0078
1711,420.8082,5.0122,-0.0079
1712,420.8888,5.0134,-0.0077
1713,420.9738,5.0134,-0.0078
1714,421.0568,5.0134,-0.0079
1715,421.1423,5.0134,-0.0082
1716,421.2239,5.0134,-0.008
1717,421.3074,5.013,-0.0079
1718,421.3908,5.0121,-0.0082
1719,421.4758,5.0121,-0.0083
1720,421.5568,5.0121,-0.0081
1721,421.642,5.0121,-0.008
1722,421.7259,5.0121,-0.008
1723,421.8086,5.0121,-0.0083
1724,421.892,5.0121,-0.0083
1725,421.9766,5.0121,-0.0083
1726,422.0592,5.0121,-0.0084
1727,422.1425,5.0121,-0.0084
1728,422.2231,5.0121,-0.0085
1729,422.309,5.011,-0.0086
1730,422.3923,5.0107,-0.0085
1731,422.4748,5.0107,-0.0087
1732,422.5588,5.0107,-0.0089
1733,422.644,5.0107,-0.0089
1734,422.724,5.0107,-0.0089
1735,422.811,5.0107,-0.0089
1736,422.893,5.0107,-0.0091
1737,422.9739,5.0107,-0.0091
1738,423.0588,5.0107,-0.009
1739,423.142,5.0107,-0.009
1740,423.2259,5.0107,-0.0091
1741,423.3104,5.0107,-0.009
1742,423.3915,5.0099,-0.0089
1743,423.4769,5.0094,-0.0092
1744,423.5598,5.0094,-0.0092
1745,423.6443,5.0094,-0.0092
1746,423.7259,5.0094,-0.0092
1747,423.811,5.0094,-0.0093
1748,423.8948,5.0094,-0.0094
1749,423.9779,5.0094,-0.0094
1750,424.0606,5.0094,-0.0095
1751,424.1455,5.0091,-0.0095
1752,424.2298,5.0081,-0.0096
1753,424.3122,5.008,-0.0096
1754,424.3945,5.0084,-0.0098
1755,424.4769,5.0084,-0.0099
1756,424.5596,5.0087,-0.0097
1757,424.6425,5.0087,-0.0097
1758,424.7277,5.0087,-0.0099
1759,424.8106,5.0087,-0.01
1760,424.8948,5.0087,-0.0099
1761,424.9788,5.0087,-0.0099
1762,425.0628,5.0087,-0.01
1763,425.1438,5.0087,-0.01
1764,425.2288,5.0087,-0.01
1765,425.3116,5.0087,-0.0101
1766,425.3943,5.0087,-0.0102
1767,425.4768,5.0087,-0.0103
1768,425.5608,5.0087,-0.0104
1769,425.6438,5.0087,-0.0102
1770,425.7278,5.0087,-0.0103
1771,425.8104,5.0087,-0.0104
1772,425.8938,5.0087,-0.0104
1773,425.9769,5.0087,-0.0105
1774,426.0602,5.0077,-0.0105
1775,426.1425,5.0077,-0.0106
1776,426.2249,5.0077,-0.0107
1777,426.3086,5.0077,-0.0107
1778,426.3915,5.0077,-0.0107
1779,426.4739,5.0077,-0.0107
1780,426.5568,5.0077,-0.0107
1781,426.6385,5.0077,-0.0108
1782,426.7228,5.0077,-0.0109
1783,426.8066,5.0077,-0.0107
1784,426.8913,5.0077,-0.0106
1785,426.9748,5.0077,-0.0108
1786,427.0568,5.0075,-0.011
1787,427.14,5.0074,-0.0112
1788,427.2248,5.0074,-0.0112
1789,427.306,5.0074,-0.011
1790,427.389,5.0074,-0.0111
1791,427.4727,5.0074,-0.011
1792,427.5556,5.0068,-0.0111
1793,427.6395,5.006,-0.0112
1794,427.7228,5.006,-0.011
1795,427.8042,5.006,-0.0111
1796,427.8895,5.006,-0.0113
1797,427.9699,5.0063,-0.0114
1798,428.0532,5.0067,-0.0115
1799,428.138,5.0067,-0.0114
1800,428.2217,5.0061,-0.0114
1801,428.3019,5.0054,-0.0113
1802,428.3843,5.0054,-0.0113
1803,428.4671,5.0054,-0.0113
1804,428.5522,5.0054,-0.0114
1805,428.635,5.0054,-0.0115
1806,428.7187,5.005,-0.0115
1807,428.8018,5.005,-0.0117
1808,428.8838,5.0043,-0.0117
1809,428.9679,5.004,-0.0117
1810,429.0508,5.004,-0.012
1811,429.1338,5.004,-0.012
1812,429.216,5.004,-0.0119
1813,429.2996,5.004,-0.0118
1814,429.385,5.004,-0.0119
1815,429.465,5.004,-0.0123
1816,429.5496,5.004,-0.0121
1817,429.6328,5.004,-0.012
1818,429.7159,5.004,-0.012
1819,429.7984,5.004,-0.0121
1820,429.8845,5.004,-0.0123
1821,429.9642,5.004,-0.0122
1822,430.0484,5.004,-0.0123
1823,430.1323,5.004,-0.0123
1824,430.2158,5.004,-0.0122
1825,430.298,5.004,-0.0122
1826,430.3813,5.0037,-0.0123
1827,430.4648,5.0037,-0.0125
1828,430.5472,5.0037,-0.0125
1829,430.6293,5.0043,-0.0122
1830,430.7128,5.0049,-0.0121
1831,430.7966,5.0073,-0.012
1832,430.877,5.01,-0.0118
1833,430.9628,5.0121,-0.0117
1834,431.0436,5.014,-0.0117
1835,431.1285,5.0141,-0.0118
1836,431.2073,5.0152,-0.0116
1837,431.2938,5.0153,-0.0115
1838,431.3758,5.0153,-0.0114
1839,431.4589,5.0153,-0.0112
1840,431.5438,5.0147,-0.0111
1841,431.6255,5.0143,-0.0111
1842,431.7088,5.0143,-0.0111
1843,431.7916,5.0143,-0.0111
1844,431.874,5.014,-0.0112
1845,431.957,5.014,-0.0111
1846,432.0418,5.014,-0.011
1847,432.1238,5.0134,-0.0111
1848,432.2067,5.0126,-0.0108
1849,432.289,5.0126,-0.0109
1850,432.3743,5.0124,-0.011
1851,432.4568,5.0101,-0.0109
1852,432.5386,5.0099,-0.011
1853,432.6195,5.0099,-0.0109
1854,432.7047,5.0099,-0.0109
1855,432.787,5.0099,-0.0109
1856,432.872,5.0099,-0.011
1857,432.9548,5.009,-0.0111
1858,433.0366,5.0086,-0.0111
1859,433.1198,5.0086,-0.011
1860,433.2008,5.0086,-0.0111
1861,433.285,5.0086,-0.0112
1862,433.3705,5.0084,-0.0111
1863,433.4548,5.0064,-0.0112
1864,433.5356,5.0059,-0.0112
1865,433.6195,5.0059,-0.011
1866,433.7026,5.0059,-0.0111
1867,433.7858,5.0059,-0.0114
1868,433.8678,5.0059,-0.0113
1869,433.9528,5.0059,-0.0115
1870,434.0339,5.0059,-0.0116
1871,434.1178,5.0058,-0.0118
1872,434.2028,5.005,-0.0117
1873,434.2836,5.004,-0.0116
1874,434.3675,5.0036,-0.0116
1875,434.4518,5.0036,-0.0116
1876,434.5332,5.0036,-0.0117
1877,434.617,5.0036,-0.0115
1878,434.6979,5.0036,-0.0116
1879,434.783,5.0036,-0.0118
1880,434.8668,5.0036,-0.012
1881,434.9508,5.0026,-0.0121
1882,435.0328,5.0022,-0.0122
1883,435.1168,5.0022,-0.0123
1884,435.1997,5.0022,-0.0122
1885,435.282,5.002,-0.0124
1886,435.3643,5.0019,-0.0124
1887,435.4489,5.0019,-0.0124
1888,435.5322,5.0019,-0.0125
1889,435.616,5.0019,-0.0123
1890,435.6999,5.0019,-0.0126
1891,435.7814,5.0017,-0.0127
1892,435.8643,5.0005,-0.0127
1893,435.948,5.0005,-0.0127
1894,436.0328,5.0005,-0.0128
1895,436.1168,5.0005,-0.0127
1896,436.1969,5.0005,-0.0128
1897,436.2812,5.0,-0.013
1898,436.366,4.9995,-0.013
1899,436.4481,4.9995,-0.0131
1900,436.5348,4.9995,-0.0133
1901,436.6158,4.9992,-0.0132
1902,436.6998,4.9992,-0.0131
1903,436.7826,4.9992,-0.0132
1904,436.8648,4.9992,-0.0133
1905,436.9488,4.9992,-0.0134
1906,437.0302,4.9992,-0.0136
1907,437.1143,4.9992,-0.0137
1908,437.1978,4.9992,-0.0135
1909,437.2812,4.9992,-0.0137
1910,437.3635,4.9981,-0.0137
1911,437.4441,4.9979,-0.0139
1912,437.5292,4.9979,-0.0139
1913,437.614,4.9979,-0.0139
1914,437.6961,4.9975,-0.014
1915,437.7802,4.9965,-0.014
1916,437.8638,4.9965,-0.0141
1917,437.9469,4.9965,-0.0141
1918,438.0286,4.9963,-0.0142
1919,438.1143,4.9952,-0.0144
1920,438.195,4.9952,-0.0145
1921,438.2776,4.9952,-0.0147
1922,438.362,4.9952,-0.0148
1923,438.4468,4.9952,-0.0147
1924,438.5306,4.9952,-0.0148
1925,438.6108,4.9941,-0.0148
1926,438.6967,4.9938,-0.015
1927,438.7794,4.9938,-0.0151
1928,438.862,4.9938,-0.015
1929,438.9438,4.9938,-0.015
1930,439.029,4.9938,-0.0151
1931,439.1128,4.9938,-0.015
1932,439.1938,4.9938,-0.0151
1933,439.2772,4.9938,-0.0152
1934,439.3633,4.9938,-0.0152
1935,439.4452,4.9938,-0.0151
1936,439.5278,4.9938,-0.0154
1937,439.611,4.9937,-0.0154
1938,439.6947,4.9925,-0.0155
1939,439.777,4.9925,-0.0155
1940,439.8593,4.9925,-0.0156
1941,439.9437,4.9925,-0.0156
1942,440.0272,4.9925,-0.0156
1943,440.1105,4.9925,-0.0157
1944,440.1948,4.9925,-0.0157
1945,440.2756,4.9925,-0.0158
1946,440.3575,4.9925,-0.0158
1947,440.4427,4.9925,-0.0158
1948,440.5252,4.9921,-0.0157
1949,440.6075,4.9911,-0.016
1950,440.6918,4.9911,-0.0161
1951,440.7753,4.9911,-0.016
1952,440.8578,4.9911,-0.0163
1953,440.94,4.9911,-0.0162
1954,441.0238,4.9911,-0.0163
1955,441.1095,4.9906,-0.0164
1956,441.1901,4.9898,-0.0164
1957,441.2732,4.9898,-0.0164
1958,441.3565,4.9898,-0.0164
1959,441.4399,4.9898,-0.0164
1960,441.5238,4.9898,-0.0165
1961,441.6063,4.9898,-0.0166
1962,441.6907,4.9895,-0.0167
1963,441.7728,4.9885,-0.0168
1964,441.8565,4.9885,-0.0167
1965,441.938,4.9885,-0.0168
1966,442.0238,4.9885,-0.0168
1967,442.107,4.9885,-0.0167
1968,442.1879,4.9885,-0.0169
1969,442.2716,4.9885,-0.0168
1970,442.3548,4.9885,-0.0169
1971,442.4377,4.9885,-0.0168
1972,442.5218,4.9885,-0.0168
1973,442.6043,4.9885,-0.0169
1974,442.6878,4.9885,-0.017
1975,442.7714,4.9885,-0.0174
1976,442.855,4.9885,-0.0173
1977,442.9371,4.9878,-0.0175
1978,443.0204,4.9878,-0.0174
1979,443.106,4.9878,-0.0173
1980,443.1869,4.9878,-0.0174
1981,443.2718,4.9876,-0.0175
1982,443.3528,4.9865,-0.0175
1983,443.4378,4.9865,-0.0177
1984,443.5199,4.9865,-0.0176
1985,443.6043,4.9865,-0.0177
1986,443.6878,4.9865,-0.0177
1987,443.77,4.9865,-0.0176
1988,443.8515,4.9865,-0.0177
1989,443.936,4.9861,-0.0177
1990,444.0188,4.9853,-0.0177
1991,444.1048,4.9851,-0.0177
1992,444.1868,4.9845,-0.0177
1993,444.2682,4.9844,-0.018
1994,444.352,4.9844,-0.018
1995,444.4368,4.9844,-0.0179
1996,444.5206,4.9844,-0.0179
1997,444.6028,4.9844,-0.0178
1998,444.6878,4.9844,-0.018
1999,444.77,4.9844,-0.0179
2000,444.8528,4.9844,-0.018
2001,444.9368,4.9844,-0.018
2002,445.0186,4.9844,-0.0181
2003,445.1023,4.9837,-0.0183
2004,445.1876,4.9834,-0.0185
2005,445.2694,4.9834,-0.0184
2006,445.3513,4.9834,-0.0185
2007,445.4368,4.9834,-0.0185
2008,445.5199,4.9834,-0.0185
2009,445.602,4.9834,-0.0184
2010,445.685,4.9834,-0.0185
2011,445.77,4.9834,-0.0186
2012,445.852,4.9834,-0.0185
2013,445.9368,4.9831,-0.0185
2014,446.0186,4.9831,-0.0186
2015,446.1015,4.9831,-0.0189
2016,446.1848,4.9831,-0.0189
2017,446.2698,4.9831,-0.0187
2018,446.3518,4.9831,-0.0189
2019,446.4349,4.9822,-0.019
2020,446.5169,4.9817,-0.0189
2021,446.6013,4.9814,-0.0189
2022,446.6838,4.9814,-0.019
2023,446.767,4.9814,-0.0192
2024,446.8503,4.9814,-0.019
2025,446.9331,4.9814,-0.0189
2026,447.0188,4.9814,-0.0192
2027,447.1003,4.9813,-0.0193
2028,447.1838,4.9808,-0.0192
2029,447.2674,4.9808,-0.0192
2030,447.351,4.9808,-0.0192
2031,447.4301,4.9808,-0.0194
2032,447.5154,4.9804,-0.0193
2033,447.5985,4.9802,-0.0195
2034,447.6818,4.9791,-0.0192
2035,447.7653,4.9791,-0.0193
2036,447.8468,4.9791,-0.0195
2037,447.9281,4.9791,-0.0197
2038,448.0152,4.9791,-0.0198
2039,448.0985,4.9791,-0.0198
2040,448.18,4.9785,-0.0198
2041,448.2642,4.9781,-0.0198
2042,448.347,4.9781,-0.0197
2043,448.4318,4.9781,-0.0202
2044,448.5128,4.9781,-0.0202
2045,448.5983,4.9781,-0.0201
2046,448.6818,4.9781,-0.02
2047,448.764,4.9781,-0.0202
2048,448.8473,4.9781,-0.0203
2049,448.9292,4.9781,-0.0203
2050,449.0119,4.9781,-0.0202
2051,449.096,4.9781,-0.0203
2052,449.1799,4.9771,-0.0203
2053,449.2638,4.9767,-0.0203
2054,449.3463,4.9767,-0.0205
2055,449.4298,4.9767,-0.0205
2056,449.51,4.9767,-0.0203
2057,449.5933,4.9767,-0.0204
2058,449.6788,4.9767,-0.0203
2059,449.7612,4.9765,-0.0204
2060,449.8455,4.9764,-0.0203
2061,449.927,4.9764,-0.0204
2062,450.0109,4.9764,-0.0204
2063,450.0925,4.9764,-0.0205
2064,450.1777,4.9764,-0.0205
2065,450.2594,4.9764,-0.0204
2066,450.3435,4.9763,-0.0206
2067,450.4241,4.9751,-0.0207
2068,450.511,4.974,-0.0205
2069,450.594,4.9737,-0.0206
2070,450.6761,4.9737,-0.0207
2071,450.7602,4.9737,-0.0205
2072,450.8445,4.9737,-0.0208
2073,450.9269,4.9737,-0.0209
2074,451.0092,4.9737,-0.0211
2075,451.091,4.9737,-0.0211
2076,451.1749,4.9737,-0.0211
2077,451.2572,4.9737,-0.0212
2078,451.34,4.9737,-0.0212
2079,451.4249,4.9737,-0.0211
2080,451.5082,4.9737,-0.0213
2081,451.5903,4.9736,-0.0212
2082,451.6728,4.9724,-0.0212
2083,451.7566,4.9712,-0.0214
2084,451.8405,4.971,-0.0214
2085,451.9229,4.971,-0.0214
2086,452.0038,4.971,-0.0215
2087,452.0875,4.971,-0.0214
2088,452.1718,4.971,-0.0215
2089,452.254,4.971,-0.0215
2090,452.3358,4.9723,-0.0217
2091,452.4189,4.9726,-0.0217
2092,452.5022,4.974,-0.0218
2093,452.584,4.9742,-0.0219
2094,452.6668,4.9751,-0.0218
2095,452.7518,4.9755,-0.0217
2096,452.8345,4.9755,-0.0217
2097,452.9169,4.9755,-0.0216
2098,453.0,4.9755,-0.0217
2099,453.0823,4.9747,-0.0217
2100,453.1667,4.9742,-0.0216
2101,453.2498,4.9732,-0.0218
2102,453.332,4.9728,-0.0217
2103,453.4159,4.9728,-0.0217
2104,453.4994,4.9728,-0.0219
2105,453.5818,4.972,-0.0221
2106,453.6658,4.9715,-0.0219
2107,453.7462,4.9715,-0.0222
2108,453.8295,4.9715,-0.0223
2109,453.9138,4.9715,-0.0223
2110,453.9948,4.9715,-0.0224
2111,454.0785,4.9715,-0.0224
2112,454.1628,4.9721,-0.0224
2113,454.2452,4.9728,-0.0226
2114,454.327,4.9728,-0.0228
2115,454.4091,4.9725,-0.0228
2116,454.4932,4.9715,-0.0228
2117,454.5775,4.9706,-0.0229
2118,454.6627,4.9701,-0.0229
2119,454.7436,4.9701,-0.023
2120,454.8268,4.9693,-0.0231
2121,454.9099,4.9688,-0.0232
2122,454.9916,4.9685,-0.0232
2123,455.074,4.9681,-0.0232
2124,455.1579,4.9662,-0.0233
2125,455.2406,4.9661,-0.0235
2126,455.3235,4.9661,-0.0236
2127,455.4059,4.9661,-0.0237
2128,455.4906,4.9657,-0.0237
2129,455.5735,4.9648,-0.0237
2130,455.6541,4.9645,-0.0238
2131,455.7382,4.9634,-0.024
2132,455.8223,4.9634,-0.024
2133,455.9076,4.9634,-0.0239
2134,455.9885,4.9634,-0.024
2135,456.0698,4.9634,-0.0241
2136,456.1548,4.9634,-0.0242
2137,456.2382,4.9634,-0.0243
2138,456.322,4.9634,-0.0244
2139,456.4048,4.9634,-0.0244
2140,456.4868,4.9634,-0.0245
2141,456.5695,4.9633,-0.0246
2142,456.6538,4.9622,-0.0248
2143,456.7366,4.9621,-0.0248
2144,456.8215,4.9621,-0.0249
2145,456.903,4.9621,-0.0249
2146,456.9874,4.9621,-0.0249
2147,457.0718,4.9621,-0.025
2148,457.1538,4.9621,-0.0252
2149,457.2362,4.9613,-0.0251
2150,457.321,4.9594,-0.0251
2151,457.4028,4.9594,-0.0254
2152,457.4882,4.9594,-0.0254
2153,457.5715,4.9594,-0.0254
2154,457.653,4.9594,-0.0255
2155,457.7376,4.9594,-0.0255
2156,457.8193,4.9594,-0.0255
2157,457.9028,4.9594,-0.0257
2158,457.9853,4.9594,-0.0258
2159,458.068,4.9594,-0.0258
2160,458.1517,4.9588,-0.0258
2161,458.2344,4.9581,-0.0259
2162,458.3178,4.9581,-0.0259
2163,458.4028,4.9581,-0.0261
2164,458.4878,4.9571,-0.0262
2165,458.5673,4.9567,-0.0261
2166,458.6517,4.9567,-0.026
2167,458.7352,4.9567,-0.026
2168,458.8155,4.9567,-0.026
2169,458.9018,4.9567,-0.0263
2170,458.9856,4.9567,-0.0263
2171,459.068,4.9561,-0.0265
2172,459.1538,4.9561,-0.0265
2173,459.2348,4.9557,-0.0264
2174,459.3175,4.9557,-0.0264
2175,459.4018,4.9554,-0.0265
2176,459.4852,4.9548,-0.0265
2177,459.5688,4.954,-0.0265
2178,459.6538,4.954,-0.0265
2179,459.7364,4.954,-0.0264
2180,459.8175,4.954,-0.0265
2181,459.9018,4.954,-0.0266
2182,459.9851,4.954,-0.0266
2183,460.07,4.9539,-0.0265
2184,460.1546,4.9527,-0.0265
2185,460.2353,4.9527,-0.0265
2186,460.3198,4.9527,-0.0267
2187,460.4048,4.9527,-0.0268
2188,460.4872,4.9527,-0.0269
2189,460.5723,4.9514,-0.0269
2190,460.6539,4.9501,-0.0269
2191,460.7376,4.95,-0.027
2192,460.8225,4.95,-0.0272
2193,460.9049,4.95,-0.0272
2194,460.989,4.95,-0.0271
2195,461.0698,4.95,-0.0271
2196,461.1532,4.95,-0.0273
2197,461.2378,4.95,-0.0273
2198,461.3215,4.95,-0.0274
2199,461.4058,4.95,-0.0274
2200,461.4896,4.9496,-0.0274
2201,461.5733,4.9487,-0.0275
2202,461.6568,4.9487,-0.0274
2203,461.7392,4.9487,-0.0275
2204,461.8225,4.9487,-0.0277
2205,461.9068,4.9487,-0.0276
2206,461.9898,4.9487,-0.0277
2207,462.074,4.9487,-0.0278
2208,462.1543,4.9487,-0.0279
2209,462.2394,4.9476,-0.0279
2210,462.3228,4.9473,-0.0279
2211,462.4068,4.9473,-0.0279
2212,462.4892,4.9463,-0.0281
2213,462.5745,4.946,-0.0281
2214,462.6578,4.946,-0.0279
2215,462.7392,4.946,-0.0281
2216,462.824,4.946,-0.0282
2217,462.907,4.946,-0.0284
2218,462.9904,4.946,-0.0284
2219,463.0738,4.946,-0.0284
2220,463.1597,4.946,-0.0286
2221,463.2414,4.9449,-0.0286
2222,463.324,4.9446,-0.0286
2223,463.4088,4.9446,-0.0286
2224,463.4914,4.9431,-0.0287
2225,463.5758,4.9423,-0.0288
2226,463.6589,4.9423,-0.0288
2227,463.7414,4.9423,-0.0288
2228,463.8258,4.9423,-0.0287
2229,463.9078,4.9423,-0.0287
2230,463.9922,4.9423,-0.0289
2231,464.075,4.9421,-0.029
2232,464.1578,4.941,-0.0292
2233,464.2422,4.941,-0.0291
2234,464.326,4.941,-0.0292
2235,464.4088,4.941,-0.0292
2236,464.4926,4.941,-0.0291
2237,464.5758,4.9409,-0.0293
2238,464.6589,4.9397,-0.0294
2239,464.7436,4.9396,-0.0294
2240,464.827,4.9395,-0.0295
2241,464.9098,4.9393,-0.0294
2242,464.9929,4.9393,-0.0294
2243,465.077,4.9384,-0.0294
2244,465.1588,4.9367,-0.0296
2245,465.2428,4.9366,-0.0296
2246,465.3265,4.9366,-0.0296
2247,465.4108,4.9366,-0.0298
2248,465.4928,4.9366,-0.0297
2249,465.5758,4.9366,-0.0297
2250,465.6608,4.9366,-0.0297
2251,465.7428,4.9366,-0.0298
2252,465.8248,4.9364,-0.0298
2253,465.9088,4.9353,-0.03
2254,465.992,4.9353,-0.0301
2255,466.0748,4.9353,-0.0299
2256,466.1607,4.9346,-0.0302
2257,466.2438,4.9342,-0.0303
2258,466.3258,4.9342,-0.0301
2259,466.4126,4.9342,-0.0302
2260,466.4934,4.9342,-0.0304
2261,466.5773,4.9337,-0.0304
2262,466.6599,4.9329,-0.0303
2263,466.7419,4.9329,-0.0304
2264,466.8263,4.9329,-0.0304
2265,466.9088,4.9329,-0.0305
2266,466.9934,4.9323,-0.0306
2267,467.0748,4.9316,-0.0305
2268,467.1588,4.9316,-0.0305
2269,467.2442,4.9314,-0.0305
2270,467.3273,4.9312,-0.0305
2271,467.4101,4.9312,-0.0306
2272,467.4952,4.931,-0.0307
2273,467.5768,4.9299,-0.0309
2274,467.6618,4.9299,-0.0308
2275,467.7466,4.9299,-0.0309
2276,467.826,4.9299,-0.0311
2277,467.9108,4.9299,-0.0308
2278,467.9949,4.9299,-0.0309
2279,468.0778,4.9295,-0.0309
2280,468.1619,4.9292,-0.0311
2281,468.2436,4.9292,-0.0311
2282,468.3288,4.928,-0.0312
2283,468.4128,4.9272,-0.0313
2284,468.4966,4.9272,-0.0313
2285,468.5805,4.9272,-0.0311
2286,468.6639,4.9269,-0.0312
2287,468.7446,4.9259,-0.0314
2288,468.8278,4.9259,-0.0314
2289,468.9119,4.9259,-0.0314
2290,468.9968,4.9259,-0.0314
2291,469.0793,4.925,-0.0315
2292,469.1628,4.9245,-0.0315
2293,469.2463,4.9245,-0.0315
2294,469.3288,4.9245,-0.0315
2295,469.411,4.9248,-0.0316
2296,469.4962,4.9247,-0.0317
2297,469.5795,4.9245,-0.032
2298,469.6638,4.9245,-0.0322
2299,469.7449,4.9236,-0.0321
2300,469.83,4.9232,-0.0323
2301,469.9146,4.9232,-0.0324
2302,469.995,4.9232,-0.0324
2303,470.0783,4.922,-0.0323
2304,470.1599,4.9206,-0.0323
2305,470.2446,4.9205,-0.0324
2306,470.3273,4.9205,-0.0325
2307,470.4089,4.9205,-0.0325
2308,470.4942,4.9205,-0.0326
2309,470.5778,4.9205,-0.0326
2310,470.6628,4.9205,-0.0328
2311,470.744,4.9205,-0.033
2312,470.829,4.9205,-0.033
2313,470.9118,4.9199,-0.0329
2314,470.9942,4.919,-0.0331
2315,471.0778,4.9201,-0.0333
2316,471.1619,4.9201,-0.0334
2317,471.2438,4.9201,-0.0334
2318,471.3293,4.9201,-0.0335
2319,471.41,4.9191,-0.0335
2320,471.4926,4.9185,-0.0334
2321,471.5748,4.9174,-0.0335
2322,471.6607,4.9174,-0.0337
2323,471.7424,4.9174,-0.0337
2324,471.8265,4.9173,-0.0338
2325,471.9089,4.9161,-0.0338
2326,471.992,4.916,-0.0338
2327,472.078,4.9156,-0.0339
2328,472.1583,4.9144,-0.034
2329,472.2436,4.9143,-0.034
2330,472.327,4.9141,-0.034
2331,472.4082,4.9133,-0.034
2332,472.4938,4.9133,-0.0341
2333,472.575,4.9132,-0.0341
2334,472.6589,4.9121,-0.0342
2335,472.7422,4.912,-0.0343
2336,472.8273,4.912,-0.0345
2337,472.9105,4.912,-0.0345
2338,472.9938,4.912,-0.0345
2339,473.0763,4.912,-0.0345
2340,473.1588,4.9111,-0.0345
2341,473.2418,4.9107,-0.0346
2342,473.3253,4.9107,-0.0347
2343,473.4088,4.9107,-0.0348
2344,473.4916,4.9107,-0.0348
2345,473.576,4.9107,-0.0348
2346,473.6597,4.9107,-0.0349
2347,473.7424,4.9099,-0.0349
2348,473.823,4.9097,-0.0351
2349,473.9069,4.9097,-0.0349
2350,473.9896,4.9097,-0.0351
2351,474.073,4.9096,-0.0352
2352,474.1567,4.9084,-0.0353
2353,474.2422,4.908,-0.0355
2354,474.3238,4.908,-0.0356
2355,474.4069,4.908,-0.0356
2356,474.4904,4.908,-0.0356
2357,474.5735,4.9069,-0.0356
2358,474.6559,4.9066,-0.0355
2359,474.7392,4.9066,-0.0357
2360,474.8223,4.9065,-0.0358
2361,474.9048,4.9054,-0.0358
2362,474.9902,4.9053,-0.0359
2363,475.0733,4.9053,-0.0361
2364,475.1549,4.9053,-0.0361
2365,475.2376,4.9049,-0.0361
2366,475.3208,4.904,-0.0361
2367,475.403,4.9036,-0.0362
2368,475.4862,4.9036,-0.0364
2369,475.5688,4.9036,-0.0364
2370,475.651,4.903,-0.0364
2371,475.7353,4.9022,-0.0366
2372,475.8183,4.9013,-0.0367
2373,475.9008,4.9013,-0.0367
2374,475.984,4.9013,-0.0368
2375,476.067,4.9013,-0.0367
2376,476.1489,4.9013,-0.0368
2377,476.2322,4.9001,-0.0369
2378,476.316,4.8999,-0.037
2379,476.3978,4.8999,-0.0371
2380,476.4812,4.8999,-0.0371
2381,476.5638,4.8999,-0.037
2382,476.6448,4.8984,-0.0372
2383,476.7318,4.8972,-0.0373
2384,476.813,4.8972,-0.0375
2385,476.8978,4.8972,-0.0375
2386,476.9778,4.8972,-0.0376
2387,477.061,4.8972,-0.0377
2388,477.1438,4.8972,-0.0378
2389,477.2264,4.8972,-0.0378
2390,477.3108,4.8972,-0.038
2391,477.3909,4.8972,-0.038
2392,477.4742,4.8961,-0.038
2393,477.5593,4.8967,-0.0381
2394,477.64,4.8967,-0.0382
2395,477.7224,4.8967,-0.0382
2396,477.805,4.8964,-0.0383
2397,477.8889,4.8954,-0.0383
2398,477.9732,4.8951,-0.0384
2399,478.0555,4.894,-0.0385
2400,478.1388,4.8931,-0.0385
2401,478.2216,4.8927,-0.0386
2402,478.303,4.8927,-0.0386
2403,478.3869,4.8927,-0.0387
2404,478.467,4.8927,-0.0388
2405,478.5505,4.8927,-0.0388
2406,478.6311,4.8927,-0.0388
2407,478.7148,4.8927,-0.0389
2408,478.7973,4.8925,-0.0389
2409,478.8798,4.8914,-0.0389
2410,478.9626,4.8913,-0.0389
2411,479.0455,4.8913,-0.0389
2412,479.1298,4.8913,-0.0391
2413,479.2098,4.8911,-0.0392
2414,479.292,4.89,-0.0392
2415,479.3768,4.89,-0.0393
2416,479.4598,4.89,-0.0393
2417,479.5408,4.8899,-0.0394
2418,479.6269,4.8887,-0.0395
2419,479.7058,4.8886,-0.0395
2420,479.79,4.8886,-0.0395
2421,479.8739,4.8886,-0.0395
2422,479.9558,4.8886,-0.0396
2423,480.0403,4.8886,-0.0397
2424,480.1219,4.8877,-0.0398
2425,480.202,4.886,-0.0398
2426,480.2865,4.886,-0.0398
2427,480.3698,4.886,-0.0398
2428,480.4518,4.886,-0.0397
2429,480.535,4.8851,-0.0398
2430,480.618,4.8846,-0.04
2431,480.7014,4.8846,-0.0399
2432,480.7833,4.8846,-0.0398
2433,480.8658,4.884,-0.0399
2434,480.948,4.8833,-0.04
2435,481.033,4.8833,-0.04
2436,481.1148,4.8833,-0.0401
2437,481.1994,4.8833,-0.0403
2438,481.2808,4.8824,-0.0403
2439,481.3639,4.8819,-0.0403
2440,481.4492,4.8819,-0.0403
2441,481.5285,4.8819,-0.0405
2442,481.6146,4.8819,-0.0406
2443,481.6949,4.8809,-0.0407
2444,481.7793,4.8806,-0.0407
2445,481.8628,4.8803,-0.0409
2446,481.9448,4.878,-0.0409
2447,482.0258,4.8779,-0.041
2448,482.1089,4.8779,-0.041
2449,482.1934,4.8777,-0.0409
2450,482.2745,4.8766,-0.0411
2451,482.3579,4.8766,-0.0413
2452,482.4426,4.8766,-0.0412
2453,482.5253,4.8766,-0.0413
2454,482.6079,4.8766,-0.0415
2455,482.6892,4.8766,-0.0414
2456,482.7733,4.8755,-0.0414
2457,482.8568,4.8752,-0.0413
2458,482.9398,4.8752,-0.0416
2459,483.0208,4.8752,-0.0417
2460,483.1039,4.8752,-0.0418
2461,483.1856,4.8741,-0.0417
2462,483.2693,4.8738,-0.0418
2463,483.3518,4.8738,-0.0418
2464,483.4342,4.8727,-0.0417
2465,483.5173,4.8724,-0.0419
2466,483.5998,4.8724,-0.042
2467,483.6832,4.8724,-0.0421
2468,483.7658,4.8724,-0.0422
2469,483.8498,4.8724,-0.0421
2470,483.9322,4.8724,-0.0422
2471,484.015,4.8718,-0.0424
2472,484.0987,4.8711,-0.0422
2473,484.1816,4.8711,-0.0423
2474,484.2643,4.8705,-0.0424
2475,484.345,4.8697,-0.0425
2476,484.4292,4.8697,-0.0426
2477,484.5128,4.8697,-0.0427
2478,484.5938,4.8697,-0.0428
2479,484.6782,4.8692,-0.0427
2480,484.7613,4.8684,-0.0428
2481,484.8429,4.8684,-0.0429
2482,484.9284,4.8672,-0.0428
2483,485.0098,4.8671,-0.0429
2484,485.092,4.8671,-0.0431
2485,485.1746,4.8659,-0.0431
2486,485.2565,4.8657,-0.0431
2487,485.3417,4.8657,-0.0432
2488,485.424,4.8657,-0.0432
2489,485.505,4.8657,-0.0434
2490,485.5878,4.8657,-0.0434
2491,485.6696,4.8635,-0.0437
2492,485.7553,4.8628,-0.0438
2493,485.8378,4.8612,-0.0438
2494,485.921,4.8596,-0.044
2495,486.0055,4.858,-0.0442
2496,486.0879,4.8568,-0.0443
2497,486.1702,4.8552,-0.0446
2498,486.254,4.8543,-0.0448
2499,486.3377,4.8538,-0.0448
2500,486.4202,4.8529,-0.0451
2501,486.5018,4.8522,-0.0453
2502,486.5847,4.8514,-0.0453
2503,486.6688,4.8514,-0.0455
2504,486.7528,4.8514,-0.0458
2505,486.835,4.8514,-0.0457
2506,486.9186,4.8514,-0.0457
2507,487.0025,4.8514,-0.0458
2508,487.0856,4.8514,-0.046
2509,487.1672,4.8516,-0.0459
2510,487.2515,4.8528,-0.0461
2511,487.3349,4.8528,-0.0461
2512,487.4176,4.8528,-0.0463
2513,487.5,4.8528,-0.0462
2514,487.583,4.8521,-0.0463
2515,487.6679,4.8514,-0.0464
2516,487.7493,4.8514,-0.0466
2517,487.8328,4.8514,-0.0466
2518,487.9156,4.8504,-0.0467
2519,487.9988,4.8501,-0.0467
2520,488.0819,4.8492,-0.0468
2521,488.1652,4.8487,-0.0467
2522,488.2493,4.8487,-0.0469
2523,488.33,4.8487,-0.0471
2524,488.413,4.8485,-0.0472
2525,488.4975,4.8474,-0.0472
2526,488.5799,4.8474,-0.0471
2527,488.6626,4.8474,-0.0472
2528,488.7478,4.8474,-0.0473
2529,488.8288,4.8474,-0.0472
2530,488.9142,4.8474,-0.0472
2531,488.996,4.8474,-0.0472
2532,489.0779,4.8474,-0.0474
2533,489.1625,4.8453,-0.0474
2534,489.2453,4.845,-0.0475
2535,489.3269,4.845,-0.0475
2536,489.41,4.845,-0.0475
2537,489.4928,4.8445,-0.0475
2538,489.5778,4.8437,-0.0475
2539,489.6598,4.8437,-0.0475
2540,489.7425,4.8434,-0.0476
2541,489.8258,4.8434,-0.0477
2542,489.9084,4.8434,-0.0476
2543,489.9925,4.8431,-0.0477
2544,490.0749,4.842,-0.0478
2545,490.1588,4.842,-0.0477
2546,490.2408,4.842,-0.0477
2547,490.3258,4.842,-0.048
2548,490.4086,4.8416,-0.0479
2549,490.4925,4.8407,-0.0479
2550,490.574,4.8407,-0.048
2551,490.6586,4.8407,-0.048
2552,490.7403,4.8401,-0.0481
2553,490.8219,4.8393,-0.0481
2554,490.9094,4.8393,-0.0482
2555,490.99,4.8393,-0.0483
2556,491.0737,4.8384,-0.0482
2557,491.1548,4.838,-0.0483
2558,491.2393,4.8379,-0.0482
2559,491.3209,4.8367,-0.0482
2560,491.405,4.8367,-0.0483
2561,491.4875,4.8366,-0.0484
2562,491.5708,4.8354,-0.0484
2563,491.6533,4.8353,-0.0483
2564,491.738,4.8353,-0.0485
2565,491.8228,4.8353,-0.0485
2566,491.9032,4.8353,-0.0486
2567,491.9883,4.8353,-0.0486
2568,492.0708,4.8353,-0.0485
2569,492.1532,4.8353,-0.0486
2570,492.2368,4.8347,-0.0487
2571,492.3197,4.834,-0.0488
2572,492.4044,4.834,-0.0487
2573,492.487,4.8329,-0.0487
2574,492.5698,4.8326,-0.0486
2575,492.6532,4.8326,-0.0488
2576,492.7375,4.8325,-0.0487
2577,492.8178,4.8313,-0.0488
2578,492.9016,4.8313,-0.049
2579,492.9863,4.8311,-0.049
2580,493.067,4.83,-0.0488
2581,493.1516,4.8299,-0.049
2582,493.234,4.8299,-0.0489
2583,493.3188,4.829,-0.049
2584,493.4006,4.8274,-0.049
2585,493.4845,4.8273,-0.0491
2586,493.5669,4.8273,-0.0493
2587,493.6502,4.8273,-0.0493
2588,493.7343,4.8264,-0.0493
2589,493.8169,4.8259,-0.0494
2590,493.8984,4.8255,-0.0493
2591,493.983,4.8239,-0.0496
2592,494.0651,4.8239,-0.0495
2593,494.1478,4.8239,-0.0494
2594,494.2318,4.8233,-0.0495
2595,494.314,4.822,-0.0495
2596,494.3982,4.8219,-0.0497
2597,494.4823,4.8219,-0.0497
2598,494.5676,4.8219,-0.0498
2599,494.6486,4.8223,-0.0499
2600,494.7318,4.8219,-0.0499
2601,494.8138,4.8219,-0.05
2602,494.8959,4.8219,-0.0501
2603,494.9783,4.8216,-0.0502
2604,495.0627,4.8206,-0.0501
2605,495.1462,4.8206,-0.0505
2606,495.2283,4.8206,-0.0504
2607,495.3108,4.8206,-0.0504
2608,495.395,4.8206,-0.0503
2609,495.4783,4.8194,-0.0504
2610,495.5608,4.8191,-0.0504
2611,495.6446,4.8185,-0.0505
2612,495.7265,4.8167,-0.0507
2613,495.8108,4.8164,-0.0508
2614,495.8942,4.8164,-0.0508
2615,495.978,4.8164,-0.0507
2616,496.0617,4.8164,-0.0508
2617,496.143,4.8154,-0.0508
2618,496.2263,4.8151,-0.0509
2619,496.3098,4.8151,-0.0509
2620,496.3932,4.8139,-0.0509
2621,496.4763,4.8137,-0.051
2622,496.56,4.8137,-0.0511
2623,496.6434,4.8132,-0.0512
2624,496.7258,4.8123,-0.0512
2625,496.8071,4.8123,-0.0512
2626,496.8924,4.8114,-0.0512
2627,496.9778,4.8109,-0.0515
2628,497.0582,4.8109,-0.0516
2629,497.1416,4.8109,-0.0516
2630,497.2243,4.8104,-0.0515
2631,497.3098,4.8096,-0.0516
2632,497.3926,4.8094,-0.0517
2633,497.476,4.808,-0.0518
2634,497.5597,4.8069,-0.0517
2635,497.6432,4.8069,-0.0518
2636,497.7263,4.8067,-0.0519
2637,497.8088,4.8056,-0.0519
2638,497.8902,4.8054,-0.0521
2639,497.975,4.8042,-0.0522
2640,498.0598,4.8042,-0.0522
2641,498.1416,4.804,-0.0522
2642,498.2243,4.8029,-0.0522
2643,498.3068,4.8029,-0.0524
2644,498.3908,4.8029,-0.0525
2645,498.4758,4.8018,-0.0527
2646,498.5578,4.8014,-0.0525
2647,498.6412,4.8009,-0.0526
2648,498.7245,4.8,-0.0528
2649,498.806,4.8,-0.053
2650,498.8909,4.7989,-0.0529
2651,498.9745,4.7986,-0.053
2652,499.056,4.798,-0.0532
2653,499.1394,4.7973,-0.0532
2654,499.224,4.7973,-0.0532
2655,499.3079,4.7967,-0.0532
2656,499.3916,4.796,-0.0534
2657,499.475,4.7955,-0.0534
2658,499.5578,4.7933,-0.0535
2659,499.6392,4.7932,-0.0538
2660,499.724,4.7918,-0.0539
2661,499.807,4.7907,-0.054
2662,499.8902,4.7889,-0.0542
2663,499.9738,4.7874,-0.0545
2664,500.0578,4.7864,-0.0547
2665,500.1406,4.7851,-0.055
2666,500.223,4.784,-0.0552
2667,500.3078,4.7831,-0.0553
2668,500.3908,4.7827,-0.0555
2669,500.474,4.7818,-0.0555
2670,500.5598,4.7818,-0.0558
2671,500.6414,4.7818,-0.0559
2672,500.7243,4.7818,-0.056
2673,500.8089,4.7815,-0.0562
2674,500.8904,4.7792,-0.0564
2675,500.9735,4.7791,-0.0563
2676,501.0578,4.7791,-0.0565
2677,501.1438,4.7791,-0.0567
2678,501.2253,4.7791,-0.0568
2679,501.3097,4.7791,-0.0572
2680,501.3918,4.7791,-0.0571
2681,501.4763,4.7789,-0.0571
2682,501.5591,4.7778,-0.0573
2683,501.6406,4.7777,-0.0573
2684,501.7253,4.7777,-0.0574
2685,501.809,4.7777,-0.0575
2686,501.8923,4.7768,-0.0577
2687,501.9758,4.7764,-0.0577
2688,502.0589,4.7764,-0.0576
2689,502.1422,4.7753,-0.0578
2690,502.2265,4.7751,-0.0579
2691,502.3098,4.7744,-0.058
2692,502.3932,4.7737,-0.0581
2693,502.477,4.7737,-0.0581
2694,502.5607,4.7737,-0.0583
2695,502.6448,4.7713,-0.0582
2696,502.725,4.771,-0.0583
2697,502.8098,4.771,-0.0585
2698,502.8934,4.7701,-0.0585
2699,502.9768,4.7697,-0.0586
2700,503.059,4.7697,-0.0589
2701,503.1448,4.7693,-0.059
2702,503.2275,4.7684,-0.0589
2703,503.3099,4.7684,-0.0591
2704,503.392,4.7672,-0.0592
2705,503.4768,4.7668,-0.0594
2706,503.5599,4.7668,-0.0596
2707,503.6424,4.7659,-0.0594
2708,503.7275,4.7654,-0.0595
2709,503.8108,4.7654,-0.0596
2710,503.8936,4.7653,-0.0596
2711,503.977,4.7641,-0.0595
2712,504.0609,4.7641,-0.0597
2713,504.1438,4.7639,-0.0598
2714,504.2273,4.7626,-0.06
2715,504.311,4.7618,-0.06
2716,504.3956,4.7618,-0.06
2717,504.4788,4.7618,-0.06
2718,504.5629,4.7611,-0.0601
2719,504.6452,4.7604,-0.0602
2720,504.7278,4.7604,-0.0602
2721,504.8146,4.7598,-0.0602
2722,504.8966,4.7591,-0.0602
2723,504.9803,4.759,-0.0605
2724,505.0638,4.7575,-0.0608
2725,505.148,4.7574,-0.0608
2726,505.2298,4.7566,-0.0607
2727,505.3157,4.7561,-0.0607
2728,505.3966,4.7557,-0.0607
2729,505.4803,4.7547,-0.0607
2730,505.5638,4.7547,-0.0609
2731,505.6492,4.7547,-0.061
2732,505.732,4.7539,-0.061
2733,505.8138,4.7534,-0.0612
2734,505.8969,4.7534,-0.0611
2735,505.9813,4.7525,-0.0612
2736,506.0638,4.752,-0.0614
2737,506.1508,4.752,-0.0613
2738,506.2308,4.7512,-0.0613
2739,506.3185,4.7507,-0.0613
2740,506.3986,4.7501,-0.0614
2741,506.483,4.7493,-0.0616
2742,506.5658,4.7493,-0.0617
2743,506.6496,4.7481,-0.0618
2744,506.735,4.7479,-0.0618
2745,506.818,4.7465,-0.062
2746,506.9,4.7455,-0.0619
2747,506.9848,4.7439,-0.062
2748,507.067,4.7435,-0.062
2749,507.1502,4.7435,-0.0621
2750,507.2355,4.7424,-0.0622
2751,507.3188,4.7422,-0.0625
2752,507.4012,4.742,-0.0625
2753,507.4853,4.7409,-0.0625
2754,507.5697,4.7409,-0.0626
2755,507.6514,4.7403,-0.0625
2756,507.737,4.7395,-0.0626
2757,507.8188,4.7392,-0.0628
2758,507.9032,4.7382,-0.063
2759,507.986,4.7385,-0.0631
2760,508.0681,4.7377,-0.0632
2761,508.1533,4.7371,-0.0629
2762,508.2375,4.7362,-0.0632
2763,508.319,4.7362,-0.0633
2764,508.4033,4.735,-0.0633
2765,508.4863,4.7337,-0.0634
2766,508.5679,4.7332,-0.0635
2767,508.6552,4.7321,-0.0637
2768,508.7365,4.7321,-0.0637
2769,508.8198,4.7318,-0.0637
2770,508.9052,4.7308,-0.0638
2771,508.9875,4.7307,-0.0639
2772,509.0708,4.7294,-0.0639
2773,509.1549,4.7291,-0.0641
2774,509.2368,4.7279,-0.0642
2775,509.3218,4.7276,-0.0643
2776,509.4032,4.7263,-0.0642
2777,509.4863,4.7257,-0.0643
2778,509.57,4.7242,-0.0645
2779,509.6546,4.7233,-0.0646
2780,509.7383,4.7222,-0.0648
2781,509.8208,4.7222,-0.065
2782,509.904,4.7216,-0.0649
2783,509.9875,4.7208,-0.0649
2784,510.069,4.7208,-0.0653
2785,510.1562,4.7199,-0.0652
2786,510.2365,4.7195,-0.0652
2787,510.318,4.7195,-0.0652
2788,510.4033,4.7186,-0.0654
2789,510.4883,4.7182,-0.0654
2790,510.5718,4.7175,-0.0655
2791,510.6552,4.7166,-0.0657
2792,510.738,4.7157,-0.0659
2793,510.8208,4.7151,-0.0658
2794,510.9056,4.7147,-0.0659
2795,510.989,4.7137,-0.0659
2796,511.0727,4.7137,-0.0661
2797,511.1558,4.7124,-0.0662
2798,511.239,4.7122,-0.0665
2799,511.3199,4.7112,-0.0666
2800,511.406,4.7107,-0.0665
2801,511.4885,4.7093,-0.0666
2802,511.5709,4.7087,-0.0668
2803,511.6559,4.7075,-0.0671
2804,511.739,4.7074,-0.0674
2805,511.8199,4.7062,-0.0673
2806,511.9048,4.7061,-0.0671
2807,511.9863,4.7052,-0.0673
2808,512.0718,4.7045,-0.0674
2809,512.1556,4.7034,-0.0675
2810,512.2398,4.703,-0.0676
2811,512.3229,4.7016,-0.0678
2812,512.4052,4.7011,-0.068
2813,512.489,4.6993,-0.068
2814,512.5709,4.6988,-0.0681
2815,512.6553,4.6988,-0.0681
2816,512.7403,4.6977,-0.0682
2817,512.821,4.6974,-0.0683
2818,512.9044,4.6964,-0.0683
2819,512.9865,4.696,-0.0684
2820,513.0708,4.6957,-0.0686
2821,513.1542,4.6946,-0.0688
2822,513.2385,4.6945,-0.069
2823,513.3209,4.6931,-0.069
2824,513.4048,4.693,-0.069
2825,513.4868,4.6921,-0.0691
2826,513.569,4.6914,-0.0692
2827,513.6546,4.6908,-0.0694
2828,513.7365,4.69,-0.0695
2829,513.8198,4.69,-0.0696
2830,513.904,4.6888,-0.0696
2831,513.988,4.6886,-0.0697
2832,514.0719,4.6873,-0.07
2833,514.156,4.6872,-0.0702
2834,514.237,4.6857,-0.0701
2835,514.3218,4.6844,-0.0704
2836,514.4046,4.6832,-0.0703
2837,514.4893,4.6824,-0.0704
2838,514.5709,4.6809,-0.0704
2839,514.6542,4.6804,-0.0705
2840,514.7365,4.6794,-0.0705
2841,514.8198,4.6794,-0.0707
2842,514.904,4.678,-0.0708
2843,514.9875,4.6775,-0.0709
2844,515.0709,4.6764,-0.071
2845,515.1522,4.6758,-0.0711
