Repository: MaCFP/matl-db

# README File for TIFP+UCT
Technical Institute of Fire Protection, Prague (TIFP) and University of Chemistry and Technology, Prague (UCT).
Please contact Lucie.Hasalova@hzscr.cz or salekv@vscht.cz in case of any concerns.

### Experimental Conditions: TGA/DSC
A NETZSCH STA 449 F3 Jupiter was used to simultaneously conduct Thermogravimetric Analysis (TGA) and Differential Scanning Calorimetry (DSC) experiments. DSC data serve as suplementary only and are not suitable for calibration.

* Heating Rate: 5, 10, and 20 K/min
* Temperature program
  - Initial Temperature: 303 K
  - Initial Isotherm: 300 s (hold at 303 K for 300 s)  
  - Maximum Temperature: 973 K

File: Wood/Calibration_Data/TIFP+UCT/TIFP+UCT_STA_N2_10K_R1.csv (part 3 of 3)
Time (s),Temperature (K),Mass (mg),Heat Flow Rate (W/g)
2883,733.338,1.2331,-0.047
2884,733.504,1.2327,-0.0475
2885,733.6713,1.2327,-0.0483
2886,733.837,1.2327,-0.0487
2887,734.0053,1.2323,-0.0489
2888,734.1713,1.2314,-0.0493
2889,734.338,1.2314,-0.0502
2890,734.5043,1.2304,-0.0503
2891,734.671,1.2301,-0.0507
2892,734.836,1.2301,-0.0512
2893,735.0017,1.2289,-0.0516
2894,735.1697,1.2287,-0.0522
2895,735.335,1.2287,-0.0526
2896,735.5013,1.2287,-0.0531
2897,735.67,1.2287,-0.0536
2898,735.838,1.228,-0.0537
2899,736.0023,1.2274,-0.0542
2900,736.1687,1.2274,-0.0548
2901,736.334,1.2274,-0.0554
2902,736.4997,1.2262,-0.0557
2903,736.667,1.226,-0.056
2904,736.832,1.2257,-0.0564
2905,737.0007,1.2247,-0.0571
2906,737.1687,1.2247,-0.0573
2907,737.333,1.224,-0.0576
2908,737.4987,1.2233,-0.0585
2909,737.6673,1.2233,-0.0588
2910,737.833,1.2233,-0.0591
2911,737.9993,1.2227,-0.0594
2912,738.1647,1.222,-0.06
2913,738.331,1.222,-0.0605
2914,738.499,1.222,-0.0609
2915,738.6643,1.2217,-0.0611
2916,738.832,1.2207,-0.0614
2917,738.9963,1.2207,-0.0618
2918,739.164,1.2205,-0.0622
2919,739.332,1.2186,-0.0627
2920,739.4977,1.2183,-0.0631
2921,739.6633,1.2183,-0.0639
2922,739.83,1.2183,-0.0645
2923,739.9963,1.2173,-0.0651
2924,740.163,1.217,-0.0656
2925,740.329,1.217,-0.0661
2926,740.4947,1.217,-0.0669
2927,740.6627,1.2169,-0.0676
2928,740.829,1.2156,-0.0677
2929,740.9953,1.2156,-0.0685
2930,741.1623,1.2156,-0.0801
2931,741.327,1.2156,-0.108
2932,741.493,1.2146,-0.109
2933,741.6597,1.2143,-0.1087
2934,741.826,1.2143,-0.1078
2935,741.992,1.2133,-0.1073
2936,742.158,1.2129,-0.1067
2937,742.324,1.2129,-0.1063
2938,742.4887,1.2129,-0.1059
2939,742.6563,1.212,-0.1056
2940,742.823,1.2116,-0.1053
2941,742.9913,1.2116,-0.1052
2942,743.1573,1.2116,-0.1048
2943,743.324,1.2116,-0.1052
2944,743.4873,1.2112,-0.1052
2945,743.6567,1.2103,-0.1049
2946,743.822,1.2103,-0.1048
2947,743.9893,1.2098,-0.1049
2948,744.156,1.2089,-0.1048
2949,744.319,1.2089,-0.1051
2950,744.488,1.2089,-0.1051
2951,744.654,1.209,-0.1051
2952,744.821,1.2093,-0.1051
2953,744.986,1.2093,-0.1051
2954,745.153,1.2093,-0.1055
2955,745.319,1.2089,-0.1059
2956,745.4847,1.2079,-0.1059
2957,745.652,1.2079,-0.106
2958,745.818,1.2079,-0.1063
2959,745.9843,1.2072,-0.1067
2960,746.151,1.2066,-0.1069
2961,746.318,1.2066,-0.1072
2962,746.483,1.2066,-0.1074
2963,746.6503,1.2066,-0.1075
2964,746.815,1.2059,-0.108
2965,746.9817,1.2052,-0.1081
2966,747.1483,1.2052,-0.1083
2967,747.314,1.2052,-0.1087
2968,747.481,1.2052,-0.109
2969,747.6463,1.2051,-0.1093
2970,747.814,1.2039,-0.1097
2971,747.9793,1.2039,-0.11
2972,748.148,1.2039,-0.1103
2973,748.315,1.2039,-0.1106
2974,748.4793,1.202,-0.1107
2975,748.6457,1.2012,-0.1111
2976,748.812,1.2012,-0.1115
2977,748.9797,1.2012,-0.1118
2978,749.145,1.2003,-0.1122
2979,749.313,1.1999,-0.1127
2980,749.478,1.201,-0.1129
2981,749.645,1.2012,-0.1131
2982,749.81,1.2012,-0.1134
2983,749.9783,1.2012,-0.1139
2984,750.1433,1.2012,-0.1142
2985,750.311,1.2005,-0.1146
2986,750.476,1.1999,-0.115
2987,750.6437,1.1999,-0.1153
2988,750.811,1.1989,-0.1159
2989,750.9773,1.1984,-0.1161
2990,751.1437,1.1977,-0.1169
2991,751.311,1.1971,-0.117
2992,751.4783,1.1971,-0.1173
2993,751.643,1.196,-0.118
2994,751.81,1.1957,-0.1183
2995,751.9773,1.1957,-0.1184
2996,752.1437,1.1957,-0.1188
2997,752.311,1.1957,-0.1192
2998,752.4777,1.1957,-0.1196
2999,752.6437,1.1955,-0.1199
3000,752.811,1.1944,-0.1203
3001,752.9763,1.1944,-0.1206
3002,753.144,1.1944,-0.1208
3003,753.311,1.1934,-0.121
3004,753.476,1.193,-0.1214
3005,753.643,1.193,-0.1218
3006,753.811,1.193,-0.1223
3007,753.976,1.1918,-0.1225
3008,754.1423,1.1917,-0.1228
3009,754.307,1.1917,-0.123
3010,754.4753,1.1917,-0.1236
3011,754.6417,1.1917,-0.1241
3012,754.81,1.191,-0.1243
3013,754.9763,1.1904,-0.1247
3014,755.143,1.1903,-0.1249
3015,755.31,1.189,-0.1253
3016,755.4753,1.189,-0.1255
3017,755.6427,1.189,-0.1256
3018,755.809,1.189,-0.126
3019,755.976,1.189,-0.1265
3020,756.1413,1.1884,-0.1265
3021,756.305,1.1877,-0.1272
3022,756.4753,1.1877,-0.1277
3023,756.641,1.1877,-0.128
3024,756.809,1.1877,-0.1286
3025,756.975,1.1865,-0.1286
3026,757.143,1.1863,-0.1287
3027,757.31,1.1863,-0.129
3028,757.4767,1.1863,-0.1295
3029,757.6417,1.1863,-0.1301
3030,757.811,1.1863,-0.1303
3031,757.9757,1.1863,-0.1304
3032,758.1427,1.1863,-0.1307
3033,758.31,1.1853,-0.1309
3034,758.4763,1.185,-0.1315
3035,758.6417,1.185,-0.1315
3036,758.809,1.185,-0.1317
3037,758.9763,1.185,-0.1319
3038,759.1443,1.185,-0.1321
3039,759.31,1.185,-0.1326
3040,759.477,1.1859,-0.133
3041,759.644,1.186,-0.1333
3042,759.811,1.186,-0.1334
3043,759.9773,1.1858,-0.1337
3044,760.1447,1.1847,-0.134
3045,760.312,1.1847,-0.1344
3046,760.4787,1.1847,-0.1346
3047,760.6457,1.1844,-0.135
3048,760.811,1.1833,-0.1354
3049,760.979,1.1833,-0.1356
3050,761.1453,1.1833,-0.136
3051,761.312,1.1823,-0.1364
3052,761.4793,1.182,-0.1368
3053,761.6443,1.1816,-0.1372
3054,761.812,1.1803,-0.1372
3055,761.9787,1.1793,-0.1373
3056,762.1457,1.1793,-0.1379
3057,762.314,1.1793,-0.1383
3058,762.4797,1.1793,-0.1386
3059,762.646,1.1793,-0.1388
3060,762.815,1.1793,-0.1391
3061,762.9833,1.1793,-0.1393
3062,763.148,1.1793,-0.1399
3063,763.312,1.1793,-0.1401
3064,763.4833,1.1793,-0.1402
3065,763.6503,1.1784,-0.1406
3066,763.816,1.178,-0.141
3067,763.9827,1.178,-0.1416
3068,764.1513,1.1768,-0.1418
3069,764.319,1.1766,-0.1419
3070,764.4843,1.1766,-0.142
3071,764.6527,1.1766,-0.1426
3072,764.819,1.1766,-0.1428
3073,764.985,1.1766,-0.1429
3074,765.1517,1.1766,-0.1433
3075,765.319,1.1766,-0.1436
3076,765.486,1.1766,-0.1439
3077,765.653,1.1755,-0.1443
3078,765.82,1.1753,-0.1448
3079,765.9883,1.1753,-0.1451
3080,766.1553,1.1741,-0.1453
3081,766.322,1.1739,-0.1456
3082,766.4883,1.1739,-0.1457
3083,766.656,1.1739,-0.1462
3084,766.823,1.1739,-0.1464
3085,766.9917,1.1733,-0.1467
3086,767.157,1.1726,-0.1472
3087,767.323,1.1726,-0.1477
3088,767.4917,1.1721,-0.148
3089,767.658,1.1711,-0.1482
3090,767.824,1.1711,-0.1486
3091,767.9917,1.1701,-0.1489
3092,768.1607,1.1698,-0.1491
3093,768.327,1.1698,-0.1494
3094,768.493,1.1698,-0.1496
3095,768.6603,1.1689,-0.1501
3096,768.827,1.1678,-0.1504
3097,768.996,1.1678,-0.1504
3098,769.1623,1.1678,-0.1508
3099,769.33,1.1678,-0.1511
3100,769.4967,1.1678,-0.1515
3101,769.663,1.1678,-0.1516
3102,769.831,1.1678,-0.1518
3103,769.9973,1.1678,-0.1521
3104,770.164,1.1677,-0.1524
3105,770.331,1.1674,-0.1526
3106,770.4993,1.1674,-0.153
3107,770.6667,1.1671,-0.1534
3108,770.833,1.1661,-0.1535
3109,770.999,1.1661,-0.1542
3110,771.1667,1.1661,-0.1543
3111,771.334,1.1661,-0.1545
3112,771.501,1.1661,-0.1549
3113,771.669,1.1661,-0.1553
3114,771.834,1.1661,-0.1555
3115,772.0037,1.1651,-0.1556
3116,772.171,1.1648,-0.1559
3117,772.337,1.1648,-0.1561
3118,772.5063,1.1648,-0.1564
3119,772.673,1.1648,-0.1566
3120,772.84,1.1651,-0.1571
3121,773.0067,1.1661,-0.1573
3122,773.1743,1.1654,-0.1579
3123,773.34,1.1647,-0.1579
3124,773.5073,1.1642,-0.158
3125,773.6747,1.1633,-0.1583
3126,773.842,1.1633,-0.1587
3127,774.009,1.1633,-0.159
3128,774.1763,1.1633,-0.1593
3129,774.344,1.1633,-0.1595
3130,774.509,1.1633,-0.1599
3131,774.6773,1.1622,-0.1603
3132,774.843,1.162,-0.1604
3133,775.0117,1.1615,-0.1607
3134,775.1793,1.1606,-0.1609
3135,775.344,1.1606,-0.1611
3136,775.5117,1.1608,-0.1612
3137,775.6793,1.1616,-0.1616
3138,775.846,1.1616,-0.162
3139,776.0147,1.1616,-0.162
3140,776.182,1.1613,-0.1625
3141,776.349,1.1601,-0.1627
3142,776.5147,1.1598,-0.1628
3143,776.6823,1.1587,-0.1635
3144,776.848,1.1587,-0.1637
3145,777.0177,1.1587,-0.1638
3146,777.1827,1.1587,-0.1639
3147,777.35,1.1587,-0.1643
3148,777.5173,1.1587,-0.1646
3149,777.6843,1.1587,-0.1646
3150,777.851,1.1581,-0.1649
3151,778.018,1.1577,-0.165
3152,778.1853,1.1574,-0.1653
3153,778.35,1.1574,-0.1655
3154,778.5193,1.1574,-0.1657
3155,778.686,1.1572,-0.166
3156,778.853,1.156,-0.1662
3157,779.02,1.156,-0.1664
3158,779.1867,1.156,-0.1667
3159,779.355,1.156,-0.1669
3160,779.52,1.156,-0.1672
3161,779.687,1.156,-0.1676
3162,779.853,1.156,-0.1682
3163,780.0207,1.1549,-0.1681
3164,780.1873,1.1547,-0.1683
3165,780.35,1.1547,-0.1686
3166,780.5197,1.1543,-0.1689
3167,780.6873,1.1534,-0.1692
3168,780.853,1.1534,-0.1696
3169,781.0207,1.1534,-0.1699
3170,781.188,1.1534,-0.1701
3171,781.353,1.1534,-0.1705
3172,781.5193,1.1534,-0.1708
3173,781.688,1.1534,-0.1712
3174,781.853,1.1534,-0.1716
3175,782.019,1.1527,-0.1721
3176,782.187,1.152,-0.1721
3177,782.353,1.152,-0.1726
3178,782.5203,1.1518,-0.1727
3179,782.686,1.1507,-0.1733
3180,782.855,1.1507,-0.1737
3181,783.0217,1.1502,-0.1742
3182,783.1877,1.1493,-0.1747
3183,783.353,1.1493,-0.1748
3184,783.5213,1.1493,-0.1751
3185,783.6887,1.1496,-0.1757
3186,783.855,1.1507,-0.176
3187,784.0227,1.1507,-0.1761
3188,784.188,1.1507,-0.1766
3189,784.354,1.1507,-0.1769
3190,784.5213,1.1502,-0.1773
3191,784.69,1.1492,-0.1774
3192,784.856,1.1492,-0.1778
3193,785.0203,1.1488,-0.1781
3194,785.1863,1.1479,-0.1785
3195,785.356,1.1479,-0.1787
3196,785.5214,1.1479,-0.1793
3197,785.6887,1.1479,-0.1793
3198,785.855,1.1479,-0.1796
3199,786.023,1.1479,-0.18
3200,786.188,1.1479,-0.1803
3201,786.354,1.1479,-0.1805
3202,786.5227,1.1474,-0.1808
3203,786.6893,1.1465,-0.1811
3204,786.857,1.1465,-0.1816
3205,787.0243,1.1465,-0.1815
3206,787.1907,1.1465,-0.1816
3207,787.357,1.1465,-0.1818
3208,787.5247,1.1455,-0.1821
3209,787.6927,1.1452,-0.1824
3210,787.859,1.1452,-0.1829
3211,788.0266,1.1449,-0.1831
3212,788.1937,1.1446,-0.1834
3213,788.359,1.1432,-0.1839
3214,788.526,1.143,-0.1839
3215,788.6943,1.1428,-0.1842
3216,788.859,1.1428,-0.1844
3217,789.027,1.1428,-0.1847
3218,789.1923,1.1428,-0.1849
3219,789.359,1.1428,-0.1852
3220,789.5266,1.1428,-0.1855
3221,789.693,1.1419,-0.1856
3222,789.861,1.1415,-0.1855
3223,790.0273,1.1415,-0.186
3224,790.1937,1.1412,-0.1862
3225,790.36,1.1402,-0.1864
3226,790.5273,1.1402,-0.1869
3227,790.6943,1.1402,-0.1872
3228,790.862,1.1402,-0.1871
3229,791.0273,1.1402,-0.1873
3230,791.1953,1.1402,-0.1875
3231,791.36,1.1402,-0.1877
3232,791.53,1.1392,-0.1879
3233,791.697,1.1385,-0.1883
3234,791.865,1.1385,-0.1886
3235,792.0317,1.1385,-0.1887
3236,792.1987,1.1385,-0.189
3237,792.365,1.1385,-0.1891
3238,792.5333,1.1385,-0.1894
3239,792.7004,1.1385,-0.1896
3240,792.866,1.1385,-0.19
3241,793.0337,1.1385,-0.1902
3242,793.2013,1.1385,-0.1905
3243,793.367,1.1385,-0.1907
3244,793.5343,1.1395,-0.1907
3245,793.7023,1.1398,-0.191
3246,793.868,1.1398,-0.1911
3247,794.037,1.1387,-0.1913
3248,794.2033,1.1377,-0.1914
3249,794.371,1.1375,-0.1917
3250,794.537,1.1375,-0.1919
3251,794.704,1.1375,-0.1921
3252,794.872,1.1371,-0.1923
3253,795.0386,1.1361,-0.1925
3254,795.2057,1.1361,-0.1927
3255,795.373,1.1361,-0.193
3256,795.54,1.1361,-0.1932
3257,795.7056,1.1361,-0.1932
3258,795.874,1.1361,-0.1935
3259,796.0413,1.1359,-0.1937
3260,796.2073,1.1348,-0.194
3261,796.378,1.1348,-0.1941
3262,796.543,1.1348,-0.1941
3263,796.7083,1.1348,-0.1943
3264,796.875,1.1348,-0.1945
3265,797.042,1.1345,-0.1945
3266,797.21,1.1336,-0.1948
3267,797.376,1.1331,-0.195
3268,797.544,1.1331,-0.1954
3269,797.7093,1.1331,-0.1956
3270,797.877,1.1331,-0.196
3271,798.0453,1.1331,-0.1962
3272,798.2134,1.1331,-0.1963
3273,798.381,1.1331,-0.1967
3274,798.546,1.1325,-0.1971
3275,798.7134,1.1318,-0.1973
3276,798.882,1.1318,-0.1978
3277,799.0487,1.1318,-0.1979
3278,799.2147,1.1318,-0.1982
3279,799.383,1.1318,-0.1983
3280,799.5517,1.1318,-0.1988
3281,799.7167,1.1316,-0.1992
3282,799.886,1.1304,-0.1996
3283,800.0526,1.13,-0.1999
3284,800.2197,1.1298,-0.2003
3285,800.387,1.1298,-0.201
3286,800.553,1.1298,-0.2013
3287,800.72,1.1298,-0.2017
3288,800.886,1.1298,-0.2023
3289,801.0537,1.1291,-0.2023
3290,801.221,1.1284,-0.2026
3291,801.388,1.1284,-0.2029
3292,801.5554,1.1284,-0.2032
3293,801.723,1.1284,-0.2037
3294,801.889,1.1284,-0.204
3295,802.0543,1.1274,-0.2043
3296,802.2217,1.1274,-0.2044
3297,802.389,1.1274,-0.2047
3298,802.5567,1.1271,-0.205
3299,802.7243,1.1271,-0.2052
3300,802.891,1.1271,-0.2059
3301,803.0587,1.1271,-0.2062
3302,803.2253,1.1271,-0.2064
3303,803.392,1.1271,-0.2068
3304,803.5596,1.1271,-0.2071
3305,803.7277,1.128,-0.2073
3306,803.892,1.1284,-0.2077
3307,804.0603,1.1272,-0.2078
3308,804.2257,1.1271,-0.2081
3309,804.394,1.1271,-0.2083
3310,804.5603,1.1264,-0.2086
3311,804.727,1.1257,-0.209
3312,804.892,1.1257,-0.2095
3313,805.0583,1.1247,-0.2096
3314,805.227,1.1244,-0.2098
3315,805.393,1.1244,-0.2103
3316,805.5606,1.1244,-0.2103
3317,805.728,1.1244,-0.2107
3318,805.893,1.1244,-0.2109
3319,806.0606,1.1242,-0.2112
3320,806.227,1.1231,-0.2115
3321,806.393,1.1231,-0.2117
3322,806.5606,1.1231,-0.212
3323,806.727,1.1231,-0.2122
3324,806.894,1.1231,-0.2125
3325,807.0603,1.1219,-0.2127
3326,807.227,1.1217,-0.2129
3327,807.394,1.1217,-0.2132
3328,807.5593,1.1217,-0.2134
3329,807.7264,1.1217,-0.2135
3330,807.892,1.1217,-0.2138
3331,808.0586,1.1207,-0.2139
3332,808.2253,1.1205,-0.2142
3333,808.395,1.1207,-0.2144
3334,808.5587,1.1207,-0.2145
3335,808.725,1.1207,-0.2147
3336,808.891,1.1207,-0.2151
3337,809.0573,1.1207,-0.2155
3338,809.2243,1.1207,-0.2158
3339,809.391,1.1207,-0.2161
3340,809.557,1.1196,-0.2167
3341,809.7247,1.1194,-0.2168
3342,809.89,1.1194,-0.217
3343,810.0567,1.1196,-0.2178
3344,810.2247,1.1197,-0.2183
3345,810.39,1.1197,-0.2184
3346,810.557,1.1197,-0.2187
3347,810.7233,1.1197,-0.2191
3348,810.89,1.1197,-0.2193
3349,811.0563,1.1187,-0.22
3350,811.2243,1.1184,-0.2205
3351,811.39,1.1184,-0.2207
3352,811.556,1.1184,-0.2208
3353,811.7227,1.1184,-0.2215
3354,811.889,1.1184,-0.2221
3355,812.0557,1.118,-0.2223
3356,812.222,1.1172,-0.2229
3357,812.388,1.117,-0.2233
3358,812.554,1.117,-0.2233
3359,812.7196,1.117,-0.2237
3360,812.887,1.117,-0.2245
3361,813.0533,1.117,-0.2245
3362,813.2197,1.117,-0.2249
3363,813.386,1.1177,-0.2252
3364,813.5543,1.1175,-0.2254
3365,813.7197,1.1164,-0.2258
3366,813.884,1.1164,-0.2261
3367,814.052,1.1164,-0.2266
3368,814.2177,1.1164,-0.2268
3369,814.387,1.1164,-0.2275
3370,814.551,1.1164,-0.2279
3371,814.7183,1.1164,-0.2283
3372,814.886,1.1157,-0.2288
3373,815.052,1.1151,-0.229
3374,815.2176,1.114,-0.2293
3375,815.384,1.114,-0.2297
3376,815.553,1.114,-0.2301
3377,815.7177,1.114,-0.2305
3378,815.885,1.114,-0.2308
3379,816.0533,1.114,-0.2311
3380,816.218,1.114,-0.2317
3381,816.385,1.1133,-0.2324
3382,816.552,1.1127,-0.2327
3383,816.7177,1.1127,-0.2328
3384,816.888,1.1127,-0.2331
3385,817.052,1.1127,-0.2334
3386,817.2217,1.1127,-0.2339
3387,817.387,1.1127,-0.2344
3388,817.554,1.1114,-0.2347
3389,817.72,1.1122,-0.2351
3390,817.886,1.1127,-0.2357
3391,818.0517,1.1127,-0.2362
3392,818.2203,1.1127,-0.2366
3393,818.386,1.1127,-0.2367
3394,818.5557,1.1116,-0.2373
3395,818.722,1.1112,-0.2377
3396,818.889,1.11,-0.238
3397,819.055,1.109,-0.238
3398,819.222,1.1086,-0.238
3399,819.388,1.1086,-0.2371
3400,819.5577,1.1086,-0.2368
3401,819.7236,1.1086,-0.2364
3402,819.891,1.1086,-0.2354
3403,820.0583,1.1086,-0.2347
3404,820.2253,1.1092,-0.2337
3405,820.393,1.1096,-0.2324
3406,820.5603,1.1096,-0.2317
3407,820.7277,1.1096,-0.2303
3408,820.895,1.1096,-0.2287
3409,821.062,1.1096,-0.2273
3410,821.2277,1.1096,-0.2259
3411,821.394,1.1096,-0.2242
3412,821.5617,1.1096,-0.2227
3413,821.7287,1.1096,-0.221
3414,821.894,1.1086,-0.2192
3415,822.062,1.1083,-0.2178
3416,822.229,1.1083,-0.2164
3417,822.397,1.108,-0.215
3418,822.563,1.1075,-0.2142
3419,822.7303,1.1066,-0.2131
3420,822.898,1.1063,-0.212
3421,823.067,1.1055,-0.2114
3422,823.2333,1.1046,-0.2107
3423,823.403,1.1046,-0.2103
3424,823.5677,1.1046,-0.2103
3425,823.7337,1.1046,-0.2101
3426,823.904,1.1046,-0.21
3427,824.0713,1.1046,-0.2106
3428,824.2394,1.1046,-0.2109
3429,824.407,1.1046,-0.2114
3430,824.5743,1.1046,-0.212
3431,824.7423,1.1046,-0.2128
3432,824.91,1.1046,-0.2138
3433,825.077,1.1035,-0.2144
3434,825.2446,1.1033,-0.2152
3435,825.411,1.1033,-0.2165
3436,825.5797,1.1033,-0.2174
3437,825.747,1.1033,-0.2185
3438,825.915,1.1033,-0.2196
3439,826.082,1.1026,-0.2208
3440,826.248,1.1019,-0.2221
3441,826.416,1.1019,-0.2232
3442,826.5837,1.1019,-0.2247
3443,826.751,1.1019,-0.2256
3444,826.919,1.1009,-0.2269
3445,827.086,1.1006,-0.228
3446,827.2533,1.1006,-0.2296
3447,827.42,1.1006,-0.2306
3448,827.5863,1.1008,-0.2317
3449,827.7533,1.1019,-0.2328
3450,827.919,1.1016,-0.2338
3451,828.0866,1.1016,-0.2352
3452,828.252,1.1016,-0.2362
3453,828.419,1.1016,-0.2372
3454,828.5866,1.1016,-0.2381
3455,828.7537,1.1016,-0.2391
3456,828.921,1.1016,-0.2407
3457,829.086,1.1009,-0.2411
3458,829.256,1.1003,-0.242
3459,829.421,1.1003,-0.2431
3460,829.5866,1.1003,-0.2441
3461,829.754,1.1004,-0.2453
3462,829.921,1.1016,-0.2466
3463,830.0877,1.1009,-0.2469
3464,830.254,1.1009,-0.2479
3465,830.42,1.1009,-0.2488
3466,830.5873,1.1007,-0.2498
3467,830.7533,1.1003,-0.2505
3468,830.92,1.1003,-0.2518
3469,831.0857,1.099,-0.2522
3470,831.2527,1.0989,-0.2528
3471,831.417,1.0982,-0.2538
3472,831.5837,1.0976,-0.2547
3473,831.7507,1.0969,-0.2552
3474,831.917,1.0962,-0.256
3475,832.084,1.0962,-0.2565
3476,832.2497,1.0962,-0.2573
3477,832.415,1.0962,-0.2586
3478,832.5827,1.0962,-0.2595
3479,832.7483,1.0962,-0.2599
3480,832.916,1.0962,-0.2607
3481,833.0807,1.0973,-0.2614
3482,833.2477,1.0976,-0.262
3483,833.413,1.0976,-0.2628
3484,833.5797,1.0976,-0.2633
3485,833.7446,1.0975,-0.2637
3486,833.91,1.0962,-0.2642
3487,834.0763,1.0962,-0.2646
3488,834.243,1.0962,-0.2653
3489,834.41,1.0956,-0.2661
3490,834.5747,1.0949,-0.2666
3491,834.7417,1.0949,-0.2673
3492,834.905,1.0949,-0.2682
3493,835.0723,1.0949,-0.2687
3494,835.2387,1.0949,-0.269
3495,835.405,1.0949,-0.2688
3496,835.5707,1.0947,-0.2696
3497,835.7367,1.0946,-0.2705
3498,835.901,1.0946,-0.2708
3499,836.0687,1.0946,-0.2711
3500,836.2357,1.0946,-0.2711
3501,836.402,1.0946,-0.2717
3502,836.5684,1.0937,-0.2723
3503,836.7337,1.0936,-0.2728
3504,836.899,1.0936,-0.2731
3505,837.067,1.0929,-0.274
3506,837.232,1.0925,-0.2745
3507,837.399,1.0936,-0.2745
3508,837.5643,1.0936,-0.2751
3509,837.7316,1.0936,-0.2756
3510,837.899,1.0936,-0.2763
3511,838.0616,1.0936,-0.277
3512,838.231,1.0932,-0.2771
3513,838.397,1.0922,-0.2774
3514,838.5617,1.0922,-0.278
3515,838.7303,1.0922,-0.2788
3516,838.894,1.0922,-0.2797
3517,839.06,1.0922,-0.2801
3518,839.2267,1.0922,-0.2808
3519,839.392,1.0922,-0.2811
3520,839.5593,1.0922,-0.2816
3521,839.7257,1.0922,-0.2823
3522,839.891,1.0922,-0.2826
3523,840.0577,1.0922,-0.283
3524,840.2233,1.0921,-0.2834
3525,840.391,1.0909,-0.2842
3526,840.5563,1.0909,-0.2848
3527,840.7223,1.0909,-0.2853
3528,840.889,1.0909,-0.2856
3529,841.057,1.0909,-0.2863
3530,841.2203,1.0909,-0.2867
3531,841.386,1.0909,-0.2873
3532,841.5543,1.0894,-0.2878
3533,841.7204,1.0889,-0.2882
3534,841.887,1.0889,-0.2888
3535,842.0513,1.0886,-0.2892
3536,842.218,1.0882,-0.2894
3537,842.385,1.0882,-0.29
3538,842.5504,1.0882,-0.2904
3539,842.7167,1.0881,-0.2908
3540,842.884,1.0868,-0.2914
3541,843.05,1.0878,-0.2917
3542,843.2147,1.0882,-0.292
3543,843.38,1.0882,-0.2924
3544,843.546,1.0882,-0.2932
3545,843.7137,1.0882,-0.2933
3546,843.878,1.0882,-0.2935
3547,844.046,1.0882,-0.2939
3548,844.2097,1.0882,-0.2946
3549,844.375,1.0872,-0.2947
3550,844.5437,1.0868,-0.2948
3551,844.7093,1.0868,-0.2953
3552,844.875,1.0868,-0.2957
3553,845.0417,1.0868,-0.2959
3554,845.2083,1.0868,-0.2963
3555,845.375,1.0868,-0.2966
3556,845.5417,1.0868,-0.2968
3557,845.7067,1.0867,-0.2972
3558,845.871,1.0855,-0.2977
3559,846.039,1.0855,-0.2981
3560,846.2043,1.0855,-0.2983
3561,846.372,1.0855,-0.2984
3562,846.5373,1.0855,-0.299
3563,846.7047,1.0855,-0.2994
3564,846.87,1.0855,-0.2994
3565,847.037,1.0851,-0.2999
3566,847.2023,1.0845,-0.3006
3567,847.37,1.0845,-0.3008
3568,847.535,1.0845,-0.3012
3569,847.701,1.0844,-0.3016
3570,847.867,1.0842,-0.302
3571,848.0343,1.0842,-0.3023
3572,848.2013,1.0842,-0.3029
3573,848.367,1.0842,-0.303
3574,848.534,1.0829,-0.3033
3575,848.7003,1.0825,-0.3038
3576,848.864,1.0815,-0.3041
3577,849.0317,1.0815,-0.3046
3578,849.198,1.0815,-0.3049
3579,849.364,1.0815,-0.3053
3580,849.5303,1.0826,-0.3055
3581,849.6976,1.0827,-0.3058
3582,849.866,1.0815,-0.3062
3583,850.0303,1.0815,-0.3065
3584,850.1973,1.0815,-0.3071
3585,850.363,1.0808,-0.3068
3586,850.5313,1.0801,-0.3071
3587,850.6967,1.0795,-0.3075
3588,850.865,1.0788,-0.3078
3589,851.03,1.0788,-0.3081
3590,851.1967,1.0788,-0.3083
3591,851.363,1.0788,-0.3086
3592,851.53,1.0788,-0.3092
3593,851.699,1.0788,-0.3099
3594,851.866,1.0788,-0.3104
3595,852.0303,1.0788,-0.3108
3596,852.197,1.0781,-0.3114
3597,852.363,1.0775,-0.3115
3598,852.53,1.0787,-0.3116
3599,852.696,1.0788,-0.3126
3600,852.862,1.0788,-0.3133
3601,853.0287,1.0788,-0.3136
3602,853.1967,1.0788,-0.3141
3603,853.362,1.0788,-0.3146
3604,853.5317,1.0788,-0.3152
3605,853.696,1.0788,-0.3158
3606,853.864,1.0788,-0.3165
3607,854.0307,1.0788,-0.3174
3608,854.1976,1.0782,-0.318
3609,854.365,1.0778,-0.3188
3610,854.5313,1.0778,-0.3194
3611,854.6976,1.0767,-0.3206
3612,854.864,1.0764,-0.3212
3613,855.0307,1.0764,-0.3217
3614,855.1963,1.0764,-0.3223
3615,855.365,1.0764,-0.3225
3616,855.531,1.0764,-0.3233
3617,855.6987,1.0764,-0.3241
3618,855.864,1.0764,-0.3246
3619,856.03,1.0764,-0.3248
3620,856.1967,1.0764,-0.3255
3621,856.366,1.0764,-0.3262
3622,856.531,1.0764,-0.3262
3623,856.6983,1.0764,-0.3266
3624,856.865,1.0764,-0.3273
3625,857.0313,1.0758,-0.3277
3626,857.1976,1.0751,-0.3283
3627,857.365,1.0751,-0.3287
3628,857.5337,1.0749,-0.3289
3629,857.698,1.0738,-0.3292
3630,857.866,1.0738,-0.3294
3631,858.0333,1.0738,-0.3299
3632,858.2013,1.0738,-0.3303
3633,858.368,1.0738,-0.3308
3634,858.5347,1.0738,-0.3313
3635,858.7004,1.0738,-0.3318
3636,858.868,1.0728,-0.3324
3637,859.0357,1.0724,-0.333
3638,859.2023,1.0724,-0.3335
3639,859.369,1.0724,-0.3342
3640,859.5344,1.0724,-0.3346
3641,859.7027,1.0724,-0.3353
3642,859.868,1.0724,-0.3357
3643,860.037,1.0724,-0.3361
3644,860.2037,1.0724,-0.3369
3645,860.37,1.0724,-0.3373
3646,860.5367,1.0724,-0.3384
3647,860.7033,1.0724,-0.339
3648,860.869,1.0724,-0.3396
3649,861.0363,1.0734,-0.3404
3650,861.2037,1.0738,-0.3408
3651,861.37,1.0738,-0.341
3652,861.5363,1.0738,-0.3411
3653,861.703,1.0738,-0.3416
3654,861.868,1.0738,-0.3419
3655,862.038,1.0738,-0.3423
3656,862.2037,1.0731,-0.3427
3657,862.37,1.0724,-0.3429
3658,862.537,1.0724,-0.3428
3659,862.704,1.0724,-0.3434
3660,862.869,1.0724,-0.3433
3661,863.0367,1.0724,-0.3434
3662,863.2037,1.072,-0.3435
3663,863.373,1.0697,-0.3437
3664,863.5367,1.0697,-0.3436
3665,863.7027,1.0697,-0.3437
3666,863.871,1.0697,-0.3441
3667,864.0357,1.0709,-0.3446
3668,864.2027,1.0701,-0.345
3669,864.37,1.0701,-0.345
3670,864.536,1.0701,-0.3449
3671,864.7037,1.0701,-0.3456
3672,864.87,1.0701,-0.3458
3673,865.0357,1.0701,-0.3464
3674,865.2033,1.07,-0.3468
3675,865.368,1.0697,-0.3474
3676,865.5347,1.0695,-0.3481
3677,865.7027,1.0684,-0.3484
3678,865.869,1.0684,-0.3489
3679,866.0363,1.0684,-0.3496
3680,866.2007,1.0684,-0.3497
3681,866.369,1.0684,-0.3501
3682,866.536,1.0688,-0.3509
3683,866.701,1.0687,-0.3516
3684,866.867,1.0687,-0.3518
3685,867.0337,1.0687,-0.3524
3686,867.2007,1.0687,-0.3531
3687,867.367,1.0677,-0.3536
3688,867.535,1.0674,-0.3542
3689,867.7004,1.0674,-0.3546
3690,867.868,1.0674,-0.3553
3691,868.0337,1.0674,-0.3558
3692,868.201,1.0674,-0.3561
3693,868.367,1.0674,-0.3564
3694,868.533,1.0672,-0.3571
3695,868.6987,1.066,-0.3577
3696,868.867,1.066,-0.3583
3697,869.0333,1.066,-0.3591
3698,869.1987,1.066,-0.3596
3699,869.368,1.066,-0.3601
3700,869.5333,1.0664,-0.3606
3701,869.701,1.0665,-0.3612
3702,869.868,1.0654,-0.362
3703,870.0333,1.0654,-0.3625
3704,870.201,1.0654,-0.3631
3705,870.367,1.0654,-0.3634
3706,870.5333,1.0654,-0.3637
3707,870.7007,1.0656,-0.3644
3708,870.866,1.0661,-0.365
3709,871.0323,1.0661,-0.3653
3710,871.2004,1.0661,-0.366
3711,871.368,1.0661,-0.3664
3712,871.5333,1.0656,-0.3666
3713,871.702,1.0647,-0.367
3714,871.867,1.0647,-0.3672
3715,872.035,1.0647,-0.3678
3716,872.199,1.0637,-0.368
3717,872.367,1.0637,-0.3688
3718,872.5317,1.0637,-0.3689
3719,872.6983,1.0626,-0.3696
3720,872.865,1.0624,-0.3698
3721,873.03,1.0624,-0.3707
3722,873.1953,1.0624,-0.371
3723,873.364,1.0624,-0.3712
3724,873.5276,1.0612,-0.3718
3725,873.694,1.061,-0.3722
3726,873.86,1.061,-0.3727
3727,874.0243,1.061,-0.3732
3728,874.1896,1.061,-0.3734
3729,874.354,1.061,-0.3738
3730,874.5207,1.061,-0.3743
3731,874.6863,1.061,-0.3748
3732,874.851,1.061,-0.375
3733,875.0173,1.061,-0.3755
3734,875.1837,1.061,-0.3761
3735,875.348,1.061,-0.3766
3736,875.5123,1.061,-0.3769
3737,875.6783,1.061,-0.3772
3738,875.842,1.06,-0.3777
3739,876.0103,1.0597,-0.3784
3740,876.1743,1.0598,-0.3791
3741,876.34,1.0607,-0.38
3742,876.505,1.0607,-0.3812
3743,876.6683,1.0607,-0.3819
3744,876.835,1.0607,-0.3827
3745,876.9997,1.0607,-0.3832
3746,877.1643,1.0596,-0.3837
3747,877.331,1.0593,-0.3851
3748,877.4957,1.0593,-0.3858
3749,877.6593,1.0593,-0.3865
3750,877.825,1.0593,-0.3874
3751,877.9897,1.0593,-0.3881
3752,878.1554,1.0593,-0.389
3753,878.32,1.0593,-0.3902
3754,878.4847,1.0593,-0.3909
3755,878.6513,1.0593,-0.3917
3756,878.815,1.0583,-0.3924
3757,878.9807,1.058,-0.3929
3758,879.145,1.058,-0.3935
3759,879.309,1.058,-0.3937
3760,879.475,1.058,-0.3942
3761,879.6424,1.058,-0.3946
3762,879.806,1.058,-0.3949
3763,879.974,1.058,-0.3952
3764,880.1393,1.0578,-0.3951
3765,880.303,1.0567,-0.3953
3766,880.469,1.0567,-0.3952
3767,880.6344,1.0574,-0.3954
3768,880.8,1.0577,-0.3952
3769,880.9663,1.0567,-0.3953
3770,881.1307,1.0563,-0.395
3771,881.296,1.0563,-0.395
3772,881.4616,1.0563,-0.3951
3773,881.6263,1.0563,-0.3948
3774,881.791,1.0563,-0.3946
3775,881.957,1.0563,-0.3944
3776,882.1243,1.0563,-0.3944
3777,882.29,1.0563,-0.3944
3778,882.456,1.0563,-0.3942
3779,882.6224,1.0561,-0.3941
3780,882.787,1.055,-0.394
3781,882.9537,1.055,-0.3936
3782,883.121,1.055,-0.3939
3783,883.284,1.055,-0.3939
3784,883.4507,1.055,-0.3938
3785,883.6157,1.055,-0.3936
3786,883.783,1.055,-0.3935
3787,883.9486,1.055,-0.3937
3788,884.115,1.0546,-0.3936
3789,884.28,1.0536,-0.3935
3790,884.446,1.0536,-0.3932
3791,884.6123,1.0536,-0.3933
3792,884.78,1.0536,-0.3935
3793,884.946,1.0536,-0.3935
3794,885.1116,1.0536,-0.3936
3795,885.278,1.0536,-0.3937
3796,885.443,1.0536,-0.3937
3797,885.6103,1.0536,-0.3937
3798,885.776,1.0536,-0.3938
3799,885.944,1.0536,-0.394
3800,886.1094,1.0536,-0.394
3801,886.276,1.054,-0.394
3802,886.4417,1.054,-0.3942
3803,886.6107,1.054,-0.3947
3804,886.778,1.054,-0.3954
3805,886.9444,1.054,-0.396
3806,887.111,1.054,-0.3966
3807,887.278,1.054,-0.3972
3808,887.444,1.0527,-0.3978
3809,887.612,1.0526,-0.3987
3810,887.78,1.0526,-0.3998
3811,887.9457,1.0526,-0.4005
3812,888.113,1.0524,-0.4011
3813,888.279,1.0523,-0.402
3814,888.4483,1.0523,-0.4026
3815,888.6137,1.0521,-0.4035
3816,888.782,1.051,-0.4042
3817,888.9497,1.051,-0.4051
3818,889.1173,1.051,-0.4061
3819,889.284,1.051,-0.4071
3820,889.4514,1.051,-0.4076
3821,889.6193,1.051,-0.4084
3822,889.785,1.051,-0.4093
3823,889.9543,1.051,-0.4102
3824,890.1213,1.0498,-0.4107
3825,890.288,1.0496,-0.4111
3826,890.4557,1.0496,-0.4121
3827,890.6227,1.0496,-0.4125
3828,890.791,1.0496,-0.4136
3829,890.96,1.0496,-0.4138
3830,891.127,1.0496,-0.4142
3831,891.294,1.0496,-0.4145
3832,891.461,1.0496,-0.4147
3833,891.6273,1.0496,-0.4151
3834,891.796,1.0496,-0.4155
3835,891.9647,1.0496,-0.4158
3836,892.132,1.0496,-0.4159
3837,892.299,1.0496,-0.4163
3838,892.466,1.0496,-0.4159
3839,892.6354,1.0496,-0.4157
3840,892.802,1.0496,-0.4159
3841,892.9704,1.0496,-0.4156
3842,893.138,1.0496,-0.4156
3843,893.305,1.0496,-0.4151
3844,893.472,1.0496,-0.415
3845,893.641,1.0487,-0.4147
3846,893.81,1.0483,-0.4146
3847,893.9777,1.0483,-0.4146
3848,894.145,1.0472,-0.4145
3849,894.314,1.0469,-0.4142
3850,894.484,1.0469,-0.4144
3851,894.6497,1.0481,-0.4142
3852,894.817,1.0483,-0.4138
3853,894.9854,1.0472,-0.4138
3854,895.1543,1.0469,-0.4136
3855,895.321,1.0469,-0.4134
3856,895.4907,1.0469,-0.4134
3857,895.66,1.046,-0.4133
3858,895.826,1.0456,-0.4131
3859,895.994,1.0456,-0.413
3860,896.1636,1.0456,-0.4129
3861,896.33,1.0456,-0.4129
3862,896.499,1.0456,-0.4129
3863,896.667,1.0456,-0.4129
3864,896.835,1.0456,-0.4129
3865,897.0053,1.0456,-0.4129
3866,897.172,1.0456,-0.4124
3867,897.338,1.0456,-0.4125
3868,897.507,1.0456,-0.4124
3869,897.677,1.0456,-0.4124
3870,897.844,1.0456,-0.4128
3871,898.013,1.0456,-0.4127
3872,898.1807,1.0456,-0.4127
3873,898.348,1.0456,-0.4124
3874,898.5153,1.0456,-0.4127
3875,898.684,1.0456,-0.413
3876,898.852,1.0456,-0.4131
3877,899.021,1.0456,-0.4131
3878,899.1896,1.0456,-0.4132
3879,899.356,1.0456,-0.4133
3880,899.5257,1.0456,-0.4134
3881,899.6933,1.0456,-0.4137
3882,899.861,1.0456,-0.414
3883,900.0283,1.0456,-0.4142
3884,900.195,1.0456,-0.4143
3885,900.363,1.0456,-0.415
3886,900.532,1.0445,-0.4154
3887,900.7,1.0429,-0.4163
3888,900.867,1.0429,-0.417
3889,901.035,1.0429,-0.4176
3890,901.203,1.0429,-0.4186
3891,901.371,1.0429,-0.4194
3892,901.539,1.0429,-0.4197
3893,901.707,1.0429,-0.4206
3894,901.874,1.0429,-0.4218
3895,902.042,1.0431,-0.4224
3896,902.209,1.0442,-0.4234
3897,902.378,1.0442,-0.4242
3898,902.545,1.0442,-0.4251
3899,902.7103,1.0436,-0.4257
3900,902.88,1.0429,-0.4269
3901,903.0473,1.0429,-0.4277
3902,903.216,1.0429,-0.4284
3903,903.384,1.0429,-0.4294
3904,903.5477,1.0429,-0.4309
3905,903.714,1.0429,-0.4316
3906,903.882,1.0429,-0.4327
3907,904.0493,1.0429,-0.4334
3908,904.216,1.0429,-0.4344
3909,904.384,1.0426,-0.4356
3910,904.552,1.0416,-0.4363
3911,904.7167,1.0416,-0.4372
3912,904.882,1.0416,-0.4371
3913,905.0493,1.0418,-0.4373
3914,905.2173,1.0429,-0.4378
3915,905.382,1.0429,-0.4384
3916,905.5504,1.0429,-0.4395
3917,905.7183,1.0429,-0.4404
3918,905.883,1.0429,-0.4409
3919,906.05,1.0429,-0.4417
3920,906.218,1.0432,-0.4423
3921,906.383,1.0439,-0.4432
3922,906.5497,1.0437,-0.4441
3923,906.717,1.0424,-0.4444
3924,906.882,1.042,-0.4447
3925,907.0487,1.041,-0.4448
3926,907.2153,1.041,-0.4447
3927,907.384,1.0421,-0.4453
3928,907.549,1.0426,-0.4458
3929,907.7137,1.0423,-0.4459
3930,907.881,1.0412,-0.4463
3931,908.0474,1.0403,-0.4469
3932,908.2143,1.0397,-0.4473
3933,908.381,1.039,-0.4477
3934,908.5463,1.039,-0.4479
3935,908.7123,1.0388,-0.4479
3936,908.879,1.0377,-0.4477
3937,909.045,1.0377,-0.4478
3938,909.212,1.0377,-0.4474
3939,909.381,1.038,-0.4474
3940,909.5453,1.038,-0.447
3941,909.71,1.0373,-0.4468
3942,909.876,1.0366,-0.4464
3943,910.042,1.0366,-0.4459
3944,910.2093,1.0366,-0.4454
3945,910.375,1.0366,-0.4447
3946,910.5403,1.0366,-0.4445
3947,910.7073,1.0366,-0.4434
3948,910.874,1.0366,-0.4426
3949,911.0417,1.0366,-0.4424
3950,911.2087,1.0366,-0.4417
3951,911.373,1.0366,-0.4408
3952,911.5396,1.0366,-0.4402
3953,911.7056,1.0366,-0.4397
3954,911.874,1.0366,-0.439
3955,912.039,1.0366,-0.438
3956,912.204,1.0366,-0.4374
3957,912.372,1.0366,-0.4368
3958,912.5374,1.0366,-0.4362
3959,912.7043,1.0366,-0.4355
3960,912.869,1.0373,-0.4346
3961,913.0333,1.0377,-0.4341
3962,913.201,1.0383,-0.4334
3963,913.368,1.039,-0.433
3964,913.5323,1.039,-0.4324
3965,913.698,1.039,-0.4316
3966,913.865,1.039,-0.4311
3967,914.032,1.039,-0.4305
3968,914.1976,1.0383,-0.4301
3969,914.364,1.0373,-0.4298
3970,914.5287,1.0373,-0.4292
3971,914.6957,1.0373,-0.4286
3972,914.862,1.0373,-0.428
3973,915.028,1.0373,-0.4278
3974,915.1944,1.0372,-0.4276
3975,915.359,1.0363,-0.4276
3976,915.5266,1.0363,-0.4273
3977,915.692,1.0363,-0.4271
3978,915.859,1.0363,-0.4269
3979,916.0253,1.036,-0.4269
3980,916.1896,1.036,-0.4267
3981,916.358,1.036,-0.4262
3982,916.5237,1.036,-0.4265
3983,916.6893,1.036,-0.4263
3984,916.856,1.036,-0.4261
3985,917.0213,1.036,-0.4262
3986,917.1867,1.0357,-0.4263
3987,917.354,1.0346,-0.4265
3988,917.5207,1.0346,-0.4265
3989,917.6877,1.0346,-0.4265
3990,917.852,1.0343,-0.4269
3991,918.0197,1.0333,-0.4274
3992,918.188,1.0333,-0.4282
3993,918.357,1.0333,-0.4289
3994,918.5207,1.0321,-0.4295
3995,918.6863,1.032,-0.4301
3996,918.851,1.032,-0.4311
3997,919.018,1.032,-0.4321
3998,919.1846,1.032,-0.4328
3999,919.351,1.032,-0.434
4000,919.5187,1.0322,-0.435
4001,919.6837,1.0333,-0.436
4002,919.852,1.0333,-0.4374
4003,920.0183,1.0333,-0.4384
4004,920.1837,1.0333,-0.4397
4005,920.35,1.0333,-0.4406
4006,920.5163,1.0333,-0.4411
4007,920.683,1.0333,-0.442
4008,920.85,1.0333,-0.4431
4009,921.017,1.0333,-0.4442
4010,921.1833,1.0332,-0.4454
4011,921.349,1.032,-0.4464
4012,921.5157,1.032,-0.4474
4013,921.683,1.032,-0.4484
4014,921.85,1.032,-0.4487
4015,922.0157,1.032,-0.449
4016,922.183,1.032,-0.4497
4017,922.349,1.032,-0.4503
4018,922.5153,1.0315,-0.4512
4019,922.6823,1.0306,-0.452
4020,922.847,1.0306,-0.4531
4021,923.0136,1.0306,-0.4539
4022,923.181,1.0306,-0.4546
4023,923.347,1.0306,-0.4554
4024,923.512,1.0317,-0.4556
4025,923.681,1.032,-0.4564
4026,923.847,1.032,-0.4572
4027,924.015,1.032,-0.4577
4028,924.1817,1.032,-0.4583
4029,924.347,1.032,-0.4588
4030,924.514,1.032,-0.4594
4031,924.68,1.032,-0.4598
4032,924.846,1.032,-0.4602
4033,925.0137,1.0308,-0.4609
4034,925.1796,1.0306,-0.4612
4035,925.347,1.0306,-0.4618
4036,925.5147,1.0306,-0.4642
4037,925.6813,1.0295,-0.4643
4038,925.85,1.0293,-0.4641
4039,926.0153,1.0303,-0.4644
4040,926.1837,1.0306,-0.4644
4041,926.349,1.0306,-0.4641
4042,926.517,1.0306,-0.464
4043,926.6837,1.0306,-0.4639
4044,926.849,1.0306,-0.464
4045,927.0173,1.0306,-0.4644
4046,927.1846,1.0306,-0.4645
4047,927.352,1.0306,-0.4644
4048,927.5183,1.0306,-0.4644
4049,927.6867,1.0306,-0.4648
4050,927.854,1.0299,-0.465
4051,928.0197,1.0293,-0.4649
4052,928.187,1.0293,-0.4646
4053,928.352,1.0293,-0.4645
4054,928.522,1.0293,-0.4643
4055,928.6887,1.0295,-0.464
4056,928.855,1.0306,-0.4633
4057,929.0233,1.0295,-0.4629
4058,929.19,1.0293,-0.4628
4059,929.357,1.0293,-0.4627
4060,929.5233,1.0293,-0.4623
4061,929.6896,1.0293,-0.4619
4062,929.858,1.0293,-0.4614
4063,930.0253,1.0303,-0.4609
4064,930.191,1.0306,-0.4604
4065,930.358,1.0306,-0.46
4066,930.5257,1.0295,-0.4595
4067,930.6933,1.029,-0.459
4068,930.86,1.0279,-0.4584
4069,931.0273,1.0279,-0.4579
4070,931.1947,1.028,-0.4571
4071,931.362,1.0293,-0.4562
4072,931.5303,1.0293,-0.4549
4073,931.6953,1.0289,-0.4546
4074,931.862,1.0286,-0.4543
4075,932.0283,1.0283,-0.4534
4076,932.1977,1.0283,-0.4529
4077,932.366,1.0283,-0.4522
4078,932.5313,1.0283,-0.4518
4079,932.6983,1.0283,-0.4515
4080,932.865,1.0283,-0.4511
4081,933.0327,1.0283,-0.4508
4082,933.2,1.0283,-0.4506
4083,933.367,1.0283,-0.4504
4084,933.5344,1.0283,-0.4494
4085,933.7017,1.0283,-0.4494
4086,933.869,1.0283,-0.4488
4087,934.0357,1.0283,-0.4487
4088,934.2047,1.0284,-0.4479
4089,934.371,1.0289,-0.4478
4090,934.5383,1.0289,-0.4475
4091,934.7053,1.0288,-0.4473
4092,934.874,1.0286,-0.4472
4093,935.041,1.0272,-0.4471
4094,935.2077,1.0269,-0.4468
4095,935.377,1.0256,-0.4464
4096,935.5417,1.0256,-0.4461
4097,935.7093,1.0256,-0.4458
4098,935.877,1.0249,-0.4458
4099,936.0437,1.0249,-0.4455
4100,936.21,1.0249,-0.4453
4101,936.379,1.0249,-0.445
4102,936.5467,1.0249,-0.4449
4103,936.715,1.0249,-0.4448
4104,936.883,1.0249,-0.4446
4105,937.0493,1.0249,-0.4443
4106,937.2163,1.0249,-0.4441
4107,937.383,1.0249,-0.4444
4108,937.5504,1.0247,-0.4442
4109,937.7177,1.0236,-0.4438
4110,937.887,1.0236,-0.4437
4111,938.054,1.0236,-0.4437
4112,938.221,1.0236,-0.4435
4113,938.388,1.0236,-0.4434
4114,938.5547,1.0236,-0.4437
4115,938.723,1.0236,-0.4439
4116,938.89,1.0236,-0.4442
4117,939.0557,1.0236,-0.4442
4118,939.223,1.0236,-0.4448
4119,939.392,1.0242,-0.4457
4120,939.559,1.0242,-0.4459
4121,939.724,1.0249,-0.4464
4122,939.89,1.0249,-0.4467
4123,940.0587,1.0249,-0.4469
4124,940.225,1.0249,-0.4474
4125,940.395,1.0249,-0.4478
4126,940.559,1.0249,-0.4479
4127,940.7283,1.0246,-0.4484
4128,940.896,1.0236,-0.4489
4129,941.0603,1.0236,-0.4495
4130,941.2287,1.0239,-0.4501
4131,941.395,1.0249,-0.4507
4132,941.563,1.0249,-0.4508
4133,941.7283,1.0249,-0.4513
4134,941.895,1.0242,-0.4516
4135,942.0637,1.0236,-0.4521
4136,942.2297,1.0235,-0.4529
4137,942.397,1.022,-0.453
4138,942.565,1.022,-0.4533
4139,942.7313,1.0211,-0.4536
4140,942.897,1.0207,-0.454
4141,943.0673,1.0207,-0.4546
4142,943.233,1.0216,-0.4545
4143,943.4,1.022,-0.4545
4144,943.568,1.022,-0.455
4145,943.7347,1.0221,-0.4552
4146,943.901,1.0223,-0.4553
4147,944.0697,1.0221,-0.4557
4148,944.234,1.022,-0.4558
4149,944.402,1.022,-0.4558
4150,944.5673,1.0227,-0.4557
4151,944.7353,1.023,-0.456
4152,944.903,1.023,-0.4559
4153,945.0687,1.023,-0.456
4154,945.2353,1.023,-0.4557
4155,945.403,1.023,-0.4558
4156,945.5687,1.0242,-0.4562
4157,945.7366,1.0242,-0.4562
4158,945.903,1.0229,-0.4563
4159,946.0697,1.0229,-0.4563
4160,946.2367,1.022,-0.456
4161,946.402,1.0216,-0.4565
4162,946.5687,1.0216,-0.456
4163,946.7357,1.021,-0.4557
4164,946.904,1.0205,-0.4554
4165,947.07,1.0202,-0.4553
4166,947.2357,1.0202,-0.4554
4167,947.404,1.0202,-0.4551
4168,947.571,1.0192,-0.4546
4169,947.7384,1.0195,-0.4542
4170,947.904,1.0202,-0.4541
4171,948.071,1.0202,-0.4547
4172,948.2366,1.0202,-0.4544
4173,948.404,1.0202,-0.454
4174,948.5713,1.0202,-0.454
4175,948.7373,1.0211,-0.4541
4176,948.904,1.0212,-0.4543
4177,949.0703,1.0202,-0.4543
4178,949.2377,1.0202,-0.4536
4179,949.405,1.0202,-0.4532
4180,949.571,1.0195,-0.4529
4181,949.7383,1.0192,-0.4526
4182,949.905,1.0202,-0.4526
4183,950.0727,1.0202,-0.4524
4184,950.238,1.0202,-0.452
4185,950.404,1.0199,-0.4519
4186,950.5713,1.0189,-0.4517
4187,950.7373,1.0189,-0.4517
4188,950.905,1.0189,-0.4513
4189,951.071,1.0189,-0.4509
4190,951.2387,1.0189,-0.451
4191,951.405,1.0189,-0.4507
4192,951.5707,1.0189,-0.4504
4193,951.7383,1.0189,-0.4503
4194,951.904,1.0189,-0.4501
4195,952.071,1.0189,-0.4504
4196,952.2373,1.0189,-0.45
4197,952.403,1.0189,-0.4494
4198,952.567,1.0189,-0.4492
4199,952.7344,1.0189,-0.4493
4200,952.9,1.0189,-0.449
4201,953.0667,1.0189,-0.4485
4202,953.235,1.0189,-0.4484
4203,953.399,1.0189,-0.4485
4204,953.5656,1.0179,-0.4481
4205,953.7344,1.0179,-0.4479
4206,953.899,1.0179,-0.4472
4207,954.065,1.0176,-0.4474
4208,954.2327,1.0175,-0.447
4209,954.4,1.0175,-0.4471
4210,954.5656,1.0175,-0.447
4211,954.7296,1.0182,-0.4467
4212,954.898,1.0189,-0.4463
4213,955.0623,1.0189,-0.446
4214,955.2293,1.0189,-0.4456
4215,955.395,1.0189,-0.4453
4216,955.5617,1.0184,-0.4448
4217,955.7277,1.0179,-0.4444
4218,955.893,1.0179,-0.4439
4219,956.0607,1.0179,-0.4433
4220,956.227,1.017,-0.4428
4221,956.392,1.0165,-0.4424
4222,956.5577,1.0165,-0.442
4223,956.7267,1.0165,-0.4416
4224,956.891,1.0165,-0.4408
4225,957.0567,1.0165,-0.4405
4226,957.2233,1.0165,-0.4397
4227,957.39,1.0165,-0.4386
4228,957.5553,1.0165,-0.4384
4229,957.7217,1.0165,-0.4376
4230,957.889,1.0165,-0.4371
4231,958.055,1.0165,-0.4365
4232,958.221,1.0165,-0.436
4233,958.387,1.0165,-0.4356
4234,958.5517,1.0165,-0.4349
4235,958.7193,1.0165,-0.4342
4236,958.885,1.0165,-0.4337
4237,959.052,1.0165,-0.4332
4238,959.2176,1.0165,-0.4329
4239,959.385,1.0165,-0.4324
4240,959.55,1.0176,-0.4317
4241,959.714,1.0179,-0.4311
4242,959.882,1.0179,-0.4308
4243,960.0487,1.0179,-0.4305
4244,960.2153,1.0179,-0.4299
4245,960.382,1.0179,-0.4296
4246,960.549,1.0176,-0.4289
4247,960.7163,1.0165,-0.4281
4248,960.883,1.0165,-0.4275
4249,961.0507,1.0165,-0.4275
4250,961.215,1.0162,-0.4275
4251,961.383,1.0152,-0.4266
4252,961.5507,1.0152,-0.4261
4253,961.7167,1.0152,-0.4257
4254,961.882,1.0152,-0.4252
4255,962.0487,1.0156,-0.4247
4256,962.215,1.0165,-0.4241
4257,962.382,1.0165,-0.4239
4258,962.5504,1.0165,-0.4231
4259,962.716,1.0166,-0.4228
4260,962.884,1.0179,-0.4228
4261,963.0507,1.0179,-0.4225
4262,963.215,1.0179,-0.4225
4263,963.381,1.0179,-0.4228
4264,963.5504,1.0179,-0.4224
4265,963.718,1.0161,-0.422
4266,963.883,1.0152,-0.4218
4267,964.0487,1.0152,-0.4217
4268,964.2157,1.0152,-0.4215
4269,964.382,1.0152,-0.4214
4270,964.549,1.0163,-0.4222
4271,964.7163,1.0165,-0.4227
4272,964.882,1.0165,-0.4234
4273,965.0483,1.0165,-0.4237
4274,965.215,1.0165,-0.424
4275,965.381,1.0172,-0.4244
4276,965.5474,1.0179,-0.4248
4277,965.7144,1.0179,-0.4248
4278,965.88,1.0179,-0.4246
4279,966.048,1.0176,-0.425
4280,966.213,1.0164,-0.4253
4281,966.383,1.0164,-0.4256
4282,966.549,1.0153,-0.426
4283,966.7134,1.0151,-0.4261
4284,966.882,1.0151,-0.4263
4285,967.049,1.0151,-0.4264
4286,967.2134,1.0153,-0.4262
4287,967.38,1.0157,-0.4261
4288,967.5473,1.0157,-0.4256
4289,967.715,1.0157,-0.4261
4290,967.881,1.0157,-0.4268
4291,968.0463,1.0157,-0.4266
4292,968.2143,1.0157,-0.4267
4293,968.379,1.0157,-0.4276
4294,968.5457,1.0157,-0.4287
4295,968.714,1.0157,-0.4289
4296,968.885,1.0157,-0.4283
4297,969.0484,1.0147,-0.4285
4298,969.2177,1.0145,-0.4281
4299,969.384,1.0151,-0.4281
4300,969.55,1.0151,-0.4275
4301,969.7183,1.0151,-0.4272
4302,969.888,1.0151,-0.4271
4303,970.052,1.0151,-0.4275
4304,970.22,1.0151,-0.4273
4305,970.386,1.0151,-0.427
4306,970.552,1.0151,-0.4269
4307,970.722,1.0151,-0.4265
4308,970.888,1.0151,-0.4263
4309,971.0547,1.0151,-0.4262
4310,971.223,1.0151,-0.4262
4311,971.39,1.0154,-0.4257
4312,971.5583,1.0164,-0.4254
4313,971.725,1.0164,-0.4251
4314,971.892,1.0164,-0.4248
4315,972.06,1.0164,-0.4247
4316,972.2283,1.0162,-0.4242
4317,972.394,1.0151,-0.4236
4318,972.563,1.0138,-0.4232
4319,972.7288,1.0137,-0.423
4320,972.898,1.0137,-0.4228
4321,973.0638,1.0137,-0.4221
4322,973.2317,1.0137,-0.4216
4323,973.299,1.0137,-0.4214
