Repository: MaCFP/matl-db

# README File for TIFP+UCT
Technical Institute of Fire Protection, Prague (TIFP) and University of Chemistry and Technology, Prague (UCT).
Please contact Lucie.Hasalova@hzscr.cz or salekv@vscht.cz in case of any concerns.

### Experimental Conditions: TGA/DSC
A NETZSCH STA 449 F3 Jupiter was used to simultaneously conduct Thermogravimetric Analysis (TGA) and Differential Scanning Calorimetry (DSC) experiments. DSC data serve as suplementary only and are not suitable for calibration.

* Heating Rate: 5, 10, and 20 K/min
* Temperature program
  - Initial Temperature: 303 K
  - Initial Isotherm: 300 s (hold at 303 K for 300 s)  
  - Maximum Temperature: 973 K

File: Wood/Calibration_Data/TIFP+UCT/TIFP+UCT_STA_N2_5K_R1.csv (part 3 of 6)
Time (s),Temperature (K),Mass (mg),Heat Flow Rate (W/g)
2840,514.7188,4.6543,-0.1659
2841,514.8019,4.6541,-0.1659
2842,514.8868,4.6534,-0.1662
2843,514.97,4.6525,-0.1663
2844,515.0519,4.6515,-0.1665
2845,515.1354,4.6509,-0.1666
2846,515.2205,4.6501,-0.1669
2847,515.3057,4.6496,-0.1669
2848,515.3879,4.6496,-0.167
2849,515.4698,4.6495,-0.167
2850,515.5538,4.6477,-0.1671
2851,515.637,4.6468,-0.1671
2852,515.721,4.6462,-0.1673
2853,515.8031,4.6453,-0.1675
2854,515.8872,4.6447,-0.1677
2855,515.9715,4.6437,-0.1681
2856,516.0539,4.6421,-0.168
2857,516.137,4.6416,-0.1681
2858,516.2203,4.6405,-0.1681
2859,516.3038,4.6405,-0.1682
2860,516.3872,4.6393,-0.1683
2861,516.471,4.6395,-0.1684
2862,516.554,4.6386,-0.1686
2863,516.6383,4.6385,-0.169
2864,516.722,4.6376,-0.169
2865,516.8041,4.637,-0.169
2866,516.8888,4.6364,-0.169
2867,516.9723,4.6355,-0.1691
2868,517.0558,4.6345,-0.1693
2869,517.1386,4.6339,-0.1695
2870,517.224,4.6328,-0.1696
2871,517.3058,4.6325,-0.1698
2872,517.3876,4.6309,-0.1699
2873,517.4718,4.6296,-0.1699
2874,517.5568,4.629,-0.1702
2875,517.6382,4.6281,-0.1704
2876,517.7225,4.6275,-0.1704
2877,517.8049,4.6268,-0.1705
2878,517.8892,4.6266,-0.1707
2879,517.9733,4.6252,-0.1707
2880,518.0568,4.6245,-0.1708
2881,518.1406,4.6234,-0.1711
2882,518.222,4.6228,-0.1712
2883,518.3059,4.6221,-0.1712
2884,518.3889,4.6217,-0.1714
2885,518.471,4.6205,-0.1714
2886,518.5568,4.6202,-0.1716
2887,518.6388,4.6191,-0.1718
2888,518.7238,4.618,-0.1719
2889,518.8067,4.6167,-0.172
2890,518.8888,4.6166,-0.172
2891,518.9735,4.6157,-0.1723
2892,519.055,4.615,-0.1724
2893,519.1382,4.6147,-0.1725
2894,519.2218,4.6136,-0.1727
2895,519.3049,4.6133,-0.1728
2896,519.3894,4.612,-0.1729
2897,519.4733,4.6117,-0.1729
2898,519.5568,4.6114,-0.1732
2899,519.6398,4.6101,-0.1732
2900,519.7223,4.61,-0.1734
2901,519.8039,4.6087,-0.1735
2902,519.8876,4.6083,-0.1736
2903,519.9713,4.6071,-0.1736
2904,520.055,4.6059,-0.1738
2905,520.1376,4.6043,-0.174
2906,520.2215,4.6037,-0.1743
2907,520.3058,4.6029,-0.1741
2908,520.3868,4.6025,-0.1742
2909,520.4708,4.6014,-0.1745
2910,520.5548,4.6014,-0.1747
2911,520.6372,4.6004,-0.1751
2912,520.721,4.5999,-0.1751
2913,520.8031,4.5985,-0.1752
2914,520.8866,4.5979,-0.1753
2915,520.9718,4.5966,-0.1756
2916,521.0538,4.596,-0.1757
2917,521.1383,4.5944,-0.1757
2918,521.2213,4.5941,-0.1757
2919,521.3057,4.5927,-0.1759
2920,521.3863,4.5926,-0.1762
2921,521.4705,4.5913,-0.1764
2922,521.5548,4.591,-0.1765
2923,521.6376,4.5896,-0.1767
2924,521.7198,4.5898,-0.1767
2925,521.8029,4.5886,-0.1769
2926,521.8874,4.5883,-0.1771
2927,521.9695,4.587,-0.1772
2928,522.0556,4.5867,-0.1775
2929,522.1358,4.5853,-0.1778
2930,522.2205,4.5847,-0.1778
2931,522.3048,4.5837,-0.1777
2932,522.3862,4.5837,-0.1777
2933,522.4705,4.5831,-0.1778
2934,522.5548,4.5824,-0.1779
2935,522.6344,4.5824,-0.1781
2936,522.7185,4.5821,-0.1783
2937,522.8028,4.581,-0.1782
2938,522.8863,4.5805,-0.1783
2939,522.969,4.5793,-0.1785
2940,523.0538,4.5782,-0.1788
2941,523.1362,4.5775,-0.1789
2942,523.2178,4.5753,-0.1789
2943,523.3037,4.574,-0.1792
2944,523.3879,4.573,-0.1792
2945,523.4703,4.572,-0.1792
2946,523.5538,4.5713,-0.1796
2947,523.6352,4.5704,-0.1799
2948,523.7193,4.57,-0.18
2949,523.8037,4.57,-0.1799
2950,523.8866,4.5687,-0.1799
2951,523.97,4.5683,-0.1801
2952,524.0519,4.567,-0.1803
2953,524.1362,4.5659,-0.1805
2954,524.2185,4.5653,-0.1806
2955,524.3028,4.5638,-0.1806
2956,524.3844,4.5633,-0.1808
2957,524.4685,4.5622,-0.1809
2958,524.5528,4.5619,-0.1811
2959,524.6342,4.5608,-0.1813
2960,524.7185,4.5607,-0.1813
2961,524.8037,4.5595,-0.1815
2962,524.8856,4.5592,-0.1816
2963,524.9698,4.5578,-0.1819
2964,525.0527,4.5572,-0.182
2965,525.1338,4.5562,-0.1823
2966,525.2173,4.5556,-0.1823
2967,525.2999,4.5548,-0.1824
2968,525.383,4.5535,-0.1827
2969,525.4683,4.5525,-0.1829
2970,525.5499,4.5515,-0.1827
2971,525.6342,4.551,-0.1829
2972,525.718,4.55,-0.1832
2973,525.7999,4.5489,-0.1832
2974,525.8843,4.5482,-0.1834
2975,525.9693,4.5473,-0.1834
2976,526.0519,4.5463,-0.1837
2977,526.1342,4.5457,-0.1837
2978,526.218,4.5445,-0.1839
2979,526.2989,4.5442,-0.184
2980,526.3832,4.5428,-0.184
2981,526.4668,4.5417,-0.1842
2982,526.5499,4.541,-0.1843
2983,526.6318,4.5397,-0.1845
2984,526.716,4.5392,-0.1846
2985,526.7997,4.5378,-0.1845
2986,526.8842,4.5371,-0.185
2987,526.9648,4.5362,-0.1851
2988,527.0479,4.5355,-0.1852
2989,527.1318,4.5345,-0.1853
2990,527.2153,4.5339,-0.1853
2991,527.2978,4.5331,-0.1855
2992,527.3819,4.5327,-0.1857
2993,527.4643,4.5318,-0.1858
2994,527.5468,4.5314,-0.1858
2995,527.6308,4.5303,-0.1859
2996,527.714,4.5292,-0.1861
2997,527.7949,4.5274,-0.1862
2998,527.8798,4.5267,-0.1862
2999,527.9618,4.5255,-0.1864
3000,528.0458,4.5242,-0.1867
3001,528.1292,4.5231,-0.1867
3002,528.214,4.5224,-0.1869
3003,528.2968,4.5211,-0.187
3004,528.3802,4.5206,-0.1869
3005,528.4628,4.5196,-0.1869
3006,528.5459,4.5189,-0.1871
3007,528.6298,4.5178,-0.1872
3008,528.713,4.5169,-0.1873
3009,528.7958,4.5162,-0.1874
3010,528.8802,4.5148,-0.1875
3011,528.9633,4.514,-0.1877
3012,529.0458,4.513,-0.1877
3013,529.1292,4.5126,-0.1878
3014,529.2143,4.5116,-0.188
3015,529.295,4.5116,-0.1881
3016,529.3786,4.511,-0.1882
3017,529.4633,4.5101,-0.1882
3018,529.5458,4.5085,-0.1882
3019,529.6302,4.5079,-0.1885
3020,529.7103,4.5067,-0.1887
3021,529.7958,4.5057,-0.189
3022,529.879,4.5039,-0.1888
3023,529.9625,4.5027,-0.1889
3024,530.0456,4.5024,-0.1891
3025,530.1284,4.5012,-0.1892
3026,530.2115,4.5006,-0.1892
3027,530.2967,4.4993,-0.1893
3028,530.3804,4.499,-0.1894
3029,530.462,4.4977,-0.1896
3030,530.5466,4.4974,-0.1896
3031,530.6284,4.4961,-0.1896
3032,530.7118,4.4954,-0.1898
3033,530.7938,4.4944,-0.1898
3034,530.8786,4.4932,-0.1899
3035,530.9635,4.4926,-0.19
3036,531.0466,4.4913,-0.1901
3037,531.1284,4.4909,-0.1902
3038,531.213,4.4897,-0.1902
3039,531.296,4.4894,-0.1904
3040,531.38,4.4882,-0.1905
3041,531.4613,4.4875,-0.1907
3042,531.5469,4.4865,-0.1907
3043,531.6288,4.4855,-0.1907
3044,531.7108,4.4849,-0.1911
3045,531.7967,4.4836,-0.191
3046,531.8798,4.4833,-0.1908
3047,531.9638,4.4819,-0.1909
3048,532.046,4.4809,-0.1914
3049,532.1308,4.4798,-0.1915
3050,532.214,4.4783,-0.1917
3051,532.2949,4.4772,-0.1916
3052,532.3798,4.4766,-0.1915
3053,532.4623,4.4758,-0.1916
3054,532.5467,4.4751,-0.1919
3055,532.631,4.4745,-0.1922
3056,532.7155,4.4736,-0.192
3057,532.797,4.4729,-0.1922
3058,532.8822,4.4712,-0.1923
3059,532.9655,4.4693,-0.1924
3060,533.0498,4.4686,-0.1922
3061,533.132,4.4671,-0.1924
3062,533.2148,4.4661,-0.1925
3063,533.2961,4.4649,-0.1927
3064,533.3818,4.4643,-0.193
3065,533.467,4.4635,-0.1929
3066,533.5498,4.4631,-0.193
3067,533.6326,4.4627,-0.1933
3068,533.715,4.4616,-0.1933
3069,533.7998,4.4605,-0.1932
3070,533.8818,4.4598,-0.1934
3071,533.9655,4.4584,-0.1935
3072,534.0498,4.4581,-0.1935
3073,534.1322,4.4569,-0.1936
3074,534.2155,4.4566,-0.1938
3075,534.2989,4.4544,-0.1941
3076,534.3818,4.4528,-0.1942
3077,534.4668,4.4519,-0.1942
3078,534.5499,4.4506,-0.1943
3079,534.6319,4.4494,-0.1943
3080,534.716,4.4488,-0.1945
3081,534.799,4.4478,-0.1946
3082,534.8822,4.4472,-0.1946
3083,534.9668,4.4464,-0.1949
3084,535.0481,4.4461,-0.195
3085,535.1326,4.4449,-0.1949
3086,535.2168,4.4444,-0.1951
3087,535.2951,4.443,-0.1951
3088,535.3806,4.4424,-0.1952
3089,535.4665,4.4412,-0.1953
3090,535.5498,4.4406,-0.1954
3091,535.632,4.4396,-0.1956
3092,535.7145,4.4383,-0.1956
3093,535.7979,4.4372,-0.1958
3094,535.8804,4.4363,-0.1959
3095,535.9648,4.4351,-0.1961
3096,536.0477,4.4344,-0.1961
3097,536.1294,4.4333,-0.1962
3098,536.214,4.433,-0.1964
3099,536.2961,4.4317,-0.1963
3100,536.3788,4.4315,-0.1964
3101,536.463,4.4301,-0.1965
3102,536.5467,4.4294,-0.1965
3103,536.6312,4.428,-0.1966
3104,536.712,4.4267,-0.1967
3105,536.7969,4.4261,-0.1968
3106,536.8786,4.4247,-0.197
3107,536.9623,4.4228,-0.1971
3108,537.0439,4.4221,-0.1973
3109,537.1286,4.4209,-0.1973
3110,537.2113,4.4202,-0.1973
3111,537.2939,4.419,-0.1974
3112,537.3778,4.4178,-0.1976
3113,537.4605,4.417,-0.1977
3114,537.5439,4.4157,-0.1979
3115,537.6278,4.415,-0.1978
3116,537.7093,4.4142,-0.198
3117,537.7909,4.4136,-0.1983
3118,537.8772,4.4135,-0.1981
3119,537.9613,4.4124,-0.1985
3120,538.0411,4.4124,-0.1986
3121,538.1266,4.411,-0.1986
3122,538.2075,4.4105,-0.1988
3123,538.2936,4.4093,-0.1988
3124,538.376,4.4069,-0.1987
3125,538.4585,4.4058,-0.199
3126,538.5419,4.4046,-0.1992
3127,538.6256,4.4035,-0.1991
3128,538.7078,4.4029,-0.1991
3129,538.7919,4.4015,-0.1993
3130,538.8758,4.4012,-0.1994
3131,538.9595,4.3994,-0.1995
3132,539.0419,4.3987,-0.1996
3133,539.1248,4.3977,-0.1998
3134,539.209,4.3963,-0.1997
3135,539.2899,4.3947,-0.1999
3136,539.3728,4.3932,-0.1999
3137,539.458,4.3918,-0.1999
3138,539.5419,4.3918,-0.2001
3139,539.6229,4.3904,-0.2003
3140,539.7083,4.39,-0.2003
3141,539.7908,4.3897,-0.2003
3142,539.8736,4.3886,-0.2005
3143,539.9553,4.3875,-0.2007
3144,540.0399,4.3865,-0.2008
3145,540.1218,4.3852,-0.2008
3146,540.2055,4.3846,-0.2011
3147,540.2898,4.3834,-0.201
3148,540.3732,4.3831,-0.2011
3149,540.4558,4.3817,-0.2011
3150,540.5389,4.381,-0.2013
3151,540.6226,4.379,-0.2014
3152,540.7038,4.3777,-0.2016
3153,540.7879,4.377,-0.2016
3154,540.8716,4.3757,-0.2015
3155,540.955,4.3746,-0.2018
3156,541.0378,4.3735,-0.2018
3157,541.1216,4.3719,-0.202
3158,541.206,4.3711,-0.202
3159,541.2869,4.3697,-0.2022
3160,541.3709,4.3695,-0.2023
3161,541.4535,4.368,-0.2024
3162,541.535,4.3673,-0.2025
3163,541.6194,4.366,-0.2025
3164,541.703,4.3646,-0.2027
3165,541.7858,4.3636,-0.2028
3166,541.8684,4.3627,-0.2029
3167,541.9508,4.3614,-0.203
3168,542.0349,4.36,-0.2031
3169,542.1188,4.3599,-0.2034
3170,542.202,4.3587,-0.2035
3171,542.2857,4.3584,-0.2033
3172,542.3696,4.357,-0.2032
3173,542.4505,4.3558,-0.2036
3174,542.532,4.3547,-0.2038
3175,542.6172,4.3531,-0.2038
3176,542.699,4.3519,-0.2036
3177,542.782,4.3512,-0.2038
3178,542.8652,4.3498,-0.2039
3179,542.949,4.3485,-0.204
3180,543.0339,4.3475,-0.2043
3181,543.1152,4.3466,-0.2045
3182,543.1998,4.3458,-0.2045
3183,543.2839,4.3452,-0.2047
3184,543.3656,4.3432,-0.2048
3185,543.4488,4.342,-0.2046
3186,543.5301,4.3409,-0.2049
3187,543.6148,4.3396,-0.2047
3188,543.6973,4.3385,-0.2051
3189,543.7817,4.3376,-0.2051
3190,543.8642,4.337,-0.2053
3191,543.9488,4.3361,-0.2054
3192,544.0301,4.3351,-0.2055
3193,544.1126,4.334,-0.2056
3194,544.1975,4.3325,-0.2055
3195,544.2799,4.3311,-0.2057
3196,544.361,4.331,-0.2056
3197,544.4458,4.3299,-0.2057
3198,544.5289,4.3298,-0.2057
3199,544.6122,4.3288,-0.2058
3200,544.6968,4.3276,-0.2058
3201,544.7799,4.3265,-0.2061
3202,544.8608,4.3251,-0.2063
3203,544.9453,4.3245,-0.2064
3204,545.0278,4.3237,-0.2064
3205,545.1102,4.3227,-0.2065
3206,545.194,4.321,-0.2065
3207,545.2779,4.32,-0.2065
3208,545.3598,4.3187,-0.2067
3209,545.4443,4.3171,-0.2069
3210,545.5296,4.3164,-0.2069
3211,545.6116,4.3153,-0.2069
3212,545.692,4.3138,-0.2069
3213,545.7769,4.3131,-0.2069
3214,545.8603,4.3119,-0.2071
3215,545.9435,4.3109,-0.2073
3216,546.0278,4.3099,-0.2072
3217,546.111,4.3084,-0.2073
3218,546.1948,4.3074,-0.2073
3219,546.2779,4.3067,-0.2074
3220,546.3593,4.3055,-0.2075
3221,546.4453,4.3048,-0.2077
3222,546.5297,4.3033,-0.2076
3223,546.6118,4.3018,-0.2077
3224,546.696,4.3007,-0.208
3225,546.7769,4.2998,-0.2081
3226,546.861,4.2987,-0.2083
3227,546.945,4.298,-0.2084
3228,547.0287,4.2966,-0.2084
3229,547.1122,4.2961,-0.2084
3230,547.196,4.2947,-0.2084
3231,547.2806,4.2927,-0.2084
3232,547.362,4.2917,-0.2083
3233,547.445,4.2905,-0.2085
3234,547.5271,4.2892,-0.2088
3235,547.6118,4.2889,-0.2087
3236,547.6963,4.2875,-0.2089
3237,547.777,4.2872,-0.2092
3238,547.863,4.2857,-0.2091
3239,547.9463,4.2842,-0.2091
3240,548.0289,4.2831,-0.2091
3241,548.1136,4.2819,-0.2094
3242,548.1958,4.2806,-0.2093
3243,548.2799,4.2802,-0.2092
3244,548.3642,4.2791,-0.2094
3245,548.4485,4.2786,-0.2096
3246,548.5318,4.2773,-0.2097
3247,548.6146,4.276,-0.2097
3248,548.6975,4.2747,-0.2097
3249,548.7818,4.2736,-0.2096
3250,548.8662,4.272,-0.2098
3251,548.9495,4.271,-0.2099
3252,549.0347,4.2693,-0.2101
3253,549.1166,4.2677,-0.21
3254,549.1995,4.2664,-0.2099
3255,549.2828,4.2657,-0.21
3256,549.367,4.2642,-0.2102
3257,549.4513,4.2638,-0.2104
3258,549.5348,4.2624,-0.2103
3259,549.618,4.2619,-0.2104
3260,549.7018,4.2607,-0.2106
3261,549.784,4.2595,-0.2107
3262,549.8686,4.2582,-0.2108
3263,549.9513,4.2567,-0.2109
3264,550.0357,4.2554,-0.2109
3265,550.1194,4.2553,-0.211
3266,550.2018,4.2547,-0.211
3267,550.2849,4.2538,-0.2111
3268,550.3694,4.2526,-0.2113
3269,550.4533,4.2517,-0.2113
3270,550.5368,4.2503,-0.2113
3271,550.6208,4.2491,-0.2116
3272,550.704,4.248,-0.2117
3273,550.7879,4.2471,-0.2118
3274,550.8706,4.2456,-0.2121
3275,550.9545,4.2444,-0.2123
3276,551.0379,4.2435,-0.2123
3277,551.1208,4.2421,-0.2122
3278,551.2055,4.2405,-0.2122
3279,551.2889,4.2394,-0.2124
3280,551.3738,4.2385,-0.2125
3281,551.458,4.2379,-0.2125
3282,551.5417,4.237,-0.2126
3283,551.6238,4.2355,-0.2128
3284,551.7058,4.2342,-0.2127
3285,551.7899,4.233,-0.2127
3286,551.8736,4.2315,-0.2129
3287,551.9585,4.2302,-0.213
3288,552.0419,4.2296,-0.2131
3289,552.1258,4.2283,-0.2132
3290,552.2085,4.2273,-0.2134
3291,552.2891,4.2253,-0.2136
3292,552.3742,4.2233,-0.2136
3293,552.4603,4.2218,-0.2136
3294,552.5428,4.2207,-0.2137
3295,552.6259,4.2195,-0.2138
3296,552.7088,4.2183,-0.2139
3297,552.7901,4.218,-0.2141
3298,552.877,4.2166,-0.214
3299,552.959,4.2155,-0.2142
3300,553.042,4.2145,-0.2144
3301,553.1254,4.213,-0.2143
3302,553.2108,4.212,-0.2146
3303,553.293,4.2111,-0.2145
3304,553.3768,4.2096,-0.2146
3305,553.4605,4.2083,-0.2148
3306,553.5429,4.2077,-0.2151
3307,553.6258,4.2062,-0.2155
3308,553.7115,4.205,-0.2155
3309,553.793,4.2038,-0.2154
3310,553.8763,4.2036,-0.2156
3311,553.9588,4.202,-0.2155
3312,554.0438,4.2013,-0.2157
3313,554.1244,4.2004,-0.2158
3314,554.2088,4.1995,-0.2158
3315,554.2917,4.1988,-0.2161
3316,554.3758,4.1976,-0.2161
3317,554.4605,4.1966,-0.2163
3318,554.5439,4.1952,-0.2164
3319,554.6256,4.1934,-0.2165
3320,554.7108,4.1911,-0.2167
3321,554.7928,4.1898,-0.2169
3322,554.8766,4.1889,-0.2169
3323,554.9595,4.188,-0.217
3324,555.0428,4.187,-0.217
3325,555.1252,4.1858,-0.2174
3326,555.2098,4.1847,-0.2175
3327,555.2918,4.1837,-0.2174
3328,555.375,4.1823,-0.2176
3329,555.4585,4.1808,-0.218
3330,555.5428,4.1797,-0.218
3331,555.6256,4.1784,-0.2182
3332,555.7083,4.1769,-0.2184
3333,555.7927,4.1762,-0.2184
3334,555.8756,4.1749,-0.2186
3335,555.9568,4.1734,-0.2186
3336,556.0408,4.1722,-0.2188
3337,556.123,4.1716,-0.2191
3338,556.208,4.1703,-0.2193
3339,556.2889,4.17,-0.2195
3340,556.373,4.1686,-0.2195
3341,556.456,4.1673,-0.2197
3342,556.5388,4.1662,-0.2201
3343,556.6226,4.1642,-0.22
3344,556.7058,4.1625,-0.2199
3345,556.788,4.1615,-0.22
3346,556.8712,4.1603,-0.2202
3347,556.9535,4.1584,-0.2202
3348,557.0387,4.1568,-0.2204
3349,557.1208,4.1556,-0.2207
3350,557.2028,4.1547,-0.2209
3351,557.2868,4.1532,-0.221
3352,557.3686,4.1516,-0.2213
3353,557.4523,4.1504,-0.2215
3354,557.5367,4.1492,-0.2217
3355,557.6186,4.1481,-0.2219
3356,557.7008,4.1477,-0.2219
3357,557.783,4.1469,-0.2221
3358,557.8683,4.1461,-0.2223
3359,557.951,4.1449,-0.2224
3360,558.0338,4.1433,-0.2224
3361,558.118,4.1419,-0.2225
3362,558.2008,4.141,-0.2226
3363,558.2849,4.1397,-0.2226
3364,558.367,4.1386,-0.2228
3365,558.4498,4.138,-0.223
3366,558.5329,4.1366,-0.2233
3367,558.618,4.1359,-0.2234
3368,558.6995,4.1343,-0.2236
3369,558.7819,4.1322,-0.2237
3370,558.8644,4.1313,-0.2239
3371,558.9498,4.1297,-0.224
3372,559.0336,4.1281,-0.2242
3373,559.1158,4.1263,-0.2242
3374,559.1985,4.125,-0.2244
3375,559.2828,4.1239,-0.2244
3376,559.3656,4.1226,-0.2245
3377,559.4485,4.1212,-0.2248
3378,559.5318,4.1205,-0.225
3379,559.6162,4.1192,-0.2251
3380,559.6963,4.118,-0.2253
3381,559.7789,4.117,-0.2255
3382,559.8639,4.1155,-0.2258
3383,559.947,4.1137,-0.2259
3384,560.0307,4.1125,-0.226
3385,560.1128,4.1115,-0.2263
3386,560.195,4.1093,-0.2264
3387,560.2778,4.107,-0.2267
3388,560.3626,4.1056,-0.2268
3389,560.4455,4.1046,-0.2269
3390,560.5298,4.1031,-0.2271
3391,560.6118,4.102,-0.2272
3392,560.6938,4.1015,-0.2273
3393,560.7769,4.1001,-0.2276
3394,560.8614,4.0986,-0.2279
3395,560.9448,4.0977,-0.228
3396,561.027,4.097,-0.2284
3397,561.1108,4.097,-0.2285
3398,561.1945,4.096,-0.2287
3399,561.276,4.0943,-0.2287
3400,561.3592,4.0934,-0.229
3401,561.442,4.092,-0.2293
3402,561.525,4.0902,-0.2297
3403,561.6072,4.0889,-0.2297
3404,561.6908,4.0871,-0.2297
3405,561.7739,4.0849,-0.2299
3406,561.8588,4.0835,-0.23
3407,561.9403,4.0825,-0.2303
3408,562.0258,4.0809,-0.2303
3409,562.1064,4.0797,-0.2305
3410,562.1888,4.0787,-0.2307
3411,562.2701,4.0778,-0.2307
3412,562.355,4.0761,-0.2309
3413,562.439,4.0744,-0.2311
3414,562.5209,4.0726,-0.2314
3415,562.6042,4.0712,-0.2316
3416,562.6893,4.0701,-0.2319
3417,562.7709,4.0687,-0.232
3418,562.8538,4.0682,-0.2323
3419,562.938,4.0668,-0.2325
3420,563.0229,4.0649,-0.2328
3421,563.1028,4.064,-0.2329
3422,563.1855,4.0627,-0.2331
3423,563.2688,4.0614,-0.2332
3424,563.3513,4.0601,-0.2334
3425,563.4343,4.0587,-0.2336
3426,563.5178,4.0573,-0.2338
3427,563.6006,4.0554,-0.2339
3428,563.685,4.0538,-0.234
3429,563.765,4.0525,-0.2343
3430,563.8492,4.0514,-0.2345
3431,563.9328,4.0498,-0.2348
3432,564.0169,4.0482,-0.235
3433,564.0992,4.0466,-0.2351
3434,564.1845,4.0441,-0.2354
3435,564.2651,4.0429,-0.2357
3436,564.3499,4.0412,-0.2359
3437,564.4323,4.0399,-0.236
3438,564.5148,4.0389,-0.2363
3439,564.5978,4.0376,-0.2363
3440,564.682,4.0361,-0.2364
3441,564.7648,4.0347,-0.2368
3442,564.8492,4.0336,-0.2369
3443,564.9298,4.0323,-0.2372
3444,565.0166,4.031,-0.2373
3445,565.0968,4.0299,-0.2374
3446,565.179,4.0283,-0.2375
3447,565.2639,4.0266,-0.2378
3448,565.3472,4.0257,-0.2382
3449,565.429,4.0244,-0.2385
3450,565.5129,4.0227,-0.2388
3451,565.5962,4.0215,-0.2389
3452,565.6788,4.0208,-0.239
3453,565.7608,4.0194,-0.2391
3454,565.8452,4.018,-0.2394
3455,565.9293,4.0167,-0.2396
3456,566.0128,4.0153,-0.2398
3457,566.0954,4.0137,-0.24
3458,566.1785,4.0123,-0.2401
3459,566.2637,4.0112,-0.2403
3460,566.3456,4.0099,-0.2404
3461,566.4265,4.0084,-0.2406
3462,566.5108,4.0066,-0.241
3463,566.5962,4.0048,-0.2413
3464,566.6788,4.0031,-0.2414
3465,566.761,4.0016,-0.2415
3466,566.8444,4.0,-0.2416
3467,566.9263,3.9987,-0.242
3468,567.0109,3.9975,-0.2422
3469,567.0946,3.9963,-0.2424
3470,567.1775,3.995,-0.2427
3471,567.2599,3.9939,-0.2429
3472,567.3432,3.9925,-0.243
3473,567.4285,3.9911,-0.2431
3474,567.5109,3.9894,-0.2433
3475,567.5948,3.9879,-0.2434
3476,567.6783,3.9865,-0.2438
3477,567.7608,3.985,-0.2441
3478,567.8436,3.9835,-0.2444
3479,567.9275,3.9823,-0.2446
3480,568.0099,3.9808,-0.2447
3481,568.0948,3.9789,-0.2451
3482,568.1783,3.9772,-0.2452
3483,568.2608,3.9759,-0.2453
3484,568.3426,3.9745,-0.2456
3485,568.4265,3.973,-0.2457
3486,568.5108,3.9716,-0.2461
3487,568.5949,3.9704,-0.2463
3488,568.6763,3.9692,-0.2465
3489,568.7607,3.9677,-0.2467
3490,568.8442,3.9659,-0.2469
3491,568.9275,3.964,-0.2473
3492,569.0118,3.9623,-0.2474
3493,569.0936,3.961,-0.2477
3494,569.1768,3.9601,-0.2477
3495,569.2599,3.9586,-0.248
3496,569.3438,3.9572,-0.2483
3497,569.4293,3.9556,-0.2487
3498,569.5082,3.954,-0.2486
3499,569.5936,3.9523,-0.2487
3500,569.677,3.9508,-0.2489
3501,569.7598,3.9484,-0.2491
3502,569.8442,3.9468,-0.2495
3503,569.9268,3.9452,-0.2498
3504,570.0127,3.9435,-0.2501
3505,570.0958,3.9417,-0.2502
3506,570.178,3.9399,-0.2505
3507,570.2628,3.9384,-0.2507
3508,570.3446,3.9375,-0.2508
3509,570.429,3.9361,-0.251
3510,570.5099,3.9345,-0.2513
3511,570.5949,3.9332,-0.2514
3512,570.679,3.9319,-0.2518
3513,570.7611,3.9306,-0.252
3514,570.8468,3.9291,-0.2522
3515,570.9298,3.9275,-0.2523
3516,571.0145,3.9261,-0.2526
3517,571.0979,3.9244,-0.2528
3518,571.181,3.9225,-0.2529
3519,571.2656,3.9207,-0.253
3520,571.3482,3.9192,-0.2533
3521,571.4318,3.9177,-0.2538
3522,571.5159,3.9163,-0.2541
3523,571.5982,3.9139,-0.2541
3524,571.6843,3.9121,-0.2545
3525,571.7659,3.9102,-0.2547
3526,571.8512,3.9084,-0.2547
3527,571.9343,3.9067,-0.2551
3528,572.015,3.9051,-0.2553
3529,572.1002,3.9037,-0.2555
3530,572.1843,3.9024,-0.2558
3531,572.2671,3.9007,-0.2561
3532,572.3522,3.8991,-0.2564
3533,572.4368,3.897,-0.2566
3534,572.5199,3.8953,-0.2569
3535,572.6018,3.8939,-0.2572
3536,572.6868,3.8929,-0.2574
3537,572.7706,3.892,-0.2575
3538,572.8528,3.8904,-0.2578
3539,572.9378,3.8887,-0.2581
3540,573.0228,3.8866,-0.2583
3541,573.1042,3.885,-0.2587
3542,573.1875,3.8836,-0.2589
3543,573.2699,3.8824,-0.2592
3544,573.3539,3.8803,-0.2594
3545,573.4388,3.8788,-0.2596
3546,573.5219,3.878,-0.26
3547,573.6046,3.8765,-0.2604
3548,573.6885,3.8752,-0.2605
3549,573.7728,3.8735,-0.2608
3550,573.8552,3.8718,-0.261
3551,573.938,3.8697,-0.2613
3552,574.0229,3.8672,-0.2616
3553,574.106,3.8657,-0.262
3554,574.188,3.864,-0.2623
3555,574.2719,3.8619,-0.2624
3556,574.3558,3.8602,-0.2627
3557,574.4385,3.8588,-0.2631
3558,574.5237,3.857,-0.2633
3559,574.6053,3.8554,-0.2636
3560,574.688,3.8535,-0.2637
3561,574.7719,3.8518,-0.264
3562,574.8558,3.8501,-0.2644
3563,574.9375,3.8484,-0.2648
3564,575.0236,3.8467,-0.2651
3565,575.1062,3.8447,-0.2652
3566,575.1903,3.843,-0.2655
3567,575.2729,3.8413,-0.2657
3568,575.3563,3.8395,-0.2662
3569,575.439,3.8379,-0.2662
3570,575.522,3.8363,-0.2668
3571,575.6064,3.8347,-0.2669
3572,575.688,3.8326,-0.2671
3573,575.7719,3.8309,-0.2673
3574,575.8556,3.8291,-0.2677
3575,575.9388,3.8273,-0.268
3576,576.0201,3.8252,-0.2683
3577,576.1052,3.8233,-0.2689
3578,576.1888,3.8219,-0.2691
3579,576.271,3.8203,-0.2694
3580,576.3546,3.8187,-0.2696
3581,576.4388,3.8167,-0.2699
3582,576.5229,3.8143,-0.2702
3583,576.6044,3.8122,-0.2703
3584,576.687,3.8103,-0.2706
3585,576.7691,3.808,-0.2711
3586,576.854,3.8063,-0.2715
3587,576.9365,3.8049,-0.2718
3588,577.018,3.8034,-0.2722
3589,577.105,3.8025,-0.2724
3590,577.187,3.801,-0.2728
3591,577.2688,3.7993,-0.273
3592,577.351,3.7971,-0.2733
3593,577.435,3.7953,-0.2736
3594,577.5189,3.7935,-0.2739
3595,577.6028,3.7928,-0.2743
3596,577.685,3.7916,-0.2747
3597,577.7698,3.7897,-0.2751
3598,577.852,3.7877,-0.2753
3599,577.9353,3.7857,-0.2756
3600,578.0188,3.7826,-0.276
3601,578.1008,3.7804,-0.2763
3602,578.1808,3.7787,-0.2766
3603,578.2639,3.7773,-0.277
3604,578.3492,3.7758,-0.2774
3605,578.433,3.7746,-0.2776
3606,578.5148,3.773,-0.2778
3607,578.5986,3.7707,-0.278
3608,578.6808,3.7685,-0.2784
3609,578.7648,3.7668,-0.2788
3610,578.8464,3.7659,-0.2791
3611,578.9285,3.7644,-0.2793
3612,579.0139,3.7623,-0.2793
3613,579.0962,3.7599,-0.2798
3614,579.1793,3.7576,-0.2803
3615,579.2628,3.7554,-0.2806
3616,579.3448,3.7529,-0.2809
3617,579.4275,3.751,-0.2812
3618,579.5118,3.7494,-0.2813
3619,579.594,3.7472,-0.2816
3620,579.6775,3.7453,-0.2821
3621,579.759,3.7441,-0.2825
3622,579.8442,3.7424,-0.2828
3623,579.9288,3.7407,-0.2831
3624,580.0099,3.7386,-0.2832
3625,580.0928,3.7367,-0.2837
3626,580.1765,3.7349,-0.2839
3627,580.2599,3.733,-0.2842
3628,580.342,3.7308,-0.2846
3629,580.4253,3.7288,-0.285
3630,580.5079,3.7271,-0.2855
3631,580.5928,3.7256,-0.2856
3632,580.6738,3.7239,-0.2859
3633,580.756,3.7217,-0.2863
3634,580.8402,3.7192,-0.2866
3635,580.9243,3.7173,-0.2869
3636,581.0059,3.7148,-0.2872
3637,581.0902,3.7125,-0.2877
3638,581.1725,3.7102,-0.2878
3639,581.2558,3.708,-0.288
3640,581.3379,3.706,-0.2884
3641,581.4233,3.7039,-0.2887
3642,581.5068,3.7026,-0.2891
3643,581.5892,3.7013,-0.2894
3644,581.6715,3.6998,-0.2898
3645,581.7549,3.6981,-0.29
3646,581.8386,3.6962,-0.2904
3647,581.9215,3.6945,-0.2909
3648,582.003,3.6928,-0.2912
3649,582.0876,3.6909,-0.2916
3650,582.1715,3.6888,-0.2919
3651,582.2567,3.6867,-0.2921
3652,582.3386,3.6847,-0.2923
3653,582.4208,3.682,-0.2925
3654,582.5039,3.68,-0.2927
3655,582.5882,3.6779,-0.2932
3656,582.6698,3.6746,-0.2935
3657,582.7536,3.6725,-0.2939
3658,582.8378,3.6708,-0.2941
3659,582.9218,3.6685,-0.2945
3660,583.0038,3.6665,-0.2948
3661,583.0875,3.6656,-0.2951
3662,583.17,3.6641,-0.2955
3663,583.253,3.662,-0.2958
3664,583.3372,3.66,-0.2961
3665,583.4188,3.6568,-0.2963
3666,583.5038,3.6536,-0.2968
3667,583.5862,3.6519,-0.297
3668,583.6718,3.6499,-0.2972
3669,583.7538,3.6479,-0.2975
3670,583.838,3.6464,-0.2978
3671,583.9215,3.6449,-0.2982
3672,584.0049,3.6439,-0.2987
3673,584.0872,3.6421,-0.2989
3674,584.1713,3.6393,-0.2991
3675,584.2539,3.6372,-0.2994
3676,584.3364,3.6349,-0.2997
3677,584.42,3.6325,-0.3
3678,584.5028,3.6308,-0.3002
3679,584.5862,3.6289,-0.3005
3680,584.6705,3.6273,-0.3008
3681,584.7529,3.6257,-0.3013
3682,584.8354,3.624,-0.3014
3683,584.9205,3.6218,-0.3017
3684,585.002,3.6198,-0.3022
3685,585.0859,3.6177,-0.3023
3686,585.1695,3.6154,-0.3025
3687,585.2528,3.6137,-0.3027
3688,585.3372,3.6117,-0.3032
3689,585.4195,3.6098,-0.3036
3690,585.5038,3.6075,-0.3039
3691,585.5864,3.6052,-0.3043
3692,585.6713,3.6022,-0.3045
3693,585.752,3.5992,-0.3047
3694,585.8364,3.5967,-0.305
3695,585.9195,3.5949,-0.3052
3696,586.0019,3.5931,-0.3054
3697,586.0854,3.591,-0.3057
3698,586.168,3.5888,-0.306
3699,586.2508,3.5868,-0.3064
3700,586.3356,3.585,-0.3067
3701,586.4178,3.5831,-0.307
3702,586.5018,3.5807,-0.3072
3703,586.5862,3.5786,-0.3074
3704,586.6683,3.5768,-0.3078
3705,586.7509,3.5743,-0.3081
3706,586.835,3.5717,-0.3085
3707,586.9183,3.5696,-0.3087
3708,587.0029,3.5678,-0.3089
3709,587.0859,3.5661,-0.3092
3710,587.168,3.5643,-0.3095
3711,587.2517,3.5622,-0.3095
3712,587.336,3.5599,-0.3099
3713,587.4195,3.557,-0.3101
3714,587.5038,3.5552,-0.3103
3715,587.5849,3.5535,-0.3107
3716,587.67,3.5517,-0.3111
3717,587.7528,3.5497,-0.3114
3718,587.8368,3.5473,-0.3116
3719,587.9185,3.545,-0.3119
3720,588.0009,3.542,-0.3124
3721,588.0866,3.5394,-0.3125
3722,588.1695,3.5378,-0.3129
3723,588.2547,3.5362,-0.3132
3724,588.3372,3.534,-0.3135
3725,588.4203,3.5319,-0.3137
3726,588.504,3.5293,-0.3141
3727,588.5878,3.5264,-0.3143
3728,588.6703,3.5233,-0.3147
3729,588.7538,3.5213,-0.315
3730,588.8378,3.5191,-0.3153
3731,588.9223,3.5169,-0.3156
3732,589.003,3.515,-0.3156
3733,589.0874,3.5128,-0.3159
3734,589.1698,3.5108,-0.3162
3735,589.2529,3.5083,-0.3165
3736,589.3372,3.505,-0.3167
3737,589.4203,3.5027,-0.317
3738,589.5047,3.5007,-0.3172
3739,589.5882,3.4991,-0.3174
3740,589.6688,3.4972,-0.3178
3741,589.7558,3.4947,-0.318
3742,589.8364,3.4922,-0.3184
3743,589.924,3.4898,-0.3189
3744,590.0031,3.4869,-0.3188
3745,590.0878,3.4845,-0.3191
3746,590.1718,3.4829,-0.3194
3747,590.2549,3.481,-0.3196
3748,590.3378,3.4785,-0.3199
3749,590.4238,3.4763,-0.3201
3750,590.5039,3.474,-0.3204
3751,590.5886,3.4715,-0.3209
3752,590.6723,3.4696,-0.3213
3753,590.7558,3.468,-0.3214
3754,590.8383,3.4655,-0.3217
3755,590.9215,3.4629,-0.3218
3756,591.0049,3.4609,-0.3222
3757,591.0886,3.4586,-0.3224
3758,591.1728,3.456,-0.3225
3759,591.255,3.4541,-0.3228
3760,591.3408,3.4517,-0.3231
3761,591.4235,3.4488,-0.3235
3762,591.5068,3.4468,-0.3237
3763,591.5896,3.4446,-0.3239
3764,591.6743,3.4419,-0.3242
3765,591.7559,3.4388,-0.3244
3766,591.8412,3.4364,-0.3249
3767,591.9238,3.4338,-0.3251
3768,592.006,3.4318,-0.3254
3769,592.09,3.4295,-0.3257
3770,592.1748,3.4269,-0.326
3771,592.2579,3.4248,-0.3263
3772,592.3396,3.4232,-0.3265
3773,592.4243,3.4212,-0.3267
3774,592.5078,3.4186,-0.3269
3775,592.5914,3.4173,-0.3271
3776,592.6743,3.4155,-0.3273
3777,592.7559,3.4129,-0.3278
3778,592.8416,3.4104,-0.3281
3779,592.9245,3.4081,-0.3282
3780,593.0069,3.4055,-0.3285
3781,593.0906,3.403,-0.3286
3782,593.1745,3.4009,-0.3288
3783,593.2569,3.3983,-0.3292
3784,593.3392,3.3954,-0.3294
3785,593.425,3.3928,-0.3297
3786,593.508,3.3899,-0.3302
3787,593.5908,3.3874,-0.3301
3788,593.6745,3.3849,-0.3304
3789,593.7606,3.3823,-0.3307
3790,593.8422,3.3801,-0.3308
3791,593.9253,3.3779,-0.3311
3792,594.0088,3.3758,-0.3315
3793,594.0928,3.3732,-0.3316
3794,594.1783,3.3708,-0.332
3795,594.259,3.3686,-0.3322
3796,594.344,3.3664,-0.3323
3797,594.4275,3.3645,-0.3326
3798,594.5108,3.3626,-0.333
3799,594.5938,3.3604,-0.3333
3800,594.6763,3.3585,-0.3334
3801,594.7616,3.3564,-0.3335
3802,594.8444,3.3536,-0.3337
3803,594.9283,3.351,-0.3339
3804,595.0099,3.3485,-0.334
3805,595.0956,3.3456,-0.3343
3806,595.1768,3.3432,-0.3348
3807,595.2627,3.3413,-0.3352
3808,595.3442,3.3394,-0.3355
3809,595.4283,3.3369,-0.3355
3810,595.5108,3.3343,-0.3355
3811,595.5962,3.3315,-0.3357
3812,595.6798,3.3293,-0.3361
3813,595.7639,3.3271,-0.3365
3814,595.8472,3.3245,-0.3365
3815,595.9293,3.3215,-0.3367
3816,596.0158,3.3186,-0.337
3817,596.0964,3.316,-0.3373
3818,596.18,3.3142,-0.3375
3819,596.2628,3.3121,-0.3376
3820,596.3482,3.3099,-0.3378
3821,596.4315,3.307,-0.338
3822,596.5139,3.3047,-0.3384
3823,596.5988,3.3024,-0.3386
3824,596.6823,3.2995,-0.3386
3825,596.7639,3.2973,-0.3388
3826,596.8486,3.2947,-0.3392
3827,596.9333,3.2917,-0.3395
3828,597.0168,3.2893,-0.3396
3829,597.1002,3.2869,-0.3398
3830,597.1838,3.2843,-0.34
3831,597.266,3.2824,-0.3402
3832,597.3516,3.2798,-0.3405
3833,597.4325,3.2765,-0.3407
3834,597.5168,3.2736,-0.3409
3835,597.6008,3.2708,-0.3413
3836,597.6855,3.2682,-0.3416
3837,597.7688,3.2662,-0.3415
3838,597.8516,3.2645,-0.3418
3839,597.9355,3.2627,-0.342
3840,598.0207,3.2605,-0.3422
3841,598.1042,3.2579,-0.3423
3842,598.188,3.2553,-0.3427
3843,598.2698,3.2525,-0.3429
3844,598.3556,3.2507,-0.3432
3845,598.4395,3.2487,-0.3433
3846,598.5217,3.2468,-0.3437
3847,598.6056,3.2438,-0.3438
3848,598.6893,3.2402,-0.344
3849,598.7728,3.238,-0.3443
3850,598.8572,3.236,-0.3447
3851,598.94,3.2335,-0.3449
3852,599.0237,3.2305,-0.345
3853,599.1062,3.2276,-0.3452
3854,599.191,3.2241,-0.3455
3855,599.2738,3.2216,-0.3456
3856,599.3593,3.2198,-0.3458
3857,599.4413,3.2176,-0.3461
3858,599.5248,3.2148,-0.3463
3859,599.6082,3.2127,-0.3464
3860,599.6905,3.2101,-0.3466
3861,599.7738,3.2072,-0.3467
3862,599.8568,3.2051,-0.3472
3863,599.9418,3.2026,-0.3474
3864,600.0258,3.1999,-0.3477
3865,600.1092,3.198,-0.3477
3866,600.1928,3.1955,-0.3478
3867,600.2769,3.1924,-0.3482
3868,600.3588,3.19,-0.3484
3869,600.4423,3.1872,-0.3486
3870,600.526,3.1843,-0.3489
3871,600.6088,3.1823,-0.3493
3872,600.6915,3.1799,-0.3492
3873,600.7785,3.177,-0.3496
3874,600.8588,3.1748,-0.3499
3875,600.9425,3.1723,-0.3501
3876,601.0258,3.1695,-0.3504
3877,601.1092,3.1676,-0.3505
3878,601.192,3.1651,-0.3508
3879,601.275,3.1631,-0.3509
3880,601.3596,3.1612,-0.3513
3881,601.4428,3.1587,-0.3517
3882,601.5278,3.1558,-0.3518
3883,601.608,3.1536,-0.3519
3884,601.694,3.1509,-0.3522
3885,601.7768,3.1477,-0.3527
3886,601.859,3.1454,-0.3528
3887,601.9435,3.1425,-0.3528
3888,602.025,3.1396,-0.353
3889,602.109,3.1368,-0.3533
3890,602.1918,3.134,-0.3534
3891,602.2749,3.131,-0.3537
3892,602.3586,3.1288,-0.3542
3893,602.4418,3.1261,-0.3543
3894,602.5249,3.123,-0.3545
3895,602.6084,3.1208,-0.3547
3896,602.6913,3.1178,-0.355
3897,602.7748,3.1144,-0.3556
3898,602.8584,3.1123,-0.3558
3899,602.9405,3.1098,-0.3559
3900,603.0238,3.1072,-0.3562
3901,603.1076,3.1056,-0.3564
3902,603.1915,3.1033,-0.3568
3903,603.2737,3.1009,-0.357
3904,603.3556,3.0989,-0.3572
3905,603.4385,3.096,-0.3574
3906,603.5209,3.0925,-0.3576
3907,603.605,3.0901,-0.358
3908,603.6885,3.0869,-0.3584
3909,603.7691,3.0838,-0.3587
3910,603.8534,3.0818,-0.3591
3911,603.9363,3.0794,-0.3594
3912,604.0188,3.0764,-0.3594
3913,604.1038,3.0742,-0.3596
3914,604.1858,3.0713,-0.3599
3915,604.2689,3.0686,-0.3604
3916,604.3502,3.0666,-0.3605
3917,604.4335,3.0643,-0.3608
3918,604.5159,3.0617,-0.3614
3919,604.5996,3.0598,-0.3615
3920,604.6815,3.0573,-0.3617
3921,604.7648,3.0544,-0.3618
3922,604.8488,3.052,-0.3621
3923,604.93,3.049,-0.3623
3924,605.0128,3.0459,-0.3625
3925,605.0966,3.0441,-0.3629
3926,605.1788,3.0415,-0.3632
3927,605.2601,3.0383,-0.3634
3928,605.3444,3.0359,-0.3638
3929,605.4263,3.0329,-0.3641
3930,605.5107,3.0297,-0.3643
3931,605.5928,3.0273,-0.3646
3932,605.6755,3.0246,-0.3649
3933,605.757,3.0219,-0.3652
3934,605.8416,3.0199,-0.3654
3935,605.9243,3.017,-0.3655
3936,606.005,3.0141,-0.3659
3937,606.0889,3.0122,-0.3662
3938,606.1725,3.0097,-0.3664
3939,606.2558,3.0066,-0.3667
3940,606.3386,3.0037,-0.3669
3941,606.421,3.0011,-0.3673
3942,606.5031,2.9981,-0.3677
3943,606.5872,2.9961,-0.3682
3944,606.6675,2.9932,-0.3682
3945,606.7509,2.99,-0.3682
3946,606.8338,2.9879,-0.3688
3947,606.9163,2.9852,-0.369
3948,606.9979,2.9823,-0.3692
3949,607.0826,2.9797,-0.3692
3950,607.1665,2.9767,-0.3696
3951,607.2469,2.9741,-0.3698
3952,607.3306,2.972,-0.3702
3953,607.4145,2.9692,-0.3703
3954,607.496,2.9661,-0.3706
3955,607.58,2.9639,-0.371
3956,607.6618,2.9613,-0.3711
3957,607.7449,2.9584,-0.3714
3958,607.8272,2.9563,-0.3718
3959,607.9113,2.9535,-0.3719
3960,607.9938,2.9507,-0.372
3961,608.0772,2.9487,-0.3726
3962,608.1593,2.9458,-0.3729
3963,608.2427,2.9424,-0.3731
3964,608.327,2.9401,-0.3733
3965,608.408,2.9375,-0.3735
3966,608.4938,2.9348,-0.3738
3967,608.5766,2.9326,-0.374
3968,608.6583,2.9296,-0.3742
3969,608.7429,2.9264,-0.3746
3970,608.823,2.9244,-0.375
3971,608.9093,2.9217,-0.3753
3972,608.9927,2.9188,-0.3754
3973,609.0742,2.9164,-0.3754
3974,609.1583,2.9132,-0.3757
3975,609.2399,2.9098,-0.3761
3976,609.3236,2.9076,-0.3764
3977,609.4075,2.9049,-0.3767
3978,609.489,2.9017,-0.3769
3979,609.5726,2.8995,-0.3773
3980,609.6568,2.8968,-0.3776
3981,609.739,2.894,-0.3778
3982,609.8219,2.8919,-0.378
3983,609.906,2.8888,-0.3782
3984,609.9888,2.8854,-0.3784
3985,610.0722,2.8831,-0.379
3986,610.1545,2.8793,-0.3793
3987,610.236,2.8761,-0.3793
3988,610.3213,2.8741,-0.3797
3989,610.4033,2.8717,-0.3801
3990,610.4859,2.8688,-0.3803
3991,610.5692,2.8667,-0.3807
3992,610.6508,2.864,-0.3812
3993,610.7358,2.8607,-0.3809
3994,610.8188,2.8591,-0.3813
3995,610.903,2.8559,-0.3817
3996,610.9867,2.8526,-0.382
3997,611.0686,2.8507,-0.3824
3998,611.152,2.8481,-0.3827
3999,611.2348,2.8448,-0.3829
4000,611.3172,2.8413,-0.3833
4001,611.4005,2.8382,-0.3835
4002,611.4839,2.8347,-0.384
4003,611.5695,2.8326,-0.3843
4004,611.651,2.8299,-0.3847
4005,611.7356,2.8267,-0.3849
4006,611.8162,2.8242,-0.3853
4007,611.9,2.8212,-0.3857
4008,611.9837,2.8181,-0.3859
4009,612.0674,2.8159,-0.3862
4010,612.1513,2.813,-0.3864
4011,612.2357,2.81,-0.3866
4012,612.3182,2.8086,-0.3868
4013,612.402,2.8057,-0.3871
4014,612.485,2.8029,-0.3874
4015,612.5684,2.8013,-0.3878
4016,612.6515,2.799,-0.3884
4017,612.7358,2.7955,-0.3887
4018,612.818,2.7926,-0.3888
4019,612.9048,2.7894,-0.3892
4020,612.9868,2.786,-0.3895
4021,613.0676,2.7829,-0.3898
4022,613.1533,2.78,-0.3902
4023,613.2368,2.7768,-0.3904
4024,613.3208,2.7744,-0.3907
4025,613.4035,2.7713,-0.3911
4026,613.4868,2.7681,-0.3912
4027,613.5708,2.7658,-0.3916
4028,613.654,2.7631,-0.3922
4029,613.737,2.7601,-0.3926
4030,613.8212,2.7581,-0.3928
4031,613.9043,2.755,-0.3929
4032,613.9878,2.7515,-0.3933
4033,614.0726,2.7491,-0.3937
4034,614.1545,2.746,-0.3939
4035,614.239,2.7428,-0.3942
4036,614.321,2.7406,-0.3945
4037,614.4068,2.7379,-0.395
4038,614.4909,2.7349,-0.3954
4039,614.5732,2.7324,-0.3956
4040,614.6565,2.729,-0.396
4041,614.7408,2.7257,-0.3964
4042,614.8232,2.7238,-0.3966
4043,614.907,2.7212,-0.3969
4044,614.9919,2.7177,-0.3973
4045,615.075,2.7149,-0.3977
4046,615.159,2.7115,-0.3981
4047,615.2429,2.7082,-0.3985
4048,615.3262,2.7061,-0.3988
4049,615.4093,2.7033,-0.3992
4050,615.4927,2.6999,-0.3994
4051,615.5746,2.6972,-0.3999
4052,615.6593,2.6937,-0.4003
4053,615.7449,2.6905,-0.401
4054,615.8282,2.6881,-0.4012
4055,615.9103,2.6852,-0.4014
4056,615.994,2.6821,-0.402
4057,616.0792,2.6799,-0.4025
4058,616.1615,2.6772,-0.4028
4059,616.2458,2.6739,-0.4034
4060,616.3303,2.6713,-0.4038
4061,616.4155,2.6681,-0.4042
4062,616.4961,2.6644,-0.4046
4063,616.5808,2.6619,-0.4051
4064,616.6653,2.6588,-0.4054
4065,616.7497,2.6549,-0.4056
4066,616.8342,2.652,-0.4059
4067,616.9158,2.6485,-0.4063
4068,616.9998,2.6455,-0.4067
4069,617.0832,2.6433,-0.4073
4070,617.1678,2.6398,-0.4077
4071,617.25,2.6364,-0.4083
4072,617.3358,2.6337,-0.4088
4073,617.4173,2.6303,-0.4091
4074,617.5019,2.627,-0.4098
4075,617.5859,2.6248,-0.41
4076,617.6698,2.6217,-0.4103
4077,617.7539,2.6184,-0.4109
4078,617.8368,2.616,-0.4113
4079,617.9228,2.6129,-0.4119
4080,618.0059,2.6095,-0.4123
4081,618.0866,2.607,-0.4124
4082,618.17,2.6039,-0.4131
4083,618.2539,2.6004,-0.4135
4084,618.3368,2.5989,-0.414
4085,618.4198,2.5956,-0.4144
4086,618.5048,2.5918,-0.415
4087,618.5882,2.5894,-0.4153
4088,618.6713,2.5862,-0.4156
4089,618.7548,2.5827,-0.4163
4090,618.8388,2.5804,-0.4167
4091,618.921,2.5775,-0.4173
4092,619.004,2.5747,-0.4177
4093,619.0886,2.5721,-0.4181
4094,619.1723,2.5677,-0.4185
4095,619.2549,2.5637,-0.4189
4096,619.3399,2.5609,-0.4195
4097,619.4225,2.5577,-0.4202
4098,619.5049,2.5542,-0.4204
4099,619.5882,2.5518,-0.421
4100,619.673,2.5486,-0.4216
4101,619.7551,2.5452,-0.4221
4102,619.8392,2.5424,-0.4227
4103,619.9225,2.5389,-0.423
4104,620.0049,2.5352,-0.4235
4105,620.0896,2.533,-0.4238
4106,620.1718,2.5302,-0.4245
4107,620.2558,2.5269,-0.4248
4108,620.3399,2.5242,-0.4252
4109,620.4223,2.5208,-0.426
4110,620.5058,2.517,-0.4262
4111,620.5888,2.5146,-0.4266
4112,620.6723,2.5115,-0.4272
4113,620.7539,2.508,-0.4276
4114,620.8374,2.5051,-0.4279
4115,620.9215,2.5018,-0.4283
4116,621.0039,2.4983,-0.4288
4117,621.0872,2.4959,-0.4296
4118,621.1703,2.4923,-0.4299
4119,621.2538,2.4883,-0.4302
4120,621.337,2.4857,-0.4306
4121,621.4205,2.4825,-0.4312
4122,621.5039,2.4789,-0.4317
4123,621.5854,2.4764,-0.4321
4124,621.669,2.4729,-0.4327
4125,621.752,2.4692,-0.433
4126,621.8372,2.4665,-0.4333
4127,621.9193,2.4632,-0.4338
4128,622.0028,2.4597,-0.4341
4129,622.0868,2.4569,-0.4348
4130,622.1698,2.4535,-0.4352
4131,622.2527,2.4497,-0.4355
4132,622.3354,2.4474,-0.4361
4133,622.4188,2.444,-0.4365
4134,622.5019,2.4397,-0.4369
4135,622.5854,2.4366,-0.4376
4136,622.6693,2.4328,-0.4379
4137,622.7518,2.4295,-0.4382
4138,622.8362,2.4271,-0.4387
4139,622.9183,2.4238,-0.4392
4140,623.0009,2.4187,-0.4398
4141,623.0842,2.4162,-0.44
4142,623.1668,2.413,-0.4404
4143,623.2499,2.4096,-0.4408
4144,623.3342,2.4069,-0.4414
4145,623.4173,2.4032,-0.4418
4146,623.5008,2.3991,-0.4422
4147,623.5843,2.3962,-0.4424
4148,623.6655,2.3925,-0.4427
4149,623.7498,2.3887,-0.4431
4150,623.8332,2.386,-0.4435
4151,623.915,2.3826,-0.4438
4152,623.9987,2.379,-0.4443
4153,624.0814,2.3763,-0.4446
4154,624.1658,2.3727,-0.445
4155,624.2489,2.3688,-0.4455
4156,624.3322,2.3663,-0.4459
4157,624.414,2.3629,-0.4463
4158,624.4977,2.3592,-0.4466
4159,624.579,2.3566,-0.4468
4160,624.6625,2.353,-0.4475
4161,624.7468,2.349,-0.4477
4162,624.829,2.3461,-0.4481
4163,624.912,2.3428,-0.4485
4164,624.9938,2.3396,-0.4489
4165,625.0792,2.3366,-0.4493
4166,625.1623,2.3328,-0.4497
4167,625.2449,2.3292,-0.45
4168,625.3274,2.3256,-0.4503
4169,625.41,2.3224,-0.4507
4170,625.4958,2.3188,-0.4509
4171,625.5768,2.316,-0.4512
4172,625.6603,2.3122,-0.4518
4173,625.7419,2.3082,-0.4521
4174,625.8272,2.3056,-0.4523
4175,625.908,2.3023,-0.4528
4176,625.9938,2.2988,-0.4531
4177,626.076,2.296,-0.4536
4178,626.1593,2.2925,-0.4541
4179,626.2419,2.2885,-0.4543
4180,626.3254,2.286,-0.4547
4181,626.4085,2.2825,-0.4549
4182,626.4919,2.2785,-0.4551
4183,626.5749,2.2754,-0.4553
4184,626.657,2.2716,-0.4556
4185,626.7419,2.2676,-0.456
4186,626.8246,2.2647,-0.4563
4187,626.908,2.261,-0.4565
4188,626.9908,2.2569,-0.4571
4189,627.073,2.254,-0.4572
4190,627.1565,2.2507,-0.4576
4191,627.2398,2.2472,-0.4579
4192,627.3222,2.2446,-0.4581
4193,627.407,2.2407,-0.4584
4194,627.4907,2.2362,-0.4587
4195,627.5736,2.2331,-0.459
4196,627.657,2.2296,-0.4594
4197,627.7388,2.2258,-0.4595
4198,627.8236,2.223,-0.4598
4199,627.9053,2.2197,-0.46
4200,627.986,2.216,-0.4603
4201,628.073,2.2132,-0.4605
4202,628.1563,2.2095,-0.4608
4203,628.237,2.2054,-0.4612
4204,628.3218,2.2025,-0.4613
4205,628.4048,2.1987,-0.4615
4206,628.487,2.1947,-0.4618
4207,628.5706,2.1919,-0.4621
4208,628.6543,2.1882,-0.4623
4209,628.7368,2.1839,-0.4624
4210,628.8202,2.181,-0.4627
4211,628.9023,2.1774,-0.4629
4212,628.9876,2.1735,-0.4631
4213,629.0698,2.1706,-0.4634
4214,629.1505,2.1669,-0.4636
4215,629.2357,2.1622,-0.464
4216,629.3182,2.1596,-0.464
4217,629.4008,2.1564,-0.4641
4218,629.4848,2.1527,-0.4643
4219,629.5692,2.1498,-0.4645
4220,629.6505,2.1458,-0.4649
4221,629.732,2.1411,-0.465
4222,629.8172,2.138,-0.4651
4223,629.9003,2.1341,-0.4653
4224,629.9847,2.1301,-0.4654
4225,630.067,2.1272,-0.4657
4226,630.1503,2.1235,-0.4659
4227,630.2329,2.1194,-0.4659
4228,630.3152,2.1164,-0.4659
4229,630.3978,2.1127,-0.4661
4230,630.4819,2.1089,-0.4662
4231,630.5642,2.1063,-0.4664
4232,630.6465,2.1027,-0.4663
4233,630.7308,2.0984,-0.4664
4234,630.8119,2.0952,-0.4666
4235,630.8958,2.0912,-0.4668
4236,630.9789,2.087,-0.4667
4237,631.0636,2.0845,-0.4666
