Repository: MaCFP/matl-db

# README File for TIFP+UCT
Technical Institute of Fire Protection, Prague (TIFP) and University of Chemistry and Technology, Prague (UCT).
Please contact Lucie.Hasalova@hzscr.cz or salekv@vscht.cz in case of any concerns.

### Experimental Conditions: TGA/DSC
A NETZSCH STA 449 F3 Jupiter was used to simultaneously conduct Thermogravimetric Analysis (TGA) and Differential Scanning Calorimetry (DSC) experiments. DSC data serve as suplementary only and are not suitable for calibration.

* Heating Rate: 5, 10, and 20 K/min
* Temperature program
  - Initial Temperature: 303 K
  - Initial Isotherm: 300 s (hold at 303 K for 300 s)  
  - Maximum Temperature: 973 K

File: Wood/Calibration_Data/TIFP+UCT/TIFP+UCT_STA_N2_5K_R2.csv (part 3 of 6)
Time (s),Temperature (K),Mass (mg),Heat Flow Rate (W/g)
2836,514.379,4.7822,-0.0614
2837,514.4635,4.7818,-0.0614
2838,514.5459,4.7805,-0.0616
2839,514.628,4.7803,-0.0615
2840,514.7103,4.7789,-0.0614
2841,514.7928,4.7786,-0.0615
2842,514.877,4.7773,-0.0615
2843,514.9588,4.7767,-0.0616
2844,515.0419,4.7759,-0.0616
2845,515.1268,4.7749,-0.0616
2846,515.2085,4.7745,-0.0617
2847,515.2909,4.7745,-0.0618
2848,515.3753,4.7733,-0.0617
2849,515.4558,4.7731,-0.0617
2850,515.5389,4.7719,-0.0618
2851,515.6233,4.7706,-0.0618
2852,515.7068,4.7701,-0.0617
2853,515.7899,4.7688,-0.0618
2854,515.8736,4.7675,-0.0621
2855,515.9558,4.7669,-0.0622
2856,516.0389,4.7659,-0.0621
2857,516.1206,4.7654,-0.0621
2858,516.2038,4.764,-0.0621
2859,516.2878,4.7636,-0.0621
2860,516.3726,4.7622,-0.0621
2861,516.456,4.7625,-0.0621
2862,516.5388,4.7621,-0.0622
2863,516.6216,4.7616,-0.0623
2864,516.7048,4.761,-0.0622
2865,516.7898,4.7602,-0.0621
2866,516.8716,4.7602,-0.0621
2867,516.9558,4.7602,-0.0622
2868,517.0396,4.7593,-0.0623
2869,517.1232,4.7588,-0.0624
2870,517.206,4.7575,-0.0624
2871,517.2906,4.7569,-0.0626
2872,517.3728,4.7547,-0.0625
2873,517.457,4.7536,-0.0626
2874,517.537,4.7527,-0.0626
2875,517.622,4.7514,-0.0626
2876,517.7048,4.7509,-0.0627
2877,517.7861,4.7498,-0.0627
2878,517.8698,4.7497,-0.0627
2879,517.9558,4.7486,-0.0626
2880,518.038,4.7483,-0.0627
2881,518.1206,4.7477,-0.0628
2882,518.2073,4.7469,-0.0628
2883,518.291,4.7469,-0.0626
2884,518.3742,4.7455,-0.0628
2885,518.4568,4.7446,-0.0628
2886,518.5408,4.7436,-0.0628
2887,518.6233,4.7422,-0.0629
2888,518.7075,4.7408,-0.0629
2889,518.7881,4.7398,-0.0628
2890,518.8716,4.7394,-0.0627
2891,518.9555,4.7392,-0.0628
2892,519.0389,4.7379,-0.0629
2893,519.1226,4.7377,-0.0631
2894,519.2065,4.7365,-0.0631
2895,519.2898,4.7365,-0.0631
2896,519.3724,4.7353,-0.0631
2897,519.4558,4.7355,-0.063
2898,519.5405,4.735,-0.0632
2899,519.6216,4.7346,-0.0633
2900,519.7073,4.7334,-0.0634
2901,519.7898,4.7328,-0.0633
2902,519.873,4.7318,-0.0634
2903,519.956,4.7309,-0.0634
2904,520.039,4.7299,-0.0634
2905,520.1236,4.7275,-0.0635
2906,520.205,4.7272,-0.0636
2907,520.288,4.7261,-0.0635
2908,520.3716,4.7258,-0.0635
2909,520.4563,4.7245,-0.0634
2910,520.5379,4.7245,-0.0635
2911,520.6212,4.7231,-0.0636
2912,520.707,4.7228,-0.0636
2913,520.787,4.7214,-0.0635
2914,520.8722,4.7209,-0.0638
2915,520.9548,4.7198,-0.0637
2916,521.0379,4.7191,-0.0637
2917,521.1228,4.7177,-0.0638
2918,521.2043,4.7172,-0.0636
2919,521.2889,4.716,-0.0637
2920,521.3732,4.716,-0.0638
2921,521.4558,4.7147,-0.0639
2922,521.5371,4.7141,-0.0639
2923,521.623,4.7128,-0.064
2924,521.7055,4.7126,-0.0639
2925,521.787,4.712,-0.0641
2926,521.8726,4.7109,-0.0641
2927,521.9563,4.7103,-0.0641
2928,522.0398,4.7091,-0.0641
2929,522.1218,4.708,-0.0642
2930,522.2048,4.7074,-0.0642
2931,522.2889,4.706,-0.0641
2932,522.372,4.7059,-0.064
2933,522.4563,4.705,-0.0639
2934,522.5389,4.7045,-0.0638
2935,522.6229,4.7041,-0.064
2936,522.706,4.7031,-0.0642
2937,522.7888,4.7021,-0.0641
2938,522.8714,4.7013,-0.064
2939,522.9563,4.7,-0.0641
2940,523.0407,4.7,-0.0642
2941,523.1229,4.6988,-0.064
2942,523.2075,4.6978,-0.0639
2943,523.2908,4.6957,-0.0643
2944,523.3733,4.6949,-0.0642
2945,523.4565,4.694,-0.0642
2946,523.5408,4.694,-0.0643
2947,523.6242,4.6927,-0.0644
2948,523.7065,4.6922,-0.0643
2949,523.7917,4.6907,-0.0643
2950,523.8736,4.6903,-0.0643
2951,523.9583,4.6893,-0.0642
2952,524.0418,4.6893,-0.0643
2953,524.1258,4.6881,-0.0644
2954,524.2083,4.6876,-0.0644
2955,524.2908,4.6862,-0.0644
2956,524.3742,4.6852,-0.0644
2957,524.4578,4.6845,-0.0644
2958,524.5428,4.6829,-0.0644
2959,524.6253,4.6822,-0.0644
2960,524.707,4.6813,-0.0644
2961,524.7909,4.681,-0.0643
2962,524.8753,4.6797,-0.0642
2963,524.958,4.6795,-0.0643
2964,525.0428,4.6782,-0.0643
2965,525.124,4.6775,-0.0645
2966,525.2088,4.6766,-0.0644
2967,525.2919,4.6766,-0.0644
2968,525.3762,4.6752,-0.0644
2969,525.4585,4.6749,-0.0645
2970,525.5418,4.6735,-0.0644
2971,525.6248,4.6728,-0.0644
2972,525.7093,4.6714,-0.0645
2973,525.7928,4.6687,-0.0644
2974,525.8758,4.6686,-0.0643
2975,525.9585,4.6673,-0.0642
2976,526.0446,4.667,-0.0644
2977,526.1248,4.6657,-0.0645
2978,526.2078,4.6654,-0.0645
2979,526.2916,4.664,-0.0645
2980,526.3738,4.6636,-0.0645
2981,526.459,4.6624,-0.0645
2982,526.542,4.6617,-0.0646
2983,526.6246,4.6607,-0.0646
2984,526.7093,4.6598,-0.0647
2985,526.7937,4.6592,-0.0643
2986,526.875,4.6575,-0.0645
2987,526.9603,4.6566,-0.0645
2988,527.041,4.6558,-0.0645
2989,527.1256,4.6554,-0.0646
2990,527.2083,4.6545,-0.0644
2991,527.2918,4.6537,-0.0644
2992,527.3768,4.6527,-0.0645
2993,527.4588,4.6514,-0.0645
2994,527.5438,4.6511,-0.0644
2995,527.6256,4.6501,-0.0644
2996,527.7095,4.6486,-0.0644
2997,527.7938,4.6468,-0.0643
2998,527.8746,4.6466,-0.0641
2999,527.9578,4.6452,-0.0643
3000,528.0418,4.6446,-0.0646
3001,528.1253,4.6436,-0.0646
3002,528.2083,4.6423,-0.0645
3003,528.2911,4.6419,-0.0644
3004,528.3756,4.6409,-0.0643
3005,528.4598,4.6402,-0.0642
3006,528.5429,4.6386,-0.0642
3007,528.6273,4.6378,-0.0643
3008,528.7078,4.6368,-0.0643
3009,528.7937,4.6368,-0.0643
3010,528.8762,4.6355,-0.0642
3011,528.959,4.635,-0.0642
3012,529.0411,4.6337,-0.0643
3013,529.1259,4.6326,-0.0642
3014,529.208,4.632,-0.0643
3015,529.2938,4.6306,-0.0643
3016,529.374,4.6305,-0.0643
3017,529.4583,4.6299,-0.0642
3018,529.5427,4.6291,-0.0639
3019,529.6256,4.628,-0.0641
3020,529.7085,4.6274,-0.0642
3021,529.79,4.626,-0.0642
3022,529.8763,4.624,-0.064
3023,529.9573,4.6228,-0.0641
3024,530.0408,4.6215,-0.0643
3025,530.125,4.6207,-0.0643
3026,530.2083,4.6198,-0.0642
3027,530.2908,4.6192,-0.0642
3028,530.3738,4.6184,-0.0642
3029,530.457,4.6175,-0.0642
3030,530.54,4.6169,-0.0641
3031,530.6244,4.6155,-0.0641
3032,530.7073,4.6146,-0.0642
3033,530.7899,4.6136,-0.0641
3034,530.8728,4.612,-0.0639
3035,530.958,4.6109,-0.0638
3036,531.0417,4.6102,-0.0639
3037,531.1236,4.6093,-0.0639
3038,531.2073,4.6089,-0.064
3039,531.2889,4.6078,-0.064
3040,531.3726,4.6073,-0.0639
3041,531.4558,4.6064,-0.064
3042,531.5408,4.6058,-0.064
3043,531.624,4.6045,-0.0638
3044,531.708,4.6037,-0.0638
3045,531.7889,4.6023,-0.0639
3046,531.8738,4.6012,-0.0636
3047,531.9565,4.6006,-0.0635
3048,532.038,4.5993,-0.0637
3049,532.1228,4.5992,-0.0639
3050,532.2073,4.5984,-0.0637
3051,532.2871,4.5978,-0.0635
3052,532.3726,4.5966,-0.0636
3053,532.4545,4.5959,-0.0636
3054,532.5388,4.5947,-0.0636
3055,532.6223,4.5935,-0.0637
3056,532.7053,4.5926,-0.0635
3057,532.7869,4.5911,-0.0636
3058,532.8716,4.5891,-0.0636
3059,532.9573,4.5877,-0.0635
3060,533.0408,4.5864,-0.0633
3061,533.1222,4.5864,-0.0633
3062,533.2068,4.5852,-0.0633
3063,533.2888,4.5848,-0.0632
3064,533.3726,4.5843,-0.0633
3065,533.4555,4.5834,-0.0632
3066,533.5398,4.5826,-0.0632
3067,533.6242,4.5812,-0.0633
3068,533.7045,4.5807,-0.0633
3069,533.7897,4.5792,-0.0632
3070,533.8716,4.5789,-0.063
3071,533.9548,4.5776,-0.0629
3072,534.0389,4.5769,-0.0628
3073,534.119,4.5757,-0.0629
3074,534.2038,4.5741,-0.0629
3075,534.2888,4.5726,-0.0629
3076,534.3708,4.5712,-0.0629
3077,534.4548,4.5709,-0.0629
3078,534.5352,4.5697,-0.0628
3079,534.6202,4.5686,-0.0628
3080,534.703,4.5679,-0.0626
3081,534.7849,4.5666,-0.0626
3082,534.8706,4.5658,-0.0626
3083,534.953,4.5648,-0.0628
3084,535.036,4.5637,-0.0627
3085,535.1188,4.5634,-0.0626
3086,535.2028,4.5618,-0.0626
3087,535.2848,4.5608,-0.0625
3088,535.3699,4.5598,-0.0626
3089,535.4535,4.5587,-0.0623
3090,535.5359,4.5576,-0.0624
3091,535.6194,4.5571,-0.0624
3092,535.7008,4.556,-0.0624
3093,535.7839,4.5556,-0.0624
3094,535.8678,4.5541,-0.0622
3095,535.9518,4.5528,-0.0621
3096,536.0349,4.5521,-0.062
3097,536.1172,4.5507,-0.0622
3098,536.201,4.5503,-0.0621
3099,536.2828,4.549,-0.0619
3100,536.3666,4.5477,-0.062
3101,536.4495,4.5469,-0.0617
3102,536.5338,4.5456,-0.0618
3103,536.6166,4.5444,-0.0619
3104,536.699,4.5435,-0.0618
3105,536.7839,4.5423,-0.0617
3106,536.866,4.5406,-0.0617
3107,536.9488,4.5392,-0.0617
3108,537.0319,4.5378,-0.0618
3109,537.1132,4.5374,-0.0617
3110,537.1983,4.5362,-0.0614
3111,537.2809,4.5356,-0.0616
3112,537.3652,4.5346,-0.0616
3113,537.4478,4.5334,-0.0616
3114,537.5309,4.5324,-0.0616
3115,537.6138,4.5313,-0.0612
3116,537.696,4.5302,-0.0613
3117,537.7818,4.5302,-0.0614
3118,537.8649,4.5295,-0.0612
3119,537.9473,4.5287,-0.0613
3120,538.0299,4.528,-0.0612
3121,538.1124,4.5265,-0.0611
3122,538.1963,4.526,-0.0611
3123,538.2807,4.5247,-0.0608
3124,538.3652,4.5228,-0.0608
3125,538.4473,4.5217,-0.0609
3126,538.5299,4.5203,-0.0608
3127,538.6142,4.5198,-0.0608
3128,538.6973,4.5184,-0.0607
3129,538.7817,4.5169,-0.0609
3130,538.8632,4.5163,-0.0606
3131,538.9473,4.5148,-0.0605
3132,539.0299,4.5145,-0.0605
3133,539.1132,4.5133,-0.0603
3134,539.1975,4.5124,-0.0603
3135,539.2799,4.5111,-0.0604
3136,539.3648,4.5091,-0.0603
3137,539.4448,4.5082,-0.0603
3138,539.5307,4.5071,-0.0603
3139,539.613,4.5061,-0.0601
3140,539.6963,4.5056,-0.0601
3141,539.7798,4.5052,-0.0599
3142,539.8642,4.5046,-0.0598
3143,539.9468,4.5034,-0.0599
3144,540.0297,4.5021,-0.0598
3145,540.1148,4.5016,-0.0598
3146,540.1963,4.5004,-0.0599
3147,540.2798,4.4993,-0.0599
3148,540.3639,4.4982,-0.0597
3149,540.4455,4.4971,-0.0595
3150,540.5298,4.4968,-0.0595
3151,540.6132,4.4946,-0.0595
3152,540.695,4.4934,-0.0596
3153,540.7808,4.4924,-0.0594
3154,540.8632,4.4907,-0.0594
3155,540.948,4.4892,-0.0594
3156,541.0289,4.4881,-0.0592
3157,541.1122,4.4868,-0.0595
3158,541.1968,4.485,-0.0593
3159,541.2781,4.4839,-0.0593
3160,541.3619,4.4827,-0.0593
3161,541.4463,4.4811,-0.0592
3162,541.5289,4.4801,-0.059
3163,541.6132,4.4795,-0.0589
3164,541.6953,4.4784,-0.059
3165,541.7797,4.4782,-0.0589
3166,541.8632,4.4782,-0.0589
3167,541.9453,4.4771,-0.0588
3168,542.0281,4.4764,-0.0587
3169,542.1119,4.475,-0.0587
3170,542.1965,4.4738,-0.0587
3171,542.278,4.4735,-0.0586
3172,542.3628,4.4723,-0.0585
3173,542.4468,4.4712,-0.0587
3174,542.5299,4.4697,-0.0585
3175,542.612,4.4681,-0.0585
3176,542.6965,4.4667,-0.0584
3177,542.7808,4.4663,-0.0582
3178,542.8626,4.4649,-0.0582
3179,542.9473,4.4639,-0.0583
3180,543.0308,4.4629,-0.0583
3181,543.113,4.4614,-0.0582
3182,543.1958,4.4602,-0.058
3183,543.2799,4.4595,-0.0582
3184,543.3629,4.4579,-0.058
3185,543.4445,4.4569,-0.0579
3186,543.5278,4.4559,-0.0579
3187,543.6124,4.4546,-0.0578
3188,543.6948,4.4542,-0.0577
3189,543.7779,4.4527,-0.0575
3190,543.8612,4.4519,-0.0577
3191,543.9455,4.4506,-0.0577
3192,544.027,4.4491,-0.0574
3193,544.1094,4.4477,-0.0576
3194,544.1955,4.4471,-0.0574
3195,544.2798,4.4459,-0.0574
3196,544.3626,4.4448,-0.0572
3197,544.4433,4.4442,-0.0573
3198,544.5286,4.443,-0.0572
3199,544.6106,4.4428,-0.0571
3200,544.6943,4.4415,-0.0572
3201,544.7778,4.4404,-0.0572
3202,544.8596,4.4395,-0.057
3203,544.9455,4.4382,-0.0569
3204,545.0261,4.4371,-0.0569
3205,545.1106,4.435,-0.0568
3206,545.1938,4.4331,-0.0566
3207,545.276,4.432,-0.0566
3208,545.3598,4.4314,-0.0566
3209,545.4435,4.4308,-0.0565
3210,545.5259,4.4299,-0.0564
3211,545.6114,4.4287,-0.0562
3212,545.6925,4.4279,-0.0562
3213,545.7777,4.4268,-0.0563
3214,545.8596,4.4253,-0.0559
3215,545.9438,4.4246,-0.0561
3216,546.0278,4.4233,-0.0559
3217,546.11,4.4216,-0.0559
3218,546.1935,4.4207,-0.0559
3219,546.2759,4.4198,-0.0557
3220,546.3594,4.4184,-0.0557
3221,546.4403,4.4171,-0.0557
3222,546.5247,4.4159,-0.0556
3223,546.609,4.4147,-0.0558
3224,546.6915,4.4144,-0.0558
3225,546.7776,4.4131,-0.0557
3226,546.86,4.4124,-0.0555
3227,546.9418,4.4112,-0.0556
3228,547.0249,4.4096,-0.0555
3229,547.1088,4.4087,-0.0553
3230,547.1918,4.4075,-0.0551
3231,547.2768,4.4058,-0.0552
3232,547.3562,4.4052,-0.0551
3233,547.4408,4.404,-0.0552
3234,547.523,4.4023,-0.0553
3235,547.6082,4.4014,-0.055
3236,547.689,4.4001,-0.0549
3237,547.7738,4.3985,-0.0549
3238,547.8574,4.3974,-0.0547
3239,547.94,4.3967,-0.0547
3240,548.0221,4.3952,-0.0545
3241,548.1076,4.3945,-0.0547
3242,548.1905,4.3933,-0.0546
3243,548.2729,4.3919,-0.0543
3244,548.3576,4.3915,-0.0542
3245,548.4393,4.3903,-0.0543
3246,548.5209,4.3896,-0.0541
3247,548.606,4.3882,-0.0542
3248,548.6908,4.3864,-0.0542
3249,548.7728,4.3852,-0.0541
3250,548.8562,4.3843,-0.0538
3251,548.9395,4.3828,-0.0538
3252,549.0219,4.3819,-0.0538
3253,549.1063,4.3806,-0.0537
3254,549.189,4.3795,-0.0535
3255,549.2736,4.3788,-0.0535
3256,549.3562,4.3771,-0.0535
3257,549.4388,4.3762,-0.0535
3258,549.5238,4.375,-0.0534
3259,549.607,4.3733,-0.0533
3260,549.6908,4.3722,-0.0534
3261,549.7739,4.3715,-0.0533
3262,549.857,4.37,-0.0532
3263,549.94,4.3687,-0.0529
3264,550.0239,4.3677,-0.053
3265,550.1076,4.3662,-0.0529
3266,550.1915,4.365,-0.0527
3267,550.2739,4.3639,-0.0526
3268,550.3584,4.3627,-0.0526
3269,550.4415,4.3618,-0.0525
3270,550.5258,4.3608,-0.0524
3271,550.6076,4.359,-0.0525
3272,550.6913,4.3574,-0.0525
3273,550.7748,4.3568,-0.0523
3274,550.8574,4.3559,-0.0524
3275,550.9415,4.3552,-0.0522
3276,551.0267,4.3542,-0.0521
3277,551.1108,4.3528,-0.052
3278,551.1933,4.3517,-0.0519
3279,551.2758,4.3503,-0.0518
3280,551.3602,4.3488,-0.0517
3281,551.4438,4.3473,-0.0517
3282,551.5278,4.3463,-0.0517
3283,551.611,4.345,-0.0515
3284,551.6953,4.3433,-0.0513
3285,551.7788,4.3422,-0.0514
3286,551.8628,4.3417,-0.0514
3287,551.9455,4.3404,-0.0513
3288,552.0291,4.3398,-0.0514
3289,552.1133,4.3385,-0.0512
3290,552.1965,4.3372,-0.0511
3291,552.2799,4.3351,-0.051
3292,552.3652,4.3334,-0.0509
3293,552.4485,4.3321,-0.0508
3294,552.5337,4.3309,-0.0506
3295,552.6148,4.3298,-0.0506
3296,552.7,4.3285,-0.0507
3297,552.7821,4.3274,-0.0506
3298,552.8662,4.3263,-0.0505
3299,552.9503,4.3249,-0.0503
3300,553.0338,4.3233,-0.0502
3301,553.1166,4.3224,-0.0501
3302,553.2008,4.3211,-0.0503
3303,553.2858,4.3197,-0.0501
3304,553.3676,4.3193,-0.0501
3305,553.4535,4.3181,-0.05
3306,553.5378,4.317,-0.0501
3307,553.6205,4.3158,-0.0502
3308,553.7045,4.3145,-0.0498
3309,553.7869,4.3134,-0.0498
3310,553.8712,4.3138,-0.0499
3311,553.9538,4.3125,-0.0499
3312,554.0369,4.3118,-0.0498
3313,554.1188,4.3103,-0.0496
3314,554.2045,4.3088,-0.0494
3315,554.2879,4.3076,-0.0494
3316,554.3719,4.3065,-0.0493
3317,554.4535,4.3051,-0.0495
3318,554.5368,4.3041,-0.0494
3319,554.6212,4.3028,-0.0493
3320,554.7048,4.3001,-0.0493
3321,554.7879,4.2984,-0.0492
3322,554.8712,4.2973,-0.0492
3323,554.9545,4.2958,-0.0491
3324,555.0388,4.2941,-0.0488
3325,555.1232,4.2932,-0.0489
3326,555.204,4.2918,-0.0489
3327,555.2879,4.2904,-0.0487
3328,555.3712,4.2897,-0.0488
3329,555.4538,4.2887,-0.0488
3330,555.5379,4.2873,-0.0485
3331,555.6223,4.2866,-0.0487
3332,555.704,4.2854,-0.0487
3333,555.7898,4.2838,-0.0486
3334,555.8704,4.283,-0.0486
3335,555.9543,4.2818,-0.0487
3336,556.0359,4.2803,-0.0486
3337,556.1204,4.2791,-0.0487
3338,556.204,4.2783,-0.0487
3339,556.2868,4.2771,-0.0485
3340,556.3679,4.2766,-0.0484
3341,556.4533,4.2751,-0.0484
3342,556.5359,4.2735,-0.0486
3343,556.6178,4.2713,-0.0485
3344,556.7023,4.2693,-0.0481
3345,556.7842,4.2676,-0.0481
3346,556.8692,4.2663,-0.0482
3347,556.95,4.2646,-0.048
3348,557.033,4.264,-0.048
3349,557.1172,4.2631,-0.0482
3350,557.201,4.2617,-0.0482
3351,557.2838,4.2606,-0.0482
3352,557.365,4.2595,-0.0481
3353,557.45,4.258,-0.0481
3354,557.5309,4.2573,-0.048
3355,557.6152,4.2557,-0.0481
3356,557.6978,4.2544,-0.0481
3357,557.7816,4.2545,-0.0481
3358,557.8642,4.2531,-0.0483
3359,557.9475,4.2525,-0.0482
3360,558.0281,4.2515,-0.0479
3361,558.1116,4.2498,-0.0479
3362,558.1958,4.2481,-0.0479
3363,558.2759,4.2466,-0.0478
3364,558.3606,4.2455,-0.0479
3365,558.4433,4.244,-0.0479
3366,558.5258,4.2422,-0.0477
3367,558.6069,4.2413,-0.0478
3368,558.691,4.2396,-0.0478
3369,558.774,4.2378,-0.0477
3370,558.8572,4.2371,-0.0478
3371,558.939,4.2354,-0.0479
3372,559.022,4.2337,-0.0477
3373,559.1052,4.2322,-0.0476
3374,559.1888,4.2306,-0.0477
3375,559.2708,4.2289,-0.0477
3376,559.3549,4.2274,-0.0477
3377,559.4358,4.2263,-0.0478
3378,559.5196,4.226,-0.0477
3379,559.6022,4.2246,-0.0476
3380,559.6858,4.2237,-0.0476
3381,559.768,4.2223,-0.0474
3382,559.8502,4.2205,-0.0474
3383,559.933,4.2187,-0.0475
3384,560.0176,4.2171,-0.0475
3385,560.0992,4.2158,-0.0476
3386,560.1813,4.2135,-0.0475
3387,560.2657,4.2118,-0.0477
3388,560.3462,4.2104,-0.0478
3389,560.4293,4.2096,-0.0476
3390,560.5128,4.2087,-0.0476
3391,560.5952,4.2074,-0.0476
3392,560.6785,4.2066,-0.0476
3393,560.7609,4.2055,-0.0475
3394,560.8458,4.204,-0.0476
3395,560.926,4.2028,-0.0476
3396,561.0099,4.2022,-0.0479
3397,561.0928,4.2016,-0.0478
3398,561.1758,4.2002,-0.0477
3399,561.258,4.199,-0.0477
3400,561.3416,4.1972,-0.0478
3401,561.423,4.1955,-0.0478
3402,561.5079,4.1938,-0.048
3403,561.5896,4.192,-0.0478
3404,561.675,4.1906,-0.0476
3405,561.7541,4.1887,-0.0477
3406,561.8376,4.1873,-0.0477
3407,561.922,4.1862,-0.0475
3408,562.0057,4.1853,-0.0476
3409,562.0882,4.1838,-0.0477
3410,562.1698,4.1823,-0.0476
3411,562.2539,4.1813,-0.0477
3412,562.3366,4.1804,-0.0476
3413,562.4193,4.179,-0.0475
3414,562.4998,4.1778,-0.0477
3415,562.5843,4.1761,-0.0477
3416,562.668,4.1743,-0.0477
3417,562.7498,4.1727,-0.0478
3418,562.8326,4.1713,-0.0478
3419,562.917,4.1698,-0.0479
3420,562.9989,4.1687,-0.048
3421,563.0812,4.1672,-0.0479
3422,563.1645,4.1657,-0.0478
3423,563.246,4.1645,-0.0476
3424,563.3292,4.1636,-0.0478
3425,563.4143,4.1622,-0.0478
3426,563.4969,4.161,-0.0479
3427,563.5814,4.1591,-0.0479
3428,563.6628,4.1572,-0.0476
3429,563.7478,4.1555,-0.0477
3430,563.8306,4.1542,-0.0477
3431,563.9133,4.153,-0.0477
3432,563.9959,4.152,-0.0476
3433,564.0808,4.1504,-0.0477
3434,564.1645,4.1485,-0.0476
3435,564.2485,4.1473,-0.0478
3436,564.3288,4.1458,-0.0478
3437,564.4133,4.1443,-0.0478
3438,564.4959,4.1433,-0.0477
3439,564.5786,4.142,-0.0477
3440,564.6615,4.1414,-0.0478
3441,564.7467,4.1404,-0.0477
3442,564.8299,4.1387,-0.0478
3443,564.913,4.137,-0.0479
3444,564.9949,4.1353,-0.0478
3445,565.0772,4.1336,-0.0477
3446,565.1623,4.1319,-0.0478
3447,565.2458,4.1304,-0.0479
3448,565.3288,4.1292,-0.0479
3449,565.4115,4.1285,-0.048
3450,565.4949,4.127,-0.0481
3451,565.5782,4.1252,-0.0481
3452,565.6615,4.123,-0.0478
3453,565.7449,4.1212,-0.0476
3454,565.827,4.12,-0.0478
3455,565.9125,4.1184,-0.0479
3456,565.9968,4.1168,-0.048
3457,566.0778,4.1154,-0.0479
3458,566.1628,4.1141,-0.0479
3459,566.2469,4.1129,-0.048
3460,566.3296,4.1114,-0.0479
3461,566.4138,4.1105,-0.0479
3462,566.496,4.1094,-0.0478
3463,566.5802,4.1077,-0.0479
3464,566.6655,4.106,-0.0479
3465,566.7479,4.1043,-0.048
3466,566.8304,4.1029,-0.0479
3467,566.915,4.1016,-0.0479
3468,566.9987,4.1002,-0.048
3469,567.0812,4.0988,-0.048
3470,567.1668,4.0975,-0.048
3471,567.2509,4.0963,-0.048
3472,567.3334,4.0947,-0.0479
3473,567.4143,4.0932,-0.048
3474,567.5026,4.0909,-0.0479
3475,567.5838,4.0893,-0.0481
3476,567.6695,4.0879,-0.0482
3477,567.751,4.0864,-0.0484
3478,567.834,4.0847,-0.0482
3479,567.9173,4.0834,-0.0483
3480,568.0019,4.0825,-0.0482
3481,568.0856,4.0809,-0.0483
3482,568.1683,4.0795,-0.0485
3483,568.2518,4.0782,-0.0483
3484,568.3352,4.0763,-0.0482
3485,568.42,4.0745,-0.0483
3486,568.5018,4.0729,-0.0485
3487,568.5869,4.0721,-0.0485
3488,568.6695,4.071,-0.0485
3489,568.7538,4.0693,-0.0486
3490,568.8369,4.0678,-0.0486
3491,568.9208,4.0662,-0.0486
3492,569.0049,4.0643,-0.0486
3493,569.0872,4.0624,-0.0487
3494,569.172,4.0605,-0.0486
3495,569.2557,4.0588,-0.0487
3496,569.339,4.0574,-0.0487
3497,569.4223,4.0564,-0.0489
3498,569.5058,4.0549,-0.0487
3499,569.5878,4.0534,-0.0487
3500,569.672,4.0523,-0.0487
3501,569.755,4.0501,-0.0487
3502,569.8396,4.0482,-0.049
3503,569.9233,4.0467,-0.0488
3504,570.0086,4.0454,-0.0488
3505,570.0898,4.0441,-0.0489
3506,570.176,4.0427,-0.049
3507,570.2581,4.0408,-0.049
3508,570.3422,4.039,-0.0489
3509,570.4275,4.0373,-0.0489
3510,570.5099,4.0361,-0.049
3511,570.5932,4.0343,-0.0491
3512,570.6765,4.0329,-0.0495
3513,570.7608,4.0312,-0.0496
3514,570.8444,4.0303,-0.0494
3515,570.927,4.0289,-0.0493
3516,571.0128,4.0273,-0.0494
3517,571.0936,4.0251,-0.0493
3518,571.1785,4.023,-0.0494
3519,571.2628,4.0213,-0.0493
3520,571.3468,4.02,-0.0495
3521,571.4288,4.0181,-0.0497
3522,571.5138,4.0162,-0.0498
3523,571.5968,4.0146,-0.0497
3524,571.6795,4.0129,-0.0498
3525,571.7628,4.0109,-0.0498
3526,571.8456,4.009,-0.0498
3527,571.9288,4.0069,-0.0498
3528,572.0138,4.0052,-0.0499
3529,572.0982,4.004,-0.0499
3530,572.1813,4.0027,-0.0501
3531,572.2629,4.0006,-0.0502
3532,572.3472,3.9989,-0.0503
3533,572.4333,3.9971,-0.0504
3534,572.5149,3.9957,-0.0504
3535,572.5986,3.9942,-0.0504
3536,572.6833,3.993,-0.0503
3537,572.7668,3.9915,-0.0502
3538,572.8496,3.9896,-0.0503
3539,572.9318,3.9875,-0.0504
3540,573.0149,3.9857,-0.0505
3541,573.1013,3.9844,-0.0507
3542,573.1835,3.9839,-0.0508
3543,573.2678,3.9832,-0.0507
3544,573.3498,3.9813,-0.0508
3545,573.4343,3.9788,-0.0508
3546,573.5178,3.9771,-0.0509
3547,573.6008,3.9752,-0.0509
3548,573.6843,3.9736,-0.0508
3549,573.7659,3.9722,-0.0509
3550,573.8512,3.9705,-0.0512
3551,573.9358,3.9685,-0.0512
3552,574.0187,3.966,-0.0513
3553,574.1034,3.9642,-0.0513
3554,574.185,3.9625,-0.0516
3555,574.2689,3.9609,-0.0514
3556,574.3522,3.9592,-0.0516
3557,574.4375,3.9576,-0.0518
3558,574.5209,3.9559,-0.0519
3559,574.6028,3.954,-0.0519
3560,574.6858,3.9524,-0.0518
3561,574.7698,3.9508,-0.0518
3562,574.8516,3.9493,-0.052
3563,574.9335,3.9476,-0.0522
3564,575.0196,3.9456,-0.0521
3565,575.1016,3.9436,-0.0522
3566,575.1855,3.942,-0.0523
3567,575.2698,3.9405,-0.0521
3568,575.3532,3.9388,-0.0522
3569,575.4388,3.937,-0.0523
3570,575.5189,3.9353,-0.0526
3571,575.6028,3.9339,-0.0525
3572,575.686,3.932,-0.0526
3573,575.7699,3.9302,-0.0527
3574,575.8539,3.9279,-0.0526
3575,575.9358,3.926,-0.0528
3576,576.0208,3.9243,-0.053
3577,576.1044,3.9226,-0.053
3578,576.187,3.9208,-0.053
3579,576.2707,3.9189,-0.0533
3580,576.3524,3.9167,-0.0534
3581,576.4373,3.9145,-0.0534
3582,576.5198,3.9119,-0.0534
3583,576.6048,3.9098,-0.0533
3584,576.6888,3.9084,-0.0535
3585,576.7719,3.9069,-0.0536
3586,576.8524,3.9051,-0.0536
3587,576.9393,3.9036,-0.0539
3588,577.02,3.9018,-0.0541
3589,577.1036,3.9,-0.0542
3590,577.1858,3.898,-0.0543
3591,577.2698,3.8962,-0.0544
3592,577.3538,3.8945,-0.0545
3593,577.4383,3.8928,-0.0544
3594,577.5211,3.8911,-0.0545
3595,577.6042,3.8902,-0.0546
3596,577.6875,3.8887,-0.0547
3597,577.7745,3.8866,-0.0547
3598,577.8552,3.8845,-0.0548
3599,577.9385,3.8824,-0.0548
3600,578.0228,3.8794,-0.0551
3601,578.1038,3.8771,-0.0551
3602,578.1853,3.8751,-0.0553
3603,578.2681,3.8733,-0.0555
3604,578.3526,3.8716,-0.0557
3605,578.4373,3.8698,-0.0557
3606,578.5208,3.8681,-0.0558
3607,578.6022,3.8664,-0.0558
3608,578.6855,3.8645,-0.0558
3609,578.7688,3.8628,-0.056
3610,578.8542,3.8609,-0.0559
3611,578.9368,3.859,-0.0559
3612,579.019,3.8573,-0.056
3613,579.1036,3.8553,-0.0562
3614,579.187,3.8534,-0.0563
3615,579.2698,3.8514,-0.0565
3616,579.3534,3.8493,-0.0566
3617,579.4365,3.8471,-0.0568
3618,579.5217,3.845,-0.0568
3619,579.6024,3.8428,-0.0568
3620,579.6868,3.8406,-0.0571
3621,579.7699,3.8392,-0.0572
3622,579.8532,3.8377,-0.0573
3623,579.9358,3.8362,-0.0575
3624,580.0196,3.8345,-0.0574
3625,580.1024,3.8326,-0.0576
3626,580.1868,3.8307,-0.0576
3627,580.2699,3.8288,-0.0577
3628,580.3529,3.827,-0.058
3629,580.4353,3.8248,-0.0581
3630,580.5199,3.8225,-0.0582
3631,580.6028,3.8208,-0.0583
3632,580.6865,3.8186,-0.0584
3633,580.768,3.8159,-0.0585
3634,580.8516,3.8135,-0.0586
3635,580.934,3.8114,-0.0586
3636,581.017,3.8094,-0.0588
3637,581.1018,3.807,-0.059
3638,581.1848,3.8048,-0.059
3639,581.2677,3.8027,-0.0591
3640,581.3512,3.8009,-0.0593
3641,581.4338,3.7992,-0.0594
3642,581.5179,3.7969,-0.0596
3643,581.6022,3.7946,-0.0596
3644,581.6845,3.7933,-0.0597
3645,581.7688,3.7914,-0.0597
3646,581.8502,3.7897,-0.0599
3647,581.9373,3.7879,-0.0602
3648,582.0162,3.7859,-0.0603
3649,582.1008,3.784,-0.0605
3650,582.1835,3.7819,-0.0607
3651,582.265,3.7797,-0.0608
3652,582.3492,3.7772,-0.0608
3653,582.4328,3.775,-0.0608
3654,582.5159,3.773,-0.061
3655,582.5988,3.7712,-0.0611
3656,582.685,3.7678,-0.0612
3657,582.765,3.7655,-0.0611
3658,582.8506,3.7635,-0.0611
3659,582.9315,3.7616,-0.0614
3660,583.0158,3.7595,-0.0616
3661,583.101,3.7584,-0.0617
3662,583.1838,3.7571,-0.0618
3663,583.2679,3.7555,-0.0619
3664,583.35,3.754,-0.0619
3665,583.4325,3.7515,-0.062
3666,583.5149,3.7487,-0.0621
3667,583.601,3.7462,-0.0623
3668,583.6828,3.7438,-0.0624
3669,583.7669,3.7415,-0.0626
3670,583.8502,3.7396,-0.0625
3671,583.935,3.7376,-0.0625
3672,584.0187,3.7362,-0.0627
3673,584.1016,3.7353,-0.0628
3674,584.186,3.7332,-0.0631
3675,584.2688,3.7304,-0.0631
3676,584.3528,3.7283,-0.0633
3677,584.4348,3.7263,-0.0634
3678,584.5161,3.7245,-0.0634
3679,584.6022,3.7225,-0.0634
3680,584.6853,3.7208,-0.0636
3681,584.7688,3.7188,-0.0637
3682,584.8512,3.7164,-0.0638
3683,584.9355,3.7138,-0.064
3684,585.0179,3.7115,-0.0643
3685,585.1029,3.7095,-0.0642
3686,585.1873,3.7073,-0.0641
3687,585.2698,3.7056,-0.0641
3688,585.3546,3.704,-0.0642
3689,585.4365,3.7023,-0.0646
3690,585.5198,3.7,-0.0647
3691,585.6058,3.6971,-0.0648
3692,585.6893,3.6936,-0.0649
3693,585.7728,3.6906,-0.065
3694,585.8553,3.6885,-0.0651
3695,585.9378,3.6866,-0.0653
3696,586.0209,3.6847,-0.0653
3697,586.1038,3.6829,-0.0653
3698,586.1883,3.681,-0.0655
3699,586.2699,3.6786,-0.0654
3700,586.3532,3.6764,-0.0657
3701,586.4363,3.6745,-0.0658
3702,586.5228,3.6722,-0.066
3703,586.6048,3.6699,-0.066
3704,586.6875,3.6682,-0.0661
3705,586.7709,3.6659,-0.0661
3706,586.855,3.6634,-0.0663
3707,586.9385,3.6611,-0.0664
3708,587.0219,3.6585,-0.0665
3709,587.105,3.6563,-0.0666
3710,587.188,3.6547,-0.0667
3711,587.2719,3.653,-0.0667
3712,587.3566,3.651,-0.0667
3713,587.4393,3.6486,-0.0669
3714,587.5219,3.6466,-0.0669
3715,587.6044,3.644,-0.0671
3716,587.6883,3.6412,-0.0672
3717,587.7727,3.6393,-0.0673
3718,587.8556,3.6371,-0.0673
3719,587.9405,3.6341,-0.0676
3720,588.0241,3.6318,-0.0678
3721,588.1076,3.6295,-0.0677
3722,588.191,3.6271,-0.0677
3723,588.2738,3.6254,-0.0679
3724,588.3568,3.6232,-0.0681
3725,588.4393,3.6206,-0.068
3726,588.5228,3.6186,-0.0681
3727,588.6072,3.6168,-0.0683
3728,588.6903,3.6136,-0.0685
3729,588.7729,3.6114,-0.0687
3730,588.8563,3.6089,-0.0687
3731,588.9393,3.6069,-0.0686
3732,589.023,3.6045,-0.0686
3733,589.1068,3.6023,-0.0687
3734,589.1908,3.6003,-0.0689
3735,589.2739,3.5979,-0.0688
3736,589.356,3.5956,-0.069
3737,589.44,3.5937,-0.0691
3738,589.5237,3.5914,-0.0691
3739,589.6078,3.5889,-0.0693
3740,589.6913,3.5867,-0.0693
3741,589.7738,3.5842,-0.0694
3742,589.8572,3.5818,-0.0696
3743,589.9408,3.5795,-0.0698
3744,590.0258,3.5773,-0.0697
3745,590.108,3.5751,-0.0698
3746,590.1915,3.573,-0.0699
3747,590.273,3.5701,-0.07
3748,590.3588,3.5673,-0.0701
3749,590.4415,3.5653,-0.0701
3750,590.5239,3.5631,-0.0701
3751,590.607,3.5614,-0.0702
3752,590.6915,3.5591,-0.0705
3753,590.7749,3.5566,-0.0705
3754,590.8588,3.5538,-0.0707
3755,590.9428,3.5512,-0.0708
3756,591.0248,3.5488,-0.0711
3757,591.1103,3.5466,-0.0711
3758,591.1938,3.5446,-0.0709
3759,591.2758,3.5425,-0.0707
3760,591.3579,3.5401,-0.071
3761,591.4418,3.5378,-0.0712
3762,591.524,3.5355,-0.0712
3763,591.6092,3.5329,-0.0713
3764,591.6908,3.5304,-0.0715
3765,591.7739,3.5271,-0.0716
3766,591.8596,3.5244,-0.0716
3767,591.944,3.522,-0.0716
3768,592.027,3.5195,-0.0718
3769,592.1102,3.5171,-0.0718
3770,592.1935,3.5147,-0.0718
3771,592.2778,3.5122,-0.0719
3772,592.3593,3.5098,-0.072
3773,592.4445,3.5076,-0.0721
3774,592.5267,3.5055,-0.0722
3775,592.609,3.5039,-0.0722
3776,592.692,3.5016,-0.0723
3777,592.7759,3.4994,-0.0725
3778,592.8602,3.4975,-0.0725
3779,592.943,3.4953,-0.0725
3780,593.0269,3.4934,-0.0726
3781,593.1102,3.4907,-0.0726
3782,593.1935,3.4883,-0.0725
3783,593.2769,3.4861,-0.0728
3784,593.3606,3.4833,-0.0727
3785,593.4438,3.4811,-0.0727
3786,593.5269,3.4792,-0.0729
3787,593.6086,3.4769,-0.0729
3788,593.6935,3.4739,-0.073
3789,593.7769,3.4703,-0.0733
3790,593.8606,3.4667,-0.0732
3791,593.9448,3.4642,-0.0732
3792,594.0268,3.4623,-0.0734
3793,594.1092,3.4601,-0.0735
3794,594.1933,3.4579,-0.0736
3795,594.277,3.4554,-0.0734
3796,594.3593,3.4525,-0.0734
3797,594.444,3.4503,-0.0736
3798,594.5258,3.4481,-0.0738
3799,594.6086,3.4454,-0.0739
3800,594.693,3.4432,-0.0738
3801,594.7758,3.4411,-0.0739
3802,594.8588,3.4386,-0.0738
3803,594.9425,3.4367,-0.0739
3804,595.0249,3.4351,-0.0741
3805,595.1088,3.4327,-0.0742
3806,595.1898,3.4298,-0.0744
3807,595.2738,3.428,-0.0746
3808,595.3574,3.426,-0.0748
3809,595.4398,3.4234,-0.0747
3810,595.5229,3.4214,-0.0747
3811,595.6068,3.4191,-0.0748
3812,595.6903,3.4161,-0.0749
3813,595.7729,3.4139,-0.0751
3814,595.8562,3.4114,-0.0751
3815,595.9405,3.4078,-0.0751
3816,596.022,3.4051,-0.0752
3817,596.1042,3.4027,-0.0753
3818,596.1885,3.4001,-0.0753
3819,596.27,3.3979,-0.0753
3820,596.3534,3.3951,-0.0755
3821,596.4373,3.3918,-0.0754
3822,596.5208,3.3895,-0.0757
3823,596.6052,3.3869,-0.0759
3824,596.6843,3.3843,-0.0758
3825,596.7678,3.3824,-0.0756
3826,596.8526,3.3801,-0.0759
3827,596.9338,3.3774,-0.076
3828,597.0167,3.3751,-0.076
3829,597.1004,3.3728,-0.0759
3830,597.1825,3.37,-0.076
3831,597.2659,3.368,-0.076
3832,597.3496,3.3655,-0.0761
3833,597.4325,3.3626,-0.0761
3834,597.514,3.3604,-0.0762
3835,597.5972,3.3579,-0.0763
3836,597.681,3.3548,-0.0765
3837,597.7647,3.3525,-0.0762
3838,597.8472,3.3497,-0.0763
3839,597.9303,3.3467,-0.0765
3840,598.011,3.3448,-0.0765
3841,598.0946,3.3424,-0.0764
3842,598.178,3.3395,-0.0766
3843,598.2601,3.3373,-0.0767
3844,598.3464,3.3345,-0.0767
3845,598.429,3.3319,-0.0767
3846,598.5108,3.33,-0.0768
3847,598.5924,3.3276,-0.0767
3848,598.675,3.3249,-0.0769
3849,598.7589,3.3227,-0.077
3850,598.8423,3.3202,-0.0771
3851,598.9245,3.3172,-0.0773
3852,599.0097,3.3147,-0.0773
3853,599.0908,3.3119,-0.0771
3854,599.1748,3.3083,-0.0773
3855,599.2558,3.3061,-0.0775
3856,599.3418,3.3042,-0.0774
3857,599.4235,3.3013,-0.0776
3858,599.5059,3.298,-0.0775
3859,599.5892,3.2955,-0.0774
3860,599.6718,3.293,-0.0773
3861,599.754,3.2906,-0.0772
3862,599.8392,3.2886,-0.0773
3863,599.9205,3.2855,-0.0774
3864,600.0039,3.282,-0.0777
3865,600.0883,3.2797,-0.0776
3866,600.1713,3.2771,-0.0775
3867,600.252,3.2745,-0.0777
3868,600.3362,3.2725,-0.0778
3869,600.42,3.2701,-0.0778
3870,600.5028,3.2672,-0.0779
3871,600.5874,3.2651,-0.0779
3872,600.6705,3.2625,-0.0778
3873,600.7548,3.2597,-0.0778
3874,600.8366,3.2577,-0.078
3875,600.9208,3.2547,-0.0779
3876,601.0021,3.2519,-0.078
3877,601.0858,3.2499,-0.0778
3878,601.169,3.2474,-0.0781
3879,601.2529,3.2451,-0.078
3880,601.337,3.2433,-0.0783
3881,601.419,3.2408,-0.0783
3882,601.5029,3.238,-0.0782
3883,601.5832,3.236,-0.0781
3884,601.668,3.2329,-0.0784
3885,601.7519,3.2296,-0.0787
3886,601.8346,3.2277,-0.0782
3887,601.9188,3.2253,-0.0783
3888,602.0019,3.2226,-0.0783
3889,602.0856,3.2196,-0.0784
3890,602.1685,3.2163,-0.0783
3891,602.2509,3.2129,-0.0784
3892,602.3356,3.2106,-0.0786
3893,602.4173,3.2079,-0.0786
3894,602.5008,3.2052,-0.0787
3895,602.5854,3.2033,-0.0788
3896,602.6693,3.2007,-0.079
3897,602.7518,3.1978,-0.079
3898,602.8342,3.1954,-0.0789
3899,602.9205,3.1926,-0.0788
3900,603.0029,3.1894,-0.0789
3901,603.0864,3.1872,-0.0789
3902,603.169,3.1847,-0.0791
3903,603.2518,3.1819,-0.0792
3904,603.3362,3.1798,-0.0791
3905,603.4195,3.1773,-0.0791
3906,603.5019,3.1745,-0.0791
3907,603.5869,3.1726,-0.0792
3908,603.6685,3.1701,-0.0793
3909,603.7546,3.1673,-0.0792
3910,603.8378,3.1651,-0.0794
3911,603.9215,3.1627,-0.0796
3912,604.0039,3.1598,-0.0796
3913,604.087,3.1576,-0.0795
3914,604.1705,3.1545,-0.0794
3915,604.2548,3.1508,-0.0795
3916,604.3364,3.1483,-0.0796
3917,604.422,3.1452,-0.0796
3918,604.5041,3.1421,-0.0798
3919,604.5879,3.1398,-0.0798
3920,604.672,3.1373,-0.0798
3921,604.7557,3.1346,-0.0799
3922,604.8383,3.1327,-0.08
3923,604.9233,3.1298,-0.0801
3924,605.0068,3.1264,-0.0801
3925,605.0896,3.124,-0.08
3926,605.1728,3.1214,-0.0802
3927,605.2568,3.1187,-0.0803
3928,605.3408,3.1168,-0.0805
3929,605.4223,3.1141,-0.0805
3930,605.5067,3.1108,-0.0806
3931,605.5906,3.1084,-0.0806
3932,605.6743,3.1057,-0.0806
3933,605.7587,3.1027,-0.0806
3934,605.8399,3.1007,-0.0808
3935,605.924,3.0977,-0.0807
3936,606.0079,3.0944,-0.0808
3937,606.0906,3.0921,-0.0809
3938,606.175,3.0895,-0.0809
3939,606.2596,3.0867,-0.0811
3940,606.3422,3.0843,-0.0811
3941,606.4243,3.0818,-0.0812
3942,606.5071,3.0778,-0.0814
3943,606.591,3.0753,-0.0815
3944,606.6745,3.0723,-0.0815
3945,606.7588,3.0693,-0.0815
3946,606.8422,3.0672,-0.0819
3947,606.9245,3.0642,-0.0818
3948,607.0081,3.061,-0.0818
3949,607.0929,3.0589,-0.0819
3950,607.1745,3.0565,-0.0819
3951,607.2579,3.0544,-0.0819
3952,607.3426,3.0525,-0.082
3953,607.4263,3.0499,-0.0822
3954,607.5079,3.0467,-0.0823
3955,607.591,3.0443,-0.0824
3956,607.6758,3.041,-0.0822
3957,607.7589,3.0378,-0.0825
3958,607.8436,3.0358,-0.0827
3959,607.925,3.0331,-0.0827
3960,608.0096,3.0297,-0.0827
3961,608.0918,3.0272,-0.0829
3962,608.1765,3.0239,-0.083
3963,608.2589,3.0208,-0.083
3964,608.3442,3.0187,-0.0831
3965,608.4268,3.0158,-0.0833
3966,608.509,3.0126,-0.0836
3967,608.5928,3.0104,-0.0834
3968,608.676,3.0077,-0.0834
3969,608.7618,3.0047,-0.0835
3970,608.8436,3.0027,-0.0836
3971,608.9275,3.0,-0.0838
3972,609.0099,2.9968,-0.0835
3973,609.0928,2.9944,-0.0836
3974,609.176,2.9914,-0.084
3975,609.2597,2.9882,-0.0842
3976,609.3429,2.9861,-0.0843
3977,609.4265,2.9832,-0.0845
3978,609.5117,2.9801,-0.0847
3979,609.5946,2.9778,-0.0846
3980,609.676,2.975,-0.0846
3981,609.7581,2.9721,-0.0847
3982,609.8412,2.9697,-0.0847
3983,609.9273,2.9666,-0.0847
3984,610.0089,2.9634,-0.0848
3985,610.0928,2.9613,-0.0849
3986,610.1763,2.9573,-0.0851
3987,610.2598,2.9542,-0.0853
3988,610.3433,2.9521,-0.0856
3989,610.4275,2.949,-0.0856
3990,610.5081,2.9449,-0.0859
3991,610.5928,2.9422,-0.0857
3992,610.675,2.9395,-0.0857
3993,610.7608,2.9367,-0.0856
3994,610.8432,2.9353,-0.0858
3995,610.9275,2.9326,-0.0858
3996,611.0099,2.929,-0.0861
3997,611.0916,2.9269,-0.0863
3998,611.176,2.924,-0.0865
3999,611.2597,2.9207,-0.0866
4000,611.3416,2.9176,-0.0866
4001,611.427,2.9149,-0.0869
4002,611.5089,2.9116,-0.0869
4003,611.5933,2.9088,-0.0871
4004,611.677,2.9056,-0.0873
4005,611.76,2.9027,-0.0874
4006,611.8433,2.9008,-0.0875
4007,611.9273,2.8982,-0.0876
4008,612.008,2.8948,-0.0878
4009,612.0932,2.8924,-0.088
4010,612.1775,2.8894,-0.0881
4011,612.2569,2.8864,-0.0882
4012,612.3414,2.8853,-0.0882
4013,612.4248,2.8823,-0.0883
4014,612.5089,2.879,-0.0886
4015,612.5918,2.8765,-0.0886
4016,612.6763,2.8735,-0.089
4017,612.7598,2.8701,-0.0891
4018,612.8423,2.8678,-0.0891
4019,612.926,2.865,-0.0894
4020,613.0099,2.8615,-0.0894
4021,613.0922,2.8584,-0.0895
4022,613.1758,2.8553,-0.0896
4023,613.258,2.8518,-0.0897
4024,613.3428,2.8494,-0.0899
4025,613.4248,2.8467,-0.09
4026,613.5079,2.8439,-0.0902
4027,613.591,2.8419,-0.0904
4028,613.674,2.8388,-0.0906
4029,613.757,2.8355,-0.0908
4030,613.84,2.833,-0.0909
4031,613.9235,2.8299,-0.0911
4032,614.0075,2.826,-0.0914
4033,614.0896,2.8233,-0.0916
4034,614.173,2.82,-0.0918
4035,614.2558,2.8167,-0.0918
4036,614.3392,2.8143,-0.0919
4037,614.423,2.8113,-0.0923
4038,614.5039,2.8079,-0.0923
4039,614.588,2.8057,-0.0925
4040,614.6713,2.8028,-0.0929
4041,614.7539,2.7998,-0.093
4042,614.8372,2.7974,-0.0931
4043,614.9215,2.7943,-0.0933
4044,615.0039,2.7905,-0.0935
4045,615.0862,2.7876,-0.0936
4046,615.1698,2.7845,-0.0939
4047,615.2539,2.7818,-0.094
4048,615.3366,2.7799,-0.0942
4049,615.4193,2.7772,-0.0944
4050,615.5039,2.7737,-0.0945
4051,615.5866,2.7709,-0.0946
4052,615.6695,2.7674,-0.095
4053,615.7528,2.7638,-0.0955
4054,615.8348,2.7614,-0.0954
4055,615.918,2.7583,-0.0955
4056,616.0035,2.755,-0.0957
4057,616.0852,2.7526,-0.096
4058,616.1663,2.7495,-0.0963
4059,616.2507,2.7457,-0.0967
4060,616.3332,2.7433,-0.0969
4061,616.4158,2.7401,-0.0972
4062,616.5008,2.7367,-0.0973
4063,616.5818,2.7342,-0.0975
4064,616.6653,2.7311,-0.0977
4065,616.7469,2.7276,-0.0978
4066,616.8324,2.7252,-0.098
4067,616.9143,2.722,-0.0982
4068,616.9989,2.7186,-0.0984
4069,617.0818,2.7159,-0.0988
4070,617.165,2.712,-0.0991
4071,617.2469,2.7089,-0.0993
4072,617.3298,2.7065,-0.0995
4073,617.412,2.7033,-0.0998
4074,617.4948,2.6992,-0.1001
4075,617.5782,2.6966,-0.1003
4076,617.6625,2.6934,-0.1004
4077,617.7459,2.6899,-0.1008
4078,617.8282,2.6872,-0.1009
4079,617.911,2.6836,-0.1013
4080,617.9959,2.6797,-0.1014
4081,618.0778,2.6772,-0.1015
4082,618.161,2.674,-0.1017
4083,618.2438,2.6708,-0.1019
4084,618.3278,2.6697,-0.1023
4085,618.4105,2.6668,-0.1025
4086,618.4929,2.6635,-0.1028
4087,618.5766,2.6608,-0.103
4088,618.6605,2.6574,-0.1033
4089,618.7438,2.6535,-0.1036
4090,618.8289,2.651,-0.1038
4091,618.9105,2.6477,-0.1042
4092,618.9948,2.6442,-0.1044
4093,619.0772,2.6416,-0.1045
4094,619.1623,2.6372,-0.1048
4095,619.243,2.6335,-0.105
4096,619.3274,2.6309,-0.1051
4097,619.4105,2.6274,-0.1053
4098,619.4948,2.6237,-0.1056
4099,619.5752,2.6211,-0.1062
4100,619.6613,2.6179,-0.1063
4101,619.742,2.6142,-0.1066
4102,619.8272,2.6117,-0.1068
4103,619.9095,2.6085,-0.1071
4104,619.9947,2.6051,-0.1071
4105,620.0762,2.6026,-0.1076
4106,620.16,2.5995,-0.1079
4107,620.24,2.596,-0.1081
4108,620.326,2.5935,-0.1083
4109,620.4093,2.5899,-0.1087
4110,620.4919,2.5858,-0.1088
4111,620.575,2.5829,-0.109
4112,620.6605,2.5794,-0.1094
4113,620.7429,2.5759,-0.1096
4114,620.8246,2.5735,-0.1098
4115,620.9095,2.5704,-0.11
4116,620.9928,2.567,-0.1101
4117,621.0774,2.5645,-0.1106
4118,621.159,2.5613,-0.1108
4119,621.242,2.5573,-0.1108
4120,621.3244,2.5543,-0.1109
4121,621.407,2.5509,-0.1114
4122,621.4909,2.5475,-0.1117
4123,621.5758,2.5448,-0.1119
4124,621.6583,2.5411,-0.112
4125,621.7409,2.5366,-0.1122
4126,621.824,2.5337,-0.1123
4127,621.9083,2.5304,-0.1126
4128,621.9899,2.5269,-0.1127
4129,622.0758,2.5243,-0.113
4130,622.1585,2.5207,-0.1133
4131,622.2419,2.5167,-0.1134
4132,622.324,2.5142,-0.1136
4133,622.4073,2.511,-0.1137
4134,622.4917,2.507,-0.1139
4135,622.5742,2.5041,-0.1144
4136,622.6558,2.5009,-0.1144
4137,622.7398,2.4974,-0.1146
4138,622.8236,2.495,-0.1149
4139,622.9063,2.4916,-0.1153
4140,622.9888,2.4866,-0.1154
4141,623.0724,2.4839,-0.1155
4142,623.1568,2.48,-0.1158
4143,623.2409,2.4759,-0.1161
4144,623.322,2.473,-0.1165
4145,623.4063,2.4697,-0.1166
4146,623.4898,2.4662,-0.1171
4147,623.5718,2.4637,-0.1169
4148,623.653,2.4601,-0.1171
4149,623.7379,2.456,-0.1175
4150,623.8194,2.4532,-0.1177
4151,623.9028,2.4499,-0.1179
4152,623.9868,2.4462,-0.118
4153,624.0692,2.4435,-0.1184
4154,624.153,2.4399,-0.1186
4155,624.2339,2.4354,-0.1187
4156,624.3194,2.4325,-0.1189
4157,624.4023,2.4291,-0.1193
4158,624.4858,2.4254,-0.1194
4159,624.5674,2.4226,-0.1197
4160,624.654,2.4188,-0.1198
4161,624.7349,2.4145,-0.1202
4162,624.818,2.4116,-0.1205
4163,624.9015,2.4085,-0.1207
4164,624.9858,2.4052,-0.1207
4165,625.067,2.4024,-0.1209
4166,625.1505,2.3991,-0.121
4167,625.2348,2.3955,-0.1212
4168,625.3166,2.3916,-0.1215
4169,625.3993,2.3878,-0.1219
4170,625.4828,2.3833,-0.1218
4171,625.5662,2.3802,-0.1219
4172,625.6493,2.3765,-0.1222
4173,625.7319,2.373,-0.1224
4174,625.814,2.3705,-0.1225
4175,625.8993,2.3669,-0.1228
4176,625.9819,2.3627,-0.123
4177,626.0636,2.36,-0.1231
4178,626.1463,2.3566,-0.1234
4179,626.2298,2.353,-0.1234
4180,626.3116,2.3501,-0.1236
4181,626.3963,2.3464,-0.1238
4182,626.4789,2.342,-0.1237
4183,626.5616,2.3387,-0.124
4184,626.6438,2.3345,-0.1241
4185,626.7258,2.3307,-0.1243
4186,626.8094,2.3273,-0.1247
4187,626.8913,2.3245,-0.1247
4188,626.9768,2.3208,-0.1248
4189,627.0586,2.3171,-0.1248
4190,627.1415,2.3131,-0.125
4191,627.2258,2.3098,-0.1253
4192,627.3078,2.3067,-0.1256
4193,627.3918,2.3027,-0.1254
4194,627.4758,2.2993,-0.1256
4195,627.5564,2.2954,-0.1257
4196,627.6395,2.2922,-0.126
4197,627.7229,2.2887,-0.126
4198,627.8079,2.2853,-0.1261
4199,627.8898,2.2816,-0.1262
4200,627.9718,2.2779,-0.1262
4201,628.0558,2.2742,-0.1263
4202,628.1383,2.2712,-0.1265
4203,628.2209,2.268,-0.1266
4204,628.3064,2.2643,-0.1265
4205,628.3888,2.2606,-0.1264
4206,628.471,2.2568,-0.1267
4207,628.5556,2.253,-0.1268
4208,628.6418,2.2495,-0.1268
4209,628.7256,2.2458,-0.1269
4210,628.8066,2.242,-0.127
4211,628.891,2.2384,-0.127
4212,628.9738,2.2348,-0.1271
4213,629.0586,2.2308,-0.1274
4214,629.1415,2.2274,-0.1274
4215,629.223,2.2235,-0.1274
4216,629.309,2.2201,-0.1274
4217,629.3913,2.2166,-0.1273
4218,629.4757,2.2129,-0.1273
4219,629.5592,2.2091,-0.1274
4220,629.6418,2.2054,-0.1276
4221,629.724,2.2016,-0.1275
4222,629.8088,2.1978,-0.1273
4223,629.8918,2.1945,-0.1275
4224,629.9756,2.1911,-0.1275
4225,630.0596,2.1875,-0.1275
4226,630.144,2.1841,-0.1275
4227,630.2249,2.1807,-0.1275
4228,630.3092,2.1771,-0.1274
4229,630.3945,2.1735,-0.1274
4230,630.4769,2.1699,-0.1275
4231,630.5596,2.1659,-0.1273
