Repository: MaCFP/matl-db

# README File for TIFP+UCT
Technical Institute of Fire Protection, Prague (TIFP) and University of Chemistry and Technology, Prague (UCT).
Please contact Lucie.Hasalova@hzscr.cz or salekv@vscht.cz in case of any concerns.

### Experimental Conditions: TGA/DSC
A NETZSCH STA 449 F3 Jupiter was used to simultaneously conduct Thermogravimetric Analysis (TGA) and Differential Scanning Calorimetry (DSC) experiments. DSC data serve as suplementary only and are not suitable for calibration.

* Heating Rate: 5, 10, and 20 K/min
* Temperature program
  - Initial Temperature: 303 K
  - Initial Isotherm: 300 s (hold at 303 K for 300 s)  
  - Maximum Temperature: 973 K

File: Wood/Calibration_Data/TIFP+UCT/TIFP+UCT_STA_N2_5K_R1.csv (part 4 of 6)
Time (s),Temperature (K),Mass (mg),Heat Flow Rate (W/g)
4238,631.1463,2.0815,-0.4667
4239,631.2298,2.0781,-0.4668
4240,631.3116,2.075,-0.4669
4241,631.3938,2.0708,-0.4668
4242,631.4779,2.0663,-0.467
4243,631.5618,2.0636,-0.467
4244,631.6448,2.06,-0.467
4245,631.727,2.056,-0.467
4246,631.8122,2.0529,-0.4669
4247,631.8963,2.0491,-0.4671
4248,631.9779,2.0446,-0.4669
4249,632.061,2.0415,-0.467
4250,632.145,2.0378,-0.4669
4251,632.2268,2.034,-0.4669
4252,632.3108,2.0312,-0.4669
4253,632.3945,2.0275,-0.4669
4254,632.476,2.0234,-0.4668
4255,632.5598,2.0205,-0.4667
4256,632.644,2.017,-0.4664
4257,632.7277,2.0125,-0.4664
4258,632.8092,2.0094,-0.4663
4259,632.8928,2.0057,-0.4661
4260,632.9759,2.0024,-0.4659
4261,633.0579,2.0001,-0.466
4262,633.141,1.9969,-0.4659
4263,633.2277,1.9925,-0.4657
4264,633.3086,1.9891,-0.4655
4265,633.392,1.985,-0.4652
4266,633.4757,1.9813,-0.4651
4267,633.5588,1.9779,-0.4651
4268,633.641,1.9751,-0.4648
4269,633.7247,1.9714,-0.4648
4270,633.8086,1.9676,-0.4641
4271,633.8915,1.9642,-0.4639
4272,633.9739,1.9603,-0.4635
4273,634.0582,1.9566,-0.4634
4274,634.143,1.9534,-0.4632
4275,634.2258,1.9492,-0.4633
4276,634.3086,1.9452,-0.4628
4277,634.3908,1.942,-0.4624
4278,634.4739,1.9383,-0.4622
4279,634.5588,1.9351,-0.462
4280,634.642,1.9326,-0.4614
4281,634.7259,1.9295,-0.4611
4282,634.8074,1.9261,-0.4606
4283,634.8893,1.9228,-0.4601
4284,634.9746,1.9189,-0.4599
4285,635.0568,1.9155,-0.4597
4286,635.1405,1.9125,-0.4591
4287,635.2239,1.9087,-0.459
4288,635.3104,1.9052,-0.4583
4289,635.392,1.9019,-0.4578
4290,635.4748,1.898,-0.4573
4291,635.5582,1.8942,-0.4568
4292,635.6418,1.8899,-0.4569
4293,635.7258,1.8861,-0.4563
4294,635.8082,1.8826,-0.4557
4295,635.8913,1.8798,-0.4552
4296,635.9748,1.8765,-0.4549
4297,636.0578,1.8734,-0.4544
4298,636.1418,1.8718,-0.4536
4299,636.2258,1.8683,-0.4531
4300,636.309,1.8646,-0.4525
4301,636.3913,1.8611,-0.4519
4302,636.475,1.8577,-0.4514
4303,636.5594,1.854,-0.4508
4304,636.6423,1.8504,-0.4503
4305,636.7249,1.8476,-0.4496
4306,636.8102,1.8444,-0.449
4307,636.8948,1.8405,-0.4484
4308,636.9768,1.8379,-0.4476
4309,637.0602,1.8351,-0.4469
4310,637.1445,1.8316,-0.4465
4311,637.2279,1.8285,-0.4459
4312,637.311,1.8242,-0.4449
4313,637.3948,1.8204,-0.4442
4314,637.4789,1.8181,-0.4436
4315,637.5622,1.8151,-0.4431
4316,637.6453,1.8114,-0.4423
4317,637.7279,1.8081,-0.4414
4318,637.8112,1.8043,-0.4404
4319,637.8955,1.8003,-0.4399
4320,637.977,1.7977,-0.4391
4321,638.0608,1.795,-0.4381
4322,638.1463,1.7919,-0.4373
4323,638.2279,1.7892,-0.4365
4324,638.3104,1.7857,-0.4356
4325,638.3968,1.7818,-0.435
4326,638.4788,1.7792,-0.4341
4327,638.561,1.7763,-0.4331
4328,638.6445,1.7732,-0.4322
4329,638.7297,1.7709,-0.4313
4330,638.8118,1.7677,-0.4305
4331,638.8943,1.7638,-0.4296
4332,638.9789,1.7608,-0.4287
4333,639.0622,1.7575,-0.4276
4334,639.146,1.7538,-0.4268
4335,639.2299,1.7514,-0.4258
4336,639.3118,1.7487,-0.4248
4337,639.3978,1.7458,-0.4242
4338,639.4809,1.743,-0.4231
4339,639.5628,1.7393,-0.4216
4340,639.6478,1.7354,-0.4205
4341,639.7309,1.733,-0.4194
4342,639.8154,1.7304,-0.4186
4343,639.8975,1.7271,-0.4177
4344,639.9818,1.7248,-0.4168
4345,640.0658,1.7221,-0.4158
4346,640.1505,1.7192,-0.4145
4347,640.2348,1.7169,-0.4132
4348,640.3162,1.7141,-0.4121
4349,640.3998,1.7107,-0.4109
4350,640.4848,1.7081,-0.4098
4351,640.5679,1.7053,-0.4085
4352,640.6515,1.7022,-0.4073
4353,640.7348,1.7,-0.4062
4354,640.8176,1.6969,-0.4049
4355,640.9038,1.6933,-0.4038
4356,640.9842,1.6909,-0.4024
4357,641.0692,1.6884,-0.4009
4358,641.1533,1.6853,-0.3998
4359,641.2368,1.683,-0.3985
4360,641.3224,1.6806,-0.3973
4361,641.4055,1.6782,-0.3958
4362,641.4879,1.6761,-0.3945
4363,641.5724,1.6733,-0.3933
4364,641.656,1.6699,-0.3923
4365,641.7409,1.6675,-0.3908
4366,641.8242,1.6649,-0.3894
4367,641.908,1.6618,-0.388
4368,641.9917,1.6593,-0.387
4369,642.073,1.6566,-0.3853
4370,642.1573,1.6539,-0.3841
4371,642.241,1.6519,-0.3825
4372,642.3246,1.6495,-0.3811
4373,642.4105,1.6469,-0.3796
4374,642.4938,1.6445,-0.3783
4375,642.5778,1.6409,-0.377
4376,642.6605,1.6373,-0.3755
4377,642.7457,1.6353,-0.3739
4378,642.8276,1.6329,-0.3725
4379,642.9118,1.6301,-0.3712
4380,642.9959,1.6291,-0.3696
4381,643.0798,1.627,-0.3683
4382,643.1635,1.6246,-0.3666
4383,643.2478,1.6223,-0.3652
4384,643.3308,1.6199,-0.3636
4385,643.4128,1.6173,-0.3621
4386,643.4969,1.6152,-0.3603
4387,643.5816,1.6135,-0.3588
4388,643.6643,1.6119,-0.3572
4389,643.7487,1.6102,-0.3558
4390,643.831,1.6076,-0.3543
4391,643.917,1.6047,-0.3525
4392,643.9998,1.6025,-0.3507
4393,644.0818,1.6005,-0.3495
4394,644.1673,1.5978,-0.3479
4395,644.2489,1.595,-0.3465
4396,644.3343,1.5933,-0.3451
4397,644.4183,1.5916,-0.3434
4398,644.4999,1.5898,-0.3417
4399,644.5848,1.588,-0.3402
4400,644.6678,1.5861,-0.3386
4401,644.7518,1.584,-0.3374
4402,644.8362,1.5822,-0.3359
4403,644.9183,1.5803,-0.3343
4404,645.002,1.5783,-0.3326
4405,645.0858,1.5758,-0.331
4406,645.1698,1.5742,-0.3295
4407,645.2529,1.5722,-0.328
4408,645.3372,1.5702,-0.326
4409,645.4223,1.5679,-0.3245
4410,645.5055,1.5661,-0.3231
4411,645.5883,1.5642,-0.3214
4412,645.6725,1.5626,-0.3199
4413,645.7558,1.5611,-0.3185
4414,645.8396,1.5593,-0.3169
4415,645.9245,1.5572,-0.3151
4416,646.0079,1.5554,-0.3138
4417,646.0906,1.554,-0.3125
4418,646.176,1.5529,-0.3107
4419,646.256,1.5518,-0.3092
4420,646.3406,1.5501,-0.3075
4421,646.4248,1.5484,-0.3063
4422,646.5089,1.5467,-0.3046
4423,646.59,1.5451,-0.3033
4424,646.674,1.5429,-0.3016
4425,646.7579,1.5401,-0.3001
4426,646.8404,1.5383,-0.2987
4427,646.9255,1.537,-0.2971
4428,647.0079,1.5362,-0.2954
4429,647.0906,1.5354,-0.2939
4430,647.1743,1.5349,-0.2922
4431,647.258,1.5333,-0.2913
4432,647.341,1.5316,-0.2895
4433,647.4233,1.5301,-0.2879
4434,647.5086,1.5285,-0.2865
4435,647.5922,1.5276,-0.2853
4436,647.6745,1.5263,-0.284
4437,647.7569,1.5246,-0.2829
4438,647.8406,1.5237,-0.2813
4439,647.9238,1.5224,-0.28
4440,648.0079,1.5196,-0.2786
4441,648.0894,1.5186,-0.2769
4442,648.173,1.5173,-0.2758
4443,648.2579,1.516,-0.2743
4444,648.34,1.5148,-0.2729
4445,648.423,1.5139,-0.2714
4446,648.5079,1.5125,-0.2706
4447,648.5908,1.5113,-0.2691
4448,648.6743,1.5102,-0.2677
4449,648.7568,1.5097,-0.2664
4450,648.8396,1.5084,-0.2655
4451,648.9228,1.5072,-0.2641
4452,649.005,1.5065,-0.2627
4453,649.0898,1.5053,-0.2615
4454,649.1743,1.5045,-0.2603
4455,649.2571,1.5029,-0.2589
4456,649.3376,1.5016,-0.2576
4457,649.4215,1.5005,-0.2564
4458,649.5058,1.498,-0.2556
4459,649.5888,1.4969,-0.2545
4460,649.67,1.4963,-0.2533
4461,649.7537,1.4953,-0.2522
4462,649.8362,1.4948,-0.251
4463,649.9188,1.4935,-0.2498
4464,650.0028,1.4929,-0.2491
4465,650.0854,1.4917,-0.248
4466,650.1688,1.4908,-0.2468
4467,650.2528,1.4902,-0.2457
4468,650.335,1.4888,-0.2446
4469,650.4175,1.4884,-0.2437
4470,650.4999,1.4871,-0.2426
4471,650.5843,1.4867,-0.2416
4472,650.6663,1.4856,-0.2406
4473,650.7489,1.485,-0.2401
4474,650.833,1.4842,-0.239
4475,650.9163,1.4837,-0.2381
4476,650.9989,1.4832,-0.2369
4477,651.0818,1.482,-0.236
4478,651.1655,1.4815,-0.2352
4479,651.2489,1.4803,-0.2343
4480,651.3314,1.4792,-0.2334
4481,651.4165,1.4785,-0.2327
4482,651.4953,1.4772,-0.2319
4483,651.5803,1.4771,-0.2312
4484,651.663,1.4763,-0.2305
4485,651.7439,1.4758,-0.2297
4486,651.828,1.4756,-0.2287
4487,651.9108,1.4744,-0.2283
4488,651.993,1.4744,-0.2274
4489,652.0792,1.4733,-0.2267
4490,652.1598,1.4728,-0.2261
4491,652.242,1.4715,-0.2253
4492,652.3266,1.4712,-0.2245
4493,652.4068,1.4699,-0.2243
4494,652.4918,1.4699,-0.2236
4495,652.5744,1.4686,-0.2228
4496,652.6578,1.4684,-0.2221
4497,652.7409,1.4674,-0.2216
4498,652.8242,1.4668,-0.221
4499,652.9105,1.4666,-0.2205
4500,652.9899,1.4655,-0.2197
4501,653.0726,1.4655,-0.2196
4502,653.156,1.4652,-0.2189
4503,653.2409,1.4632,-0.2182
4504,653.3226,1.4631,-0.2177
4505,653.4058,1.463,-0.2172
4506,653.4889,1.4619,-0.2168
4507,653.5716,1.4618,-0.2163
4508,653.6558,1.4616,-0.2158
4509,653.7398,1.4605,-0.2153
4510,653.8234,1.4605,-0.2151
4511,653.9073,1.4605,-0.2145
4512,653.9917,1.4601,-0.2141
4513,654.0732,1.4602,-0.2137
4514,654.1563,1.4605,-0.2133
4515,654.2398,1.4595,-0.2129
4516,654.3206,1.4591,-0.2125
4517,654.405,1.4589,-0.2122
4518,654.4898,1.4569,-0.2119
4519,654.5712,1.4564,-0.2117
4520,654.655,1.4563,-0.2112
4521,654.738,1.4551,-0.2108
4522,654.821,1.4551,-0.2103
4523,654.9053,1.4549,-0.2099
4524,654.9888,1.4538,-0.2097
4525,655.0732,1.4538,-0.2098
4526,655.1558,1.4529,-0.2092
4527,655.238,1.4523,-0.2092
4528,655.3216,1.4521,-0.2087
4529,655.4045,1.451,-0.2086
4530,655.4869,1.451,-0.2084
4531,655.5724,1.451,-0.2081
4532,655.6553,1.451,-0.2079
4533,655.7369,1.45,-0.2078
4534,655.8202,1.4496,-0.2075
4535,655.905,1.4495,-0.2071
4536,655.9878,1.4489,-0.207
4537,656.0712,1.4495,-0.2068
4538,656.1533,1.4493,-0.2068
4539,656.2377,1.4482,-0.2066
4540,656.3188,1.4482,-0.2063
4541,656.404,1.4479,-0.2063
4542,656.484,1.4468,-0.2065
4543,656.5694,1.4456,-0.2063
4544,656.6525,1.4455,-0.206
4545,656.7386,1.4449,-0.206
4546,656.82,1.4441,-0.2057
4547,656.9028,1.4441,-0.2057
4548,656.9841,1.4441,-0.2057
4549,657.0696,1.4441,-0.2054
4550,657.152,1.443,-0.2051
4551,657.2359,1.4428,-0.2048
4552,657.32,1.4428,-0.2048
4553,657.402,1.4422,-0.2048
4554,657.4875,1.4415,-0.2048
4555,657.5708,1.4415,-0.2047
4556,657.652,1.4415,-0.2047
4557,657.735,1.4415,-0.2046
4558,657.8176,1.4403,-0.2044
4559,657.9013,1.4401,-0.2045
4560,657.9859,1.4401,-0.2043
4561,658.0696,1.4401,-0.2043
4562,658.1525,1.439,-0.2044
4563,658.2368,1.4388,-0.2042
4564,658.3188,1.4388,-0.2042
4565,658.4035,1.4379,-0.2044
4566,658.4859,1.4374,-0.2042
4567,658.5703,1.4374,-0.2043
4568,658.6535,1.4372,-0.2042
4569,658.7368,1.4361,-0.2042
4570,658.8218,1.4354,-0.2042
4571,658.9025,1.4351,-0.2041
4572,658.9859,1.4351,-0.2041
4573,659.0702,1.4351,-0.2039
4574,659.1525,1.4343,-0.2039
4575,659.2368,1.4338,-0.2038
4576,659.3196,1.4338,-0.2038
4577,659.4023,1.4336,-0.2038
4578,659.4848,1.4325,-0.204
4579,659.5692,1.4324,-0.2043
4580,659.6513,1.4322,-0.2041
4581,659.7341,1.431,-0.2041
4582,659.8179,1.4321,-0.2042
4583,659.9013,1.4322,-0.2042
4584,659.9848,1.431,-0.2043
4585,660.0698,1.4306,-0.2044
4586,660.1515,1.4296,-0.2046
4587,660.2358,1.4296,-0.2045
4588,660.3186,1.4296,-0.2044
4589,660.4,1.4296,-0.2044
4590,660.483,1.4296,-0.2045
4591,660.5672,1.4296,-0.2045
4592,660.6523,1.4288,-0.2046
4593,660.733,1.4283,-0.2046
4594,660.8162,1.4283,-0.2046
4595,660.899,1.4274,-0.2046
4596,660.9818,1.4269,-0.2045
4597,661.0654,1.4276,-0.2048
4598,661.149,1.4275,-0.205
4599,661.2327,1.4263,-0.2051
4600,661.316,1.4263,-0.2051
4601,661.3988,1.4263,-0.2051
4602,661.4829,1.4263,-0.205
4603,661.5656,1.4263,-0.2049
4604,661.6483,1.4261,-0.2049
4605,661.7299,1.425,-0.2052
4606,661.814,1.4249,-0.2054
4607,661.8973,1.4249,-0.2053
4608,661.9817,1.4249,-0.2052
4609,662.0646,1.4237,-0.2053
4610,662.1455,1.4236,-0.2053
4611,662.2307,1.423,-0.2056
4612,662.3122,1.4222,-0.2057
4613,662.3963,1.4221,-0.2056
4614,662.477,1.4216,-0.2057
4615,662.5622,1.4212,-0.2055
4616,662.6438,1.4199,-0.2058
4617,662.7269,1.4199,-0.2057
4618,662.8112,1.4195,-0.2059
4619,662.893,1.4185,-0.206
4620,662.976,1.4185,-0.2061
4621,663.0596,1.4185,-0.2062
4622,663.143,1.4185,-0.2062
4623,663.226,1.4185,-0.2061
4624,663.3086,1.4175,-0.2066
4625,663.3915,1.4172,-0.2066
4626,663.4749,1.4172,-0.2064
4627,663.5586,1.4172,-0.2065
4628,663.6415,1.4172,-0.2067
4629,663.7258,1.4166,-0.2068
4630,663.8074,1.4159,-0.2067
4631,663.8905,1.4159,-0.2068
4632,663.9729,1.4159,-0.2068
4633,664.0576,1.4159,-0.207
4634,664.1408,1.4159,-0.2073
4635,664.2209,1.4149,-0.2073
4636,664.3054,1.4145,-0.2071
4637,664.3883,1.4145,-0.2072
4638,664.4718,1.4145,-0.2075
4639,664.5542,1.4141,-0.2076
4640,664.638,1.4131,-0.2078
4641,664.7208,1.4128,-0.2077
4642,664.8035,1.4128,-0.2078
4643,664.8853,1.4128,-0.2075
4644,664.9699,1.4128,-0.2079
4645,665.0533,1.4116,-0.2079
4646,665.1355,1.4115,-0.2078
4647,665.2189,1.4115,-0.2079
4648,665.3016,1.4109,-0.2079
4649,665.3855,1.4102,-0.2079
4650,665.4689,1.4102,-0.2081
4651,665.5518,1.4102,-0.2081
4652,665.6348,1.4101,-0.2082
4653,665.7161,1.4089,-0.2085
4654,665.8002,1.4088,-0.2083
4655,665.8833,1.4088,-0.2082
4656,665.9661,1.4088,-0.2084
4657,666.0496,1.4088,-0.2085
4658,666.1328,1.4088,-0.2086
4659,666.2157,1.4085,-0.2087
4660,666.2988,1.4075,-0.2087
4661,666.3825,1.4075,-0.2089
4662,666.4622,1.4072,-0.2091
4663,666.5468,1.4061,-0.2089
4664,666.6308,1.4061,-0.209
4665,666.7167,1.4061,-0.2093
4666,666.7972,1.4061,-0.2092
4667,666.8798,1.4061,-0.2091
4668,666.9638,1.4052,-0.2092
4669,667.0472,1.4048,-0.2092
4670,667.129,1.4048,-0.2093
4671,667.2129,1.4048,-0.2094
4672,667.2976,1.4046,-0.2096
4673,667.3803,1.4035,-0.2096
4674,667.4628,1.4035,-0.2096
4675,667.5443,1.4035,-0.2096
4676,667.6288,1.4035,-0.2097
4677,667.7119,1.4035,-0.2096
4678,667.7952,1.4035,-0.2098
4679,667.8803,1.4026,-0.2098
4680,667.9601,1.4021,-0.21
4681,668.0453,1.4021,-0.2099
4682,668.1293,1.4021,-0.2099
4683,668.2119,1.4021,-0.2102
4684,668.2952,1.4019,-0.2101
4685,668.377,1.4008,-0.2103
4686,668.4628,1.4008,-0.2102
4687,668.5462,1.4008,-0.2103
4688,668.6278,1.4002,-0.2102
4689,668.7119,1.3994,-0.2102
4690,668.7944,1.3994,-0.2103
4691,668.8785,1.3986,-0.2105
4692,668.9609,1.3972,-0.2104
4693,669.0443,1.3971,-0.2107
4694,669.1303,1.3969,-0.2107
4695,669.2138,1.3958,-0.2108
4696,669.297,1.3957,-0.2111
4697,669.3805,1.3957,-0.2113
4698,669.462,1.3957,-0.2112
4699,669.5466,1.3957,-0.2113
4700,669.6285,1.3957,-0.2114
4701,669.7128,1.3948,-0.2114
4702,669.7964,1.3944,-0.2114
4703,669.8795,1.3944,-0.2111
4704,669.9638,1.3947,-0.2114
4705,670.0466,1.3945,-0.2115
4706,670.1298,1.3941,-0.2113
4707,670.212,1.3941,-0.2112
4708,670.297,1.3941,-0.2114
4709,670.3803,1.3941,-0.2114
4710,670.4638,1.3931,-0.2116
4711,670.547,1.3927,-0.2116
4712,670.6295,1.3926,-0.2115
4713,670.7119,1.3915,-0.2116
4714,670.7988,1.3905,-0.2119
4715,670.8803,1.39,-0.2122
4716,670.9619,1.39,-0.212
4717,671.0474,1.39,-0.2121
4718,671.1308,1.39,-0.212
4719,671.2149,1.39,-0.212
4720,671.2969,1.3896,-0.2121
4721,671.3823,1.3887,-0.2123
4722,671.4639,1.3887,-0.2122
4723,671.547,1.3887,-0.2123
4724,671.6315,1.3887,-0.2124
4725,671.7149,1.3884,-0.2126
4726,671.8002,1.3873,-0.2127
4727,671.882,1.3873,-0.2127
4728,671.9678,1.3873,-0.2126
4729,672.0488,1.3873,-0.2128
4730,672.1338,1.3872,-0.2128
4731,672.216,1.3861,-0.2132
4732,672.2993,1.386,-0.2128
4733,672.3845,1.3858,-0.2132
4734,672.4678,1.3846,-0.2131
4735,672.5514,1.3846,-0.2133
4736,672.6345,1.3835,-0.2134
4737,672.7178,1.3819,-0.2132
4738,672.8002,1.3819,-0.2132
4739,672.885,1.3819,-0.2129
4740,672.9678,1.3819,-0.2131
4741,673.0518,1.3822,-0.2133
4742,673.1355,1.3819,-0.2134
4743,673.2179,1.3819,-0.2135
4744,673.302,1.3819,-0.2135
4745,673.3865,1.3813,-0.2136
4746,673.4699,1.3805,-0.2137
4747,673.5512,1.3805,-0.2136
4748,673.64,1.3805,-0.2137
4749,673.7218,1.3805,-0.2138
4750,673.8046,1.3803,-0.2137
4751,673.8875,1.3792,-0.2139
4752,673.9727,1.3786,-0.214
4753,674.0568,1.3778,-0.2141
4754,674.1413,1.3778,-0.214
4755,674.2239,1.3778,-0.2142
4756,674.3054,1.3778,-0.2144
4757,674.3903,1.3778,-0.2144
4758,674.4749,1.3778,-0.2142
4759,674.5582,1.3778,-0.2146
4760,674.6425,1.3778,-0.2145
4761,674.7249,1.3778,-0.2143
4762,674.8119,1.3768,-0.2146
4763,674.893,1.3765,-0.2148
4764,674.9769,1.3765,-0.2148
4765,675.0612,1.3765,-0.2147
4766,675.1438,1.3763,-0.2146
4767,675.2269,1.3746,-0.2147
4768,675.3122,1.3742,-0.2148
4769,675.396,1.3742,-0.215
4770,675.4797,1.3738,-0.2152
4771,675.5648,1.3728,-0.2152
4772,675.6475,1.3728,-0.2153
4773,675.7308,1.3728,-0.2153
4774,675.8156,1.3728,-0.2156
4775,675.8995,1.3726,-0.2155
4776,675.981,1.3715,-0.2155
4777,676.0658,1.3715,-0.2157
4778,676.1515,1.3715,-0.2156
4779,676.2348,1.3712,-0.2158
4780,676.3178,1.3701,-0.2159
4781,676.4005,1.3701,-0.2159
4782,676.4829,1.3701,-0.216
4783,676.5652,1.3701,-0.2162
4784,676.6503,1.3701,-0.2165
4785,676.7347,1.3692,-0.2165
4786,676.8168,1.3688,-0.2165
4787,676.9018,1.3688,-0.2166
4788,676.9856,1.3685,-0.2166
4789,677.0688,1.3675,-0.2166
4790,677.1528,1.3675,-0.2169
4791,677.235,1.3675,-0.217
4792,677.3188,1.3675,-0.2169
4793,677.4028,1.3675,-0.2169
4794,677.4859,1.3675,-0.2171
4795,677.571,1.3673,-0.2173
4796,677.6553,1.3661,-0.2176
4797,677.7397,1.3661,-0.2176
4798,677.8202,1.3661,-0.2177
4799,677.9055,1.3661,-0.2177
4800,677.9879,1.3661,-0.2178
4801,678.0718,1.3657,-0.2177
4802,678.1548,1.3648,-0.2179
4803,678.2395,1.3648,-0.218
4804,678.3216,1.3648,-0.2182
4805,678.4048,1.3639,-0.2183
4806,678.4898,1.3634,-0.2183
4807,678.5722,1.3634,-0.2185
4808,678.6563,1.3634,-0.2189
4809,678.7398,1.3628,-0.2191
4810,678.821,1.3621,-0.219
4811,678.9048,1.3621,-0.2189
4812,678.9898,1.3621,-0.2192
4813,679.071,1.3621,-0.2192
4814,679.1538,1.3621,-0.2193
4815,679.2397,1.3621,-0.2196
4816,679.3204,1.3617,-0.2198
4817,679.4055,1.3607,-0.22
4818,679.4879,1.3607,-0.2201
4819,679.5722,1.3604,-0.22
4820,679.656,1.3594,-0.22
4821,679.7379,1.3594,-0.2202
4822,679.8222,1.3594,-0.2202
4823,679.905,1.3592,-0.2203
4824,679.9887,1.3581,-0.2204
4825,680.072,1.3581,-0.2206
4826,680.156,1.3581,-0.2209
4827,680.2388,1.3581,-0.2211
4828,680.3232,1.3581,-0.2212
4829,680.4048,1.3581,-0.2213
4830,680.4898,1.3581,-0.2213
4831,680.5702,1.3571,-0.2213
4832,680.6545,1.3567,-0.2213
4833,680.7369,1.3567,-0.2214
4834,680.8218,1.3563,-0.2215
4835,680.9035,1.3554,-0.2214
4836,680.9878,1.3554,-0.2217
4837,681.0702,1.3554,-0.2217
4838,681.1543,1.3554,-0.222
4839,681.2368,1.3554,-0.222
4840,681.3222,1.3554,-0.2222
4841,681.4035,1.3554,-0.2224
4842,681.4859,1.3551,-0.2225
4843,681.57,1.354,-0.2226
4844,681.6545,1.354,-0.2224
4845,681.7379,1.354,-0.2227
4846,681.8208,1.3536,-0.2228
4847,681.903,1.3527,-0.2227
4848,681.9851,1.3524,-0.2228
4849,682.069,1.3524,-0.2231
4850,682.1523,1.3524,-0.2233
4851,682.2358,1.3524,-0.2234
4852,682.3194,1.3512,-0.2235
4853,682.4013,1.351,-0.2237
4854,682.4866,1.351,-0.2238
4855,682.5692,1.351,-0.2238
4856,682.6513,1.3508,-0.2239
4857,682.7348,1.3497,-0.224
4858,682.8192,1.3497,-0.2242
4859,682.9018,1.3488,-0.2244
4860,682.9849,1.3483,-0.2248
4861,683.0688,1.3483,-0.2245
4862,683.1505,1.3483,-0.2244
4863,683.232,1.348,-0.2246
4864,683.3172,1.347,-0.2246
4865,683.4005,1.347,-0.2246
4866,683.4829,1.347,-0.2251
4867,683.5666,1.3466,-0.2253
4868,683.6488,1.3453,-0.2253
4869,683.7319,1.3453,-0.2253
4870,683.8162,1.3453,-0.2254
4871,683.8998,1.3453,-0.2255
4872,683.982,1.3453,-0.2257
4873,684.0636,1.3453,-0.2258
4874,684.148,1.3452,-0.2261
4875,684.2319,1.3441,-0.2261
4876,684.3148,1.3434,-0.2261
4877,684.3983,1.343,-0.2262
4878,684.4808,1.343,-0.2265
4879,684.5632,1.3428,-0.2266
4880,684.6473,1.3419,-0.2268
4881,684.7317,1.3429,-0.2268
4882,684.8126,1.343,-0.2271
4883,684.897,1.3419,-0.2274
4884,684.9809,1.3416,-0.2274
4885,685.0628,1.3416,-0.2273
4886,685.1425,1.3416,-0.2275
4887,685.2258,1.3416,-0.2277
4888,685.3094,1.3412,-0.2279
4889,685.3938,1.3403,-0.2278
4890,685.4769,1.3403,-0.228
4891,685.5598,1.3403,-0.2282
4892,685.642,1.3403,-0.2284
4893,685.7278,1.3403,-0.2282
4894,685.8098,1.3403,-0.2288
4895,685.8938,1.3392,-0.2289
4896,685.976,1.3389,-0.2288
4897,686.0586,1.3389,-0.229
4898,686.1433,1.3384,-0.229
4899,686.2277,1.3376,-0.2293
4900,686.308,1.3376,-0.2294
4901,686.3933,1.3376,-0.2294
4902,686.474,1.3376,-0.2295
4903,686.5586,1.3353,-0.2293
4904,686.6398,1.3349,-0.2298
4905,686.7239,1.3349,-0.2301
4906,686.8094,1.3349,-0.2301
4907,686.8915,1.3348,-0.2302
4908,686.9749,1.3337,-0.2304
4909,687.0558,1.3336,-0.2305
4910,687.141,1.3336,-0.2306
4911,687.2229,1.3336,-0.2305
4912,687.3062,1.3336,-0.2307
4913,687.3898,1.3336,-0.2307
4914,687.472,1.3336,-0.2308
4915,687.5552,1.3324,-0.231
4916,687.6368,1.3322,-0.2312
4917,687.7227,1.3322,-0.2313
4918,687.8042,1.3322,-0.2317
4919,687.8853,1.3321,-0.2319
4920,687.9706,1.331,-0.2319
4921,688.0518,1.3309,-0.232
4922,688.1368,1.3309,-0.2321
4923,688.2181,1.3306,-0.2323
4924,688.3012,1.3296,-0.2324
4925,688.3838,1.3296,-0.2326
4926,688.4642,1.3296,-0.233
4927,688.5496,1.3296,-0.2329
4928,688.6345,1.3296,-0.233
4929,688.7151,1.3296,-0.2333
4930,688.8009,1.3283,-0.2335
4931,688.8825,1.3282,-0.2335
4932,688.9659,1.3282,-0.2335
4933,689.0462,1.328,-0.2336
4934,689.1298,1.3269,-0.2335
4935,689.2138,1.3269,-0.2337
4936,689.2964,1.3269,-0.2338
4937,689.3795,1.3269,-0.234
4938,689.4638,1.3269,-0.2341
4939,689.5444,1.3265,-0.2342
4940,689.6278,1.3255,-0.2343
4941,689.7109,1.3255,-0.2346
4942,689.7952,1.3255,-0.2348
4943,689.8785,1.3249,-0.2347
4944,689.96,1.3242,-0.2346
4945,690.0448,1.3242,-0.2348
4946,690.1283,1.324,-0.2351
4947,690.2118,1.3229,-0.2351
4948,690.2936,1.3228,-0.2353
4949,690.3765,1.3228,-0.2355
4950,690.4589,1.3228,-0.2358
4951,690.5442,1.3228,-0.2356
4952,690.6243,1.3228,-0.2355
4953,690.7078,1.3228,-0.2357
4954,690.7912,1.3228,-0.2362
4955,690.8738,1.322,-0.2362
4956,690.9579,1.3215,-0.2362
4957,691.0422,1.3204,-0.2363
4958,691.1238,1.3202,-0.2363
4959,691.206,1.3202,-0.2365
4960,691.2898,1.3196,-0.2366
4961,691.3718,1.3188,-0.2368
4962,691.4568,1.3191,-0.2371
4963,691.5398,1.3202,-0.2373
4964,691.624,1.3202,-0.2373
4965,691.7059,1.3202,-0.2373
4966,691.7889,1.3191,-0.2374
4967,691.873,1.3188,-0.2377
4968,691.9567,1.3188,-0.2377
4969,692.037,1.3176,-0.2378
4970,692.12,1.3174,-0.238
4971,692.203,1.3165,-0.2382
4972,692.2872,1.3161,-0.2382
4973,692.3693,1.3151,-0.2382
4974,692.453,1.3151,-0.2384
4975,692.5364,1.3151,-0.2385
4976,692.6205,1.3151,-0.2387
4977,692.7048,1.3151,-0.2388
4978,692.7866,1.3151,-0.2392
4979,692.8695,1.3149,-0.2394
4980,692.9531,1.3138,-0.2393
4981,693.0366,1.3138,-0.2394
4982,693.1205,1.3138,-0.2396
4983,693.2045,1.3138,-0.2396
4984,693.2846,1.3138,-0.2397
4985,693.3698,1.3133,-0.24
4986,693.452,1.3138,-0.24
4987,693.5365,1.3138,-0.2404
4988,693.6213,1.3135,-0.2404
4989,693.702,1.3125,-0.2404
4990,693.7866,1.3125,-0.2404
4991,693.8698,1.3125,-0.2407
4992,693.9548,1.3125,-0.2407
4993,694.0378,1.3125,-0.241
4994,694.1205,1.3119,-0.241
4995,694.205,1.3111,-0.2411
4996,694.2878,1.3104,-0.2412
4997,694.3705,1.3104,-0.2415
4998,694.4529,1.3104,-0.2416
4999,694.538,1.3104,-0.2416
5000,694.6218,1.3104,-0.2415
5001,694.704,1.3101,-0.2416
5002,694.7886,1.3088,-0.2418
5003,694.8735,1.3084,-0.2421
5004,694.9541,1.3084,-0.2423
5005,695.0384,1.3074,-0.2423
5006,695.1218,1.3071,-0.2425
5007,695.2059,1.3071,-0.2428
5008,695.2905,1.3059,-0.2426
5009,695.3738,1.3058,-0.2427
5010,695.4567,1.3058,-0.2429
5011,695.5412,1.3058,-0.2428
5012,695.625,1.3058,-0.2429
5013,695.7078,1.3058,-0.2432
5014,695.7903,1.3047,-0.2433
5015,695.8735,1.3044,-0.2435
5016,695.9578,1.3044,-0.2437
5017,696.041,1.3044,-0.2438
5018,696.1255,1.3044,-0.244
5019,696.2098,1.3044,-0.2439
5020,696.2928,1.3042,-0.244
5021,696.3748,1.3031,-0.2442
5022,696.4588,1.3031,-0.2443
5023,696.5432,1.3031,-0.2445
5024,696.6275,1.3031,-0.2445
5025,696.709,1.3031,-0.2446
5026,696.793,1.3019,-0.2449
5027,696.8793,1.3017,-0.245
5028,696.9619,1.3017,-0.2451
5029,697.0462,1.3017,-0.2453
5030,697.1288,1.3016,-0.2457
5031,697.2128,1.3005,-0.2456
5032,697.295,1.3004,-0.2458
5033,697.3778,1.3004,-0.246
5034,697.4628,1.3004,-0.2461
5035,697.5469,1.3004,-0.2462
5036,697.6295,1.3003,-0.2463
5037,697.7138,1.2991,-0.2468
5038,697.7962,1.299,-0.247
5039,697.8795,1.299,-0.2473
5040,697.9638,1.299,-0.2473
5041,698.0472,1.2981,-0.2473
5042,698.13,1.2977,-0.2475
5043,698.2121,1.2977,-0.2475
5044,698.2966,1.297,-0.2477
5045,698.3815,1.2967,-0.248
5046,698.4649,1.2967,-0.2482
5047,698.5499,1.2956,-0.2485
5048,698.6313,1.2953,-0.2485
5049,698.7129,1.2953,-0.2487
5050,698.797,1.2953,-0.2486
5051,698.8828,1.2951,-0.249
5052,698.9659,1.294,-0.2493
5053,699.0499,1.294,-0.2494
5054,699.1348,1.294,-0.2494
5055,699.2177,1.2937,-0.2497
5056,699.3006,1.2927,-0.2499
5057,699.3815,1.2927,-0.2503
5058,699.4678,1.2927,-0.2504
5059,699.5514,1.2932,-0.2506
5060,699.6335,1.294,-0.2507
5061,699.7178,1.294,-0.2512
5062,699.8,1.2934,-0.2511
5063,699.8818,1.2927,-0.2514
5064,699.9668,1.2927,-0.2517
5065,700.049,1.2927,-0.252
5066,700.1323,1.2927,-0.2523
5067,700.2149,1.2927,-0.2524
5068,700.2978,1.2906,-0.2525
5069,700.3813,1.2903,-0.2527
5070,700.4638,1.2903,-0.2528
5071,700.5478,1.2903,-0.2532
5072,700.6298,1.2892,-0.2536
5073,700.7148,1.289,-0.2538
5074,700.7972,1.289,-0.254
5075,700.8785,1.2889,-0.2542
5076,700.9619,1.2877,-0.2543
5077,701.0468,1.2876,-0.2545
5078,701.129,1.2876,-0.2547
5079,701.2118,1.2876,-0.255
5080,701.2962,1.2876,-0.2551
5081,701.3775,1.2876,-0.2553
5082,701.4609,1.2876,-0.2554
5083,701.5443,1.2872,-0.2556
5084,701.6265,1.2863,-0.2558
5085,701.7101,1.2863,-0.256
5086,701.7916,1.2863,-0.2562
5087,701.8755,1.2863,-0.2566
5088,701.9579,1.2863,-0.2568
5089,702.0426,1.2863,-0.257
5090,702.1253,1.2857,-0.2569
5091,702.2051,1.2849,-0.2573
5092,702.2904,1.2849,-0.2577
5093,702.372,1.2849,-0.2579
5094,702.4548,1.284,-0.2581
5095,702.5374,1.2833,-0.2583
5096,702.6218,1.2833,-0.2585
5097,702.7049,1.2833,-0.2588
5098,702.7872,1.2833,-0.2588
5099,702.8698,1.2833,-0.2588
5100,702.9539,1.2833,-0.2592
5101,703.034,1.2827,-0.2592
5102,703.1175,1.2819,-0.2596
5103,703.2027,1.2819,-0.2599
5104,703.2848,1.2819,-0.2601
5105,703.3665,1.2819,-0.2602
5106,703.4498,1.2819,-0.2604
5107,703.5322,1.2817,-0.261
5108,703.6133,1.2806,-0.2613
5109,703.6977,1.2806,-0.2612
5110,703.7802,1.2806,-0.2614
5111,703.8625,1.2804,-0.2618
5112,703.9449,1.2793,-0.2621
5113,704.0276,1.2793,-0.2621
5114,704.1115,1.2787,-0.2622
5115,704.193,1.2779,-0.2626
5116,704.2768,1.2779,-0.2627
5117,704.3593,1.2779,-0.263
5118,704.4437,1.2779,-0.2632
5119,704.5252,1.2779,-0.2634
5120,704.608,1.2779,-0.2636
5121,704.6919,1.2779,-0.2638
5122,704.7752,1.2777,-0.2641
5123,704.8563,1.2766,-0.2643
5124,704.9409,1.2766,-0.2647
5125,705.0212,1.2766,-0.265
5126,705.1063,1.2765,-0.265
5127,705.1889,1.2753,-0.2653
5128,705.2712,1.2752,-0.2656
5129,705.3538,1.2752,-0.2657
5130,705.4388,1.2752,-0.2659
5131,705.5202,1.2752,-0.2663
5132,705.6038,1.2752,-0.2662
5133,705.6869,1.2752,-0.2664
5134,705.7698,1.2752,-0.2667
5135,705.8523,1.2752,-0.2669
5136,705.9339,1.2752,-0.2671
5137,706.018,1.2752,-0.2673
5138,706.102,1.2751,-0.2676
5139,706.1829,1.274,-0.2679
5140,706.267,1.2739,-0.2682
5141,706.3505,1.2739,-0.2683
5142,706.4338,1.2739,-0.2686
5143,706.5162,1.273,-0.269
5144,706.6,1.2725,-0.2691
5145,706.6821,1.2725,-0.2696
5146,706.766,1.2725,-0.2695
5147,706.8505,1.2725,-0.2694
5148,706.9329,1.2722,-0.2696
5149,707.0158,1.2708,-0.2699
5150,707.0988,1.2705,-0.2702
5151,707.1819,1.2705,-0.2706
5152,707.2662,1.2705,-0.2707
5153,707.3495,1.2705,-0.2709
5154,707.4328,1.2696,-0.2711
5155,707.5164,1.269,-0.2713
5156,707.5993,1.2689,-0.2714
5157,707.6819,1.2689,-0.2714
5158,707.7656,1.2689,-0.2719
5159,707.8488,1.2689,-0.2723
5160,707.9338,1.2689,-0.2721
5161,708.0164,1.2689,-0.2721
5162,708.0978,1.2687,-0.2724
5163,708.1819,1.2676,-0.2726
5164,708.2676,1.2675,-0.2727
5165,708.3493,1.2675,-0.2729
5166,708.4328,1.2675,-0.2732
5167,708.5164,1.2663,-0.2735
5168,708.6003,1.2662,-0.2737
5169,708.6819,1.2662,-0.274
5170,708.766,1.2652,-0.2741
5171,708.8505,1.2648,-0.2742
5172,708.9338,1.2648,-0.2746
5173,709.0188,1.2648,-0.2748
5174,709.102,1.2648,-0.2747
5175,709.1857,1.2648,-0.2749
5176,709.2676,1.2648,-0.2753
5177,709.3528,1.2637,-0.2755
5178,709.4359,1.2635,-0.276
5179,709.5182,1.2635,-0.2759
5180,709.6033,1.2635,-0.2762
5181,709.6877,1.2635,-0.2761
5182,709.77,1.2635,-0.2765
5183,709.852,1.2635,-0.2768
5184,709.9378,1.2635,-0.277
5185,710.0202,1.2635,-0.2773
5186,710.1045,1.2626,-0.2775
5187,710.1878,1.2621,-0.2777
5188,710.2722,1.2621,-0.2779
5189,710.3558,1.2621,-0.2779
5190,710.4389,1.2618,-0.2781
5191,710.5242,1.2608,-0.2785
5192,710.607,1.2608,-0.2787
5193,710.6898,1.2608,-0.2789
5194,710.7732,1.2608,-0.2791
5195,710.8565,1.2606,-0.2794
5196,710.9417,1.2595,-0.2792
5197,711.0242,1.2595,-0.2797
5198,711.1105,1.2595,-0.2798
5199,711.192,1.2595,-0.2801
5200,711.2749,1.2595,-0.2804
5201,711.3578,1.2586,-0.2807
5202,711.4428,1.2581,-0.2808
5203,711.5254,1.2581,-0.2811
5204,711.61,1.2581,-0.2813
5205,711.6937,1.2581,-0.2815
5206,711.7782,1.2581,-0.2818
5207,711.8628,1.2581,-0.282
5208,711.9459,1.2581,-0.2822
5209,712.0298,1.2572,-0.2825
5210,712.1145,1.2568,-0.2825
5211,712.1969,1.2568,-0.2827
5212,712.2806,1.2568,-0.2829
5213,712.3643,1.2568,-0.2832
5214,712.4496,1.2568,-0.2836
5215,712.5338,1.2564,-0.2838
5216,712.6158,1.2554,-0.2839
5217,712.6989,1.2554,-0.2843
5218,712.7834,1.2554,-0.2845
5219,712.8668,1.2554,-0.2844
5220,712.9508,1.2554,-0.2847
5221,713.0336,1.2544,-0.2849
5222,713.1203,1.2541,-0.2852
5223,713.2019,1.2541,-0.2853
5224,713.2863,1.2541,-0.2857
5225,713.3688,1.2541,-0.2858
5226,713.4538,1.2541,-0.2862
5227,713.5366,1.2541,-0.2862
5228,713.621,1.2541,-0.2866
5229,713.7059,1.2541,-0.2866
5230,713.7876,1.2541,-0.2867
5231,713.8715,1.2541,-0.287
5232,713.9558,1.2541,-0.2872
5233,714.0398,1.253,-0.2874
5234,714.1245,1.2517,-0.2876
5235,714.2079,1.2514,-0.2881
5236,714.2912,1.2514,-0.2883
5237,714.3725,1.2514,-0.2885
5238,714.4577,1.2514,-0.2888
5239,714.5416,1.2503,-0.2888
5240,714.6258,1.2501,-0.2891
5241,714.7089,1.2501,-0.2895
5242,714.7935,1.2501,-0.2898
5243,714.8768,1.2501,-0.2899
5244,714.9581,1.2501,-0.2901
5245,715.0429,1.2501,-0.2904
5246,715.1278,1.2501,-0.2906
5247,715.2119,1.2494,-0.2906
5248,715.2952,1.2487,-0.2912
5249,715.3798,1.2487,-0.2915
5250,715.4627,1.2487,-0.2917
5251,715.5464,1.2487,-0.2917
5252,715.6298,1.2487,-0.2919
5253,715.7138,1.2487,-0.2925
5254,715.7978,1.2475,-0.2924
5255,715.8815,1.2474,-0.2926
5256,715.963,1.2474,-0.2932
5257,716.0488,1.2474,-0.2932
5258,716.133,1.2474,-0.2933
5259,716.2158,1.248,-0.2937
5260,716.3002,1.2483,-0.2942
5261,716.3845,1.2474,-0.2945
5262,716.466,1.2474,-0.2944
5263,716.5504,1.2474,-0.2944
5264,716.6355,1.2474,-0.2948
5265,716.7189,1.2468,-0.295
5266,716.8033,1.2467,-0.2953
5267,716.8863,1.2467,-0.2956
5268,716.9689,1.2467,-0.296
5269,717.0516,1.2467,-0.2963
5270,717.1368,1.2467,-0.2964
5271,717.2197,1.2467,-0.2965
5272,717.3038,1.2456,-0.2969
5273,717.3843,1.2454,-0.2973
5274,717.4717,1.2454,-0.2975
5275,717.5546,1.2454,-0.2978
5276,717.6383,1.2454,-0.2979
5277,717.7209,1.2454,-0.2981
5278,717.8048,1.2454,-0.2983
5279,717.8875,1.2443,-0.2986
5280,717.9727,1.244,-0.2989
5281,718.0554,1.244,-0.2991
5282,718.1378,1.244,-0.2994
5283,718.2218,1.244,-0.2997
5284,718.3059,1.2438,-0.2998
5285,718.3873,1.2427,-0.3003
5286,718.4699,1.2427,-0.3006
5287,718.5546,1.2427,-0.3007
5288,718.6378,1.2427,-0.3009
5289,718.7218,1.2427,-0.3012
5290,718.8052,1.2425,-0.3015
5291,718.888,1.2413,-0.3019
5292,718.9701,1.2413,-0.3021
5293,719.055,1.2413,-0.3024
5294,719.1365,1.2413,-0.3028
5295,719.2199,1.2413,-0.3032
5296,719.3032,1.2413,-0.3035
5297,719.3855,1.2413,-0.3037
5298,719.4709,1.2413,-0.304
5299,719.5512,1.2413,-0.304
5300,719.6365,1.2405,-0.3043
5301,719.7199,1.24,-0.3045
5302,719.8028,1.24,-0.3049
5303,719.8855,1.24,-0.3051
5304,719.9698,1.2397,-0.3054
5305,720.0515,1.2387,-0.3056
5306,720.1365,1.2387,-0.3061
5307,720.2187,1.2387,-0.3064
5308,720.3012,1.2387,-0.3067
5309,720.3833,1.2387,-0.3071
5310,720.4677,1.2387,-0.3073
5311,720.5496,1.2387,-0.3076
5312,720.633,1.2387,-0.308
5313,720.7149,1.238,-0.3083
5314,720.7982,1.2373,-0.3084
5315,720.8813,1.2373,-0.3085
5316,720.9648,1.2373,-0.3089
5317,721.0462,1.2373,-0.3091
5318,721.129,1.2373,-0.3093
5319,721.2111,1.2373,-0.3096
5320,721.2966,1.2363,-0.3099
5321,721.379,1.236,-0.3102
5322,721.4638,1.236,-0.3107
5323,721.5438,1.236,-0.3111
5324,721.6268,1.236,-0.3113
5325,721.7118,1.2354,-0.3117
5326,721.7912,1.2346,-0.3118
5327,721.8758,1.2346,-0.3121
5328,721.9589,1.2346,-0.3124
5329,722.041,1.2346,-0.3125
5330,722.1233,1.2346,-0.3128
5331,722.2049,1.2346,-0.313
5332,722.2892,1.2346,-0.3132
5333,722.3718,1.2346,-0.3135
5334,722.454,1.2346,-0.3138
5335,722.5378,1.2336,-0.3143
5336,722.6193,1.2333,-0.3144
5337,722.7037,1.2327,-0.3143
5338,722.7866,1.2326,-0.3148
5339,722.8713,1.2326,-0.3151
5340,722.9539,1.2326,-0.3157
5341,723.0348,1.2326,-0.3158
5342,723.1178,1.2318,-0.3159
5343,723.2009,1.2313,-0.3161
5344,723.2822,1.2313,-0.3163
5345,723.3663,1.2313,-0.3168
5346,723.4498,1.2313,-0.3169
5347,723.5328,1.2313,-0.3172
5348,723.6138,1.2313,-0.3173
5349,723.6969,1.2313,-0.3176
5350,723.7802,1.2313,-0.3178
5351,723.8633,1.2313,-0.3181
5352,723.9468,1.2307,-0.3185
5353,724.031,1.2299,-0.3189
5354,724.1128,1.2299,-0.3191
5355,724.1968,1.2299,-0.3193
5356,724.2788,1.2299,-0.3195
5357,724.3598,1.2299,-0.3197
5358,724.4438,1.2299,-0.3199
5359,724.5276,1.2299,-0.3201
5360,724.6108,1.2299,-0.3204
5361,724.6949,1.2296,-0.3206
5362,724.778,1.2285,-0.3208
5363,724.8598,1.2285,-0.321
5364,724.9438,1.2285,-0.3211
5365,725.027,1.2291,-0.3215
5366,725.1103,1.2298,-0.3219
5367,725.1938,1.2298,-0.3221
5368,725.2764,1.2294,-0.3223
5369,725.3585,1.2274,-0.3222
5370,725.4418,1.2272,-0.3227
5371,725.5262,1.2272,-0.323
5372,725.6083,1.2271,-0.3232
5373,725.6918,1.2259,-0.3232
5374,725.7722,1.2258,-0.3234
5375,725.8575,1.2258,-0.3237
5376,725.9399,1.2258,-0.3239
5377,726.0232,1.2258,-0.3243
5378,726.1058,1.2258,-0.3243
5379,726.1889,1.2258,-0.3244
5380,726.2714,1.2258,-0.3249
5381,726.3563,1.2258,-0.325
5382,726.4398,1.2258,-0.3253
5383,726.5224,1.2258,-0.3256
5384,726.606,1.2256,-0.3257
5385,726.689,1.2245,-0.3256
5386,726.7738,1.2245,-0.3257
5387,726.8573,1.2245,-0.3263
5388,726.9408,1.2245,-0.3264
5389,727.0238,1.2235,-0.3267
5390,727.1075,1.2231,-0.3269
5391,727.1899,1.2231,-0.3271
5392,727.2728,1.2231,-0.3273
5393,727.3563,1.2231,-0.3277
5394,727.4398,1.2231,-0.3278
5395,727.5248,1.2231,-0.3279
5396,727.6055,1.2231,-0.3283
5397,727.6889,1.2231,-0.3282
5398,727.7738,1.2231,-0.3285
5399,727.8578,1.2231,-0.329
5400,727.9407,1.2231,-0.3293
5401,728.0258,1.2231,-0.3296
5402,728.1075,1.2231,-0.3297
5403,728.1899,1.2231,-0.3297
5404,728.273,1.2231,-0.3299
5405,728.3573,1.2223,-0.3301
5406,728.4438,1.2218,-0.3303
5407,728.5259,1.2218,-0.3306
5408,728.6083,1.2219,-0.3309
5409,728.6936,1.2231,-0.3311
5410,728.7778,1.2231,-0.3312
5411,728.8598,1.2231,-0.3313
5412,728.9438,1.2228,-0.3317
5413,729.0282,1.2218,-0.332
5414,729.113,1.2209,-0.3324
5415,729.1939,1.2204,-0.3323
5416,729.276,1.2204,-0.3324
5417,729.3608,1.2204,-0.3328
5418,729.4449,1.2204,-0.3331
5419,729.5278,1.2204,-0.3333
5420,729.6125,1.2203,-0.3335
5421,729.6968,1.2192,-0.3338
5422,729.7788,1.2191,-0.3341
5423,729.8638,1.2191,-0.3342
5424,729.9479,1.2191,-0.3345
5425,730.0314,1.2191,-0.3347
5426,730.1158,1.2191,-0.3349
5427,730.1998,1.2191,-0.335
5428,730.2826,1.2191,-0.3351
5429,730.366,1.2185,-0.3355
5430,730.449,1.2178,-0.3358
5431,730.5334,1.2178,-0.336
5432,730.6165,1.2178,-0.3362
5433,730.7008,1.2178,-0.3362
5434,730.7846,1.2178,-0.3364
5435,730.8685,1.2178,-0.3367
5436,730.9519,1.2178,-0.3369
5437,731.0362,1.2166,-0.3371
5438,731.1183,1.2164,-0.3374
5439,731.2036,1.2164,-0.3377
5440,731.2862,1.2164,-0.3378
5441,731.369,1.2164,-0.3379
5442,731.4539,1.2164,-0.3379
5443,731.5376,1.2164,-0.3383
5444,731.622,1.2164,-0.3388
5445,731.7057,1.2158,-0.339
5446,731.79,1.2151,-0.3393
5447,731.8735,1.2151,-0.3394
5448,731.9559,1.2151,-0.3397
5449,732.0398,1.2151,-0.3397
5450,732.1235,1.2151,-0.3399
5451,732.2068,1.2151,-0.34
5452,732.2899,1.2155,-0.3404
5453,732.3728,1.2157,-0.3407
5454,732.4578,1.2157,-0.3407
5455,732.5418,1.2148,-0.3411
5456,732.6243,1.2144,-0.3414
5457,732.708,1.2144,-0.3415
5458,732.7928,1.2144,-0.3418
5459,732.8765,1.2144,-0.3418
5460,732.9589,1.2144,-0.3421
5461,733.0418,1.2144,-0.3424
5462,733.1258,1.2144,-0.3425
5463,733.2117,1.2144,-0.3429
5464,733.2918,1.2144,-0.343
5465,733.3785,1.2144,-0.3433
5466,733.4619,1.2144,-0.3437
5467,733.545,1.2136,-0.344
5468,733.6285,1.2117,-0.344
5469,733.7139,1.2117,-0.3444
5470,733.7956,1.2117,-0.3447
5471,733.8803,1.2117,-0.3451
5472,733.9628,1.2117,-0.3454
5473,734.0472,1.2117,-0.3456
5474,734.1308,1.2117,-0.3457
5475,734.2149,1.2117,-0.346
5476,734.2978,1.2117,-0.3464
5477,734.3815,1.2117,-0.3464
5478,734.463,1.2111,-0.3467
5479,734.5486,1.2103,-0.347
5480,734.6323,1.2103,-0.3473
5481,734.7149,1.2103,-0.3477
5482,734.7968,1.2103,-0.3479
5483,734.882,1.2103,-0.3483
5484,734.965,1.2103,-0.3487
5485,735.0482,1.2092,-0.3486
5486,735.132,1.2089,-0.3489
5487,735.215,1.2089,-0.3493
5488,735.2976,1.2089,-0.3493
5489,735.382,1.2089,-0.3495
5490,735.465,1.2089,-0.3499
5491,735.549,1.2089,-0.3501
5492,735.6333,1.2089,-0.3504
5493,735.7159,1.2086,-0.3504
5494,735.8002,1.2076,-0.3509
5495,735.8838,1.2076,-0.3512
5496,735.9678,1.2079,-0.3512
5497,736.0508,1.2089,-0.3517
5498,736.1335,1.2089,-0.352
5499,736.2159,1.2089,-0.352
5500,736.303,1.2089,-0.3525
5501,736.3858,1.2089,-0.3527
5502,736.468,1.2086,-0.353
5503,736.5502,1.2086,-0.3534
5504,736.6348,1.2086,-0.3535
5505,736.717,1.2086,-0.3537
5506,736.8002,1.2067,-0.354
5507,736.885,1.2066,-0.3542
5508,736.9689,1.2066,-0.3545
5509,737.051,1.2066,-0.3548
5510,737.1348,1.2066,-0.3552
5511,737.2198,1.2066,-0.3555
5512,737.3022,1.2066,-0.3557
5513,737.3848,1.2066,-0.3559
5514,737.4689,1.2066,-0.3559
5515,737.5516,1.2066,-0.3564
5516,737.6355,1.2066,-0.3567
5517,737.7198,1.2066,-0.3567
5518,737.8026,1.2062,-0.357
5519,737.885,1.2052,-0.3574
5520,737.9678,1.2052,-0.3577
5521,738.0514,1.2052,-0.358
5522,738.1353,1.2052,-0.3582
5523,738.2188,1.2052,-0.3582
5524,738.3016,1.2052,-0.3583
5525,738.3858,1.2052,-0.3587
5526,738.468,1.2052,-0.3589
5527,738.5516,1.2052,-0.3593
5528,738.6333,1.2052,-0.3596
5529,738.7189,1.2052,-0.3598
5530,738.8006,1.2052,-0.36
5531,738.8878,1.2051,-0.36
5532,738.9718,1.204,-0.3603
5533,739.0543,1.2039,-0.3607
5534,739.1368,1.2039,-0.3611
5535,739.2218,1.2039,-0.3612
5536,739.3042,1.2039,-0.3616
5537,739.388,1.2037,-0.3617
5538,739.4719,1.2026,-0.3618
5539,739.5543,1.2026,-0.362
5540,739.638,1.2026,-0.3621
5541,739.7238,1.2026,-0.3624
5542,739.8048,1.2026,-0.3628
5543,739.8883,1.2026,-0.3632
5544,739.972,1.2026,-0.3633
5545,740.0562,1.2026,-0.3636
5546,740.1388,1.2026,-0.3636
5547,740.2229,1.2026,-0.3642
5548,740.3072,1.2015,-0.3643
5549,740.3898,1.2012,-0.3644
5550,740.4729,1.2012,-0.3649
5551,740.5576,1.2012,-0.3651
5552,740.6415,1.2012,-0.3652
5553,740.7239,1.2012,-0.3655
5554,740.8068,1.2012,-0.3659
5555,740.8905,1.2012,-0.3662
5556,740.9748,1.2012,-0.3661
5557,741.0573,1.2012,-0.3664
5558,741.1425,1.2012,-0.3666
5559,741.224,1.2012,-0.3671
5560,741.3096,1.2012,-0.3673
5561,741.3935,1.2012,-0.3677
5562,741.4759,1.2012,-0.3679
5563,741.5572,1.2012,-0.368
5564,741.6413,1.2012,-0.3681
5565,741.7257,1.2012,-0.3685
5566,741.8084,1.2012,-0.3687
5567,741.8918,1.201,-0.3694
5568,741.9749,1.2002,-0.3694
5569,742.06,1.2002,-0.3697
5570,742.1418,1.2002,-0.3697
5571,742.2247,1.2002,-0.3699
5572,742.3099,1.1999,-0.3702
5573,742.392,1.1999,-0.3706
5574,742.4784,1.1999,-0.3709
5575,742.5604,1.1999,-0.3713
5576,742.642,1.1995,-0.3715
5577,742.7259,1.1992,-0.3718
5578,742.8092,1.1985,-0.3721
5579,742.894,1.1985,-0.3722
5580,742.9761,1.1985,-0.3727
5581,743.0576,1.1985,-0.3731
5582,743.1423,1.1985,-0.3733
5583,743.226,1.1985,-0.3736
5584,743.3092,1.1985,-0.3738
5585,743.3905,1.1985,-0.374
5586,743.4748,1.1985,-0.3742
5587,743.5576,1.1979,-0.3745
5588,743.6398,1.1972,-0.3752
5589,743.7236,1.1972,-0.3755
5590,743.8068,1.1968,-0.3754
5591,743.8898,1.1968,-0.3758
5592,743.972,1.1968,-0.3761
5593,744.0556,1.1968,-0.3765
5594,744.1393,1.1968,-0.3768
5595,744.2209,1.1968,-0.3771
5596,744.3072,1.1963,-0.3775
5597,744.3898,1.1955,-0.3778
5598,744.4729,1.1955,-0.3778
5599,744.555,1.1955,-0.378
5600,744.64,1.1955,-0.3784
5601,744.7218,1.1955,-0.3787
5602,744.8056,1.1955,-0.379
5603,744.8885,1.1953,-0.379
5604,744.9709,1.1942,-0.3795
5605,745.0538,1.1942,-0.3799
5606,745.1373,1.1942,-0.3801
5607,745.2189,1.1942,-0.3805
5608,745.3042,1.1942,-0.3807
5609,745.3878,1.1942,-0.3808
5610,745.4718,1.1942,-0.3811
5611,745.5542,1.1942,-0.3814
5612,745.638,1.1942,-0.3815
5613,745.718,1.1942,-0.3819
5614,745.8052,1.1942,-0.3822
5615,745.8875,1.1942,-0.3826
5616,745.9699,1.1939,-0.3829
5617,746.052,1.1928,-0.3831
5618,746.1368,1.1928,-0.3834
5619,746.2199,1.1928,-0.3836
5620,746.3042,1.1928,-0.384
5621,746.3875,1.1928,-0.3842
5622,746.4709,1.1928,-0.3845
5623,746.5522,1.1928,-0.3846
5624,746.6348,1.1928,-0.3848
5625,746.7207,1.1928,-0.385
5626,746.803,1.1928,-0.3853
5627,746.8865,1.1928,-0.3856
5628,746.9689,1.1928,-0.3856
5629,747.0524,1.1928,-0.3859
5630,747.1375,1.1926,-0.3862
5631,747.2199,1.1915,-0.3866
5632,747.3042,1.1915,-0.3868
