Repository: MaCFP/matl-db

# README File for TIFP+UCT
Technical Institute of Fire Protection, Prague (TIFP) and University of Chemistry and Technology, Prague (UCT).
Please contact Lucie.Hasalova@hzscr.cz or salekv@vscht.cz in case of any concerns.

### Experimental Conditions: TGA/DSC
A NETZSCH STA 449 F3 Jupiter was used to simultaneously conduct Thermogravimetric Analysis (TGA) and Differential Scanning Calorimetry (DSC) experiments. DSC data serve as suplementary only and are not suitable for calibration.

* Heating Rate: 5, 10, and 20 K/min
* Temperature program
  - Initial Temperature: 303 K
  - Initial Isotherm: 300 s (hold at 303 K for 300 s)  
  - Maximum Temperature: 973 K

File: Wood/Calibration_Data/TIFP+UCT/TIFP+UCT_STA_N2_5K_R2.csv (part 4 of 6)
Time (s),Temperature (K),Mass (mg),Heat Flow Rate (W/g)
4232,630.6428,2.1623,-0.1272
4233,630.7259,2.1587,-0.1272
4234,630.8096,2.1549,-0.1271
4235,630.8945,2.1515,-0.1271
4236,630.9788,2.148,-0.1267
4237,631.0622,2.1444,-0.1268
4238,631.146,2.141,-0.1266
4239,631.2299,2.1374,-0.1265
4240,631.3123,2.1333,-0.1264
4241,631.3975,2.1295,-0.1264
4242,631.4818,2.1257,-0.1262
4243,631.5649,2.122,-0.1261
4244,631.6483,2.1186,-0.126
4245,631.7329,2.1152,-0.1257
4246,631.8162,2.1114,-0.1257
4247,631.8985,2.1077,-0.1256
4248,631.9837,2.1044,-0.1255
4249,632.0676,2.1011,-0.1255
4250,632.1515,2.0978,-0.1251
4251,632.2348,2.0942,-0.1247
4252,632.3196,2.0898,-0.1247
4253,632.4033,2.0864,-0.1242
4254,632.4849,2.0822,-0.1243
4255,632.5703,2.0793,-0.1245
4256,632.6515,2.0753,-0.1242
4257,632.7367,2.071,-0.1242
4258,632.8199,2.0681,-0.1238
4259,632.9038,2.0644,-0.1235
4260,632.9888,2.0601,-0.1232
4261,633.0706,2.0573,-0.1229
4262,633.1553,2.0536,-0.1227
4263,633.2388,2.0495,-0.1226
4264,633.3228,2.0464,-0.1224
4265,633.4055,2.0427,-0.1217
4266,633.4907,2.0388,-0.1214
4267,633.5742,2.0359,-0.1213
4268,633.6583,2.0318,-0.1211
4269,633.7409,2.0281,-0.1205
4270,633.8268,2.0241,-0.1203
4271,633.909,2.0208,-0.1196
4272,633.9938,2.017,-0.1196
4273,634.0746,2.0136,-0.1192
4274,634.1595,2.0104,-0.119
4275,634.2438,2.0062,-0.1189
4276,634.3278,2.0023,-0.1182
4277,634.4118,1.9994,-0.1177
4278,634.494,1.9961,-0.1171
4279,634.5779,1.9924,-0.1169
4280,634.6605,1.989,-0.1163
4281,634.7448,1.9849,-0.116
4282,634.8293,1.9811,-0.1153
4283,634.913,1.9778,-0.1144
4284,634.9967,1.9739,-0.1138
4285,635.0814,1.9703,-0.1136
4286,635.1655,1.967,-0.1132
4287,635.247,1.9632,-0.1127
4288,635.3316,1.9595,-0.1121
4289,635.4155,1.9564,-0.1114
4290,635.497,1.9526,-0.1105
4291,635.5818,1.949,-0.1099
4292,635.6653,1.9448,-0.1096
4293,635.7488,1.9406,-0.109
4294,635.8314,1.9369,-0.1082
4295,635.9138,1.9338,-0.1078
4296,635.9997,1.9303,-0.1072
4297,636.0822,1.9269,-0.1064
4298,636.1665,1.9253,-0.1057
4299,636.2498,1.9222,-0.105
4300,636.332,1.9191,-0.1042
4301,636.4175,1.9161,-0.1035
4302,636.4999,1.9124,-0.1029
4303,636.5832,1.9087,-0.1021
4304,636.6675,1.9046,-0.1014
4305,636.7509,1.9013,-0.1008
4306,636.8338,1.8978,-0.0997
4307,636.9175,1.8945,-0.0991
4308,637.0009,1.8915,-0.0983
4309,637.0834,1.888,-0.0975
4310,637.1648,1.8848,-0.0967
4311,637.2489,1.8814,-0.0959
4312,637.332,1.8775,-0.095
4313,637.415,1.8743,-0.0941
4314,637.498,1.8706,-0.0933
4315,637.5826,1.8671,-0.0927
4316,637.6655,1.8639,-0.0917
4317,637.7498,1.8605,-0.0909
4318,637.8332,1.8573,-0.0897
4319,637.915,1.8542,-0.0892
4320,638.0008,1.8509,-0.0881
4321,638.0838,1.8475,-0.087
4322,638.1653,1.8441,-0.0859
4323,638.2478,1.8409,-0.0853
4324,638.3322,1.8376,-0.0843
4325,638.4145,1.8347,-0.0834
4326,638.4988,1.8316,-0.0824
4327,638.5814,1.8282,-0.0814
4328,638.6653,1.8249,-0.0804
4329,638.7481,1.8217,-0.0793
4330,638.8298,1.8186,-0.0783
4331,638.9148,1.8159,-0.0775
4332,638.9959,1.8131,-0.0763
4333,639.0808,1.8098,-0.0752
4334,639.1638,1.8067,-0.0741
4335,639.2488,1.8035,-0.0729
4336,639.3306,1.8004,-0.0719
4337,639.4143,1.7975,-0.0711
4338,639.4969,1.7946,-0.0698
4339,639.5788,1.7914,-0.0685
4340,639.6625,1.7883,-0.0672
4341,639.7459,1.785,-0.0664
4342,639.83,1.7817,-0.065
4343,639.9123,1.7788,-0.0641
4344,639.9949,1.7758,-0.063
4345,640.0782,1.7728,-0.0618
4346,640.161,1.77,-0.0605
4347,640.2459,1.7673,-0.0593
4348,640.33,1.7644,-0.0581
4349,640.4123,1.7614,-0.0568
4350,640.4958,1.7585,-0.0553
4351,640.5782,1.7553,-0.054
4352,640.6608,1.7524,-0.0529
4353,640.7439,1.7496,-0.0515
4354,640.8272,1.7468,-0.0503
4355,640.9103,1.744,-0.0493
4356,640.9928,1.7413,-0.0481
4357,641.0772,1.7381,-0.0465
4358,641.1593,1.7352,-0.0451
4359,641.2427,1.7325,-0.0439
4360,641.3234,1.7299,-0.0425
4361,641.4088,1.7276,-0.041
4362,641.4908,1.725,-0.0398
4363,641.5746,1.7222,-0.0383
4364,641.6575,1.7196,-0.0374
4365,641.7399,1.7171,-0.0358
4366,641.8232,1.7145,-0.0343
4367,641.9053,1.7119,-0.033
4368,641.9888,1.7087,-0.0314
4369,642.0716,1.7057,-0.03
4370,642.1535,1.7032,-0.0289
4371,642.2378,1.7014,-0.0273
4372,642.3218,1.6989,-0.0259
4373,642.4045,1.6968,-0.0245
4374,642.4869,1.6943,-0.023
4375,642.5692,1.6905,-0.0215
4376,642.652,1.6879,-0.0199
4377,642.7348,1.6857,-0.0182
4378,642.8176,1.6831,-0.0169
4379,642.9005,1.6811,-0.0154
4380,642.9857,1.6796,-0.0138
4381,643.068,1.677,-0.0125
4382,643.1498,1.6746,-0.0111
4383,643.2329,1.6723,-0.01
4384,643.316,1.6694,-0.0081
4385,643.3995,1.6669,-0.0066
4386,643.4829,1.6648,-0.005
4387,643.5646,1.6626,-0.0033
4388,643.6488,1.6605,-0.0015
4389,643.7329,1.6585,-0.0001
4390,643.8152,1.6559,0.0013
4391,643.898,1.6529,0.0032
4392,643.9808,1.6502,0.0047
4393,644.0638,1.6476,0.0061
4394,644.1493,1.6457,0.0078
4395,644.2309,1.6436,0.0092
4396,644.3146,1.6418,0.0108
4397,644.396,1.64,0.0125
4398,644.479,1.6384,0.0141
4399,644.5636,1.6366,0.0158
4400,644.6473,1.6347,0.0174
4401,644.7308,1.6323,0.0186
4402,644.8132,1.6304,0.0202
4403,644.8958,1.6281,0.0218
4404,644.9799,1.6259,0.0235
4405,645.0632,1.6242,0.0251
4406,645.1455,1.6226,0.0267
4407,645.2298,1.6207,0.0284
4408,645.3138,1.6186,0.0301
4409,645.3968,1.6168,0.0315
4410,645.4797,1.6152,0.033
4411,645.563,1.6139,0.0349
4412,645.645,1.6125,0.0363
4413,645.7308,1.6109,0.0377
4414,645.8128,1.609,0.0397
4415,645.8988,1.6071,0.0412
4416,645.9817,1.6049,0.0429
4417,646.0634,1.6026,0.0443
4418,646.1455,1.6008,0.0458
4419,646.2298,1.5991,0.0475
4420,646.3126,1.5978,0.0489
4421,646.3965,1.596,0.0505
4422,646.4799,1.5945,0.052
4423,646.5644,1.5932,0.0535
4424,646.6473,1.5917,0.0551
4425,646.7317,1.5893,0.057
4426,646.8138,1.5877,0.0585
4427,646.8953,1.5862,0.06
4428,646.9827,1.5846,0.0613
4429,647.0629,1.5836,0.0631
4430,647.1473,1.5826,0.0645
4431,647.2308,1.5809,0.0659
4432,647.3152,1.5795,0.0674
4433,647.3975,1.578,0.0689
4434,647.4799,1.5767,0.0706
4435,647.5642,1.5754,0.0719
4436,647.6468,1.5737,0.0733
4437,647.7299,1.5725,0.0746
4438,647.8142,1.5714,0.0762
4439,647.8975,1.5701,0.0776
4440,647.9818,1.5678,0.079
4441,648.0642,1.5667,0.0803
4442,648.147,1.5652,0.0821
4443,648.2309,1.5633,0.0836
4444,648.3158,1.5624,0.0847
4445,648.3973,1.561,0.0863
4446,648.4799,1.5596,0.0874
4447,648.5646,1.5581,0.089
4448,648.6463,1.5574,0.0903
4449,648.73,1.5568,0.0917
4450,648.8156,1.5568,0.0931
4451,648.8995,1.5556,0.0946
4452,648.9819,1.5546,0.0959
4453,649.0649,1.5536,0.0973
4454,649.1493,1.5523,0.0986
4455,649.2319,1.5506,0.1001
4456,649.3142,1.5498,0.1015
4457,649.3983,1.5485,0.1027
4458,649.4818,1.5459,0.1039
4459,649.565,1.5454,0.1051
4460,649.6485,1.5443,0.1064
4461,649.7337,1.544,0.1077
4462,649.815,1.5427,0.1091
4463,649.8985,1.5426,0.1104
4464,649.9819,1.5414,0.1114
4465,650.0662,1.5409,0.1126
4466,650.1503,1.5395,0.1139
4467,650.2319,1.5381,0.1149
4468,650.3156,1.5376,0.1164
4469,650.3993,1.5362,0.1174
4470,650.483,1.5356,0.1185
4471,650.5675,1.5347,0.1198
4472,650.6513,1.5336,0.1211
4473,650.7339,1.5329,0.1216
4474,650.8169,1.5315,0.1229
4475,650.9005,1.531,0.1242
4476,650.9839,1.5301,0.1255
4477,651.0672,1.5295,0.1266
4478,651.1508,1.5286,0.1276
4479,651.2376,1.5286,0.1287
4480,651.3192,1.5273,0.1295
4481,651.405,1.5271,0.1304
4482,651.4878,1.5262,0.1316
4483,651.5696,1.5257,0.1326
4484,651.6543,1.5255,0.1335
4485,651.7378,1.5242,0.1344
4486,651.8213,1.5238,0.1353
4487,651.9043,1.5227,0.136
4488,651.985,1.5227,0.137
4489,652.0719,1.5221,0.1377
4490,652.1558,1.5214,0.1386
4491,652.2371,1.5214,0.1396
4492,652.3226,1.5201,0.1406
4493,652.4053,1.5196,0.1412
4494,652.489,1.5184,0.1419
4495,652.5726,1.5182,0.1428
4496,652.6568,1.517,0.1436
4497,652.739,1.517,0.1444
4498,652.824,1.516,0.1452
4499,652.9083,1.5156,0.1455
4500,652.9899,1.5153,0.1465
4501,653.0732,1.5142,0.1473
4502,653.1558,1.5141,0.1481
4503,653.2408,1.5132,0.1488
4504,653.3224,1.5122,0.1491
4505,653.4065,1.5117,0.1498
4506,653.4917,1.511,0.1512
4507,653.5722,1.5103,0.1514
4508,653.6578,1.5101,0.1517
4509,653.7409,1.5089,0.1528
4510,653.8242,1.5089,0.1529
4511,653.9088,1.5083,0.1538
4512,653.9898,1.5075,0.1546
4513,654.0742,1.5086,0.1552
4514,654.1585,1.5089,0.1559
4515,654.2409,1.5079,0.1564
4516,654.3256,1.5074,0.1568
4517,654.409,1.5063,0.1573
4518,654.4929,1.5046,0.158
4519,654.5753,1.5037,0.1582
4520,654.658,1.5033,0.1587
4521,654.7438,1.5027,0.1594
4522,654.8253,1.5019,0.16
4523,654.908,1.5019,0.1605
4524,654.9938,1.5019,0.1611
4525,655.0753,1.5015,0.1613
4526,655.1585,1.5006,0.1618
4527,655.2409,1.5006,0.1621
4528,655.3262,1.5006,0.1626
4529,655.4088,1.5005,0.163
4530,655.4928,1.4992,0.1636
4531,655.5772,1.4991,0.1642
4532,655.6595,1.4989,0.1642
4533,655.7428,1.4978,0.1649
4534,655.8272,1.4978,0.1652
4535,655.9115,1.4978,0.1656
4536,655.993,1.4975,0.1658
4537,656.077,1.4978,0.1664
4538,656.1595,1.4978,0.1666
4539,656.2438,1.4978,0.1668
4540,656.3278,1.4974,0.1671
4541,656.4105,1.4964,0.1676
4542,656.4948,1.4964,0.1678
4543,656.578,1.4949,0.1681
4544,656.6618,1.4938,0.1686
4545,656.7449,1.4938,0.1688
4546,656.8272,1.4936,0.169
4547,656.9113,1.4924,0.1693
4548,656.9938,1.4924,0.1696
4549,657.0793,1.4924,0.1702
4550,657.1618,1.4923,0.1705
4551,657.2449,1.4911,0.1709
4552,657.3302,1.4911,0.171
4553,657.413,1.4911,0.1712
4554,657.4951,1.4911,0.1713
4555,657.5792,1.4911,0.1718
4556,657.6623,1.4902,0.1722
4557,657.7449,1.4897,0.1726
4558,657.8278,1.4897,0.1728
4559,657.9105,1.4895,0.173
4560,657.9957,1.4884,0.1731
4561,658.0782,1.4884,0.1735
4562,658.1603,1.4884,0.1737
4563,658.2459,1.4884,0.174
4564,658.3286,1.4873,0.1742
4565,658.4118,1.4871,0.1743
4566,658.4959,1.4871,0.1744
4567,658.5802,1.4871,0.1746
4568,658.6655,1.4862,0.1748
4569,658.7468,1.4857,0.1751
4570,658.8302,1.485,0.1754
4571,658.913,1.4847,0.1758
4572,658.9969,1.4847,0.1759
4573,659.0798,1.4835,0.1762
4574,659.1635,1.4834,0.1763
4575,659.2459,1.4828,0.1768
4576,659.3309,1.482,0.1771
4577,659.416,1.482,0.1775
4578,659.496,1.482,0.1773
4579,659.5808,1.481,0.1772
4580,659.6638,1.4807,0.1779
4581,659.7488,1.4807,0.1779
4582,659.8312,1.4819,0.1779
4583,659.9138,1.4814,0.1781
4584,659.9978,1.4807,0.1783
4585,660.081,1.4803,0.1784
4586,660.164,1.4792,0.1786
4587,660.247,1.4781,0.1788
4588,660.3316,1.478,0.1792
4589,660.4165,1.478,0.1794
4590,660.4971,1.4777,0.1796
4591,660.5814,1.4767,0.1797
4592,660.6658,1.4767,0.1799
4593,660.7489,1.4767,0.1801
4594,660.832,1.4767,0.18
4595,660.915,1.4767,0.1804
4596,660.9989,1.4767,0.1805
4597,661.0818,1.4764,0.1807
4598,661.1653,1.476,0.181
4599,661.2497,1.476,0.1808
4600,661.3326,1.4756,0.1811
4601,661.417,1.4747,0.1814
4602,661.5009,1.4747,0.1817
4603,661.5832,1.4747,0.1821
4604,661.668,1.4747,0.1823
4605,661.7501,1.4743,0.1823
4606,661.8361,1.4733,0.1823
4607,661.9185,1.4733,0.1824
4608,662.0018,1.4733,0.1827
4609,662.0844,1.4733,0.1831
4610,662.1688,1.4731,0.1833
4611,662.251,1.472,0.1834
4612,662.3364,1.472,0.1833
4613,662.4185,1.4719,0.1836
4614,662.5037,1.471,0.184
4615,662.5866,1.47,0.1842
4616,662.6715,1.4696,0.184
4617,662.7521,1.4696,0.1842
4618,662.8382,1.4687,0.1845
4619,662.9205,1.4683,0.1844
4620,663.0057,1.4683,0.1846
4621,663.0872,1.4679,0.1846
4622,663.1718,1.4669,0.1849
4623,663.2547,1.4669,0.1851
4624,663.3372,1.466,0.1851
4625,663.42,1.4656,0.1854
4626,663.5058,1.4656,0.1856
4627,663.5882,1.4656,0.1858
4628,663.6715,1.4656,0.186
4629,663.7539,1.4656,0.1862
4630,663.8378,1.465,0.1864
4631,663.922,1.4643,0.1866
4632,664.0066,1.4643,0.1866
4633,664.0883,1.4643,0.1866
4634,664.172,1.464,0.1866
4635,664.255,1.4629,0.187
4636,664.3388,1.4629,0.1871
4637,664.4225,1.4629,0.1872
4638,664.504,1.462,0.1871
4639,664.5886,1.4616,0.1872
4640,664.6708,1.4615,0.1877
4641,664.7539,1.4612,0.1878
4642,664.838,1.4612,0.1881
4643,664.9215,1.4612,0.1883
4644,665.0058,1.4603,0.1881
4645,665.088,1.4599,0.1884
4646,665.1715,1.4599,0.1887
4647,665.2558,1.4599,0.1888
4648,665.3372,1.4599,0.1888
4649,665.4213,1.4599,0.189
4650,665.5041,1.459,0.189
4651,665.589,1.4586,0.1892
4652,665.672,1.4586,0.1894
4653,665.7539,1.4586,0.1893
4654,665.8368,1.4576,0.1896
4655,665.9198,1.4572,0.1898
4656,666.0039,1.4572,0.1902
4657,666.0872,1.4572,0.1903
4658,666.171,1.4572,0.1903
4659,666.2531,1.4569,0.1903
4660,666.3362,1.4559,0.1905
4661,666.4205,1.4559,0.1907
4662,666.5048,1.4559,0.1907
4663,666.5872,1.4553,0.1912
4664,666.6695,1.4545,0.1913
4665,666.754,1.4545,0.1911
4666,666.8372,1.4543,0.1915
4667,666.9185,1.4532,0.1919
4668,667.0037,1.4532,0.1919
4669,667.0866,1.4532,0.1921
4670,667.17,1.4526,0.192
4671,667.2537,1.4518,0.1922
4672,667.3382,1.4518,0.1923
4673,667.4195,1.4518,0.1925
4674,667.5019,1.4518,0.1926
4675,667.5858,1.4509,0.1931
4676,667.67,1.4505,0.193
4677,667.7537,1.4505,0.1935
4678,667.8368,1.4505,0.1935
4679,667.9205,1.4505,0.1936
4680,668.002,1.4505,0.1937
4681,668.0854,1.4505,0.1941
4682,668.1685,1.4505,0.1943
4683,668.2509,1.4499,0.194
4684,668.3348,1.4492,0.1945
4685,668.4195,1.4491,0.1944
4686,668.5028,1.4479,0.1946
4687,668.5846,1.4478,0.1948
4688,668.6683,1.4478,0.1952
4689,668.7518,1.4478,0.1955
4690,668.8362,1.4466,0.1955
4691,668.9185,1.4465,0.1956
4692,669.0028,1.4456,0.1961
4693,669.0858,1.4455,0.196
4694,669.1683,1.4455,0.1961
4695,669.252,1.4455,0.1963
4696,669.3356,1.4443,0.1961
4697,669.4193,1.4441,0.1962
4698,669.5028,1.4432,0.1965
4699,669.5862,1.4428,0.1967
4700,669.669,1.4428,0.1968
4701,669.7511,1.4428,0.1969
4702,669.8349,1.4426,0.1971
4703,669.9193,1.4414,0.1974
4704,670.0018,1.4418,0.1977
4705,670.0846,1.4425,0.1978
4706,670.1675,1.4416,0.1979
4707,670.2529,1.4411,0.198
4708,670.334,1.4411,0.1981
4709,670.4183,1.4411,0.1987
4710,670.5009,1.4411,0.1989
4711,670.5842,1.4409,0.1988
4712,670.6673,1.4398,0.1992
4713,670.7498,1.4398,0.1992
4714,670.8348,1.4388,0.199
4715,670.9173,1.4384,0.1994
4716,671.0017,1.4384,0.1996
4717,671.0842,1.4384,0.1997
4718,671.1668,1.4383,0.1999
4719,671.2499,1.4372,0.2001
4720,671.3329,1.4371,0.2003
4721,671.4155,1.4371,0.2003
4722,671.4979,1.4371,0.2005
4723,671.5816,1.4371,0.2006
4724,671.6633,1.4369,0.2007
4725,671.7461,1.4358,0.2009
4726,671.8312,1.4357,0.201
4727,671.9135,1.4357,0.2011
4728,671.9969,1.4345,0.2012
4729,672.0789,1.4344,0.2014
4730,672.1615,1.4344,0.2014
4731,672.2449,1.4344,0.2014
4732,672.3258,1.4332,0.2019
4733,672.4108,1.4331,0.202
4734,672.493,1.4331,0.2022
4735,672.5752,1.4331,0.2024
4736,672.6588,1.4321,0.2027
4737,672.7419,1.4305,0.2028
4738,672.825,1.4304,0.2032
4739,672.9063,1.4304,0.2036
4740,672.9925,1.4304,0.2034
4741,673.073,1.4314,0.2037
4742,673.156,1.4304,0.2036
4743,673.2397,1.4304,0.2037
4744,673.3229,1.4304,0.204
4745,673.4055,1.4298,0.2043
4746,673.4898,1.429,0.2045
4747,673.5712,1.429,0.2047
4748,673.6543,1.429,0.2048
4749,673.7359,1.4287,0.2049
4750,673.8212,1.4275,0.2049
4751,673.9038,1.4264,0.205
4752,673.986,1.4264,0.2054
4753,674.0686,1.4264,0.2055
4754,674.152,1.4253,0.2056
4755,674.2359,1.425,0.2058
4756,674.3178,1.425,0.2059
4757,674.4003,1.4261,0.206
4758,674.4847,1.4264,0.2064
4759,674.5662,1.4264,0.2064
4760,674.6488,1.4264,0.2067
4761,674.7319,1.4264,0.2066
4762,674.8158,1.4264,0.2066
4763,674.8998,1.4253,0.2067
4764,674.9827,1.425,0.207
4765,675.0648,1.425,0.2075
4766,675.149,1.4248,0.2076
4767,675.2308,1.4231,0.2076
4768,675.3132,1.4227,0.2079
4769,675.3948,1.4227,0.2079
4770,675.477,1.4227,0.2079
4771,675.5606,1.4221,0.2081
4772,675.6443,1.4213,0.2083
4773,675.7268,1.4213,0.2084
4774,675.8102,1.4213,0.2084
4775,675.8915,1.4211,0.2087
4776,675.973,1.42,0.2088
4777,676.0568,1.42,0.2088
4778,676.1388,1.42,0.2091
4779,676.2238,1.42,0.2093
4780,676.3056,1.4188,0.2095
4781,676.3885,1.4186,0.2098
4782,676.47,1.4186,0.2097
4783,676.553,1.4186,0.2099
4784,676.6365,1.4186,0.21
4785,676.7189,1.4174,0.2102
4786,676.8019,1.4173,0.2105
4787,676.8843,1.4172,0.2106
4788,676.9669,1.4161,0.2107
4789,677.0499,1.416,0.211
4790,677.1335,1.416,0.211
4791,677.2159,1.416,0.2113
4792,677.2988,1.416,0.2116
4793,677.3815,1.416,0.2118
4794,677.4649,1.416,0.2119
4795,677.547,1.4148,0.2119
4796,677.6303,1.4146,0.212
4797,677.7122,1.4146,0.2119
4798,677.7956,1.414,0.2121
4799,677.878,1.4133,0.2122
4800,677.9619,1.4133,0.2121
4801,678.0464,1.4133,0.2126
4802,678.1293,1.4133,0.2129
4803,678.2128,1.413,0.213
4804,678.295,1.4119,0.2127
4805,678.3775,1.4119,0.2131
4806,678.4581,1.4116,0.2131
4807,678.5418,1.4106,0.2131
4808,678.6255,1.4106,0.2132
4809,678.7079,1.4103,0.2133
4810,678.7922,1.4093,0.2134
4811,678.8748,1.4093,0.2135
4812,678.9559,1.4093,0.2137
4813,679.0412,1.4093,0.2139
4814,679.1243,1.4093,0.2141
4815,679.2059,1.4086,0.2143
4816,679.2902,1.4079,0.2142
4817,679.3743,1.4079,0.2143
4818,679.4559,1.4079,0.2144
4819,679.5392,1.4079,0.2146
4820,679.6218,1.4078,0.2148
4821,679.704,1.4067,0.2149
4822,679.7894,1.4066,0.215
4823,679.8715,1.4066,0.2152
4824,679.9539,1.4066,0.2153
4825,680.0392,1.4066,0.2156
4826,680.1218,1.4066,0.2156
4827,680.2049,1.4066,0.2155
4828,680.288,1.4055,0.2156
4829,680.37,1.4052,0.2156
4830,680.453,1.4052,0.2161
4831,680.5376,1.4052,0.2162
4832,680.621,1.4052,0.2164
4833,680.7059,1.4052,0.2168
4834,680.7882,1.4052,0.2169
4835,680.8718,1.4041,0.2171
4836,680.9568,1.4039,0.2171
4837,681.0372,1.4039,0.2173
4838,681.1233,1.4039,0.2175
4839,681.2059,1.4036,0.2178
4840,681.2898,1.4025,0.2178
4841,681.3728,1.4025,0.2177
4842,681.4578,1.4025,0.2178
4843,681.5396,1.4023,0.2178
4844,681.6248,1.4012,0.2183
4845,681.7061,1.4012,0.2184
4846,681.7904,1.4001,0.2187
4847,681.8733,1.3998,0.2186
4848,681.9568,1.3994,0.2189
4849,682.0402,1.3982,0.2191
4850,682.1238,1.3981,0.2191
4851,682.2088,1.3981,0.2192
4852,682.2918,1.3981,0.219
4853,682.3748,1.3981,0.2191
4854,682.4579,1.3981,0.2195
4855,682.5412,1.3971,0.2197
4856,682.6255,1.3967,0.22
4857,682.7088,1.3967,0.2201
4858,682.7934,1.3967,0.22
4859,682.877,1.3967,0.22
4860,682.9588,1.3961,0.22
4861,683.0432,1.3954,0.2205
4862,683.1268,1.3954,0.221
4863,683.2099,1.3945,0.2209
4864,683.2928,1.394,0.2212
4865,683.3748,1.394,0.2214
4866,683.4588,1.394,0.2213
4867,683.5416,1.3927,0.2213
4868,683.6253,1.3924,0.2215
4869,683.7088,1.3924,0.2219
4870,683.7912,1.392,0.2219
4871,683.875,1.391,0.2219
4872,683.9589,1.391,0.2222
4873,684.0406,1.391,0.2225
4874,684.1258,1.391,0.2223
4875,684.2068,1.391,0.2227
4876,684.2916,1.3904,0.2232
4877,684.375,1.39,0.2229
4878,684.4568,1.39,0.2232
4879,684.5398,1.3896,0.2232
4880,684.6238,1.3889,0.2233
4881,684.7076,1.39,0.2234
4882,684.7912,1.39,0.2235
4883,684.874,1.39,0.2234
4884,684.9579,1.3897,0.2239
4885,685.0406,1.3887,0.2239
4886,685.1245,1.3887,0.2241
4887,685.206,1.3887,0.2243
4888,685.2916,1.3887,0.2244
4889,685.3753,1.3881,0.2245
4890,685.4569,1.3873,0.2247
4891,685.5406,1.3873,0.2249
4892,685.625,1.3873,0.2251
4893,685.708,1.3873,0.2254
4894,685.7918,1.3873,0.2252
4895,685.8758,1.3865,0.2252
4896,685.9589,1.386,0.2255
4897,686.0412,1.386,0.2257
4898,686.1258,1.386,0.2258
4899,686.2108,1.386,0.2261
4900,686.2942,1.386,0.2261
4901,686.3773,1.3858,0.2263
4902,686.4589,1.3847,0.2267
4903,686.5432,1.3835,0.2267
4904,686.6275,1.3832,0.2265
4905,686.7109,1.3821,0.2267
4906,686.795,1.382,0.227
4907,686.8768,1.3814,0.2272
4908,686.9609,1.3806,0.2274
4909,687.0456,1.3806,0.2274
4910,687.1283,1.3806,0.2274
4911,687.2136,1.3806,0.2278
4912,687.2968,1.3806,0.2278
4913,687.3803,1.3806,0.228
4914,687.461,1.3794,0.2282
4915,687.5462,1.3793,0.2284
4916,687.6298,1.3793,0.2285
4917,687.7138,1.3793,0.2286
4918,687.7972,1.3793,0.2286
4919,687.8813,1.3791,0.2285
4920,687.9657,1.378,0.2288
4921,688.0472,1.3779,0.2289
4922,688.1325,1.3779,0.229
4923,688.2168,1.3767,0.2294
4924,688.3004,1.3766,0.2294
4925,688.3825,1.3766,0.2293
4926,688.4677,1.3766,0.2293
4927,688.5518,1.376,0.2296
4928,688.6333,1.3753,0.2296
4929,688.7189,1.3753,0.2297
4930,688.8008,1.3753,0.2298
4931,688.8853,1.3742,0.2301
4932,688.9706,1.3739,0.2304
4933,689.0538,1.3739,0.2304
4934,689.1358,1.3738,0.2305
4935,689.2199,1.3727,0.2307
4936,689.3028,1.3726,0.2308
4937,689.386,1.3726,0.2309
4938,689.4699,1.3726,0.231
4939,689.5552,1.3726,0.2314
4940,689.638,1.3726,0.2312
4941,689.7235,1.3726,0.2311
4942,689.8082,1.3724,0.2316
4943,689.8905,1.3712,0.2319
4944,689.9748,1.3712,0.2319
4945,690.0582,1.3712,0.2319
4946,690.1435,1.3712,0.2321
4947,690.2278,1.3712,0.2323
4948,690.3102,1.3703,0.2323
4949,690.3943,1.3699,0.2323
4950,690.4778,1.3699,0.2324
4951,690.5612,1.3699,0.2327
4952,690.6468,1.3696,0.2329
4953,690.7288,1.3686,0.2329
4954,690.811,1.3686,0.2327
4955,690.8958,1.3686,0.2329
4956,690.978,1.3686,0.2333
4957,691.0644,1.3675,0.2334
4958,691.1463,1.3672,0.2333
4959,691.2307,1.3663,0.2334
4960,691.3126,1.3659,0.2338
4961,691.3975,1.3659,0.2338
4962,691.4808,1.3662,0.2338
4963,691.5642,1.3662,0.2338
4964,691.6485,1.3659,0.2342
4965,691.7309,1.3659,0.2341
4966,691.8158,1.365,0.2343
4967,691.8988,1.3645,0.2343
4968,691.9829,1.3645,0.2346
4969,692.0646,1.3645,0.2348
4970,692.1495,1.3645,0.2348
4971,692.2329,1.3627,0.2349
4972,692.3159,1.3622,0.2349
4973,692.3983,1.3622,0.2352
4974,692.4827,1.3622,0.2352
4975,692.5663,1.3622,0.2355
4976,692.6505,1.3622,0.2356
4977,692.7348,1.3622,0.2356
4978,692.817,1.362,0.2353
4979,692.9005,1.3608,0.2354
4980,692.9848,1.3608,0.2358
4981,693.0662,1.3607,0.2359
4982,693.1528,1.3595,0.2361
4983,693.2329,1.3595,0.2363
4984,693.3166,1.3595,0.2366
4985,693.3995,1.3601,0.2366
4986,693.4831,1.3608,0.2369
4987,693.5674,1.3598,0.2366
4988,693.6523,1.3595,0.2366
4989,693.7339,1.3595,0.2368
4990,693.817,1.3595,0.2369
4991,693.9008,1.3595,0.2369
4992,693.9848,1.3586,0.2373
4993,694.0684,1.3582,0.2372
4994,694.152,1.3582,0.2375
4995,694.2348,1.3582,0.2376
4996,694.3188,1.3566,0.2376
4997,694.402,1.3562,0.2377
4998,694.4868,1.3562,0.2377
4999,694.5703,1.3562,0.2378
5000,694.6518,1.3562,0.2381
5001,694.7368,1.3558,0.2381
5002,694.8186,1.3555,0.2382
5003,694.9018,1.3552,0.2382
5004,694.9859,1.3542,0.2383
5005,695.0716,1.3541,0.2386
5006,695.1533,1.3541,0.2386
5007,695.2377,1.3529,0.2386
5008,695.3218,1.3528,0.239
5009,695.4045,1.3528,0.2389
5010,695.486,1.3528,0.2389
5011,695.5718,1.3528,0.2391
5012,695.6538,1.3527,0.2394
5013,695.7397,1.3515,0.2394
5014,695.8212,1.3515,0.2396
5015,695.9055,1.3515,0.2394
5016,695.9879,1.3515,0.2394
5017,696.0732,1.3511,0.2398
5018,696.1548,1.3501,0.2396
5019,696.2407,1.3501,0.2398
5020,696.3232,1.3501,0.2399
5021,696.4078,1.3501,0.24
5022,696.4909,1.3501,0.2401
5023,696.5728,1.3501,0.2402
5024,696.6568,1.3495,0.2404
5025,696.739,1.3488,0.2407
5026,696.8224,1.3488,0.2406
5027,696.9065,1.3488,0.2405
5028,696.9889,1.3482,0.2408
5029,697.0726,1.3478,0.2408
5030,697.1538,1.3478,0.2406
5031,697.2369,1.3478,0.2409
5032,697.3218,1.3478,0.241
5033,697.4053,1.3474,0.2412
5034,697.486,1.3474,0.241
5035,697.5702,1.3464,0.2413
5036,697.6535,1.3461,0.2415
5037,697.7359,1.3461,0.2412
5038,697.8206,1.3461,0.2411
5039,697.9015,1.345,0.2415
5040,697.9848,1.3448,0.2416
5041,698.0668,1.3448,0.2417
5042,698.1495,1.3448,0.2418
5043,698.2329,1.3448,0.2419
5044,698.316,1.344,0.2419
5045,698.3988,1.3432,0.2419
5046,698.4799,1.3424,0.2419
5047,698.5635,1.3424,0.2419
5048,698.6463,1.3424,0.2421
5049,698.7289,1.3424,0.2423
5050,698.8128,1.3424,0.2426
5051,698.8958,1.3418,0.2427
5052,698.9789,1.3411,0.2425
5053,699.0618,1.3411,0.2426
5054,699.1433,1.3411,0.2428
5055,699.2268,1.3411,0.2427
5056,699.3102,1.3411,0.2429
5057,699.3925,1.3411,0.243
5058,699.474,1.3411,0.2431
5059,699.5579,1.3416,0.2431
5060,699.6408,1.3416,0.2434
5061,699.7239,1.3411,0.2434
5062,699.8068,1.3411,0.2435
5063,699.8893,1.3408,0.2437
5064,699.9737,1.3397,0.2437
5065,700.0542,1.3397,0.2438
5066,700.1388,1.3397,0.2438
5067,700.221,1.3397,0.244
5068,700.3042,1.3379,0.2443
5069,700.3875,1.3374,0.2442
5070,700.4699,1.3374,0.2444
5071,700.5528,1.3374,0.2443
5072,700.6345,1.3374,0.2445
5073,700.7188,1.3374,0.2447
5074,700.802,1.3374,0.2446
5075,700.8828,1.3365,0.2447
5076,700.9669,1.336,0.2448
5077,701.0504,1.336,0.2449
5078,701.1328,1.3359,0.2449
5079,701.215,1.3347,0.2449
5080,701.2992,1.3347,0.245
5081,701.3818,1.3347,0.2453
5082,701.464,1.3347,0.2455
5083,701.5492,1.3347,0.2455
5084,701.631,1.3336,0.2455
5085,701.7149,1.3333,0.2455
5086,701.799,1.3333,0.2458
5087,701.881,1.3333,0.2457
5088,701.9656,1.3333,0.246
5089,702.0495,1.3333,0.246
5090,702.131,1.3333,0.2462
5091,702.2149,1.333,0.2463
5092,702.297,1.332,0.2463
5093,702.382,1.332,0.2464
5094,702.462,1.3317,0.2464
5095,702.5462,1.3317,0.2464
5096,702.6303,1.3311,0.2464
5097,702.7131,1.3303,0.2468
5098,702.7972,1.3303,0.2468
5099,702.8818,1.3303,0.2469
5100,702.9626,1.3303,0.247
5101,703.0478,1.3303,0.247
5102,703.132,1.3303,0.2468
5103,703.2138,1.3297,0.247
5104,703.2976,1.329,0.2473
5105,703.3813,1.329,0.2473
5106,703.4648,1.329,0.2473
5107,703.5482,1.329,0.2474
5108,703.6305,1.3287,0.2475
5109,703.7138,1.3277,0.2476
5110,703.796,1.3276,0.2475
5111,703.88,1.3276,0.2476
5112,703.9637,1.3276,0.2478
5113,704.0464,1.3267,0.2477
5114,704.1303,1.3263,0.2478
5115,704.214,1.3263,0.2478
5116,704.2974,1.3263,0.2481
5117,704.378,1.3261,0.2481
5118,704.4626,1.325,0.248
5119,704.5462,1.325,0.248
5120,704.6298,1.325,0.2484
5121,704.7138,1.325,0.2486
5122,704.7972,1.325,0.2486
5123,704.8793,1.325,0.2486
5124,704.9658,1.325,0.2483
5125,705.0462,1.3246,0.2487
5126,705.1298,1.3236,0.2485
5127,705.2138,1.3236,0.2487
5128,705.2978,1.3236,0.2488
5129,705.3805,1.3234,0.2489
5130,705.4638,1.3223,0.2489
5131,705.5484,1.3223,0.2488
5132,705.6315,1.3223,0.2489
5133,705.7139,1.3223,0.2493
5134,705.7988,1.3214,0.2491
5135,705.8823,1.3209,0.2492
5136,705.9649,1.3209,0.2493
5137,706.0478,1.3209,0.2494
5138,706.1308,1.3208,0.2495
5139,706.2149,1.3197,0.2494
5140,706.2982,1.3196,0.2494
5141,706.3808,1.3196,0.2494
5142,706.4658,1.3196,0.2493
5143,706.5476,1.3196,0.2493
5144,706.6305,1.3196,0.2495
5145,706.7148,1.3196,0.2493
5146,706.7982,1.3196,0.2494
5147,706.88,1.3193,0.2496
5148,706.9649,1.3183,0.2497
5149,707.0472,1.3179,0.2498
5150,707.132,1.3176,0.2501
5151,707.2148,1.3176,0.25
5152,707.2976,1.3176,0.2499
5153,707.3803,1.3176,0.2498
5154,707.4647,1.3176,0.2499
5155,707.5472,1.3162,0.2501
5156,707.631,1.3159,0.2503
5157,707.7149,1.3159,0.2503
5158,707.796,1.3159,0.2501
5159,707.8805,1.3159,0.2502
5160,707.9657,1.3153,0.2504
5161,708.048,1.3146,0.2505
5162,708.1298,1.3146,0.2505
5163,708.2129,1.3146,0.2508
5164,708.2976,1.3146,0.2507
5165,708.3798,1.3145,0.2508
5166,708.4648,1.3133,0.2509
5167,708.5486,1.3132,0.2508
5168,708.6313,1.3132,0.2506
5169,708.7148,1.3132,0.2506
5170,708.7988,1.3132,0.2508
5171,708.8815,1.3126,0.2511
5172,708.9639,1.3119,0.2507
5173,709.0472,1.3119,0.2506
5174,709.1318,1.3119,0.251
5175,709.2159,1.3119,0.2512
5176,709.2993,1.3119,0.251
5177,709.3813,1.3119,0.251
5178,709.4648,1.3113,0.2508
5179,709.5488,1.3105,0.2512
5180,709.6325,1.3105,0.2512
5181,709.7149,1.3105,0.2514
5182,709.7993,1.3105,0.2513
5183,709.8835,1.3105,0.2515
5184,709.965,1.3105,0.2512
5185,710.0502,1.3096,0.2514
5186,710.134,1.3092,0.2515
5187,710.2177,1.3092,0.2514
5188,710.2994,1.3092,0.2515
5189,710.3835,1.3086,0.2516
5190,710.4669,1.3079,0.2515
5191,710.5492,1.3079,0.2514
5192,710.6345,1.3079,0.2516
5193,710.7197,1.3079,0.2516
5194,710.8014,1.3079,0.2516
5195,710.8835,1.3079,0.2515
5196,710.9696,1.3079,0.2519
5197,711.0522,1.3068,0.2519
5198,711.1365,1.3065,0.2518
5199,711.2199,1.3065,0.2518
5200,711.3022,1.3065,0.2518
5201,711.3858,1.3065,0.2519
5202,711.4699,1.3065,0.2519
5203,711.5542,1.3065,0.252
5204,711.636,1.3057,0.252
5205,711.7209,1.3052,0.252
5206,711.8048,1.3052,0.2519
5207,711.8863,1.3052,0.2521
5208,711.97,1.3049,0.2521
5209,712.0536,1.3038,0.2522
5210,712.137,1.3038,0.2522
5211,712.2216,1.3038,0.2522
5212,712.3038,1.3038,0.2523
5213,712.3873,1.3038,0.2523
5214,712.4708,1.3038,0.2526
5215,712.5526,1.3038,0.2524
5216,712.637,1.3032,0.2524
5217,712.7189,1.3032,0.2524
5218,712.804,1.3032,0.2523
5219,712.8888,1.3032,0.2526
5220,712.9699,1.3032,0.2526
5221,713.0532,1.3032,0.2527
5222,713.1378,1.303,0.2528
5223,713.22,1.3025,0.2527
5224,713.3022,1.3025,0.2527
5225,713.3873,1.3022,0.2531
5226,713.4708,1.3012,0.253
5227,713.5538,1.3017,0.2527
5228,713.638,1.3025,0.2526
5229,713.7189,1.3022,0.2529
5230,713.8026,1.3011,0.2529
5231,713.8868,1.3011,0.2529
5232,713.969,1.3011,0.2531
5233,714.0518,1.3011,0.253
5234,714.1355,1.3001,0.2533
5235,714.2198,1.2998,0.2531
5236,714.3022,1.2996,0.2533
5237,714.387,1.2985,0.2532
5238,714.4689,1.2985,0.2533
5239,714.5526,1.2985,0.2533
5240,714.6368,1.2974,0.2531
5241,714.7209,1.2971,0.2531
5242,714.8006,1.2971,0.2535
5243,714.8843,1.2971,0.2536
5244,714.9687,1.2971,0.2535
5245,715.0518,1.2962,0.2535
5246,715.137,1.2958,0.2535
5247,715.2207,1.2958,0.2537
5248,715.3028,1.2958,0.2534
5249,715.3848,1.2958,0.2534
5250,715.4679,1.2958,0.2534
5251,715.555,1.2958,0.2537
5252,715.637,1.2957,0.2539
5253,715.7207,1.2945,0.2535
5254,715.8036,1.2944,0.2539
5255,715.8865,1.2944,0.2541
5256,715.9708,1.2944,0.254
5257,716.0524,1.2944,0.2542
5258,716.1355,1.2944,0.2541
5259,716.2189,1.2951,0.254
5260,716.3002,1.2949,0.2539
5261,716.3848,1.2944,0.2538
5262,716.4679,1.2944,0.2543
5263,716.5516,1.2944,0.2543
5264,716.634,1.2944,0.2543
5265,716.7186,1.2938,0.2545
5266,716.801,1.2934,0.2543
5267,716.8848,1.2924,0.2543
5268,716.9679,1.2924,0.2543
5269,717.0502,1.2924,0.2541
5270,717.1333,1.2924,0.2543
5271,717.2177,1.2924,0.2543
5272,717.3014,1.2922,0.2542
5273,717.383,1.2911,0.2542
5274,717.4651,1.2911,0.2543
5275,717.5486,1.2911,0.2545
5276,717.6335,1.2911,0.2546
5277,717.7159,1.2911,0.2546
5278,717.7988,1.2911,0.2547
5279,717.8803,1.2902,0.255
5280,717.9656,1.2897,0.2548
5281,718.0488,1.2897,0.2549
5282,718.1328,1.2895,0.255
5283,718.215,1.2884,0.2548
5284,718.2976,1.2884,0.2549
5285,718.3793,1.2884,0.2549
5286,718.4637,1.2884,0.255
5287,718.5466,1.2884,0.255
5288,718.6305,1.2884,0.2552
5289,718.7157,1.2884,0.2552
5290,718.795,1.2884,0.2552
5291,718.879,1.2884,0.2551
5292,718.9627,1.2875,0.2554
5293,719.0456,1.2871,0.2554
5294,719.1285,1.2871,0.2552
5295,719.21,1.2871,0.2551
5296,719.2958,1.2871,0.2553
5297,719.3765,1.2871,0.2555
5298,719.4608,1.2871,0.2552
5299,719.5436,1.2871,0.2556
5300,719.6283,1.2871,0.2556
5301,719.7109,1.2871,0.2557
5302,719.7938,1.2871,0.2557
5303,719.8783,1.2869,0.2556
5304,719.959,1.2858,0.2555
5305,720.0422,1.2857,0.2557
5306,720.1265,1.2857,0.2558
5307,720.208,1.2857,0.2556
5308,720.2922,1.2845,0.2557
5309,720.376,1.2844,0.2555
5310,720.4599,1.2844,0.2559
5311,720.5428,1.2844,0.2559
5312,720.6258,1.2844,0.2558
5313,720.7089,1.2844,0.2559
5314,720.7916,1.2844,0.2559
5315,720.8743,1.2835,0.256
5316,720.9589,1.283,0.2561
5317,721.0418,1.283,0.2561
5318,721.1243,1.283,0.2563
5319,721.208,1.283,0.2563
5320,721.2898,1.283,0.2561
5321,721.3755,1.2824,0.2562
5322,721.4579,1.2817,0.2562
5323,721.5403,1.2817,0.2562
5324,721.6263,1.2817,0.2565
5325,721.7088,1.2817,0.2565
5326,721.7913,1.2817,0.2566
5327,721.8738,1.2817,0.2567
5328,721.9588,1.2817,0.2565
5329,722.0416,1.2817,0.2567
5330,722.126,1.2806,0.2567
5331,722.2081,1.2804,0.2569
5332,722.2936,1.2804,0.2568
5333,722.3755,1.2804,0.257
5334,722.4588,1.2804,0.257
5335,722.5436,1.2804,0.2568
5336,722.6253,1.2802,0.2569
5337,722.7069,1.2784,0.2574
5338,722.7934,1.2783,0.2571
5339,722.8765,1.2783,0.2574
5340,722.9599,1.2783,0.2572
5341,723.0438,1.2783,0.2573
5342,723.1278,1.2783,0.2573
5343,723.2107,1.2783,0.2573
5344,723.2948,1.2778,0.2575
5345,723.3783,1.277,0.2575
5346,723.4609,1.277,0.2575
5347,723.5436,1.277,0.2575
5348,723.6273,1.277,0.2576
5349,723.7108,1.277,0.2574
5350,723.7942,1.277,0.2576
5351,723.8785,1.277,0.2578
5352,723.9609,1.277,0.2577
5353,724.0442,1.277,0.2576
5354,724.125,1.277,0.2578
5355,724.2089,1.277,0.2574
5356,724.2952,1.277,0.2575
5357,724.376,1.2764,0.2576
5358,724.4599,1.2757,0.2578
5359,724.5448,1.2757,0.2579
5360,724.627,1.2757,0.2579
5361,724.7098,1.275,0.2581
5362,724.7948,1.2743,0.2579
5363,724.8768,1.2743,0.2581
5364,724.9609,1.2743,0.2581
5365,725.0426,1.2749,0.258
5366,725.1268,1.2757,0.2578
5367,725.2118,1.275,0.2578
5368,725.2946,1.2746,0.2581
5369,725.3775,1.2732,0.2583
5370,725.4599,1.273,0.2583
5371,725.5432,1.273,0.2582
5372,725.6258,1.273,0.2583
5373,725.7089,1.273,0.2585
5374,725.7928,1.273,0.2584
5375,725.8768,1.2719,0.2584
5376,725.9599,1.2716,0.2585
5377,726.0432,1.2716,0.2586
5378,726.1275,1.2716,0.2588
5379,726.2109,1.2716,0.2588
5380,726.2942,1.2716,0.2586
5381,726.3773,1.2716,0.2588
5382,726.4608,1.2713,0.2589
5383,726.5432,1.2703,0.2586
5384,726.6285,1.2703,0.2588
5385,726.7091,1.2703,0.2591
5386,726.7934,1.2703,0.259
5387,726.8763,1.2703,0.2588
5388,726.9609,1.2703,0.2593
5389,727.0458,1.2703,0.259
5390,727.126,1.2703,0.259
5391,727.2118,1.2703,0.2592
5392,727.2952,1.2703,0.2593
5393,727.3775,1.2703,0.2592
5394,727.4627,1.2703,0.2593
5395,727.5448,1.2703,0.2595
5396,727.6283,1.2702,0.2593
5397,727.7099,1.269,0.2595
5398,727.7958,1.2689,0.2598
5399,727.8778,1.2689,0.2596
5400,727.9591,1.2689,0.2595
5401,728.0432,1.2686,0.2594
5402,728.127,1.2676,0.2595
5403,728.2079,1.2676,0.2597
5404,728.2942,1.2676,0.2597
5405,728.3783,1.2676,0.2599
5406,728.4618,1.2673,0.2598
5407,728.5458,1.2663,0.2598
5408,728.629,1.2664,0.26
5409,728.7109,1.2676,0.2602
5410,728.7956,1.2676,0.2601
5411,728.878,1.2676,0.2602
5412,728.9601,1.2673,0.2602
5413,729.0448,1.2663,0.2601
5414,729.1278,1.2663,0.2599
5415,729.2109,1.2663,0.2602
5416,729.294,1.2663,0.2603
5417,729.3763,1.2663,0.2604
5418,729.4616,1.2663,0.2603
5419,729.5428,1.2663,0.2605
5420,729.6258,1.2663,0.2606
5421,729.7099,1.2663,0.2606
5422,729.7938,1.2663,0.2607
5423,729.877,1.266,0.2607
5424,729.96,1.265,0.2607
5425,730.045,1.2649,0.261
5426,730.128,1.2649,0.2611
5427,730.2108,1.2649,0.2611
5428,730.2942,1.2639,0.2612
5429,730.3773,1.2636,0.2614
5430,730.4617,1.2636,0.2612
5431,730.5442,1.2636,0.2611
5432,730.6265,1.2636,0.2611
5433,730.7105,1.2633,0.2613
5434,730.7932,1.2632,0.2614
5435,730.8753,1.2628,0.2614
5436,730.9579,1.2623,0.2614
5437,731.0416,1.2622,0.2617
5438,731.126,1.2622,0.2616
5439,731.2079,1.2622,0.2617
5440,731.2916,1.2622,0.2619
5441,731.374,1.2622,0.262
5442,731.4561,1.261,0.2622
5443,731.541,1.2609,0.2621
5444,731.6255,1.2609,0.2618
5445,731.7079,1.2609,0.2619
5446,731.7922,1.2609,0.2621
5447,731.875,1.2609,0.262
5448,731.9578,1.2609,0.2621
5449,732.0396,1.2609,0.2625
5450,732.125,1.2609,0.2626
5451,732.2068,1.2609,0.2626
5452,732.2898,1.2613,0.2627
5453,732.3718,1.2607,0.2627
5454,732.4568,1.2602,0.263
5455,732.5396,1.2602,0.2628
5456,732.6228,1.2602,0.2629
5457,732.7059,1.2602,0.263
5458,732.7903,1.2602,0.2632
5459,732.8728,1.2602,0.263
5460,732.9578,1.2602,0.2632
5461,733.0392,1.26,0.2634
5462,733.1238,1.2589,0.2635
5463,733.2063,1.2589,0.2635
5464,733.2876,1.2589,0.2634
5465,733.3738,1.2589,0.2633
5466,733.4569,1.2589,0.2635
5467,733.5394,1.2583,0.2634
5468,733.6225,1.2575,0.2636
5469,733.707,1.2575,0.2637
5470,733.7886,1.2568,0.2637
5471,733.8733,1.2565,0.2636
5472,733.957,1.2565,0.2639
5473,734.0394,1.2565,0.2637
5474,734.1235,1.2565,0.264
5475,734.205,1.2562,0.2639
5476,734.2892,1.2562,0.2639
5477,734.3728,1.2551,0.2642
5478,734.4559,1.2549,0.2643
5479,734.539,1.2549,0.2642
5480,734.6215,1.2549,0.2642
5481,734.7067,1.2549,0.2641
5482,734.7898,1.2549,0.2643
5483,734.8735,1.2549,0.2642
5484,734.9559,1.2549,0.2642
5485,735.0398,1.2549,0.2646
5486,735.1218,1.2549,0.2646
5487,735.2049,1.2539,0.2645
5488,735.2894,1.2535,0.2647
5489,735.3725,1.2535,0.2647
5490,735.4577,1.2535,0.2647
5491,735.5408,1.2535,0.2649
5492,735.623,1.2533,0.2651
5493,735.7051,1.2522,0.2652
5494,735.7889,1.2522,0.2654
5495,735.8735,1.2522,0.2652
5496,735.9568,1.2525,0.2656
5497,736.0392,1.2535,0.2654
5498,736.125,1.2535,0.2652
5499,736.2078,1.2535,0.2655
5500,736.2918,1.2535,0.2653
5501,736.3753,1.2535,0.2656
5502,736.4579,1.2532,0.2656
5503,736.5416,1.2532,0.2656
5504,736.6248,1.2532,0.2659
5505,736.7079,1.2532,0.2659
5506,736.7922,1.2525,0.2659
5507,736.8758,1.2525,0.2659
5508,736.958,1.2525,0.266
5509,737.0429,1.2516,0.2663
5510,737.1275,1.2512,0.2661
5511,737.2097,1.2512,0.266
5512,737.2926,1.2512,0.2661
5513,737.3758,1.2512,0.2662
5514,737.458,1.2512,0.2664
5515,737.543,1.2501,0.2664
5516,737.6275,1.2498,0.2664
5517,737.709,1.2498,0.2665
5518,737.7948,1.2498,0.2666
5519,737.8763,1.2498,0.2664
5520,737.9591,1.2498,0.2667
5521,738.0446,1.2498,0.2667
5522,738.128,1.2498,0.267
5523,738.2099,1.2498,0.267
5524,738.2934,1.2498,0.2671
5525,738.3778,1.2498,0.2671
5526,738.46,1.2498,0.2673
5527,738.5451,1.2493,0.2672
5528,738.6268,1.2488,0.2672
5529,738.7118,1.2485,0.2675
5530,738.7938,1.2485,0.2674
5531,738.8795,1.2485,0.268
5532,738.961,1.2485,0.2678
5533,739.0443,1.2485,0.2678
5534,739.1285,1.2485,0.2676
5535,739.2128,1.2485,0.2678
5536,739.2948,1.2485,0.2676
5537,739.378,1.2479,0.2678
5538,739.4608,1.2472,0.2681
5539,739.5456,1.2472,0.2684
5540,739.628,1.2472,0.2686
5541,739.7099,1.2472,0.2685
5542,739.7948,1.2472,0.2684
5543,739.8803,1.2472,0.2684
5544,739.9647,1.2472,0.2686
5545,740.0482,1.2466,0.2685
5546,740.1308,1.2458,0.2686
5547,740.2149,1.2458,0.2685
5548,740.2972,1.2458,0.2689
5549,740.381,1.2458,0.2691
5550,740.4628,1.2458,0.2689
5551,740.5466,1.2458,0.2688
5552,740.6293,1.2458,0.2692
5553,740.7139,1.2458,0.2691
5554,740.7956,1.2448,0.2688
5555,740.8818,1.2445,0.2691
5556,740.9631,1.2445,0.2693
5557,741.0472,1.2445,0.2693
5558,741.13,1.2445,0.2696
5559,741.213,1.2445,0.2695
5560,741.2968,1.2445,0.2696
5561,741.3808,1.2445,0.2697
5562,741.4658,1.2445,0.2699
5563,741.5484,1.2445,0.2702
5564,741.631,1.2445,0.2702
5565,741.7147,1.2445,0.27
5566,741.798,1.2445,0.2702
5567,741.8808,1.2445,0.27
5568,741.9658,1.2445,0.2702
5569,742.0474,1.2445,0.2703
5570,742.13,1.2445,0.2705
5571,742.2139,1.2445,0.2703
5572,742.296,1.2445,0.2704
5573,742.378,1.2445,0.2706
5574,742.4619,1.2445,0.2708
5575,742.5456,1.2434,0.2706
5576,742.6303,1.2431,0.2707
5577,742.7138,1.2431,0.2707
5578,742.7982,1.2431,0.271
5579,742.881,1.2431,0.271
5580,742.9638,1.2431,0.2707
5581,743.047,1.2429,0.2708
5582,743.1315,1.2418,0.2707
5583,743.2139,1.2418,0.2707
5584,743.2962,1.2418,0.2709
5585,743.3808,1.2418,0.271
5586,743.4639,1.2418,0.271
5587,743.5462,1.2418,0.2714
5588,743.633,1.2418,0.2712
5589,743.7158,1.2418,0.2709
5590,743.7978,1.2414,0.2713
5591,743.8808,1.2414,0.2712
5592,743.9621,1.2414,0.2712
5593,744.0474,1.2414,0.2713
5594,744.129,1.2412,0.2713
5595,744.2127,1.2401,0.2715
5596,744.2974,1.2401,0.2713
5597,744.3805,1.2401,0.2712
5598,744.4629,1.2401,0.2714
5599,744.5468,1.2401,0.2715
5600,744.6285,1.2401,0.2718
5601,744.7109,1.2395,0.2718
5602,744.7962,1.2388,0.272
5603,744.8785,1.2388,0.2719
5604,744.9628,1.2388,0.272
5605,745.0456,1.2388,0.2719
5606,745.1303,1.2388,0.2723
5607,745.2119,1.2388,0.2723
5608,745.2952,1.2388,0.2721
5609,745.3803,1.2388,0.2725
5610,745.4619,1.2388,0.2726
5611,745.5458,1.2388,0.2724
5612,745.6293,1.2388,0.2725
5613,745.7112,1.2388,0.2723
5614,745.7942,1.2388,0.2724
5615,745.8778,1.2388,0.2726
5616,745.9619,1.2388,0.2724
5617,746.0442,1.2388,0.2728
5618,746.127,1.2388,0.2728
5619,746.2109,1.2388,0.2729
5620,746.2938,1.2377,0.2728
5621,746.3763,1.2374,0.2729
5622,746.4607,1.2374,0.273
5623,746.544,1.2374,0.2731
5624,746.6258,1.2374,0.2733
5625,746.7108,1.2374,0.2735
5626,746.7942,1.2374,0.2737
5627,746.878,1.2374,0.2736
5628,746.9599,1.2374,0.2737
5629,747.0414,1.2368,0.2735
5630,747.1273,1.2361,0.2739
5631,747.2108,1.2361,0.2738
5632,747.2916,1.2361,0.2737
5633,747.3755,1.2361,0.2738
5634,747.4598,1.2358,0.2742
5635,747.5412,1.2344,0.2741
5636,747.6258,1.2341,0.274
5637,747.7087,1.2341,0.2741
5638,747.7912,1.2341,0.274
5639,747.875,1.2341,0.2744
5640,747.9589,1.2341,0.2742
5641,748.0426,1.2341,0.2744
5642,748.1253,1.2341,0.2745
5643,748.2079,1.2341,0.2744
5644,748.292,1.2341,0.2743
5645,748.374,1.2341,0.2747
5646,748.4579,1.2347,0.2746
5647,748.5412,1.2354,0.2749
5648,748.6243,1.2346,0.2749
5649,748.7068,1.2341,0.2749
5650,748.7916,1.2341,0.2752
5651,748.8725,1.2341,0.275
5652,748.9586,1.2341,0.2751
5653,749.0412,1.2341,0.2753
5654,749.1245,1.2341,0.2753
5655,749.2069,1.2341,0.2756
5656,749.2908,1.233,0.2756
5657,749.3738,1.2327,0.2755
5658,749.4551,1.2327,0.2756
5659,749.5382,1.2327,0.2756
5660,749.622,1.2327,0.2756
5661,749.7068,1.2327,0.2761
5662,749.7882,1.2327,0.2757
5663,749.872,1.2327,0.2756
5664,749.9559,1.2324,0.2756
5665,750.0392,1.2314,0.2757
5666,750.1223,1.2314,0.276
5667,750.2067,1.2314,0.2761
5668,750.2878,1.2314,0.276
5669,750.3725,1.2312,0.2761
5670,750.454,1.2301,0.2763
5671,750.5388,1.23,0.2764
5672,750.622,1.23,0.2763
