Repository: MaCFP/matl-db

# README File for TIFP+UCT
Technical Institute of Fire Protection, Prague (TIFP) and University of Chemistry and Technology, Prague (UCT).
Please contact Lucie.Hasalova@hzscr.cz or salekv@vscht.cz in case of any concerns.

### Experimental Conditions: TGA/DSC
A NETZSCH STA 449 F3 Jupiter was used to simultaneously conduct Thermogravimetric Analysis (TGA) and Differential Scanning Calorimetry (DSC) experiments. DSC data serve as suplementary only and are not suitable for calibration.

* Heating Rate: 5, 10, and 20 K/min
* Temperature program
  - Initial Temperature: 303 K
  - Initial Isotherm: 300 s (hold at 303 K for 300 s)  
  - Maximum Temperature: 973 K

File: Wood/Calibration_Data/TIFP+UCT/TIFP+UCT_STA_N2_5K_R1.csv (part 5 of 6)
Time (s),Temperature (K),Mass (mg),Heat Flow Rate (W/g)
5633,747.3868,1.1915,-0.3871
5634,747.4688,1.1915,-0.3872
5635,747.5516,1.1911,-0.3877
5636,747.6335,1.1908,-0.3879
5637,747.7196,1.1908,-0.3882
5638,747.8008,1.1908,-0.3883
5639,747.884,1.1908,-0.3885
5640,747.9668,1.1908,-0.3889
5641,748.0502,1.1908,-0.3891
5642,748.1328,1.1907,-0.3894
5643,748.2169,1.1896,-0.3899
5644,748.299,1.1895,-0.3905
5645,748.3823,1.1895,-0.3905
5646,748.4649,1.1901,-0.3908
5647,748.5478,1.1908,-0.3912
5648,748.6315,1.1908,-0.3913
5649,748.7158,1.1908,-0.3916
5650,748.797,1.1908,-0.3918
5651,748.8815,1.1902,-0.3923
5652,748.963,1.1895,-0.3924
5653,749.0482,1.1895,-0.3927
5654,749.1293,1.1895,-0.3929
5655,749.2139,1.1895,-0.393
5656,749.296,1.1884,-0.3933
5657,749.3793,1.1881,-0.3937
5658,749.4609,1.1881,-0.3939
5659,749.546,1.1881,-0.3942
5660,749.6283,1.1881,-0.3944
5661,749.7138,1.1881,-0.3947
5662,749.7964,1.1881,-0.395
5663,749.8798,1.1881,-0.3952
5664,749.9618,1.1875,-0.3955
5665,750.0453,1.1868,-0.3958
5666,750.1293,1.1868,-0.3958
5667,750.2109,1.1868,-0.3961
5668,750.2942,1.1868,-0.3965
5669,750.3763,1.1868,-0.3968
5670,750.4588,1.1868,-0.397
5671,750.5449,1.1868,-0.3975
5672,750.6265,1.1868,-0.3979
5673,750.7099,1.1868,-0.3978
5674,750.7932,1.1868,-0.398
5675,750.875,1.1867,-0.3984
5676,750.9589,1.1855,-0.3986
5677,751.0416,1.1854,-0.3989
5678,751.124,1.1854,-0.3994
5679,751.2086,1.1854,-0.3996
5680,751.2912,1.1854,-0.3997
5681,751.3728,1.1854,-0.3997
5682,751.4568,1.1854,-0.4
5683,751.5388,1.1854,-0.4003
5684,751.6228,1.1854,-0.4005
5685,751.7068,1.1854,-0.4006
5686,751.7888,1.1854,-0.401
5687,751.8715,1.1854,-0.4013
5688,751.9548,1.1854,-0.4017
5689,752.0372,1.1844,-0.4018
5690,752.1213,1.1844,-0.4021
5691,752.2039,1.1844,-0.4021
5692,752.2872,1.1844,-0.4022
5693,752.3708,1.1844,-0.4027
5694,752.4548,1.1844,-0.4029
5695,752.5368,1.1844,-0.4029
5696,752.62,1.1841,-0.4034
5697,752.7048,1.1841,-0.4036
5698,752.7864,1.1841,-0.4038
5699,752.8698,1.1841,-0.4041
5700,752.9548,1.1841,-0.4043
5701,753.0362,1.1841,-0.4045
5702,753.1183,1.1841,-0.4048
5703,753.2008,1.1841,-0.4049
5704,753.2865,1.1837,-0.4053
5705,753.368,1.1828,-0.4053
5706,753.4529,1.1828,-0.4055
5707,753.5352,1.1828,-0.406
5708,753.617,1.1828,-0.4062
5709,753.7009,1.1828,-0.4063
5710,753.7832,1.1828,-0.4065
5711,753.8665,1.1828,-0.4068
5712,753.9508,1.1828,-0.4071
5713,754.0344,1.1828,-0.4074
5714,754.1168,1.1828,-0.4077
5715,754.2008,1.1828,-0.4078
5716,754.284,1.1828,-0.4081
5717,754.369,1.1828,-0.4082
5718,754.4499,1.1828,-0.4084
5719,754.5354,1.1824,-0.4087
5720,754.6173,1.1814,-0.4091
5721,754.7008,1.1811,-0.4094
5722,754.7852,1.1801,-0.4095
5723,754.8675,1.1801,-0.4097
5724,754.9508,1.1801,-0.4099
5725,755.0336,1.1801,-0.4101
5726,755.1165,1.1801,-0.4103
5727,755.2008,1.1801,-0.4104
5728,755.2838,1.1801,-0.4107
5729,755.3675,1.1803,-0.411
5730,755.4508,1.1811,-0.4112
5731,755.5346,1.1805,-0.4116
5732,755.6188,1.1797,-0.4119
5733,755.7017,1.1797,-0.4121
5734,755.7866,1.1797,-0.4125
5735,755.8693,1.1797,-0.4127
5736,755.9537,1.1797,-0.4126
5737,756.0376,1.1797,-0.413
5738,756.1195,1.1797,-0.4133
5739,756.2038,1.1797,-0.4135
5740,756.2878,1.1797,-0.4138
5741,756.3705,1.1797,-0.4143
5742,756.4557,1.1797,-0.4145
5743,756.5379,1.1797,-0.4144
5744,756.621,1.1797,-0.4147
5745,756.704,1.1785,-0.4151
5746,756.7879,1.1784,-0.4152
5747,756.873,1.1773,-0.4153
5748,756.9558,1.1771,-0.4156
5749,757.0386,1.1771,-0.4158
5750,757.1218,1.1771,-0.4159
5751,757.2059,1.1774,-0.4163
5752,757.2888,1.1784,-0.4164
5753,757.3735,1.1784,-0.4166
5754,757.4587,1.1784,-0.4173
5755,757.5405,1.1784,-0.4173
5756,757.6233,1.1784,-0.4177
5757,757.7079,1.1784,-0.4181
5758,757.7902,1.1784,-0.4183
5759,757.8733,1.1778,-0.4185
5760,757.9579,1.1771,-0.4188
5761,758.0418,1.1771,-0.419
5762,758.125,1.1771,-0.4192
5763,758.2089,1.1771,-0.4195
5764,758.2926,1.1771,-0.4198
5765,758.375,1.1771,-0.4199
5766,758.4571,1.1765,-0.4201
5767,758.5429,1.1757,-0.4205
5768,758.626,1.1757,-0.4204
5769,758.7097,1.1757,-0.4208
5770,758.7928,1.1757,-0.4213
5771,758.8775,1.1757,-0.4214
5772,758.9599,1.1757,-0.4217
5773,759.0438,1.1757,-0.4219
5774,759.1273,1.1757,-0.4222
5775,759.2099,1.1757,-0.4223
5776,759.2932,1.1757,-0.4226
5777,759.3778,1.1757,-0.423
5778,759.4588,1.1757,-0.4233
5779,759.5443,1.1757,-0.4235
5780,759.6283,1.1757,-0.4239
5781,759.7099,1.1757,-0.4242
5782,759.7972,1.1761,-0.4244
5783,759.8785,1.1764,-0.4246
5784,759.9609,1.1764,-0.4249
5785,760.0466,1.1753,-0.4252
5786,760.1273,1.1751,-0.4256
5787,760.2128,1.1751,-0.4258
5788,760.2953,1.1751,-0.4262
5789,760.3788,1.1751,-0.4264
5790,760.4638,1.1751,-0.4266
5791,760.5478,1.1751,-0.4268
5792,760.6315,1.1751,-0.427
5793,760.7158,1.1751,-0.4275
5794,760.7972,1.1747,-0.4276
5795,760.8798,1.1737,-0.4278
5796,760.9657,1.1737,-0.4281
5797,761.0484,1.1737,-0.4283
5798,761.131,1.1737,-0.4285
5799,761.2147,1.1737,-0.429
5800,761.2978,1.1737,-0.4291
5801,761.3828,1.1737,-0.4293
5802,761.4678,1.1728,-0.4296
5803,761.5512,1.1724,-0.4298
5804,761.6343,1.1724,-0.4301
5805,761.7187,1.1724,-0.4303
5806,761.8012,1.1724,-0.4308
5807,761.8855,1.1724,-0.431
5808,761.9679,1.1724,-0.431
5809,762.0522,1.1724,-0.4313
5810,762.1373,1.1724,-0.4317
5811,762.2189,1.173,-0.4318
5812,762.3042,1.1734,-0.4321
5813,762.3865,1.1734,-0.4324
5814,762.4708,1.1734,-0.4325
5815,762.5532,1.1734,-0.4327
5816,762.6378,1.1725,-0.4331
5817,762.7218,1.172,-0.4335
5818,762.8056,1.172,-0.4336
5819,762.8893,1.172,-0.434
5820,762.9728,1.172,-0.434
5821,763.056,1.172,-0.4343
5822,763.1385,1.172,-0.4347
5823,763.2228,1.172,-0.4349
5824,763.3062,1.171,-0.4352
5825,763.3893,1.1707,-0.4353
5826,763.4737,1.1707,-0.4357
5827,763.5582,1.1698,-0.436
5828,763.6398,1.1693,-0.4365
5829,763.7229,1.1693,-0.4369
5830,763.8056,1.1693,-0.437
5831,763.888,1.1693,-0.4373
5832,763.9738,1.1693,-0.4376
5833,764.0552,1.1693,-0.438
5834,764.1393,1.1693,-0.4382
5835,764.2237,1.1693,-0.4384
5836,764.3054,1.1693,-0.4388
5837,764.3903,1.1693,-0.439
5838,764.4729,1.1693,-0.4391
5839,764.5568,1.1704,-0.4396
5840,764.637,1.1707,-0.4402
5841,764.7218,1.1707,-0.4405
5842,764.8052,1.1707,-0.4405
5843,764.8863,1.1707,-0.4406
5844,764.9689,1.1707,-0.441
5845,765.0538,1.1707,-0.4415
5846,765.1388,1.1707,-0.4417
5847,765.2201,1.1707,-0.442
5848,765.304,1.1707,-0.4423
5849,765.387,1.1704,-0.4429
5850,765.4691,1.1694,-0.4431
5851,765.5532,1.1688,-0.4431
5852,765.635,1.168,-0.4435
5853,765.7199,1.168,-0.444
5854,765.8028,1.168,-0.4443
5855,765.8865,1.168,-0.4446
5856,765.9699,1.168,-0.4448
5857,766.0528,1.168,-0.4453
5858,766.135,1.168,-0.4455
5859,766.2189,1.168,-0.4455
5860,766.3009,1.168,-0.4461
5861,766.3855,1.168,-0.4462
5862,766.4679,1.168,-0.4465
5863,766.5506,1.168,-0.4468
5864,766.634,1.168,-0.4472
5865,766.7179,1.168,-0.4473
5866,766.8006,1.168,-0.4475
5867,766.8823,1.168,-0.4478
5868,766.9658,1.168,-0.4484
5869,767.0506,1.168,-0.4484
5870,767.1338,1.168,-0.4488
5871,767.2178,1.168,-0.4489
5872,767.2986,1.168,-0.4491
5873,767.3828,1.168,-0.4494
5874,767.4657,1.168,-0.4495
5875,767.5493,1.1671,-0.4499
5876,767.6343,1.1667,-0.45
5877,767.7169,1.1667,-0.4504
5878,767.7982,1.1667,-0.4508
5879,767.8815,1.1667,-0.4508
5880,767.9667,1.1667,-0.4512
5881,768.0506,1.1667,-0.4513
5882,768.1313,1.1667,-0.4517
5883,768.2159,1.1667,-0.4521
5884,768.2998,1.1667,-0.4521
5885,768.3843,1.1667,-0.4526
5886,768.4669,1.1667,-0.4528
5887,768.5502,1.1667,-0.453
5888,768.6343,1.1667,-0.4534
5889,768.7159,1.1667,-0.4536
5890,768.8004,1.1667,-0.4536
5891,768.8848,1.1667,-0.4537
5892,768.9668,1.1667,-0.4542
5893,769.0496,1.1667,-0.4546
5894,769.1335,1.1667,-0.4547
5895,769.2169,1.1667,-0.4553
5896,769.2992,1.1667,-0.4554
5897,769.3838,1.1667,-0.4554
5898,769.4669,1.1667,-0.4553
5899,769.5512,1.1661,-0.4558
5900,769.6363,1.1653,-0.4561
5901,769.7179,1.1653,-0.4565
5902,769.8018,1.1653,-0.4569
5903,769.885,1.1653,-0.4571
5904,769.9696,1.1653,-0.4574
5905,770.0518,1.1653,-0.4576
5906,770.1348,1.1653,-0.4577
5907,770.217,1.1653,-0.4581
5908,770.3024,1.1653,-0.4585
5909,770.385,1.1653,-0.4585
5910,770.4699,1.1653,-0.4585
5911,770.5543,1.1647,-0.4591
5912,770.638,1.1643,-0.4595
5913,770.7219,1.1643,-0.4599
5914,770.8046,1.1643,-0.4599
5915,770.887,1.1642,-0.4602
5916,770.9728,1.163,-0.4606
5917,771.0543,1.1629,-0.4604
5918,771.1385,1.1629,-0.4611
5919,771.2228,1.1629,-0.4612
5920,771.3068,1.1629,-0.4615
5921,771.3895,1.1629,-0.4617
5922,771.4729,1.1629,-0.4619
5923,771.5592,1.1635,-0.4622
5924,771.6398,1.1642,-0.4626
5925,771.7239,1.1642,-0.463
5926,771.8094,1.1642,-0.4632
5927,771.8923,1.1642,-0.4633
5928,771.9758,1.1642,-0.4635
5929,772.0594,1.1642,-0.4638
5930,772.1453,1.164,-0.464
5931,772.2288,1.1635,-0.4646
5932,772.3112,1.1626,-0.4649
5933,772.3953,1.1619,-0.4652
5934,772.4779,1.1619,-0.4655
5935,772.562,1.1619,-0.4655
5936,772.6455,1.1619,-0.4655
5937,772.7298,1.1619,-0.4659
5938,772.8138,1.1615,-0.4665
5939,772.8958,1.1615,-0.4667
5940,772.9808,1.1615,-0.4671
5941,773.0644,1.1615,-0.4672
5942,773.1488,1.1615,-0.4676
5943,773.2319,1.1615,-0.468
5944,773.3166,1.1615,-0.4681
5945,773.401,1.1612,-0.4684
5946,773.4838,1.1612,-0.4685
5947,773.5682,1.1609,-0.469
5948,773.6518,1.1605,-0.4692
5949,773.7368,1.1605,-0.4695
5950,773.8186,1.1605,-0.4697
5951,773.903,1.1602,-0.4699
5952,773.9858,1.1602,-0.4704
5953,774.07,1.1602,-0.4708
5954,774.154,1.1602,-0.4709
5955,774.2398,1.1602,-0.4711
5956,774.322,1.1602,-0.4718
5957,774.4063,1.1602,-0.472
5958,774.4879,1.1602,-0.4722
5959,774.5732,1.1602,-0.4727
5960,774.6558,1.1602,-0.473
5961,774.7408,1.1602,-0.4735
5962,774.8236,1.1602,-0.4735
5963,774.9065,1.1602,-0.4737
5964,774.9917,1.1602,-0.474
5965,775.0742,1.1602,-0.4745
5966,775.1565,1.1602,-0.4747
5967,775.2417,1.1602,-0.4749
5968,775.3236,1.1602,-0.4753
5969,775.4078,1.1602,-0.4757
5970,775.4919,1.1596,-0.476
5971,775.5736,1.1588,-0.4764
5972,775.657,1.1588,-0.4767
5973,775.7409,1.1588,-0.477
5974,775.8252,1.1588,-0.4773
5975,775.9093,1.1588,-0.4778
5976,775.9927,1.1588,-0.4779
5977,776.0752,1.1588,-0.4783
5978,776.1598,1.1588,-0.4786
5979,776.2429,1.1588,-0.4788
5980,776.3252,1.1588,-0.4793
5981,776.4098,1.1588,-0.4795
5982,776.492,1.1588,-0.4799
5983,776.5762,1.1588,-0.4801
5984,776.6588,1.1588,-0.4804
5985,776.7438,1.1582,-0.4807
5986,776.8246,1.1577,-0.4809
5987,776.9093,1.1579,-0.4813
5988,776.993,1.1582,-0.4817
5989,777.076,1.1584,-0.4821
5990,777.1603,1.1585,-0.4824
5991,777.2438,1.1585,-0.4828
5992,777.3268,1.1585,-0.4833
5993,777.4098,1.1585,-0.4837
5994,777.4918,1.1585,-0.4838
5995,777.5756,1.1585,-0.4841
5996,777.6613,1.1585,-0.4844
5997,777.7448,1.1582,-0.4847
5998,777.8284,1.1574,-0.4851
5999,777.9105,1.1572,-0.4854
6000,777.9957,1.1572,-0.4855
6001,778.0784,1.1572,-0.486
6002,778.1613,1.1572,-0.4863
6003,778.2429,1.1569,-0.4864
6004,778.3266,1.1568,-0.4867
6005,778.41,1.1568,-0.4874
6006,778.4939,1.1568,-0.4875
6007,778.5762,1.1565,-0.4877
6008,778.6588,1.1565,-0.4879
6009,778.7428,1.1562,-0.4883
6010,778.8272,1.1562,-0.4886
6011,778.9095,1.1562,-0.4889
6012,778.9947,1.1556,-0.4893
6013,779.077,1.1548,-0.4895
6014,779.1595,1.1548,-0.49
6015,779.241,1.1548,-0.4904
6016,779.3272,1.1548,-0.4909
6017,779.4115,1.1548,-0.4911
6018,779.4921,1.1548,-0.4913
6019,779.575,1.1548,-0.4915
6020,779.6608,1.1548,-0.4918
6021,779.7439,1.1548,-0.4922
6022,779.8269,1.1548,-0.4924
6023,779.9103,1.1548,-0.4928
6024,779.9919,1.1548,-0.493
6025,780.0772,1.1548,-0.4934
6026,780.1603,1.1548,-0.4937
6027,780.2428,1.1548,-0.494
6028,780.3252,1.1548,-0.4945
6029,780.4103,1.1548,-0.4949
6030,780.4928,1.1548,-0.4951
6031,780.5756,1.1548,-0.4954
6032,780.66,1.1547,-0.4957
6033,780.7409,1.1535,-0.4959
6034,780.8262,1.1541,-0.4962
6035,780.9075,1.1541,-0.4966
6036,780.9911,1.1541,-0.4968
6037,781.0752,1.1541,-0.4971
6038,781.159,1.1541,-0.4977
6039,781.242,1.1541,-0.4977
6040,781.3259,1.1541,-0.4982
6041,781.409,1.1541,-0.4986
6042,781.4909,1.1548,-0.4989
6043,781.5744,1.1548,-0.4994
6044,781.6575,1.1548,-0.4995
6045,781.7409,1.1548,-0.4997
6046,781.824,1.1548,-0.5001
6047,781.9068,1.1548,-0.5007
6048,781.9899,1.1548,-0.501
6049,782.0738,1.1542,-0.5013
6050,782.1558,1.1535,-0.5016
6051,782.2396,1.1535,-0.5016
6052,782.3216,1.1535,-0.5022
6053,782.4045,1.1535,-0.5027
6054,782.486,1.1535,-0.5031
6055,782.5699,1.1535,-0.5033
6056,782.652,1.1535,-0.5037
6057,782.735,1.1535,-0.5041
6058,782.8178,1.1535,-0.5044
6059,782.901,1.1535,-0.5047
6060,782.9831,1.1535,-0.5053
6061,783.067,1.1535,-0.5054
6062,783.1495,1.1535,-0.5059
6063,783.231,1.1535,-0.5061
6064,783.3149,1.1535,-0.5066
6065,783.3965,1.1535,-0.5071
6066,783.4826,1.1535,-0.5074
6067,783.563,1.1535,-0.5078
6068,783.6453,1.1526,-0.508
6069,783.7297,1.1518,-0.5084
6070,783.8108,1.1509,-0.5088
6071,783.8948,1.1508,-0.5092
6072,783.974,1.1508,-0.5095
6073,784.0576,1.1508,-0.51
6074,784.1403,1.1508,-0.5102
6075,784.2229,1.1508,-0.5104
6076,784.3056,1.1508,-0.5106
6077,784.391,1.1516,-0.5112
6078,784.4719,1.1508,-0.5116
6079,784.5532,1.1508,-0.512
6080,784.6365,1.1508,-0.5124
6081,784.7208,1.1508,-0.5127
6082,784.8014,1.1508,-0.5126
6083,784.8843,1.1508,-0.5128
6084,784.9659,1.1508,-0.5132
6085,785.0498,1.1508,-0.5138
6086,785.1315,1.1508,-0.5141
6087,785.2139,1.1508,-0.5144
6088,785.2956,1.1508,-0.5147
6089,785.3792,1.1505,-0.5151
6090,785.4618,1.1495,-0.5153
6091,785.5449,1.1495,-0.5156
6092,785.6275,1.1495,-0.5158
6093,785.709,1.1495,-0.5161
6094,785.7922,1.1495,-0.5167
6095,785.874,1.1495,-0.5171
6096,785.9579,1.1495,-0.5175
6097,786.0412,1.1503,-0.5173
6098,786.1242,1.1505,-0.5176
6099,786.2087,1.1508,-0.5178
6100,786.2888,1.1518,-0.5183
6101,786.3723,1.1518,-0.5186
6102,786.4549,1.1518,-0.5191
6103,786.538,1.1518,-0.5192
6104,786.621,1.1518,-0.5195
6105,786.7047,1.1518,-0.5198
6106,786.7868,1.1507,-0.5202
6107,786.8708,1.1491,-0.5204
6108,786.953,1.1491,-0.5207
6109,787.0354,1.1491,-0.5213
6110,787.1178,1.1491,-0.5215
6111,787.2009,1.1491,-0.522
6112,787.2836,1.1491,-0.5222
6113,787.3673,1.1491,-0.5224
6114,787.4517,1.1491,-0.5227
6115,787.5336,1.1491,-0.523
6116,787.616,1.1491,-0.5234
6117,787.7,1.1491,-0.5236
6118,787.7826,1.1491,-0.524
6119,787.866,1.1491,-0.5244
6120,787.9479,1.1485,-0.5244
6121,788.0342,1.1478,-0.5244
6122,788.116,1.1481,-0.5248
6123,788.2,1.1481,-0.5251
6124,788.284,1.1481,-0.5255
6125,788.3673,1.1481,-0.5257
6126,788.4508,1.1481,-0.526
6127,788.5332,1.1481,-0.5262
6128,788.617,1.1481,-0.5264
6129,788.7009,1.1481,-0.5264
6130,788.7846,1.1481,-0.5266
6131,788.8673,1.1481,-0.5266
6132,788.9501,1.1472,-0.5271
6133,789.0346,1.1471,-0.5272
6134,789.118,1.1471,-0.5275
6135,789.2029,1.1471,-0.5276
6136,789.287,1.1471,-0.5279
6137,789.3678,1.1471,-0.5283
6138,789.4519,1.1471,-0.5286
6139,789.5362,1.1471,-0.5288
6140,789.619,1.1471,-0.5291
6141,789.7027,1.1471,-0.5293
6142,789.788,1.1471,-0.5294
6143,789.8715,1.1471,-0.5298
6144,789.9549,1.1471,-0.53
6145,790.0394,1.1471,-0.5303
6146,790.1248,1.1471,-0.5306
6147,790.2079,1.1471,-0.5311
6148,790.2908,1.1471,-0.5311
6149,790.375,1.1471,-0.5313
6150,790.458,1.1471,-0.5316
6151,790.543,1.1469,-0.5316
6152,790.6273,1.1468,-0.5321
6153,790.711,1.1468,-0.5322
6154,790.7944,1.1468,-0.5325
6155,790.879,1.1468,-0.5328
6156,790.962,1.1465,-0.5333
6157,791.0442,1.1454,-0.5336
6158,791.1273,1.1454,-0.534
6159,791.2119,1.1454,-0.5342
6160,791.2966,1.1454,-0.5344
6161,791.3798,1.1454,-0.5346
6162,791.4657,1.1454,-0.5348
6163,791.5494,1.1452,-0.5355
6164,791.6313,1.1441,-0.5356
6165,791.7184,1.1441,-0.5359
6166,791.8022,1.1441,-0.5361
6167,791.8863,1.1441,-0.5362
6168,791.9689,1.1441,-0.5366
6169,792.0544,1.1441,-0.537
6170,792.1375,1.1441,-0.5372
6171,792.2236,1.1441,-0.5375
6172,792.305,1.1441,-0.538
6173,792.3888,1.1441,-0.5384
6174,792.4729,1.1441,-0.5386
6175,792.5568,1.1441,-0.5388
6176,792.6415,1.1439,-0.5391
6177,792.7258,1.1431,-0.5395
6178,792.8086,1.1431,-0.5397
6179,792.893,1.1431,-0.5401
6180,792.9769,1.1431,-0.5403
6181,793.0612,1.1431,-0.5404
6182,793.1438,1.1431,-0.5411
6183,793.2269,1.1431,-0.5414
6184,793.3134,1.1431,-0.5416
6185,793.3963,1.1437,-0.5418
6186,793.4789,1.1444,-0.5422
6187,793.5622,1.1444,-0.5426
6188,793.6465,1.1443,-0.5427
6189,793.7289,1.1434,-0.5431
6190,793.8134,1.1434,-0.5436
6191,793.8973,1.1434,-0.5439
6192,793.9817,1.1434,-0.5445
6193,794.0658,1.1425,-0.5447
6194,794.1488,1.1421,-0.5448
6195,794.2319,1.1421,-0.5452
6196,794.3158,1.1421,-0.5458
6197,794.4023,1.1421,-0.5461
6198,794.4839,1.1421,-0.5464
6199,794.5692,1.1421,-0.5467
6200,794.6515,1.1431,-0.5469
6201,794.7339,1.1431,-0.5473
6202,794.8195,1.1431,-0.5476
6203,794.9028,1.1431,-0.5479
6204,794.986,1.1431,-0.5482
6205,795.0684,1.1422,-0.5486
6206,795.1533,1.1417,-0.549
6207,795.2368,1.1417,-0.5497
6208,795.3196,1.1417,-0.5498
6209,795.4038,1.1417,-0.55
6210,795.4869,1.1417,-0.5502
6211,795.5718,1.1417,-0.5507
6212,795.655,1.1417,-0.551
6213,795.7396,1.1417,-0.5513
6214,795.8223,1.1417,-0.5518
6215,795.9065,1.1417,-0.5522
6216,795.9887,1.1417,-0.5524
6217,796.0723,1.1407,-0.5526
6218,796.1543,1.1404,-0.5529
6219,796.239,1.1404,-0.5534
6220,796.3228,1.1404,-0.5538
6221,796.4058,1.1404,-0.554
6222,796.4898,1.1404,-0.5545
6223,796.5718,1.1404,-0.5549
6224,796.657,1.1404,-0.5554
6225,796.7398,1.1404,-0.5558
6226,796.8242,1.1404,-0.5561
6227,796.9058,1.1404,-0.5562
6228,796.9898,1.1404,-0.5567
6229,797.0748,1.1404,-0.5571
6230,797.1585,1.1404,-0.5573
6231,797.2419,1.1404,-0.5579
6232,797.3258,1.1404,-0.5579
6233,797.4082,1.1404,-0.5583
6234,797.4927,1.1404,-0.5584
6235,797.5736,1.1404,-0.5588
6236,797.6608,1.1404,-0.5591
6237,797.7437,1.1404,-0.5595
6238,797.8272,1.1404,-0.5598
6239,797.9098,1.1404,-0.5603
6240,797.9939,1.1404,-0.5604
6241,798.0756,1.1404,-0.561
6242,798.1613,1.1404,-0.5614
6243,798.2439,1.1404,-0.5617
6244,798.3275,1.1404,-0.562
6245,798.4113,1.1404,-0.5622
6246,798.4929,1.1401,-0.5623
6247,798.5788,1.1391,-0.5626
6248,798.66,1.1391,-0.5629
6249,798.744,1.1391,-0.5631
6250,798.8278,1.1391,-0.5642
6251,798.9103,1.1391,-0.5643
6252,798.9938,1.1391,-0.5645
6253,799.0782,1.1391,-0.5649
6254,799.1613,1.1391,-0.5653
6255,799.2448,1.1391,-0.5656
6256,799.3284,1.1391,-0.5659
6257,799.4128,1.1382,-0.5662
6258,799.4959,1.1377,-0.5667
6259,799.5792,1.1377,-0.567
6260,799.6615,1.1377,-0.5673
6261,799.7457,1.1377,-0.5676
6262,799.8289,1.1377,-0.5681
6263,799.9145,1.1377,-0.5686
6264,799.996,1.1377,-0.5688
6265,800.0782,1.1377,-0.5694
6266,800.1618,1.1377,-0.5695
6267,800.2431,1.1377,-0.5697
6268,800.3278,1.1377,-0.5701
6269,800.4118,1.1377,-0.5705
6270,800.4949,1.1377,-0.5707
6271,800.5778,1.1377,-0.5712
6272,800.6615,1.1377,-0.5715
6273,800.743,1.1377,-0.5718
6274,800.8288,1.1377,-0.5722
6275,800.9095,1.1377,-0.5727
6276,800.9938,1.1377,-0.5732
6277,801.0758,1.1377,-0.5733
6278,801.1587,1.1377,-0.5737
6279,801.2428,1.1377,-0.5742
6280,801.3262,1.1377,-0.5744
6281,801.4105,1.1377,-0.5751
6282,801.4939,1.1377,-0.5755
6283,801.5778,1.1377,-0.5756
6284,801.6615,1.1377,-0.576
6285,801.744,1.1377,-0.5763
6286,801.8262,1.1367,-0.5768
6287,801.9095,1.1364,-0.5769
6288,801.9947,1.1364,-0.5774
6289,802.0762,1.1364,-0.5776
6290,802.1587,1.1364,-0.5778
6291,802.2438,1.1364,-0.5785
6292,802.3258,1.1364,-0.5787
6293,802.411,1.1364,-0.5793
6294,802.4958,1.1364,-0.5796
6295,802.579,1.1364,-0.5799
6296,802.6625,1.1364,-0.5804
6297,802.7449,1.1364,-0.5806
6298,802.8276,1.1364,-0.581
6299,802.9105,1.1364,-0.5812
6300,802.9939,1.1364,-0.5815
6301,803.0782,1.1364,-0.5818
6302,803.1625,1.1353,-0.5822
6303,803.2449,1.135,-0.5825
6304,803.3273,1.135,-0.5829
6305,803.4118,1.135,-0.5834
6306,803.4949,1.1341,-0.5837
6307,803.5792,1.134,-0.5841
6308,803.6623,1.134,-0.5843
6309,803.7478,1.134,-0.5845
6310,803.8296,1.134,-0.5848
6311,803.9125,1.134,-0.5852
6312,803.9977,1.134,-0.5853
6313,804.0798,1.134,-0.5859
6314,804.1633,1.134,-0.5861
6315,804.247,1.134,-0.5862
6316,804.329,1.134,-0.5864
6317,804.4133,1.134,-0.587
6318,804.4961,1.134,-0.5874
6319,804.5822,1.134,-0.5878
6320,804.666,1.134,-0.5881
6321,804.7488,1.134,-0.5885
6322,804.8316,1.134,-0.5889
6323,804.9173,1.134,-0.5893
6324,804.9999,1.134,-0.5897
6325,805.0853,1.134,-0.5898
6326,805.1678,1.134,-0.59
6327,805.25,1.134,-0.5908
6328,805.3338,1.134,-0.591
6329,805.4173,1.134,-0.5916
6330,805.4992,1.134,-0.5918
6331,805.5858,1.1338,-0.5919
6332,805.6685,1.1337,-0.5923
6333,805.7528,1.1337,-0.5928
6334,805.8343,1.1337,-0.5932
6335,805.9178,1.1337,-0.5933
6336,806.0028,1.1337,-0.5935
6337,806.0873,1.1337,-0.5942
6338,806.1693,1.1329,-0.5945
6339,806.2519,1.1323,-0.5947
6340,806.3366,1.1323,-0.5951
6341,806.4205,1.1323,-0.5953
6342,806.5029,1.1323,-0.5955
6343,806.588,1.1323,-0.5959
6344,806.6712,1.1323,-0.5964
6345,806.7548,1.1323,-0.5968
6346,806.8362,1.1323,-0.5972
6347,806.921,1.1323,-0.5974
6348,807.0056,1.1323,-0.5978
6349,807.0872,1.1323,-0.5981
6350,807.1723,1.1323,-0.5985
6351,807.253,1.1323,-0.599
6352,807.3392,1.1323,-0.5994
6353,807.4215,1.1323,-0.5998
6354,807.5039,1.1323,-0.6001
6355,807.5896,1.1323,-0.6004
6356,807.6735,1.1323,-0.6008
6357,807.7559,1.1323,-0.6015
6358,807.8402,1.1323,-0.6014
6359,807.9228,1.1323,-0.6016
6360,808.0078,1.1323,-0.602
6361,808.0884,1.1323,-0.6021
6362,808.1738,1.1323,-0.6025
6363,808.257,1.1323,-0.6032
6364,808.3396,1.1313,-0.6036
6365,808.4238,1.131,-0.6037
6366,808.506,1.131,-0.6044
6367,808.5912,1.131,-0.6046
6368,808.6743,1.131,-0.6047
6369,808.7569,1.131,-0.6051
6370,808.8408,1.131,-0.6056
6371,808.9245,1.131,-0.6061
6372,809.007,1.131,-0.6066
6373,809.0903,1.131,-0.6069
6374,809.1748,1.131,-0.6074
6375,809.2579,1.131,-0.6075
6376,809.3412,1.131,-0.6078
6377,809.4262,1.1308,-0.6083
6378,809.5079,1.1303,-0.6083
6379,809.5924,1.131,-0.6085
6380,809.6753,1.131,-0.6089
6381,809.757,1.131,-0.6093
6382,809.8438,1.131,-0.6098
6383,809.9273,1.131,-0.61
6384,810.0089,1.131,-0.6103
6385,810.0942,1.131,-0.6108
6386,810.1768,1.131,-0.6113
6387,810.2627,1.131,-0.6116
6388,810.3446,1.131,-0.6117
6389,810.426,1.131,-0.6124
6390,810.5106,1.1301,-0.6128
6391,810.5948,1.13,-0.6128
6392,810.6775,1.13,-0.6132
6393,810.759,1.13,-0.6136
6394,810.8453,1.13,-0.6143
6395,810.929,1.13,-0.615
6396,811.0118,1.13,-0.6152
6397,811.0952,1.13,-0.6152
6398,811.1788,1.13,-0.6157
6399,811.262,1.13,-0.6162
6400,811.3436,1.1293,-0.6166
6401,811.4285,1.129,-0.6171
6402,811.5119,1.129,-0.6172
6403,811.5932,1.129,-0.6178
6404,811.6758,1.129,-0.6184
6405,811.7599,1.1287,-0.6186
6406,811.8435,1.1287,-0.6188
6407,811.9268,1.1287,-0.6191
6408,812.0099,1.1287,-0.6198
6409,812.0932,1.1287,-0.6201
6410,812.1765,1.1286,-0.6205
6411,812.2589,1.1283,-0.621
6412,812.3436,1.1289,-0.6213
6413,812.4255,1.1293,-0.6217
6414,812.5088,1.1293,-0.6222
6415,812.5922,1.1293,-0.6222
6416,812.6748,1.1287,-0.6226
6417,812.7568,1.1287,-0.6232
6418,812.8414,1.1287,-0.6236
6419,812.923,1.1287,-0.6237
6420,813.0079,1.1283,-0.6245
6421,813.0902,1.128,-0.6247
6422,813.172,1.128,-0.625
6423,813.2569,1.1277,-0.6257
6424,813.3394,1.1273,-0.6258
6425,813.4225,1.1273,-0.6265
6426,813.5058,1.1273,-0.627
6427,813.5886,1.1273,-0.6272
6428,813.6735,1.1272,-0.6278
6429,813.7557,1.127,-0.6283
6430,813.8372,1.127,-0.6285
6431,813.9217,1.127,-0.6288
6432,814.0049,1.127,-0.629
6433,814.0882,1.127,-0.6294
6434,814.171,1.1263,-0.6301
6435,814.2537,1.1263,-0.6304
6436,814.3366,1.1263,-0.6307
6437,814.4195,1.1263,-0.6313
6438,814.5028,1.1263,-0.6317
6439,814.5858,1.1263,-0.6322
6440,814.6685,1.1263,-0.6327
6441,814.7519,1.1263,-0.6329
6442,814.8356,1.1259,-0.6332
6443,814.9185,1.1266,-0.634
6444,815.0016,1.1266,-0.6347
6445,815.0828,1.1266,-0.635
6446,815.1658,1.1266,-0.6353
6447,815.248,1.1266,-0.6357
6448,815.3323,1.1266,-0.636
6449,815.4135,1.1266,-0.6365
6450,815.4996,1.1266,-0.637
6451,815.5808,1.1266,-0.6375
6452,815.6643,1.1266,-0.638
6453,815.7469,1.126,-0.6381
6454,815.829,1.1253,-0.6387
6455,815.913,1.1253,-0.639
6456,815.9969,1.1253,-0.6395
6457,816.0776,1.1253,-0.6399
6458,816.1598,1.1245,-0.6404
6459,816.2439,1.124,-0.6408
6460,816.325,1.1242,-0.6412
6461,816.41,1.125,-0.6416
6462,816.4919,1.125,-0.6421
6463,816.573,1.125,-0.6426
6464,816.657,1.125,-0.6431
6465,816.74,1.125,-0.6438
6466,816.8238,1.125,-0.644
6467,816.9068,1.1247,-0.6442
6468,816.9908,1.1237,-0.6445
6469,817.0736,1.1236,-0.6453
6470,817.1555,1.1236,-0.6459
6471,817.2379,1.1236,-0.6461
6472,817.3204,1.1236,-0.6464
6473,817.403,1.1236,-0.6468
6474,817.4858,1.1236,-0.6471
6475,817.5706,1.1236,-0.6476
6476,817.6515,1.1236,-0.6483
6477,817.7348,1.1236,-0.6486
6478,817.8188,1.1236,-0.6491
6479,817.9002,1.1234,-0.6494
6480,817.9828,1.1223,-0.6497
6481,818.066,1.1223,-0.6502
6482,818.1488,1.1223,-0.6507
6483,818.2338,1.1223,-0.6508
6484,818.3148,1.1223,-0.651
6485,818.3973,1.1223,-0.6518
6486,818.4808,1.1223,-0.6521
6487,818.563,1.1223,-0.6524
6488,818.6465,1.1225,-0.6528
6489,818.7298,1.1236,-0.653
6490,818.8136,1.1236,-0.6535
6491,818.8952,1.1236,-0.6536
6492,818.9788,1.1236,-0.6541
6493,819.0613,1.1236,-0.6543
6494,819.147,1.1236,-0.6548
6495,819.2279,1.1236,-0.6552
6496,819.312,1.1225,-0.6556
6497,819.3933,1.1213,-0.6558
6498,819.4777,1.1213,-0.6559
6499,819.5612,1.1213,-0.6563
6500,819.6448,1.1213,-0.6564
6501,819.7261,1.1213,-0.6572
6502,819.8096,1.1213,-0.6576
6503,819.893,1.1213,-0.6578
6504,819.9751,1.1213,-0.6582
6505,820.0604,1.1215,-0.6584
6506,820.143,1.1226,-0.6587
6507,820.2285,1.1226,-0.6591
6508,820.3082,1.122,-0.6592
6509,820.3918,1.1213,-0.6596
6510,820.4749,1.1213,-0.6598
6511,820.5592,1.1213,-0.6601
6512,820.6428,1.1213,-0.6607
6513,820.726,1.1213,-0.6608
6514,820.8104,1.1213,-0.6612
6515,820.892,1.1213,-0.6616
6516,820.9748,1.1213,-0.662
6517,821.0594,1.1213,-0.6621
6518,821.142,1.1213,-0.6623
6519,821.2268,1.1213,-0.6628
6520,821.3089,1.1213,-0.663
6521,821.3925,1.1213,-0.6636
6522,821.4765,1.1213,-0.6639
6523,821.5594,1.1213,-0.6642
6524,821.6415,1.1213,-0.6645
6525,821.7269,1.1213,-0.665
6526,821.81,1.1213,-0.6653
6527,821.8925,1.1213,-0.6656
6528,821.9759,1.1213,-0.6659
6529,822.0602,1.1213,-0.6662
6530,822.1438,1.1213,-0.6667
6531,822.2278,1.1204,-0.6672
6532,822.3108,1.1199,-0.6674
6533,822.3933,1.1199,-0.6678
6534,822.4777,1.1199,-0.6682
6535,822.559,1.1199,-0.6686
6536,822.6435,1.1199,-0.669
6537,822.7268,1.1196,-0.6694
6538,822.8112,1.1189,-0.6696
6539,822.8933,1.1189,-0.6699
6540,822.9777,1.1189,-0.6706
6541,823.0606,1.1189,-0.6709
6542,823.1448,1.1189,-0.6713
6543,823.2277,1.1189,-0.6717
6544,823.3118,1.1189,-0.672
6545,823.3957,1.1189,-0.6723
6546,823.4798,1.1189,-0.6727
6547,823.5612,1.1189,-0.6731
6548,823.6452,1.1189,-0.6734
6549,823.7297,1.1189,-0.6738
6550,823.812,1.1189,-0.6739
6551,823.8955,1.1189,-0.6744
6552,823.9798,1.1189,-0.6747
6553,824.0624,1.1183,-0.6749
6554,824.148,1.1176,-0.6749
6555,824.2289,1.1176,-0.6755
6556,824.3136,1.1188,-0.6759
6557,824.397,1.1189,-0.6764
6558,824.4798,1.1189,-0.6765
6559,824.5646,1.1189,-0.677
6560,824.6465,1.1189,-0.6777
6561,824.7317,1.1189,-0.6779
6562,824.8139,1.1189,-0.6783
6563,824.8978,1.1189,-0.6787
6564,824.98,1.1189,-0.6791
6565,825.0658,1.1189,-0.6793
6566,825.148,1.1183,-0.6796
6567,825.231,1.1183,-0.6801
6568,825.3142,1.1183,-0.6806
6569,825.3985,1.1183,-0.681
6570,825.4827,1.1183,-0.6814
6571,825.5656,1.1173,-0.6816
6572,825.6495,1.1169,-0.6823
6573,825.7347,1.1169,-0.6826
6574,825.8163,1.1169,-0.6831
6575,825.9003,1.1169,-0.6835
6576,825.9831,1.1169,-0.6836
6577,826.0672,1.1169,-0.6839
6578,826.1533,1.1169,-0.6843
6579,826.234,1.1169,-0.6848
6580,826.319,1.1169,-0.6851
6581,826.4035,1.1169,-0.6856
6582,826.486,1.1169,-0.6864
6583,826.5696,1.1169,-0.6867
6584,826.6535,1.1169,-0.6869
6585,826.7369,1.1169,-0.6875
6586,826.8202,1.1169,-0.688
6587,826.905,1.1169,-0.6883
6588,826.988,1.1169,-0.689
6589,827.0708,1.1169,-0.6894
6590,827.155,1.1169,-0.6895
6591,827.2387,1.1163,-0.6898
6592,827.3218,1.1162,-0.6904
6593,827.406,1.1162,-0.6908
6594,827.4888,1.1162,-0.6911
6595,827.5719,1.1162,-0.6914
6596,827.6565,1.1162,-0.6919
6597,827.7398,1.1162,-0.6925
6598,827.8222,1.1162,-0.6929
6599,827.9053,1.1161,-0.6932
6600,827.989,1.1156,-0.6936
6601,828.0742,1.1156,-0.6939
6602,828.1582,1.1156,-0.6945
6603,828.2399,1.1156,-0.6952
6604,828.3248,1.1156,-0.6955
6605,828.405,1.1156,-0.6959
6606,828.4907,1.1156,-0.696
6607,828.5728,1.1156,-0.6964
6608,828.659,1.1153,-0.6971
6609,828.7418,1.1143,-0.6975
6610,828.8242,1.1142,-0.6977
6611,828.9078,1.1142,-0.698
6612,828.9919,1.1145,-0.6988
6613,829.078,1.1156,-0.6992
6614,829.1587,1.1156,-0.6995
6615,829.2419,1.1156,-0.6998
6616,829.3256,1.1156,-0.7001
6617,829.41,1.1156,-0.7009
6618,829.493,1.1156,-0.7012
6619,829.5758,1.1156,-0.7015
6620,829.6605,1.1147,-0.7019
6621,829.7439,1.1142,-0.7024
6622,829.8286,1.1142,-0.7029
6623,829.911,1.1142,-0.7032
6624,829.994,1.1142,-0.7038
6625,830.0776,1.1142,-0.7042
6626,830.162,1.1142,-0.7048
6627,830.2457,1.1152,-0.7052
6628,830.3282,1.1156,-0.7054
6629,830.413,1.1156,-0.7058
6630,830.4949,1.1156,-0.7068
6631,830.5804,1.1156,-0.7069
6632,830.6635,1.1156,-0.7072
6633,830.7478,1.1156,-0.7079
6634,830.8296,1.1146,-0.7083
6635,830.915,1.1146,-0.7087
6636,831.0005,1.1146,-0.7088
6637,831.0828,1.1146,-0.7093
6638,831.1648,1.1146,-0.7097
6639,831.2479,1.1146,-0.7098
6640,831.3338,1.1146,-0.7104
6641,831.4158,1.1146,-0.7108
6642,831.498,1.1146,-0.7111
6643,831.5832,1.1156,-0.712
6644,831.6658,1.1146,-0.7123
6645,831.7508,1.1146,-0.7126
6646,831.8342,1.1146,-0.7132
6647,831.916,1.1146,-0.7137
6648,831.9999,1.1146,-0.7142
6649,832.0843,1.1134,-0.7145
6650,832.1665,1.1132,-0.7151
6651,832.2508,1.1132,-0.7156
6652,832.3346,1.1132,-0.7161
6653,832.418,1.1132,-0.7164
6654,832.501,1.1132,-0.7169
6655,832.5846,1.1132,-0.7173
6656,832.6688,1.1132,-0.7179
6657,832.751,1.1132,-0.7184
6658,832.8362,1.1132,-0.7189
6659,832.9185,1.1132,-0.7192
6660,833.0028,1.1132,-0.7196
6661,833.0869,1.1132,-0.7204
6662,833.1688,1.1132,-0.7208
6663,833.252,1.1132,-0.721
6664,833.334,1.1122,-0.7215
6665,833.4203,1.1119,-0.7222
6666,833.5037,1.1119,-0.7226
6667,833.5872,1.1119,-0.723
6668,833.669,1.1121,-0.7235
6669,833.752,1.1126,-0.724
6670,833.8366,1.1126,-0.7245
6671,833.9195,1.113,-0.7249
6672,834.0037,1.1132,-0.7252
6673,834.0856,1.1132,-0.7257
6674,834.1693,1.1132,-0.7262
6675,834.2509,1.1123,-0.7264
6676,834.3349,1.1119,-0.7267
6677,834.4178,1.1119,-0.7271
6678,834.5009,1.1119,-0.7277
6679,834.5848,1.1107,-0.7283
6680,834.6682,1.1105,-0.7287
6681,834.7518,1.1105,-0.7293
6682,834.8332,1.1109,-0.7297
6683,834.9165,1.1127,-0.7301
6684,835.0008,1.1132,-0.7304
6685,835.0842,1.1132,-0.731
6686,835.1665,1.1132,-0.7313
6687,835.2499,1.1129,-0.7314
6688,835.332,1.1115,-0.732
6689,835.4165,1.1105,-0.7327
6690,835.4999,1.1105,-0.7331
6691,835.5818,1.1105,-0.7334
6692,835.6663,1.1105,-0.7339
6693,835.7498,1.1105,-0.7345
6694,835.8332,1.1105,-0.7351
6695,835.9143,1.1105,-0.7353
6696,835.9978,1.1102,-0.7359
6697,836.0806,1.1092,-0.7362
6698,836.1638,1.1092,-0.7363
6699,836.2469,1.1092,-0.7369
6700,836.3302,1.1092,-0.7375
6701,836.4148,1.1092,-0.7381
6702,836.4968,1.1101,-0.7384
6703,836.5798,1.1105,-0.7386
6704,836.6628,1.1105,-0.7392
6705,836.7478,1.1112,-0.7396
6706,836.8304,1.1119,-0.7401
6707,836.9128,1.1119,-0.7407
6708,836.995,1.1119,-0.7411
6709,837.0786,1.1119,-0.7417
6710,837.1632,1.1119,-0.7421
6711,837.2431,1.1119,-0.7422
6712,837.3276,1.1107,-0.7428
6713,837.412,1.1106,-0.7434
6714,837.4929,1.1106,-0.7437
6715,837.5773,1.1106,-0.7443
6716,837.6613,1.1106,-0.7448
6717,837.7439,1.1106,-0.7452
6718,837.8272,1.1106,-0.7456
6719,837.9093,1.1095,-0.7462
6720,837.9928,1.1079,-0.7465
6721,838.0758,1.1079,-0.747
6722,838.1593,1.1079,-0.7473
6723,838.2419,1.1079,-0.7478
6724,838.3256,1.1079,-0.7481
6725,838.408,1.1079,-0.7485
6726,838.4907,1.1079,-0.749
6727,838.5756,1.1079,-0.7493
6728,838.6585,1.1079,-0.7497
6729,838.7419,1.1079,-0.7502
6730,838.8242,1.1083,-0.7504
6731,838.9095,1.1089,-0.751
6732,838.991,1.1089,-0.7514
6733,839.0746,1.1089,-0.7519
6734,839.1582,1.1089,-0.7521
6735,839.2427,1.1089,-0.7526
6736,839.3258,1.1089,-0.7532
6737,839.4068,1.1089,-0.7536
6738,839.4899,1.1089,-0.7536
6739,839.5723,1.1089,-0.7539
6740,839.6568,1.1089,-0.755
6741,839.7418,1.1089,-0.7554
6742,839.824,1.1089,-0.7557
6743,839.9058,1.1089,-0.7563
6744,839.9907,1.1089,-0.7568
6745,840.0738,1.1089,-0.7571
6746,840.1555,1.1088,-0.7578
6747,840.2389,1.1076,-0.758
6748,840.3212,1.1065,-0.7583
6749,840.406,1.1065,-0.759
6750,840.4888,1.1065,-0.7596
6751,840.5708,1.1065,-0.7602
6752,840.6552,1.1065,-0.7604
6753,840.7369,1.1065,-0.7609
6754,840.8198,1.1065,-0.7614
6755,840.9015,1.1065,-0.7622
6756,840.9858,1.1065,-0.7627
6757,841.0688,1.1065,-0.7631
6758,841.151,1.1065,-0.7632
6759,841.234,1.1065,-0.7636
6760,841.3154,1.1077,-0.7644
6761,841.3997,1.1079,-0.7653
6762,841.4827,1.1079,-0.7659
6763,841.5642,1.1079,-0.7662
6764,841.6455,1.1079,-0.7664
6765,841.7298,1.1079,-0.767
6766,841.8128,1.1073,-0.7674
6767,841.8945,1.1061,-0.768
6768,841.976,1.1058,-0.7683
6769,842.0602,1.1058,-0.7687
6770,842.1422,1.1058,-0.7694
6771,842.2258,1.1058,-0.7699
6772,842.307,1.1058,-0.7706
6773,842.3888,1.1058,-0.7711
6774,842.4719,1.1058,-0.7716
6775,842.5546,1.1058,-0.772
6776,842.638,1.1058,-0.7725
6777,842.7189,1.1058,-0.7731
6778,842.8028,1.1048,-0.7736
6779,842.8835,1.1048,-0.7739
6780,842.9668,1.1048,-0.7745
6781,843.0476,1.1048,-0.7752
6782,843.1322,1.1048,-0.7753
6783,843.2148,1.1048,-0.776
6784,843.2958,1.1048,-0.7766
6785,843.38,1.1048,-0.7769
6786,843.4618,1.1048,-0.7774
6787,843.5424,1.1048,-0.778
6788,843.6258,1.1048,-0.7784
6789,843.708,1.1048,-0.7787
6790,843.7914,1.1048,-0.7794
6791,843.8745,1.1048,-0.7802
6792,843.9588,1.1048,-0.7807
6793,844.0386,1.1048,-0.7808
6794,844.1237,1.1048,-0.7815
6795,844.2039,1.1048,-0.7821
6796,844.2872,1.1048,-0.7826
6797,844.3707,1.1048,-0.7831
6798,844.4519,1.1048,-0.7833
6799,844.5352,1.1048,-0.784
6800,844.6173,1.1048,-0.7843
6801,844.6999,1.1048,-0.7848
6802,844.7814,1.1048,-0.7851
6803,844.8665,1.1048,-0.7856
6804,844.948,1.1048,-0.786
6805,845.032,1.1047,-0.7865
6806,845.1138,1.1045,-0.7871
6807,845.1997,1.1045,-0.7875
6808,845.28,1.1036,-0.788
6809,845.3623,1.1032,-0.7883
6810,845.4449,1.1032,-0.7887
6811,845.5286,1.1032,-0.7894
6812,845.6108,1.1032,-0.7899
6813,845.6949,1.1026,-0.7904
6814,845.7776,1.1025,-0.7907
6815,845.861,1.1025,-0.7909
6816,845.9429,1.1019,-0.7912
6817,846.026,1.1018,-0.7921
6818,846.1103,1.1018,-0.7926
6819,846.1929,1.1018,-0.7927
6820,846.2772,1.1018,-0.7931
6821,846.36,1.1018,-0.7936
6822,846.4412,1.1021,-0.7941
6823,846.523,1.1022,-0.7947
6824,846.6065,1.1017,-0.7949
6825,846.6917,1.1015,-0.7953
6826,846.774,1.1015,-0.7958
6827,846.855,1.1015,-0.7964
6828,846.9399,1.1015,-0.7966
6829,847.0232,1.1015,-0.7968
6830,847.1053,1.1008,-0.7972
6831,847.1908,1.1008,-0.7978
6832,847.2724,1.1005,-0.7983
6833,847.358,1.1012,-0.7985
6834,847.439,1.1012,-0.7987
6835,847.521,1.1012,-0.7992
6836,847.606,1.1012,-0.7995
6837,847.6888,1.1012,-0.8
6838,847.7736,1.1012,-0.8004
6839,847.8573,1.1001,-0.8009
6840,847.9417,1.0998,-0.8011
6841,848.024,1.0998,-0.8014
6842,848.1085,1.0998,-0.802
6843,848.1909,1.0998,-0.8023
6844,848.2768,1.0998,-0.8027
6845,848.3593,1.0998,-0.803
6846,848.4428,1.0998,-0.8035
6847,848.5276,1.0998,-0.8041
6848,848.6125,1.0998,-0.8042
6849,848.6958,1.1001,-0.8043
6850,848.7798,1.1006,-0.8046
6851,848.8628,1.0998,-0.8051
6852,848.9459,1.0998,-0.8058
6853,849.0312,1.0998,-0.8062
6854,849.114,1.0998,-0.8066
6855,849.1977,1.0998,-0.807
6856,849.2822,1.0998,-0.8072
6857,849.365,1.0998,-0.8076
6858,849.4517,1.0992,-0.808
6859,849.5352,1.0985,-0.8085
6860,849.6192,1.0985,-0.809
6861,849.7028,1.0985,-0.8095
6862,849.7868,1.0985,-0.8098
6863,849.8708,1.0986,-0.8102
6864,849.9567,1.0998,-0.8106
6865,850.0394,1.0998,-0.8111
6866,850.1238,1.1009,-0.8115
6867,850.2069,1.1012,-0.8117
6868,850.2922,1.1012,-0.8125
6869,850.375,1.1012,-0.8128
6870,850.4599,1.1012,-0.8131
6871,850.5429,1.1012,-0.8137
6872,850.6285,1.101,-0.8142
6873,850.7109,1.0999,-0.8146
6874,850.7953,1.0998,-0.815
6875,850.8795,1.0998,-0.8155
6876,850.9638,1.0998,-0.8158
6877,851.0476,1.0991,-0.8164
6878,851.1305,1.0991,-0.8171
6879,851.215,1.0991,-0.8175
6880,851.3008,1.0991,-0.8179
6881,851.3827,1.0991,-0.8185
6882,851.4678,1.0991,-0.819
6883,851.5529,1.0991,-0.8196
6884,851.6353,1.0991,-0.82
6885,851.7197,1.0991,-0.8206
6886,851.8029,1.0991,-0.8211
6887,851.8878,1.0991,-0.8219
6888,851.9718,1.0991,-0.8223
6889,852.0554,1.0985,-0.8227
6890,852.1385,1.0985,-0.8232
6891,852.2228,1.0985,-0.8238
6892,852.3072,1.0985,-0.8242
6893,852.39,1.0984,-0.8247
6894,852.4748,1.0972,-0.8252
6895,852.56,1.0971,-0.8257
6896,852.6418,1.0971,-0.8263
6897,852.7259,1.0971,-0.8266
6898,852.8124,1.0971,-0.827
6899,852.8973,1.0971,-0.8274
6900,852.9801,1.0971,-0.8277
6901,853.0659,1.0971,-0.8284
6902,853.1485,1.098,-0.8291
6903,853.2327,1.0985,-0.8297
6904,853.317,1.0985,-0.8302
6905,853.401,1.0985,-0.8306
6906,853.4859,1.0985,-0.8313
6907,853.5678,1.0985,-0.8317
6908,853.6528,1.0985,-0.8318
6909,853.735,1.0985,-0.832
6910,853.8208,1.0985,-0.8325
6911,853.9048,1.0985,-0.8334
6912,853.9907,1.0985,-0.8337
6913,854.0734,1.0985,-0.8341
6914,854.1563,1.0985,-0.8346
6915,854.2398,1.0985,-0.8353
6916,854.3232,1.0985,-0.8355
6917,854.4048,1.0985,-0.8361
6918,854.4916,1.0985,-0.8366
6919,854.5754,1.0979,-0.837
6920,854.6587,1.0971,-0.8375
6921,854.7419,1.0971,-0.8378
6922,854.8262,1.0971,-0.8382
6923,854.9098,1.0971,-0.8387
6924,854.9939,1.0971,-0.8393
6925,855.0784,1.0971,-0.8397
6926,855.1618,1.0971,-0.8402
6927,855.2458,1.0971,-0.8404
6928,855.3288,1.0971,-0.8409
6929,855.4123,1.0971,-0.8414
6930,855.4957,1.0971,-0.8418
6931,855.579,1.0971,-0.8425
6932,855.6643,1.0971,-0.8428
6933,855.7469,1.0968,-0.8434
6934,855.8332,1.0968,-0.8439
6935,855.915,1.0968,-0.8443
6936,855.999,1.0968,-0.8449
6937,856.0828,1.0968,-0.8455
6938,856.1658,1.0968,-0.8457
6939,856.2508,1.0968,-0.8462
6940,856.3332,1.0968,-0.8469
6941,856.4153,1.0957,-0.8473
6942,856.499,1.0955,-0.8477
6943,856.5836,1.0955,-0.8481
6944,856.6653,1.0955,-0.8484
6945,856.7508,1.0955,-0.8488
6946,856.8368,1.0955,-0.8494
6947,856.9185,1.0955,-0.85
6948,857.0009,1.0955,-0.8503
6949,857.086,1.0955,-0.8506
6950,857.1693,1.0955,-0.8511
6951,857.2537,1.0955,-0.8516
6952,857.3378,1.0958,-0.8522
6953,857.4205,1.0965,-0.8526
6954,857.5038,1.0965,-0.8529
6955,857.5894,1.0965,-0.8534
6956,857.6708,1.0965,-0.8538
6957,857.7558,1.0965,-0.8541
6958,857.8378,1.0965,-0.8545
6959,857.922,1.0965,-0.8549
6960,858.0057,1.0965,-0.855
6961,858.0892,1.0959,-0.8557
6962,858.1717,1.0951,-0.8561
6963,858.2549,1.0951,-0.8564
6964,858.3396,1.0951,-0.8569
6965,858.4253,1.0951,-0.8576
6966,858.5051,1.0951,-0.8581
6967,858.5896,1.0951,-0.8584
6968,858.6743,1.0951,-0.8589
6969,858.7587,1.0951,-0.8594
6970,858.8408,1.0951,-0.8599
6971,858.9248,1.094,-0.8601
6972,859.0088,1.0938,-0.8605
6973,859.0916,1.0938,-0.8615
6974,859.1768,1.0938,-0.862
6975,859.2581,1.0938,-0.8623
6976,859.3412,1.0938,-0.8627
6977,859.4243,1.0938,-0.8632
6978,859.5089,1.0938,-0.8638
6979,859.5934,1.0938,-0.8646
6980,859.6758,1.0938,-0.8651
6981,859.7589,1.0938,-0.8654
6982,859.8416,1.0938,-0.8657
6983,859.926,1.0938,-0.8665
6984,860.0097,1.0938,-0.8668
6985,860.0918,1.0936,-0.8672
6986,860.1765,1.0938,-0.8677
6987,860.2571,1.0938,-0.8684
6988,860.34,1.0938,-0.8688
6989,860.4245,1.0938,-0.869
6990,860.5097,1.0938,-0.8694
6991,860.5914,1.0938,-0.87
6992,860.6725,1.0938,-0.8708
6993,860.7568,1.0938,-0.8713
6994,860.8422,1.0938,-0.8717
6995,860.9248,1.0938,-0.8724
6996,861.0079,1.0938,-0.8726
6997,861.09,1.0938,-0.873
6998,861.174,1.0938,-0.8736
6999,861.2586,1.0938,-0.8743
7000,861.341,1.0938,-0.8749
7001,861.4233,1.0938,-0.8755
7002,861.5058,1.0938,-0.8757
7003,861.5888,1.0938,-0.8764
7004,861.6705,1.0938,-0.8769
7005,861.7538,1.0938,-0.8775
7006,861.8392,1.0938,-0.8781
7007,861.9212,1.0933,-0.8786
7008,862.0057,1.0928,-0.8791
7009,862.0872,1.0928,-0.8794
7010,862.1688,1.0928,-0.88
7011,862.2528,1.0928,-0.8803
7012,862.3364,1.0928,-0.881
7013,862.4212,1.0928,-0.8817
7014,862.5029,1.0928,-0.8822
7015,862.5843,1.0928,-0.8826
7016,862.6678,1.0928,-0.8831
7017,862.75,1.0928,-0.8837
7018,862.8358,1.0928,-0.884
7019,862.916,1.0922,-0.8846
7020,863.0008,1.0914,-0.8849
7021,863.083,1.0914,-0.8855
7022,863.1653,1.0914,-0.8861
7023,863.2478,1.092,-0.8868
7024,863.3316,1.0924,-0.8874
7025,863.4163,1.0924,-0.8878
7026,863.4979,1.0924,-0.8883
7027,863.581,1.0924,-0.8889
7028,863.6645,1.0922,-0.8892
7029,863.7497,1.0911,-0.8897
