Repository: MaCFP/matl-db

# README File for TIFP+UCT
Technical Institute of Fire Protection, Prague (TIFP) and University of Chemistry and Technology, Prague (UCT).
Please contact Lucie.Hasalova@hzscr.cz or salekv@vscht.cz in case of any concerns.

### Experimental Conditions: TGA/DSC
A NETZSCH STA 449 F3 Jupiter was used to simultaneously conduct Thermogravimetric Analysis (TGA) and Differential Scanning Calorimetry (DSC) experiments. DSC data serve as suplementary only and are not suitable for calibration.

* Heating Rate: 5, 10, and 20 K/min
* Temperature program
  - Initial Temperature: 303 K
  - Initial Isotherm: 300 s (hold at 303 K for 300 s)  
  - Maximum Temperature: 973 K

File: Wood/Calibration_Data/TIFP+UCT/TIFP+UCT_STA_N2_5K_R2.csv (part 5 of 6)
Time (s),Temperature (K),Mass (mg),Heat Flow Rate (W/g)
5673,750.705,1.23,0.2765
5674,750.7884,1.23,0.2768
5675,750.87,1.23,0.277
5676,750.9546,1.23,0.2768
5677,751.037,1.23,0.2766
5678,751.1205,1.23,0.2769
5679,751.2029,1.23,0.277
5680,751.286,1.23,0.2771
5681,751.367,1.23,0.2773
5682,751.4519,1.23,0.2773
5683,751.534,1.23,0.2775
5684,751.6173,1.23,0.2775
5685,751.6998,1.23,0.2777
5686,751.7836,1.23,0.2773
5687,751.867,1.229,0.2774
5688,751.9498,1.2287,0.2776
5689,752.0336,1.2287,0.2778
5690,752.1158,1.2287,0.2779
5691,752.198,1.2287,0.2782
5692,752.2808,1.2287,0.2782
5693,752.3648,1.2287,0.278
5694,752.447,1.2287,0.278
5695,752.5296,1.2287,0.2781
5696,752.6133,1.2287,0.2781
5697,752.6949,1.2287,0.2783
5698,752.7786,1.2287,0.2782
5699,752.8623,1.2287,0.2783
5700,752.943,1.2287,0.2787
5701,753.026,1.2275,0.2787
5702,753.1095,1.2274,0.2788
5703,753.191,1.2274,0.2786
5704,753.2762,1.2274,0.2786
5705,753.3588,1.2274,0.279
5706,753.4419,1.2274,0.279
5707,753.523,1.2274,0.2788
5708,753.6073,1.2271,0.2793
5709,753.6926,1.2264,0.279
5710,753.7744,1.2262,0.2792
5711,753.857,1.226,0.2793
5712,753.9379,1.226,0.2794
5713,754.0209,1.226,0.2794
5714,754.1033,1.226,0.2796
5715,754.187,1.226,0.2798
5716,754.2706,1.226,0.2798
5717,754.355,1.226,0.2798
5718,754.4359,1.226,0.2798
5719,754.5202,1.226,0.28
5720,754.6038,1.226,0.2798
5721,754.686,1.2257,0.2798
5722,754.7698,1.2247,0.2801
5723,754.8533,1.2247,0.2801
5724,754.9349,1.2247,0.2803
5725,755.0186,1.2247,0.2803
5726,755.103,1.2236,0.2805
5727,755.1839,1.2233,0.2807
5728,755.2668,1.2233,0.2806
5729,755.3498,1.2236,0.2808
5730,755.4338,1.2244,0.2809
5731,755.5164,1.2244,0.2807
5732,755.6005,1.2244,0.2806
5733,755.6829,1.224,0.2808
5734,755.7672,1.2233,0.2808
5735,755.8508,1.2233,0.2811
5736,755.9358,1.2233,0.2812
5737,756.0186,1.2233,0.2811
5738,756.1005,1.2233,0.2812
5739,756.1848,1.2233,0.2815
5740,756.2652,1.2233,0.2818
5741,756.3503,1.2233,0.2815
5742,756.4359,1.2233,0.2817
5743,756.5186,1.223,0.2818
5744,756.603,1.223,0.282
5745,756.6849,1.223,0.282
5746,756.7686,1.2218,0.2822
5747,756.853,1.2206,0.2822
5748,756.9378,1.2203,0.2824
5749,757.0212,1.2203,0.2827
5750,757.1035,1.2203,0.2826
5751,757.1868,1.2206,0.2824
5752,757.2712,1.2217,0.2827
5753,757.3538,1.2217,0.283
5754,757.4406,1.2217,0.2825
5755,757.5219,1.2217,0.283
5756,757.6073,1.2217,0.2829
5757,757.6889,1.2217,0.2825
5758,757.7736,1.2217,0.2828
5759,757.8583,1.2217,0.2833
5760,757.9418,1.2217,0.2833
5761,758.025,1.2217,0.2831
5762,758.1083,1.2211,0.2833
5763,758.1927,1.2203,0.2832
5764,758.2778,1.2203,0.2832
5765,758.3603,1.2203,0.2835
5766,758.444,1.2203,0.2837
5767,758.5276,1.2203,0.2837
5768,758.6125,1.2203,0.2838
5769,758.694,1.2203,0.2835
5770,758.7802,1.2203,0.2835
5771,758.863,1.2203,0.2837
5772,758.9479,1.2203,0.2837
5773,759.0304,1.2203,0.2837
5774,759.1148,1.2203,0.2841
5775,759.1979,1.2203,0.2842
5776,759.2826,1.2203,0.2841
5777,759.3645,1.2197,0.2842
5778,759.4488,1.219,0.2843
5779,759.5323,1.219,0.2843
5780,759.6153,1.219,0.2844
5781,759.6997,1.219,0.2845
5782,759.7852,1.2194,0.2846
5783,759.8688,1.2197,0.2846
5784,759.9519,1.2197,0.2848
5785,760.036,1.2197,0.2848
5786,760.1185,1.2197,0.2847
5787,760.2019,1.2197,0.2847
5788,760.2868,1.2197,0.285
5789,760.3705,1.2197,0.2851
5790,760.4529,1.2197,0.2852
5791,760.5388,1.2197,0.2852
5792,760.6208,1.2197,0.2851
5793,760.7076,1.2197,0.2852
5794,760.7892,1.2193,0.2854
5795,760.8725,1.2181,0.2854
5796,760.9559,1.217,0.2853
5797,761.0402,1.217,0.2855
5798,761.1235,1.217,0.2855
5799,761.2066,1.217,0.2855
5800,761.2888,1.217,0.2855
5801,761.3723,1.217,0.2856
5802,761.456,1.217,0.2858
5803,761.5402,1.2164,0.2862
5804,761.625,1.2156,0.286
5805,761.7071,1.2156,0.286
5806,761.7919,1.2156,0.2861
5807,761.8753,1.2156,0.2862
5808,761.9579,1.2156,0.2863
5809,762.0412,1.2156,0.2866
5810,762.1258,1.2156,0.2864
5811,762.2089,1.2163,0.2865
5812,762.2942,1.2166,0.2866
5813,762.3778,1.2166,0.2866
5814,762.4619,1.2166,0.2869
5815,762.5453,1.2157,0.2871
5816,762.6285,1.2153,0.2869
5817,762.713,1.2153,0.287
5818,762.7958,1.2153,0.2871
5819,762.8788,1.2153,0.2868
5820,762.9638,1.2153,0.2874
5821,763.0458,1.2153,0.2874
5822,763.1308,1.2153,0.2874
5823,763.213,1.2153,0.2875
5824,763.2972,1.2142,0.2876
5825,763.3818,1.2139,0.2878
5826,763.464,1.2139,0.2877
5827,763.5488,1.2139,0.2878
5828,763.6298,1.2139,0.2877
5829,763.7138,1.2139,0.2877
5830,763.7982,1.213,0.288
5831,763.8818,1.2126,0.2879
5832,763.964,1.2126,0.2881
5833,764.0476,1.2126,0.2881
5834,764.1308,1.2126,0.2882
5835,764.2149,1.2126,0.2885
5836,764.2984,1.2126,0.2885
5837,764.3815,1.2126,0.2886
5838,764.4667,1.2126,0.2889
5839,764.5482,1.2137,0.2887
5840,764.6308,1.2139,0.2884
5841,764.7139,1.2139,0.2883
5842,764.7982,1.2139,0.2888
5843,764.8813,1.2131,0.2891
5844,764.9648,1.2126,0.2892
5845,765.0492,1.2126,0.289
5846,765.1313,1.2126,0.2893
5847,765.2138,1.2126,0.2893
5848,765.2978,1.2126,0.2895
5849,765.381,1.2126,0.2894
5850,765.4656,1.2126,0.2892
5851,765.5468,1.212,0.2896
5852,765.6305,1.2113,0.2897
5853,765.7138,1.2113,0.2896
5854,765.7984,1.2113,0.2897
5855,765.8798,1.2113,0.2898
5856,765.9648,1.2113,0.2898
5857,766.0468,1.2101,0.2897
5858,766.131,1.2099,0.2899
5859,766.2128,1.2099,0.2904
5860,766.2962,1.2105,0.2901
5861,766.3808,1.2113,0.2905
5862,766.463,1.2113,0.2905
5863,766.5462,1.2113,0.2906
5864,766.6275,1.2113,0.2905
5865,766.7127,1.211,0.2908
5866,766.7946,1.2099,0.2909
5867,766.8775,1.2099,0.2912
5868,766.9618,1.2099,0.2907
5869,767.0452,1.2099,0.2907
5870,767.1283,1.2099,0.2908
5871,767.209,1.2099,0.2909
5872,767.2932,1.2099,0.2911
5873,767.3765,1.2099,0.2913
5874,767.4608,1.2099,0.2915
5875,767.5438,1.2099,0.2915
5876,767.6268,1.2094,0.2918
5877,767.7069,1.2089,0.2919
5878,767.7918,1.2089,0.2917
5879,767.875,1.2089,0.2917
5880,767.9578,1.2089,0.2917
5881,768.0398,1.2089,0.2919
5882,768.1245,1.2089,0.2921
5883,768.2069,1.2089,0.2918
5884,768.2903,1.2089,0.2921
5885,768.3735,1.2089,0.292
5886,768.4541,1.2089,0.2924
5887,768.5386,1.2089,0.2927
5888,768.6233,1.2089,0.2926
5889,768.7068,1.2089,0.2927
5890,768.7888,1.2087,0.2929
5891,768.8728,1.2086,0.2929
5892,768.9548,1.2086,0.2927
5893,769.0382,1.2086,0.2929
5894,769.122,1.2083,0.2932
5895,769.2057,1.2073,0.293
5896,769.2892,1.2072,0.2931
5897,769.3715,1.2072,0.2933
5898,769.4539,1.2072,0.2935
5899,769.5366,1.2072,0.2935
5900,769.6203,1.2072,0.2937
5901,769.7029,1.2072,0.2937
5902,769.7854,1.2072,0.2936
5903,769.8693,1.2072,0.2937
5904,769.9528,1.2072,0.2937
5905,770.0348,1.207,0.2936
5906,770.1198,1.2062,0.2939
5907,770.2029,1.2062,0.2938
5908,770.2852,1.2062,0.294
5909,770.3695,1.2062,0.2943
5910,770.4529,1.2062,0.2945
5911,770.5372,1.2057,0.2942
5912,770.6203,1.2052,0.2944
5913,770.7019,1.2052,0.2945
5914,770.7852,1.2052,0.2951
5915,770.8713,1.2052,0.295
5916,770.9557,1.2052,0.2951
5917,771.037,1.2052,0.2952
5918,771.1185,1.2052,0.2948
5919,771.2037,1.2052,0.295
5920,771.2864,1.2052,0.295
5921,771.3695,1.2052,0.2952
5922,771.4538,1.2052,0.2955
5923,771.5362,1.2056,0.2955
5924,771.62,1.2062,0.2956
5925,771.7039,1.2062,0.2955
5926,771.7872,1.206,0.2955
5927,771.8705,1.2049,0.2956
5928,771.9557,1.2049,0.2957
5929,772.0384,1.2049,0.2958
5930,772.1208,1.2041,0.296
5931,772.2048,1.2036,0.2958
5932,772.2884,1.203,0.2958
5933,772.372,1.2022,0.2958
5934,772.4568,1.2022,0.2959
5935,772.5388,1.2022,0.2963
5936,772.6238,1.2022,0.2964
5937,772.7069,1.2022,0.2965
5938,772.7902,1.2022,0.2963
5939,772.872,1.2022,0.2966
5940,772.9587,1.2022,0.2963
5941,773.0403,1.2022,0.2966
5942,773.124,1.2022,0.2967
5943,773.2088,1.2022,0.2967
5944,773.2928,1.2022,0.2969
5945,773.377,1.2022,0.2969
5946,773.4591,1.2022,0.2969
5947,773.5438,1.2022,0.2968
5948,773.629,1.2022,0.297
5949,773.7127,1.2022,0.2969
5950,773.7948,1.2022,0.2974
5951,773.8783,1.2022,0.2972
5952,773.9609,1.2022,0.297
5953,774.0458,1.2022,0.297
5954,774.1295,1.2022,0.2972
5955,774.2138,1.2016,0.2975
5956,774.2976,1.2009,0.2973
5957,774.3805,1.2009,0.2975
5958,774.4648,1.2009,0.2978
5959,774.5486,1.2009,0.2979
5960,774.631,1.2009,0.2979
5961,774.714,1.2009,0.2978
5962,774.7988,1.2009,0.2979
5963,774.8825,1.2009,0.298
5964,774.9668,1.2009,0.2983
5965,775.0502,1.2009,0.2984
5966,775.135,1.2009,0.2986
5967,775.2169,1.2009,0.2985
5968,775.3002,1.2007,0.2987
5969,775.3863,1.1995,0.2987
5970,775.4698,1.1995,0.2987
5971,775.5533,1.1995,0.2988
5972,775.6375,1.1995,0.2987
5973,775.7236,1.1995,0.2987
5974,775.8046,1.1995,0.2988
5975,775.8895,1.1995,0.2988
5976,775.9701,1.1995,0.299
5977,776.0558,1.1995,0.2991
5978,776.1383,1.1995,0.2991
5979,776.2227,1.1995,0.2992
5980,776.3072,1.1993,0.2991
5981,776.391,1.1982,0.2994
5982,776.4729,1.1982,0.2994
5983,776.559,1.1982,0.2993
5984,776.642,1.1982,0.2996
5985,776.7259,1.1982,0.2994
5986,776.808,1.1984,0.2997
5987,776.892,1.1986,0.2998
5988,776.975,1.1989,0.2998
5989,777.0596,1.1991,0.2996
5990,777.1445,1.1992,0.2999
5991,777.2269,1.1992,0.3001
5992,777.3104,1.1992,0.3
5993,777.3935,1.1992,0.2999
5994,777.4759,1.1992,0.2999
5995,777.5623,1.1992,0.3001
5996,777.6455,1.1986,0.3001
5997,777.7298,1.1979,0.3001
5998,777.8114,1.1979,0.3003
5999,777.8958,1.1979,0.3002
6000,777.9789,1.1979,0.3005
6001,778.0622,1.1979,0.3003
6002,778.1458,1.1979,0.3004
6003,778.2299,1.1976,0.3008
6004,778.3132,1.1975,0.3009
6005,778.3975,1.1975,0.3005
6006,778.4818,1.1975,0.3007
6007,778.5639,1.1972,0.3008
6008,778.6473,1.1972,0.3011
6009,778.7308,1.1969,0.3012
6010,778.8148,1.1969,0.3014
6011,778.8993,1.1969,0.3013
6012,778.9819,1.1969,0.3012
6013,779.0646,1.1958,0.3012
6014,779.1485,1.1955,0.3011
6015,779.2309,1.1955,0.3013
6016,779.317,1.1955,0.3013
6017,779.401,1.1955,0.3014
6018,779.484,1.1955,0.3013
6019,779.566,1.1955,0.3016
6020,779.6505,1.1955,0.3017
6021,779.7339,1.1955,0.3015
6022,779.8172,1.1955,0.3018
6023,779.9013,1.1955,0.3021
6024,779.9839,1.1955,0.3022
6025,780.0668,1.1946,0.302
6026,780.1508,1.1945,0.3019
6027,780.2348,1.1945,0.3019
6028,780.3176,1.1945,0.3019
6029,780.4028,1.1945,0.3018
6030,780.4829,1.1945,0.3023
6031,780.569,1.1945,0.3023
6032,780.6518,1.1945,0.3022
6033,780.7349,1.1942,0.3022
6034,780.8186,1.1948,0.3024
6035,780.902,1.1948,0.3022
6036,780.982,1.1948,0.3025
6037,781.068,1.1948,0.3023
6038,781.1508,1.1948,0.3025
6039,781.233,1.1948,0.3028
6040,781.3182,1.1944,0.3026
6041,781.4005,1.1935,0.3027
6042,781.4854,1.1941,0.3026
6043,781.5676,1.1942,0.3027
6044,781.651,1.1942,0.3031
6045,781.734,1.1942,0.3032
6046,781.8176,1.1942,0.3029
6047,781.8998,1.1942,0.3028
6048,781.9829,1.1942,0.303
6049,782.0678,1.1942,0.3029
6050,782.1508,1.194,0.3029
6051,782.2339,1.1929,0.3031
6052,782.3178,1.1928,0.3034
6053,782.4013,1.1928,0.3032
6054,782.4839,1.1928,0.303
6055,782.5668,1.1928,0.3032
6056,782.6483,1.1928,0.3034
6057,782.7318,1.1928,0.3033
6058,782.8168,1.1928,0.3035
6059,782.899,1.1928,0.3038
6060,782.982,1.1928,0.3036
6061,783.065,1.1928,0.3035
6062,783.1483,1.1928,0.3036
6063,783.2327,1.1928,0.3037
6064,783.3146,1.1928,0.3039
6065,783.3985,1.1928,0.3039
6066,783.4809,1.1928,0.3039
6067,783.5642,1.1928,0.3039
6068,783.6468,1.1922,0.3039
6069,783.7308,1.1915,0.304
6070,783.8152,1.1911,0.304
6071,783.8973,1.1905,0.3038
6072,783.9817,1.1905,0.304
6073,784.0638,1.1905,0.3039
6074,784.1463,1.1904,0.304
6075,784.2298,1.1901,0.3044
6076,784.3126,1.1901,0.3046
6077,784.3958,1.1912,0.3045
6078,784.4799,1.1915,0.3045
6079,784.562,1.1915,0.3044
6080,784.645,1.1915,0.3045
6081,784.728,1.1915,0.3045
6082,784.8108,1.1911,0.3047
6083,784.8955,1.1901,0.3049
6084,784.9798,1.1901,0.3048
6085,785.0612,1.1901,0.3048
6086,785.1453,1.1901,0.3049
6087,785.2269,1.1901,0.3049
6088,785.3102,1.1901,0.3049
6089,785.3938,1.1901,0.3048
6090,785.4788,1.1901,0.3051
6091,785.5616,1.1901,0.3053
6092,785.6443,1.1901,0.3054
6093,785.7277,1.1901,0.3053
6094,785.8104,1.1901,0.3053
6095,785.894,1.1901,0.3052
6096,785.9798,1.1901,0.3053
6097,786.0616,1.1901,0.3054
6098,786.1443,1.1901,0.3055
6099,786.2271,1.1905,0.3056
6100,786.3113,1.1915,0.3054
6101,786.3978,1.1915,0.3057
6102,786.4789,1.1915,0.3056
6103,786.562,1.1913,0.3059
6104,786.644,1.1901,0.3058
6105,786.7279,1.1901,0.3057
6106,786.8088,1.1892,0.3057
6107,786.8918,1.1888,0.3058
6108,786.9759,1.1888,0.3059
6109,787.0602,1.1888,0.3058
6110,787.1438,1.1888,0.3057
6111,787.2251,1.1888,0.3059
6112,787.3102,1.1888,0.306
6113,787.3915,1.1888,0.3061
6114,787.4748,1.1888,0.3061
6115,787.5586,1.1888,0.3061
6116,787.642,1.1886,0.306
6117,787.726,1.1875,0.3062
6118,787.8076,1.1875,0.3063
6119,787.8905,1.1875,0.3063
6120,787.9757,1.1875,0.3063
6121,788.0572,1.1875,0.3066
6122,788.141,1.1878,0.3068
6123,788.2249,1.1878,0.3068
6124,788.3074,1.1878,0.3067
6125,788.3915,1.1881,0.3068
6126,788.4748,1.1881,0.3068
6127,788.5574,1.1881,0.3069
6128,788.6403,1.1881,0.3071
6129,788.7238,1.1881,0.3075
6130,788.8076,1.1881,0.3073
6131,788.893,1.1881,0.3074
6132,788.9739,1.1881,0.3078
6133,789.0562,1.1881,0.3077
6134,789.1405,1.1875,0.3079
6135,789.223,1.1868,0.3081
6136,789.3074,1.1868,0.308
6137,789.3908,1.1868,0.3079
6138,789.4739,1.1868,0.3081
6139,789.5572,1.1868,0.3085
6140,789.6398,1.1868,0.3086
6141,789.723,1.1868,0.3085
6142,789.806,1.1868,0.3084
6143,789.8915,1.1868,0.3084
6144,789.9739,1.1868,0.3084
6145,790.0572,1.1868,0.3087
6146,790.1395,1.1868,0.3086
6147,790.221,1.1868,0.3086
6148,790.3072,1.1864,0.309
6149,790.3908,1.1854,0.3092
6150,790.4739,1.1854,0.3093
6151,790.5578,1.1854,0.3093
6152,790.6405,1.1854,0.3092
6153,790.7239,1.1854,0.3093
6154,790.8082,1.1854,0.3094
6155,790.8918,1.1854,0.3095
6156,790.9759,1.1854,0.3093
6157,791.0588,1.1854,0.3092
6158,791.1418,1.1854,0.3095
6159,791.2231,1.1854,0.3096
6160,791.3069,1.1854,0.3096
6161,791.3905,1.1854,0.3095
6162,791.4757,1.1854,0.3096
6163,791.5582,1.1854,0.3095
6164,791.6408,1.1854,0.3097
6165,791.7248,1.1854,0.3099
6166,791.8076,1.1854,0.31
6167,791.8922,1.1846,0.3103
6168,791.973,1.1841,0.3106
6169,792.0572,1.1841,0.3103
6170,792.1405,1.1841,0.3103
6171,792.223,1.1841,0.3104
6172,792.3062,1.1841,0.3105
6173,792.3898,1.1841,0.3106
6174,792.4748,1.1841,0.3108
6175,792.5586,1.1841,0.3109
6176,792.64,1.1839,0.3108
6177,792.7239,1.1831,0.3105
6178,792.8062,1.1831,0.3111
6179,792.8893,1.1831,0.3113
6180,792.9737,1.1831,0.3112
6181,793.058,1.1831,0.3113
6182,793.1403,1.1831,0.3113
6183,793.2219,1.1831,0.3111
6184,793.3052,1.1831,0.3113
6185,793.3868,1.1837,0.3115
6186,793.4727,1.1844,0.3115
6187,793.5562,1.1844,0.3115
6188,793.6385,1.1844,0.3115
6189,793.7209,1.1838,0.3115
6190,793.8038,1.1831,0.3117
6191,793.887,1.1831,0.3117
6192,793.97,1.1831,0.3115
6193,794.0522,1.1822,0.3118
6194,794.1358,1.1818,0.312
6195,794.2178,1.1818,0.312
6196,794.3008,1.1818,0.3118
6197,794.3833,1.1818,0.3119
6198,794.4668,1.1818,0.3121
6199,794.5512,1.182,0.3121
6200,794.634,1.1831,0.3121
6201,794.7159,1.1831,0.3122
6202,794.7998,1.1831,0.3125
6203,794.8828,1.183,0.3124
6204,794.9647,1.1818,0.3123
6205,795.0478,1.1818,0.3126
6206,795.1305,1.1818,0.3126
6207,795.213,1.1818,0.3124
6208,795.2968,1.1818,0.3131
6209,795.379,1.1818,0.3129
6210,795.4611,1.1818,0.3129
6211,795.5464,1.1818,0.3126
6212,795.628,1.1818,0.3129
6213,795.7101,1.1818,0.3131
6214,795.7922,1.1818,0.313
6215,795.8763,1.1818,0.3129
6216,795.9588,1.1818,0.3133
6217,796.0414,1.1808,0.3135
6218,796.1245,1.1804,0.3133
6219,796.2097,1.1804,0.3133
6220,796.2898,1.1804,0.3132
6221,796.3733,1.1804,0.3136
6222,796.454,1.1804,0.3135
6223,796.5386,1.1804,0.3135
6224,796.6225,1.1804,0.3132
6225,796.704,1.1804,0.3133
6226,796.7888,1.1804,0.3134
6227,796.8705,1.1804,0.3136
6228,796.9529,1.1804,0.3135
6229,797.0362,1.1804,0.3136
6230,797.119,1.1804,0.3135
6231,797.2027,1.1804,0.3135
6232,797.2848,1.1804,0.3136
6233,797.3675,1.1804,0.3138
6234,797.45,1.1804,0.3137
6235,797.5336,1.1804,0.3138
6236,797.6168,1.1804,0.314
6237,797.699,1.1804,0.314
6238,797.781,1.1804,0.3139
6239,797.8635,1.1796,0.3141
6240,797.9459,1.1791,0.3143
6241,798.0298,1.1791,0.3142
6242,798.1133,1.1791,0.3142
6243,798.194,1.1791,0.3143
6244,798.2768,1.1791,0.3144
6245,798.3603,1.1791,0.3144
6246,798.4437,1.1791,0.3144
6247,798.5253,1.1791,0.3146
6248,798.6085,1.1791,0.3146
6249,798.6928,1.1791,0.315
6250,798.7734,1.1791,0.3146
6251,798.8575,1.1791,0.3148
6252,798.9399,1.1791,0.3151
6253,799.024,1.1791,0.3151
6254,799.1055,1.1791,0.315
6255,799.1898,1.1791,0.3151
6256,799.2718,1.1791,0.3151
6257,799.3545,1.1791,0.3153
6258,799.437,1.1791,0.3155
6259,799.5208,1.1791,0.3154
6260,799.6048,1.1791,0.3156
6261,799.6877,1.1791,0.3157
6262,799.7702,1.1782,0.3155
6263,799.8525,1.1777,0.3157
6264,799.9368,1.1777,0.3155
6265,800.0182,1.1777,0.3155
6266,800.104,1.1777,0.3157
6267,800.1868,1.1777,0.3156
6268,800.2696,1.1777,0.3157
6269,800.3513,1.1777,0.3157
6270,800.4339,1.1777,0.316
6271,800.5172,1.1773,0.3161
6272,800.6015,1.1764,0.3161
6273,800.6857,1.1764,0.316
6274,800.7673,1.1764,0.3159
6275,800.8513,1.1764,0.3159
6276,800.9339,1.1764,0.3159
6277,801.0176,1.1764,0.3161
6278,801.1008,1.1764,0.3164
6279,801.1857,1.1764,0.3164
6280,801.2678,1.1764,0.3166
6281,801.3513,1.1764,0.3162
6282,801.4366,1.1764,0.3163
6283,801.5192,1.1764,0.3163
6284,801.6032,1.1764,0.3164
6285,801.6868,1.1764,0.3165
6286,801.7698,1.1764,0.3166
6287,801.8545,1.1764,0.3168
6288,801.937,1.1764,0.3169
6289,802.0232,1.1764,0.3168
6290,802.1055,1.1764,0.3169
6291,802.1907,1.1764,0.3169
6292,802.2736,1.1764,0.317
6293,802.359,1.1764,0.3167
6294,802.4418,1.1764,0.3166
6295,802.5246,1.176,0.3169
6296,802.6095,1.175,0.3168
6297,802.691,1.175,0.3168
6298,802.7782,1.175,0.3171
6299,802.8608,1.175,0.3171
6300,802.9449,1.175,0.3171
6301,803.0298,1.175,0.3171
6302,803.1138,1.175,0.317
6303,803.197,1.175,0.3169
6304,803.2822,1.175,0.317
6305,803.3643,1.175,0.317
6306,803.4508,1.175,0.3171
6307,803.5342,1.175,0.3171
6308,803.6183,1.175,0.3173
6309,803.7027,1.1741,0.3177
6310,803.7866,1.1737,0.3174
6311,803.8713,1.1737,0.3173
6312,803.9529,1.1737,0.3175
6313,804.038,1.1737,0.3176
6314,804.1245,1.1737,0.3176
6315,804.2069,1.1737,0.3177
6316,804.2939,1.1737,0.3178
6317,804.377,1.1737,0.3177
6318,804.4598,1.1737,0.3175
6319,804.5432,1.1737,0.3174
6320,804.6295,1.1737,0.3177
6321,804.7138,1.1737,0.3177
6322,804.7952,1.1737,0.3178
6323,804.8798,1.1737,0.3176
6324,804.9638,1.1737,0.3176
6325,805.0478,1.1737,0.3179
6326,805.1318,1.1737,0.3182
6327,805.2168,1.1737,0.3179
6328,805.2994,1.1737,0.3179
6329,805.3845,1.1737,0.3177
6330,805.4669,1.1737,0.3178
6331,805.5542,1.1737,0.3179
6332,805.638,1.1737,0.3181
6333,805.7198,1.1737,0.3182
6334,805.8046,1.1737,0.3181
6335,805.8893,1.1737,0.3183
6336,805.9709,1.1737,0.3185
6337,806.0572,1.1737,0.3183
6338,806.1405,1.1731,0.3185
6339,806.2266,1.1724,0.3188
6340,806.3098,1.1724,0.3186
6341,806.3922,1.1724,0.3187
6342,806.4776,1.1724,0.3191
6343,806.5616,1.1724,0.3189
6344,806.6473,1.1724,0.3189
6345,806.7289,1.1724,0.319
6346,806.8132,1.1724,0.3189
6347,806.896,1.1724,0.3191
6348,806.9809,1.1724,0.3193
6349,807.0662,1.1724,0.3192
6350,807.1505,1.1723,0.3192
6351,807.2329,1.1711,0.3193
6352,807.3192,1.171,0.3193
6353,807.4013,1.171,0.3193
6354,807.4878,1.171,0.3194
6355,807.5706,1.171,0.3195
6356,807.654,1.171,0.3196
6357,807.7379,1.171,0.3194
6358,807.8232,1.171,0.3194
6359,807.9065,1.171,0.3197
6360,807.9907,1.171,0.32
6361,808.0748,1.171,0.3201
6362,808.1585,1.171,0.3203
6363,808.2428,1.171,0.3201
6364,808.3256,1.171,0.3201
6365,808.4087,1.1709,0.3203
6366,808.4947,1.1698,0.3202
6367,808.5778,1.1697,0.3203
6368,808.661,1.1697,0.3205
6369,808.7468,1.1697,0.3205
6370,808.8314,1.1697,0.3205
6371,808.9145,1.1697,0.3204
6372,808.9969,1.1697,0.3206
6373,809.0809,1.1697,0.3206
6374,809.1645,1.1697,0.3205
6375,809.2488,1.1697,0.3206
6376,809.3326,1.1697,0.3208
6377,809.4148,1.1697,0.3207
6378,809.4989,1.1703,0.3209
6379,809.5848,1.171,0.321
6380,809.6695,1.171,0.321
6381,809.7537,1.171,0.321
6382,809.8372,1.171,0.3212
6383,809.9198,1.171,0.3213
6384,810.0038,1.171,0.3216
6385,810.0884,1.17,0.3216
6386,810.1712,1.1697,0.3213
6387,810.2548,1.1697,0.3212
6388,810.339,1.1697,0.3214
6389,810.4225,1.1697,0.3214
6390,810.5058,1.1688,0.3214
6391,810.5884,1.1687,0.3216
6392,810.6728,1.1687,0.3216
6393,810.7578,1.1687,0.3218
6394,810.8418,1.1687,0.3216
6395,810.9243,1.1687,0.3215
6396,811.0069,1.1687,0.3215
6397,811.0905,1.1687,0.3217
6398,811.177,1.1687,0.3218
6399,811.2588,1.1687,0.3217
6400,811.342,1.1681,0.3217
6401,811.4238,1.1673,0.3216
6402,811.5087,1.1673,0.3221
6403,811.591,1.1673,0.322
6404,811.675,1.1673,0.3222
6405,811.7578,1.167,0.3225
6406,811.8416,1.167,0.3224
6407,811.925,1.167,0.3223
6408,812.0099,1.167,0.322
6409,812.091,1.167,0.3223
6410,812.1743,1.167,0.3225
6411,812.2587,1.167,0.3224
6412,812.3416,1.1676,0.3226
6413,812.4235,1.168,0.3226
6414,812.5059,1.168,0.3223
6415,812.5896,1.168,0.3226
6416,812.674,1.168,0.3228
6417,812.7577,1.168,0.3227
6418,812.8402,1.168,0.3228
6419,812.9228,1.168,0.3229
6420,813.0059,1.168,0.3225
6421,813.0908,1.168,0.3229
6422,813.173,1.168,0.3233
6423,813.2567,1.1677,0.3231
6424,813.338,1.1673,0.323
6425,813.4217,1.167,0.323
6426,813.5049,1.167,0.3229
6427,813.5882,1.167,0.3228
6428,813.6715,1.167,0.3228
6429,813.7549,1.1667,0.323
6430,813.8355,1.166,0.3232
6431,813.919,1.166,0.3234
6432,814.0027,1.166,0.3234
6433,814.0848,1.166,0.3233
6434,814.17,1.1653,0.3231
6435,814.25,1.1653,0.3234
6436,814.3342,1.1653,0.3236
6437,814.416,1.1653,0.3236
6438,814.5018,1.1653,0.3235
6439,814.5838,1.1653,0.3234
6440,814.6655,1.1653,0.3234
6441,814.7498,1.1653,0.3236
6442,814.8308,1.1655,0.3236
6443,814.9153,1.1667,0.3235
6444,814.9997,1.1667,0.3231
6445,815.0818,1.1667,0.3232
6446,815.1653,1.1667,0.3232
6447,815.2478,1.1667,0.3232
6448,815.3304,1.1667,0.3239
6449,815.4143,1.1665,0.3238
6450,815.4969,1.1654,0.3236
6451,815.5809,1.1653,0.3234
6452,815.665,1.1653,0.3234
6453,815.7469,1.1647,0.3237
6454,815.8282,1.164,0.3237
6455,815.913,1.164,0.3239
6456,815.9949,1.164,0.324
6457,816.078,1.164,0.3237
6458,816.1623,1.1636,0.3236
6459,816.2457,1.1636,0.3237
6460,816.3288,1.1638,0.3238
6461,816.4103,1.1647,0.3238
6462,816.4947,1.1647,0.3237
6463,816.5756,1.1647,0.3239
6464,816.6613,1.1636,0.3238
6465,816.7448,1.1636,0.3238
6466,816.8272,1.1636,0.3239
6467,816.9075,1.1636,0.3239
6468,816.9927,1.1636,0.3239
6469,817.0758,1.1636,0.3236
6470,817.159,1.1636,0.3235
6471,817.2418,1.1633,0.3236
6472,817.3226,1.1623,0.3238
6473,817.406,1.1623,0.3237
6474,817.4897,1.1623,0.3238
6475,817.5716,1.1623,0.3237
6476,817.655,1.1623,0.3236
6477,817.736,1.1623,0.3239
6478,817.8186,1.1635,0.3236
6479,817.9008,1.1636,0.3239
6480,817.983,1.1636,0.3237
6481,818.066,1.1636,0.3238
6482,818.149,1.1636,0.3236
6483,818.2329,1.1636,0.3239
6484,818.3152,1.1624,0.3243
6485,818.3975,1.1623,0.324
6486,818.479,1.1623,0.3243
6487,818.5622,1.1623,0.3242
6488,818.6443,1.1623,0.324
6489,818.7268,1.1623,0.3243
6490,818.81,1.1623,0.3243
6491,818.8922,1.1623,0.3246
6492,818.9739,1.1623,0.3246
6493,819.0582,1.1623,0.3246
6494,819.1393,1.1617,0.3245
6495,819.2218,1.161,0.3246
6496,819.3044,1.1608,0.3246
6497,819.3865,1.16,0.325
6498,819.468,1.16,0.325
6499,819.5513,1.16,0.3248
6500,819.6348,1.16,0.3249
6501,819.718,1.16,0.325
6502,819.8002,1.16,0.325
6503,819.8822,1.16,0.325
6504,819.9667,1.16,0.3252
6505,820.0456,1.1602,0.3252
6506,820.1273,1.1613,0.3255
6507,820.211,1.1613,0.3256
6508,820.2948,1.1613,0.3255
6509,820.3778,1.1613,0.3257
6510,820.4607,1.1613,0.3258
6511,820.5442,1.1613,0.3258
6512,820.6268,1.1613,0.3256
6513,820.709,1.1613,0.3256
6514,820.791,1.1613,0.3256
6515,820.875,1.1613,0.3257
6516,820.9587,1.1613,0.3258
6517,821.0406,1.1613,0.3261
6518,821.1228,1.1613,0.3261
6519,821.2078,1.1613,0.3263
6520,821.2892,1.1613,0.3264
6521,821.3723,1.1613,0.3262
6522,821.4539,1.1607,0.3265
6523,821.5356,1.1598,0.3265
6524,821.619,1.1598,0.3263
6525,821.7029,1.1595,0.3262
6526,821.787,1.1588,0.3264
6527,821.87,1.1588,0.3265
6528,821.9509,1.1588,0.3267
6529,822.0354,1.1588,0.3268
6530,822.1168,1.1588,0.3267
6531,822.2008,1.1588,0.3267
6532,822.282,1.1588,0.3269
6533,822.367,1.1588,0.3268
6534,822.45,1.1588,0.3267
6535,822.5328,1.1588,0.327
6536,822.6155,1.1588,0.3269
6537,822.6988,1.1585,0.3266
6538,822.7812,1.1578,0.3267
6539,822.8635,1.1578,0.3267
6540,822.9469,1.1578,0.3268
6541,823.0316,1.1578,0.3268
6542,823.1153,1.1578,0.3268
6543,823.197,1.1588,0.3268
6544,823.284,1.1592,0.3269
6545,823.3658,1.1592,0.3269
6546,823.4489,1.1592,0.3271
6547,823.5334,1.1592,0.327
6548,823.6168,1.1583,0.3272
6549,823.699,1.1578,0.3268
6550,823.7838,1.1578,0.3275
6551,823.8678,1.1578,0.3274
6552,823.9498,1.1578,0.3273
6553,824.0328,1.1569,0.3274
6554,824.1173,1.1565,0.3277
6555,824.201,1.1565,0.3276
6556,824.2852,1.1577,0.3275
6557,824.3665,1.1578,0.3277
6558,824.4508,1.1578,0.3278
6559,824.5342,1.1578,0.3279
6560,824.6178,1.1578,0.3277
6561,824.7009,1.1578,0.3277
6562,824.7842,1.1578,0.3279
6563,824.8688,1.1578,0.3277
6564,824.9547,1.1578,0.3278
6565,825.0376,1.1578,0.328
6566,825.1213,1.1572,0.328
6567,825.2048,1.1572,0.3281
6568,825.288,1.1572,0.3281
6569,825.3715,1.1572,0.3281
6570,825.4539,1.1572,0.3281
6571,825.5396,1.1572,0.3281
6572,825.6228,1.1569,0.3282
6573,825.7087,1.1558,0.3284
6574,825.7899,1.1558,0.3278
6575,825.8738,1.1558,0.3276
6576,825.9597,1.1558,0.328
6577,826.0418,1.1558,0.3279
6578,826.1268,1.1558,0.3277
6579,826.209,1.1558,0.3277
6580,826.2942,1.1558,0.3277
6581,826.3768,1.1558,0.328
6582,826.4609,1.1558,0.3277
6583,826.5464,1.1558,0.3278
6584,826.6298,1.1558,0.3277
6585,826.7147,1.1558,0.3276
6586,826.7978,1.1558,0.3276
6587,826.8813,1.1558,0.3277
6588,826.962,1.1558,0.3278
6589,827.0486,1.1558,0.3276
6590,827.1323,1.1558,0.3276
6591,827.216,1.1558,0.3276
6592,827.2982,1.1548,0.3275
6593,827.3848,1.1547,0.3276
6594,827.467,1.1545,0.3279
6595,827.5528,1.1545,0.3278
6596,827.6372,1.1545,0.328
6597,827.7226,1.1545,0.3276
6598,827.8046,1.1545,0.3278
6599,827.8908,1.1545,0.328
6600,827.9718,1.1545,0.328
6601,828.0556,1.1545,0.328
6602,828.1408,1.1545,0.3279
6603,828.223,1.1539,0.3277
6604,828.3068,1.1531,0.3276
6605,828.3903,1.1531,0.3276
6606,828.4738,1.1531,0.3278
6607,828.5586,1.1531,0.3279
6608,828.6425,1.1531,0.3278
6609,828.7268,1.1531,0.3279
6610,828.8098,1.1531,0.3281
6611,828.8952,1.1531,0.3279
6612,828.9778,1.1534,0.3278
6613,829.0618,1.1545,0.328
6614,829.146,1.1545,0.328
6615,829.2299,1.1545,0.3281
6616,829.314,1.1545,0.3281
6617,829.3975,1.1545,0.3279
6618,829.4809,1.1545,0.328
6619,829.5656,1.1545,0.3281
6620,829.6502,1.1536,0.3281
6621,829.7338,1.1531,0.328
6622,829.8198,1.1519,0.328
6623,829.903,1.1518,0.3282
6624,829.9848,1.1518,0.3281
6625,830.0698,1.1518,0.3281
6626,830.1535,1.1518,0.328
6627,830.2378,1.1527,0.3281
6628,830.3218,1.1531,0.3282
6629,830.4045,1.1536,0.3281
6630,830.4888,1.1541,0.3281
6631,830.5732,1.1541,0.3282
6632,830.6553,1.1541,0.3281
6633,830.739,1.1541,0.3281
6634,830.8236,1.1531,0.3282
6635,830.908,1.1531,0.3282
6636,830.9907,1.1531,0.3286
6637,831.0752,1.1525,0.3283
6638,831.1585,1.1518,0.3284
6639,831.2428,1.1518,0.3284
6640,831.3256,1.1518,0.3285
6641,831.4085,1.1518,0.3286
6642,831.4937,1.1518,0.3286
6643,831.5772,1.153,0.3284
6644,831.6603,1.1531,0.3284
6645,831.7447,1.1531,0.3287
6646,831.8276,1.1531,0.3285
6647,831.9098,1.1531,0.3285
6648,831.9939,1.1531,0.3285
6649,832.0788,1.1519,0.3286
6650,832.1625,1.1518,0.3287
6651,832.2468,1.1518,0.3286
6652,832.33,1.1518,0.3286
6653,832.4138,1.151,0.3287
6654,832.4969,1.1504,0.3289
6655,832.5823,1.1504,0.329
6656,832.6655,1.1504,0.3289
6657,832.7479,1.1504,0.3288
6658,832.8306,1.1504,0.3288
6659,832.9158,1.1504,0.3289
6660,832.9971,1.1504,0.329
6661,833.0826,1.1504,0.3286
6662,833.1665,1.1504,0.3288
6663,833.249,1.1504,0.329
6664,833.3346,1.1504,0.3291
6665,833.417,1.1504,0.3287
6666,833.4998,1.1504,0.3288
6667,833.5836,1.1504,0.329
6668,833.6678,1.1506,0.3289
6669,833.7491,1.1511,0.3289
6670,833.834,1.1511,0.3289
6671,833.9175,1.1515,0.3289
6672,834.0008,1.1518,0.3289
6673,834.0832,1.1506,0.329
6674,834.1685,1.1505,0.329
6675,834.2509,1.1505,0.3291
6676,834.3362,1.1505,0.3293
6677,834.4188,1.1505,0.3293
6678,834.5028,1.1505,0.3293
6679,834.5856,1.1492,0.3292
6680,834.67,1.1491,0.3294
6681,834.753,1.1491,0.3293
6682,834.8368,1.1495,0.3291
6683,834.9188,1.1505,0.3291
6684,835.0047,1.1505,0.3293
6685,835.0878,1.1505,0.3291
6686,835.1695,1.1497,0.3292
6687,835.251,1.1495,0.3294
6688,835.3362,1.1491,0.3294
6689,835.418,1.1481,0.3293
6690,835.5026,1.1481,0.3293
6691,835.5838,1.1481,0.3292
6692,835.6675,1.1481,0.3293
6693,835.7518,1.1481,0.329
6694,835.833,1.1481,0.329
6695,835.9165,1.1481,0.3292
6696,835.9971,1.1481,0.3292
6697,836.0825,1.1481,0.3291
6698,836.1653,1.1481,0.3294
6699,836.2488,1.1481,0.3294
6700,836.331,1.1481,0.3294
6701,836.4135,1.1481,0.3292
6702,836.4959,1.1481,0.3291
6703,836.5806,1.1481,0.3292
6704,836.6643,1.1481,0.3292
6705,836.7459,1.1487,0.3295
6706,836.8296,1.1495,0.3293
6707,836.9128,1.1495,0.3293
6708,836.995,1.1491,0.3294
6709,837.0786,1.1491,0.3293
6710,837.1618,1.1491,0.3291
6711,837.244,1.1491,0.3292
6712,837.3278,1.1491,0.3294
6713,837.412,1.1491,0.3292
6714,837.4948,1.1491,0.329
6715,837.5768,1.1491,0.3289
6716,837.659,1.1491,0.3288
6717,837.7429,1.1491,0.3288
6718,837.8282,1.1481,0.3288
6719,837.9105,1.1469,0.3289
6720,837.9911,1.1464,0.3289
6721,838.0758,1.1464,0.3288
6722,838.1598,1.1464,0.329
6723,838.2408,1.1464,0.3289
6724,838.324,1.1464,0.3291
6725,838.4063,1.1464,0.3291
6726,838.4919,1.1464,0.3291
6727,838.5728,1.1464,0.3291
6728,838.6558,1.1464,0.329
6729,838.7398,1.1464,0.3292
6730,838.8222,1.1468,0.3292
6731,838.905,1.1469,0.3289
6732,838.9869,1.1464,0.3288
6733,839.072,1.1464,0.3289
6734,839.1525,1.1464,0.3292
6735,839.2349,1.1464,0.3292
6736,839.3182,1.1464,0.329
6737,839.4018,1.1463,0.3289
6738,839.4859,1.1461,0.3293
6739,839.5702,1.1461,0.3295
6740,839.6513,1.1461,0.329
6741,839.7339,1.1461,0.3288
6742,839.8179,1.1461,0.3292
6743,839.9015,1.1461,0.329
6744,839.9848,1.1461,0.329
6745,840.0666,1.1461,0.329
6746,840.1513,1.1459,0.3289
6747,840.2329,1.1445,0.3293
6748,840.3172,1.1444,0.3296
6749,840.4005,1.1444,0.3295
6750,840.4829,1.1444,0.3296
6751,840.5658,1.1444,0.3295
6752,840.649,1.1444,0.3293
6753,840.7327,1.1444,0.3292
6754,840.8146,1.1444,0.3291
6755,840.8988,1.1444,0.3291
6756,840.9828,1.1441,0.3291
6757,841.0672,1.1437,0.3294
6758,841.149,1.1437,0.3296
6759,841.2318,1.1437,0.3297
6760,841.3166,1.145,0.3295
6761,841.3985,1.1451,0.3298
6762,841.4827,1.1451,0.3292
6763,841.5652,1.1442,0.3294
6764,841.6483,1.1437,0.3297
6765,841.7309,1.1437,0.3296
6766,841.8156,1.1432,0.3295
6767,841.8988,1.1431,0.3296
6768,841.9828,1.1431,0.3295
6769,842.0662,1.1431,0.3297
6770,842.1485,1.1431,0.3296
6771,842.23,1.1431,0.3297
6772,842.3146,1.1431,0.3298
6773,842.3973,1.1431,0.3295
6774,842.4808,1.1431,0.3293
6775,842.5642,1.1431,0.3296
6776,842.6473,1.1431,0.3296
6777,842.7308,1.1431,0.3294
6778,842.8136,1.1431,0.3293
6779,842.8973,1.1431,0.3297
6780,842.9817,1.1431,0.3298
6781,843.0642,1.1431,0.3295
6782,843.1455,1.1431,0.3297
6783,843.2289,1.1431,0.3295
6784,843.3145,1.1431,0.3295
6785,843.3965,1.1431,0.3298
6786,843.4789,1.1431,0.3299
6787,843.563,1.1431,0.33
6788,843.6455,1.1425,0.3301
6789,843.7282,1.1417,0.33
6790,843.8126,1.1417,0.3296
6791,843.8965,1.1417,0.3293
6792,843.9808,1.1417,0.3294
6793,844.0618,1.1417,0.3295
6794,844.1455,1.1417,0.3296
6795,844.2298,1.1417,0.3296
6796,844.3143,1.1417,0.3294
6797,844.3968,1.1417,0.3296
6798,844.4818,1.1417,0.3296
6799,844.5636,1.1411,0.3294
6800,844.6478,1.1404,0.3294
6801,844.7319,1.1404,0.3294
6802,844.8132,1.1404,0.3295
6803,844.8983,1.1415,0.3296
6804,844.9809,1.1417,0.3295
6805,845.0634,1.1417,0.3296
6806,845.1468,1.1417,0.3296
6807,845.2309,1.1417,0.3295
6808,845.3128,1.1417,0.3296
6809,845.3983,1.1417,0.3294
6810,845.4809,1.1417,0.3296
6811,845.5642,1.1417,0.3293
6812,845.6475,1.1416,0.3292
6813,845.7318,1.1399,0.3294
6814,845.815,1.1397,0.3295
6815,845.8983,1.1397,0.3296
6816,845.9799,1.1397,0.3296
6817,846.0639,1.1397,0.3293
6818,846.1485,1.1397,0.3292
6819,846.2319,1.1397,0.3294
6820,846.3143,1.1397,0.3296
6821,846.3978,1.1397,0.3296
6822,846.4827,1.14,0.3296
6823,846.5648,1.1401,0.3296
6824,846.647,1.1401,0.3297
6825,846.73,1.1401,0.3296
6826,846.8152,1.1401,0.3293
6827,846.8975,1.1401,0.3295
6828,846.9827,1.1401,0.3299
6829,847.0636,1.1401,0.3297
6830,847.1475,1.1392,0.3295
6831,847.229,1.1387,0.3293
6832,847.3126,1.1389,0.3292
6833,847.3965,1.1397,0.3293
6834,847.4787,1.1397,0.3296
6835,847.562,1.1397,0.3294
6836,847.6443,1.1397,0.3291
6837,847.7277,1.1397,0.3292
6838,847.8102,1.1397,0.3293
6839,847.8955,1.1386,0.3293
6840,847.9749,1.1384,0.3295
6841,848.0592,1.1384,0.3293
6842,848.1418,1.1373,0.3293
6843,848.224,1.137,0.3296
6844,848.308,1.137,0.3292
6845,848.39,1.137,0.3295
6846,848.4718,1.137,0.3295
6847,848.5568,1.137,0.3294
6848,848.638,1.137,0.3296
6849,848.7217,1.1373,0.3299
6850,848.8024,1.138,0.3297
6851,848.8875,1.1384,0.3296
6852,848.9681,1.1384,0.3297
6853,849.0526,1.1384,0.3296
6854,849.1348,1.1384,0.3296
6855,849.2168,1.1384,0.3299
6856,849.2986,1.1384,0.33
6857,849.3805,1.1384,0.3299
6858,849.463,1.1378,0.3297
6859,849.5464,1.137,0.3301
6860,849.6287,1.137,0.3297
6861,849.7117,1.137,0.3298
6862,849.7942,1.137,0.3299
6863,849.8773,1.137,0.3299
6864,849.961,1.137,0.3299
6865,850.041,1.137,0.3298
6866,850.1253,1.1381,0.3299
6867,850.2069,1.1384,0.3303
6868,850.2886,1.1384,0.3298
6869,850.373,1.1384,0.3298
6870,850.4567,1.1384,0.33
6871,850.5364,1.1384,0.3303
6872,850.6192,1.1382,0.3302
6873,850.7037,1.1377,0.3302
6874,850.7873,1.1377,0.3301
6875,850.8695,1.1377,0.3303
6876,850.951,1.1377,0.3304
6877,851.0342,1.1377,0.3301
6878,851.1192,1.1377,0.3302
6879,851.1991,1.1377,0.3303
6880,851.2812,1.1377,0.3302
6881,851.3648,1.1377,0.3301
6882,851.4488,1.1377,0.3301
6883,851.5316,1.1377,0.3299
6884,851.6128,1.1377,0.33
6885,851.6978,1.1377,0.3301
6886,851.7802,1.1372,0.3301
6887,851.861,1.137,0.3299
6888,851.9449,1.137,0.3299
6889,852.0288,1.137,0.3301
6890,852.1123,1.137,0.3301
6891,852.193,1.137,0.33
6892,852.2778,1.137,0.3299
6893,852.3608,1.137,0.3299
6894,852.4449,1.137,0.3297
6895,852.5278,1.137,0.3299
6896,852.6108,1.137,0.33
6897,852.6939,1.137,0.3302
6898,852.7778,1.137,0.3303
6899,852.8608,1.137,0.3301
6900,852.9439,1.1364,0.3301
6901,853.0272,1.136,0.3302
6902,853.1125,1.1362,0.33
6903,853.1937,1.1367,0.3301
6904,853.2776,1.1367,0.3301
6905,853.362,1.1367,0.3302
6906,853.4438,1.1367,0.3302
6907,853.5298,1.1367,0.3303
6908,853.6118,1.1367,0.3303
6909,853.6956,1.1367,0.3304
6910,853.7786,1.1367,0.3307
6911,853.8628,1.1367,0.3304
6912,853.9478,1.1367,0.3302
6913,854.03,1.1367,0.3305
6914,854.1143,1.1367,0.3305
6915,854.1978,1.1364,0.3304
6916,854.2802,1.1364,0.3304
6917,854.3638,1.1364,0.3303
6918,854.4487,1.1364,0.3304
6919,854.5318,1.1364,0.3305
6920,854.6148,1.1364,0.3306
6921,854.6998,1.1364,0.3307
6922,854.7816,1.1364,0.3309
6923,854.8685,1.1364,0.3309
6924,854.9509,1.1364,0.3309
6925,855.0352,1.1353,0.3308
6926,855.1183,1.135,0.3307
6927,855.2027,1.135,0.331
6928,855.2859,1.135,0.3311
6929,855.3715,1.135,0.3309
6930,855.4558,1.135,0.331
6931,855.5364,1.135,0.3308
6932,855.6215,1.1349,0.3315
6933,855.7058,1.1347,0.3311
6934,855.7888,1.1347,0.3311
6935,855.874,1.1339,0.3312
6936,855.9577,1.1333,0.3313
6937,856.0422,1.1333,0.3311
6938,856.1258,1.1333,0.3313
6939,856.2108,1.1333,0.3317
6940,856.2916,1.1333,0.3317
6941,856.3778,1.1333,0.332
6942,856.4628,1.1333,0.3319
6943,856.5448,1.1333,0.3316
6944,856.6298,1.1333,0.3317
6945,856.7111,1.1333,0.3318
6946,856.7964,1.1333,0.3318
6947,856.8783,1.1333,0.3317
6948,856.9666,1.1333,0.3317
6949,857.0476,1.1333,0.332
6950,857.1325,1.1333,0.3319
6951,857.2149,1.1333,0.3318
6952,857.2992,1.1337,0.3319
6953,857.381,1.1344,0.3319
6954,857.4668,1.1344,0.332
6955,857.55,1.1344,0.3319
6956,857.6325,1.1344,0.3321
6957,857.7159,1.1344,0.3323
6958,857.8008,1.1344,0.3322
6959,857.883,1.1344,0.3323
6960,857.9658,1.1344,0.3323
6961,858.0498,1.1344,0.3321
6962,858.1348,1.1343,0.3322
6963,858.2186,1.1331,0.3323
6964,858.302,1.133,0.3323
6965,858.3838,1.133,0.3323
6966,858.4688,1.133,0.3323
6967,858.5518,1.133,0.3322
6968,858.635,1.133,0.3324
6969,858.7198,1.133,0.3325
6970,858.8032,1.133,0.3325
6971,858.8845,1.1319,0.3329
6972,858.9697,1.1317,0.333
6973,859.0528,1.1317,0.3327
6974,859.134,1.1317,0.3328
6975,859.2189,1.1317,0.3329
6976,859.3026,1.1317,0.3331
6977,859.3848,1.1317,0.3331
6978,859.4697,1.1317,0.3332
6979,859.5528,1.1317,0.3332
6980,859.637,1.1317,0.333
6981,859.7207,1.1317,0.3332
6982,859.8029,1.1317,0.3334
6983,859.887,1.1317,0.3332
6984,859.9689,1.1317,0.3331
6985,860.0522,1.1321,0.3332
6986,860.1358,1.1319,0.3333
6987,860.2171,1.1317,0.3335
6988,860.3022,1.1317,0.3337
6989,860.385,1.1317,0.3339
6990,860.4689,1.1317,0.3338
6991,860.5526,1.1317,0.3337
6992,860.6365,1.1317,0.3337
6993,860.7189,1.1317,0.3337
6994,860.8018,1.1317,0.3336
6995,860.8855,1.1317,0.3334
6996,860.968,1.1317,0.3336
6997,861.052,1.1317,0.334
6998,861.1343,1.1317,0.334
6999,861.2187,1.1317,0.3338
7000,861.3013,1.1317,0.3337
7001,861.3848,1.1317,0.3338
7002,861.468,1.1317,0.3338
7003,861.551,1.1317,0.3336
7004,861.6333,1.1317,0.3336
7005,861.7177,1.1317,0.334
7006,861.7992,1.1317,0.334
7007,861.8825,1.1312,0.3341
7008,861.964,1.1307,0.3341
7009,862.0483,1.1307,0.3341
7010,862.1315,1.1297,0.3341
7011,862.2158,1.1297,0.3342
7012,862.2986,1.1297,0.334
7013,862.3825,1.1297,0.3339
7014,862.4668,1.1294,0.334
7015,862.5499,1.1293,0.3341
7016,862.6325,1.1293,0.3344
7017,862.7168,1.1293,0.3342
7018,862.7986,1.1293,0.3341
7019,862.8818,1.1293,0.3341
7020,862.9659,1.1293,0.3342
7021,863.0484,1.1293,0.3342
7022,863.1315,1.1293,0.3343
7023,863.2158,1.1299,0.3342
7024,863.2988,1.1303,0.3343
7025,863.3815,1.1293,0.3342
7026,863.4658,1.1293,0.334
7027,863.5486,1.1293,0.3341
7028,863.6325,1.1293,0.3343
7029,863.7159,1.1293,0.3343
7030,863.7972,1.1293,0.3343
7031,863.883,1.1293,0.334
7032,863.9658,1.1293,0.3343
7033,864.0472,1.1293,0.3343
7034,864.1322,1.1293,0.3344
7035,864.213,1.1293,0.3345
7036,864.2978,1.1293,0.3345
7037,864.381,1.1293,0.3345
7038,864.4638,1.1287,0.3345
7039,864.5456,1.128,0.3347
7040,864.6298,1.128,0.3348
7041,864.7138,1.128,0.3345
7042,864.7979,1.128,0.3347
7043,864.8808,1.128,0.3348
7044,864.963,1.128,0.3344
7045,865.0476,1.128,0.3345
7046,865.1315,1.128,0.3344
7047,865.2158,1.128,0.3345
7048,865.2976,1.1277,0.3345
7049,865.3818,1.1279,0.3347
7050,865.4659,1.129,0.3343
7051,865.5508,1.129,0.3342
7052,865.6325,1.1288,0.3342
7053,865.7168,1.128,0.3348
7054,865.7996,1.128,0.3348
7055,865.8825,1.128,0.3347
7056,865.9659,1.128,0.3347
7057,866.0486,1.128,0.3346
7058,866.1318,1.128,0.335
7059,866.2159,1.128,0.3344
7060,866.3004,1.128,0.3346
7061,866.3835,1.128,0.3349
7062,866.4659,1.128,0.3348
7063,866.5498,1.128,0.3345
7064,866.6345,1.128,0.3345
7065,866.7169,1.128,0.3344
7066,866.7996,1.128,0.3347
7067,866.884,1.1276,0.3346
7068,866.968,1.1276,0.3345
7069,867.0504,1.1276,0.3345
7070,867.1338,1.1276,0.3348
7071,867.216,1.1276,0.3346
7072,867.3018,1.1276,0.3345
7073,867.3853,1.1271,0.3345
7074,867.4679,1.1263,0.3348
7075,867.5506,1.1263,0.3347
7076,867.6353,1.1263,0.3349
7077,867.7179,1.1263,0.335
7078,867.8018,1.1263,0.3351
7079,867.884,1.1263,0.335
7080,867.9704,1.1263,0.3348
7081,868.0512,1.1263,0.3349
7082,868.1353,1.1263,0.3349
7083,868.2179,1.1257,0.3349
7084,868.3024,1.1264,0.3349
7085,868.3835,1.1266,0.335
7086,868.4668,1.1266,0.3353
7087,868.5508,1.1266,0.3353
7088,868.6333,1.1266,0.3352
7089,868.7177,1.1266,0.3351
7090,868.7998,1.1266,0.3353
7091,868.8835,1.1261,0.3354
7092,868.9678,1.1253,0.3351
7093,869.0512,1.1253,0.3352
7094,869.1353,1.1261,0.3353
7095,869.2188,1.1266,0.3349
7096,869.3008,1.1266,0.335
7097,869.3838,1.1266,0.3352
7098,869.4669,1.1266,0.335
7099,869.5516,1.1266,0.3351
7100,869.6348,1.1266,0.3352
7101,869.7168,1.1266,0.3355
7102,869.7994,1.1266,0.3356
7103,869.8835,1.1266,0.3355
7104,869.9659,1.1266,0.3355
7105,870.0504,1.1266,0.3356
7106,870.1333,1.1266,0.3356
7107,870.2168,1.1266,0.3357
7108,870.2996,1.1266,0.3358
7109,870.384,1.1261,0.3359
7110,870.467,1.1253,0.3357
7111,870.5506,1.1253,0.3358
7112,870.6343,1.1253,0.336
7113,870.7159,1.1253,0.3362
7114,870.7998,1.1253,0.3362
7115,870.8833,1.1253,0.3361
7116,870.9659,1.1253,0.336
7117,871.0496,1.1253,0.3365
7118,871.1322,1.1253,0.3366
7119,871.2167,1.1253,0.3363
7120,871.2998,1.1253,0.3365
7121,871.3813,1.1253,0.3367
7122,871.4666,1.1253,0.3368
