Repository: MaCFP/matl-db

# matl-db

#### Welcome to the MaCFP Condensed Phase Subgroup database!

The MaCFP Condensed Phase Working Group was organized to enable the fire safety science research community to make significant progress towards establishing a common framework for the selection of experiments and the methodologies used to analyze these experiments when developing pyrolysis models. Key objectives of this effort include:
- Cataloguing current approaches used to parameterize pyrolysis models;
- Developing standard data set formats for experimental data on pyrolysis;
- Developing requirements for data set quality and establishing a data review committee;
- Quantifying the inter-laboratory variability for comparable experimental datasets; and
- Assessing the impact of the variability of model parameters on fire growth predictions

#### In preparation for MaCFP-4, please read the following:

[Guidelines for Participation in the MaCFP-4 Workshop (2026)](https://github.com/MaCFP/macfp-db/releases/download/macfp-4.0/MaCFP-4_Guidelines_for_Participation.pdf)

[Presentation of Target Experiments and Modeling Guidelines for the upcoming MaCFP-4 Workshop (meeting recording and presentation slides)](https://github.com/MaCFP/macfp-db/releases/tag/macfp-4.0)

Please visit our [wiki pages](https://github.com/MaCFP/matl-db/wiki/How-to-Contribute) for additional details, including how to contribute (experimentalists and modelers).

#### Presentations for previous MaCFP workshops can be found on online:

[**MaCFP-4 (La Rochelle, 2026)**](https://github.com/MaCFP/macfp-db/releases/tag/macfp-4.0)

[**MaCFP-3 (Tsukuba, 2023)**](https://github.com/MaCFP/macfp-db/releases/tag/macfp-3.0)

# README File for TIFP+UCT
Technical Institute of Fire Protection, Prague (TIFP) and University of Chemistry and Technology, Prague (UCT).
Please contact Lucie.Hasalova@hzscr.cz or salekv@vscht.cz in case of any concerns.

### Experimental Conditions: TGA/DSC
A NETZSCH STA 449 F3 Jupiter was used to simultaneously conduct Thermogravimetric Analysis (TGA) and Differential Scanning Calorimetry (DSC) experiments. DSC data serve as suplementary only and are not suitable for calibration.

* Heating Rate: 5, 10, and 20 K/min
* Temperature program
  - Initial Temperature: 303 K
  - Initial Isotherm: 300 s (hold at 303 K for 300 s)  
  - Maximum Temperature: 973 K
  - Final Isotherm: 300 s (hold at 973 K for 300 s)
* Sample mass: 5 mg +/- 0.20 mg
  - Initial sample mass corresponds to the mass measured in the STA instrument prior to the initial isotherm.
  - The STA instrument records mass changes as m/m₀ [%] with a balance resolution of 0.1 µg.
* Sample geometry: Powdered
* Calibration type: For each heating rate, a single baseline test was performed using an empty crucible. Temperature/Heat flow calibration for each heating rate were performed prior to MaCFP measurements using a set of 5 reference materials (In, Bi, Zn, Al, Ag) with melting temperatures between 429-1225 K. For more accurate DSC measurements, baseline (blank) measurements would have to be performed before each individual run and the heat flow rate (W/g) would need to be recalculated for the actual, not the initial sample mass.
* Crucible
  - Type: Al2O3
  - Volume: 85 uL
  - Diameter: 9 mm
  - Mass: 132-139 mg
  - Lid: False
  - Note: NETZSCH Al2O3 crucibles were used (part ID NGB800453). For more accurate DSC measurements, Concavus crucibles would be required. 
* Carrier Gas
  - Type: Nitrogen
  - Flow rate: 50 ml/min (50 mL/min purge, 20 mL/min protective - no contact with the sample)
  - Note: Ultra High Purity (UHP) Nitrogen
* Instrument
  - Type: NETZSCH STA 449 F3 Jupiter
  - Furnace Type: Steel
  - Notes: None

| Test Name | O2 volume % | Initial Sample Mass (mg) |
| --------- | :---------: | :----------------------: |
|TIFP+UCT\_STA\_N2\_5K\_R1 | 0 | 4.930|  
|TIFP+UCT\_STA\_N2\_5K\_R2 | 0 | 5.077|  
|TIFP+UCT\_STA\_N2\_5K\_R3 | 0 | 5.107|  
|TIFP+UCT\_STA\_N2\_5K\_R4 | 0 | 5.088| 
|TIFP+UCT\_STA\_N2\_10K\_R1 | 0 | 5.196|  
|TIFP+UCT\_STA\_N2\_10K\_R2 | 0 | 4.952| 
|TIFP+UCT\_STA\_N2\_10K\_R3 | 0 | 5.139| 
|TIFP+UCT\_STA\_N2\_20K\_R1 | 0 | 5.023| 
|TIFP+UCT\_STA\_N2\_20K\_R2 | 0 | 5.112| 
|TIFP+UCT\_STA\_N2\_20K\_R3 | 0 | 4.917| 

* Note
  - The first and second two measurements at heating rate of 5 K/min were taken on a different day. The difference in TGA data may be caused by different humidity levels. MLR data in the main part of thermal decomposition used for calibration are not affected.

### Experimental Conditions: Cone calorimeter with controlled atmosphere

* Test Standard: ISO/TS 5660-5:2020
* Extraction flow rate: 24L/s
* Sample Surface Area: 0.01 m2 (nominal)
* Sample holder dimensions:
    - Square pan: 106mm x 106mm x 25mm
    - Retainer frame: None
    - Retaining grid: None
* Backing Insulation: 2.3 cm thick layer of Dalfratherm 1260 Hybrid Blanket. Density = 128 kg/m3. Thermal Conductivity 0.05, 0.09, 0.13, 0.18, 0.25 W/m-K (at 200, 400, 600, 800, 1000 C, respectively)

File: Wood/Calibration_Data/TIFP+UCT/TIFP+UCT_STA_N2_20K_R2.csv (part 1 of 2)
Time (s),Temperature (K),Mass (mg),Heat Flow Rate (W/g)
0,303.147,5.112,-0.0015
1,303.1478,5.1114,-0.0013
2,303.1467,5.1109,-0.0013
3,303.1465,5.1108,-0.0013
4,303.147,5.1109,-0.0014
5,303.1477,5.1104,-0.0014
6,303.151,5.1099,-0.0013
7,303.1493,5.1102,-0.0015
8,303.149,5.1104,-0.0014
9,303.149,5.1107,-0.0015
10,303.1487,5.1108,-0.0016
11,303.1477,5.1108,-0.0014
12,303.146,5.1113,-0.0013
13,303.1485,5.1108,-0.0013
14,303.149,5.1109,-0.0014
15,303.1485,5.1115,-0.0014
16,303.148,5.1118,-0.0013
17,303.1487,5.1113,-0.0013
18,303.152,5.1113,-0.0013
19,303.152,5.1116,-0.0011
20,303.152,5.1116,-0.0011
21,303.152,5.1118,-0.0012
22,303.1517,5.1117,-0.0013
23,303.1512,5.1111,-0.0013
24,303.152,5.1113,-0.0013
25,303.1528,5.1119,-0.0014
26,303.153,5.112,-0.0014
27,303.153,5.1113,-0.0014
28,303.153,5.1111,-0.0014
29,303.1538,5.1118,-0.0013
30,303.158,5.1107,-0.0015
31,303.153,5.1109,-0.0014
32,303.1533,5.1108,-0.0013
33,303.1535,5.1107,-0.0012
34,303.154,5.1102,-0.0012
35,303.1562,5.1095,-0.0014
36,303.157,5.1107,-0.0012
37,303.1553,5.1095,-0.0013
38,303.1563,5.1092,-0.0013
39,303.1575,5.1099,-0.0013
40,303.1583,5.1101,-0.0013
41,303.1587,5.1094,-0.0013
42,303.157,5.1106,-0.0014
43,303.1587,5.1106,-0.0014
44,303.1597,5.1105,-0.0014
45,303.1595,5.1104,-0.0014
46,303.1603,5.11,-0.0015
47,303.1627,5.1092,-0.0016
48,303.161,5.1094,-0.0015
49,303.1635,5.1103,-0.0015
50,303.164,5.1095,-0.0015
51,303.163,5.1094,-0.0015
52,303.1623,5.11,-0.0014
53,303.1628,5.1104,-0.0014
54,303.162,5.1104,-0.0015
55,303.1637,5.1113,-0.0013
56,303.164,5.1107,-0.0014
57,303.164,5.1102,-0.0015
58,303.164,5.1097,-0.0016
59,303.1643,5.1091,-0.0015
60,303.166,5.11,-0.0015
61,303.1652,5.1103,-0.0016
62,303.1643,5.1103,-0.0016
63,303.1645,5.1103,-0.0016
64,303.1647,5.1103,-0.0017
65,303.1643,5.1102,-0.0017
66,303.166,5.1097,-0.0017
67,303.166,5.1102,-0.0016
68,303.166,5.1103,-0.0016
69,303.1665,5.1097,-0.0015
70,303.1673,5.1094,-0.0015
71,303.1678,5.1102,-0.0016
72,303.167,5.1093,-0.0015
73,303.167,5.1093,-0.0016
74,303.1683,5.1098,-0.0017
75,303.1685,5.1095,-0.0016
76,303.1693,5.109,-0.0016
77,303.1712,5.1089,-0.0017
78,303.167,5.1087,-0.0016
79,303.1678,5.1089,-0.0019
80,303.1707,5.109,-0.0018
81,303.1725,5.1097,-0.0018
82,303.173,5.1103,-0.0017
83,303.173,5.1101,-0.0017
84,303.173,5.109,-0.0019
85,303.1713,5.109,-0.0018
86,303.171,5.1089,-0.002
87,303.1705,5.1089,-0.002
88,303.1697,5.1086,-0.0018
89,303.1695,5.1082,-0.0017
90,303.172,5.1088,-0.0017
91,303.1695,5.1079,-0.0017
92,303.1697,5.1078,-0.0018
93,303.1705,5.1083,-0.0017
94,303.1717,5.1088,-0.0016
95,303.173,5.1088,-0.0016
96,303.173,5.1088,-0.0017
97,303.1722,5.1088,-0.0018
98,303.172,5.1088,-0.0018
99,303.1725,5.1081,-0.0018
100,303.1727,5.1074,-0.0019
101,303.1722,5.1075,-0.002
102,303.173,5.1081,-0.0021
103,303.173,5.1075,-0.002
104,303.173,5.1079,-0.002
105,303.1725,5.1085,-0.0019
106,303.1733,5.1091,-0.0019
107,303.1753,5.1093,-0.0019
108,303.172,5.109,-0.0019
109,303.172,5.109,-0.0018
110,303.1727,5.1094,-0.0018
111,303.1735,5.11,-0.0019
112,303.1747,5.1102,-0.0019
113,303.176,5.1098,-0.0019
114,303.176,5.109,-0.0018
115,303.1768,5.109,-0.0019
116,303.1763,5.1094,-0.0018
117,303.1745,5.1093,-0.0018
118,303.174,5.1088,-0.0019
119,303.176,5.1084,-0.002
120,303.176,5.109,-0.0021
121,303.1752,5.109,-0.002
122,303.1743,5.109,-0.0019
123,303.1745,5.1087,-0.0019
124,303.175,5.1085,-0.0018
125,303.175,5.109,-0.0018
126,303.175,5.109,-0.0017
127,303.175,5.1079,-0.0017
128,303.175,5.1083,-0.0017
129,303.175,5.1088,-0.0018
130,303.176,5.1085,-0.0019
131,303.1777,5.1079,-0.002
132,303.176,5.109,-0.0019
133,303.176,5.109,-0.0018
134,303.1767,5.109,-0.0019
135,303.176,5.109,-0.0019
136,303.1753,5.1089,-0.0019
137,303.176,5.1085,-0.0018
138,303.176,5.1077,-0.0016
139,303.1752,5.1077,-0.0016
140,303.1783,5.1085,-0.0016
141,303.178,5.1085,-0.0016
142,303.1767,5.1079,-0.0017
143,303.1775,5.1079,-0.0017
144,303.175,5.109,-0.0018
145,303.1767,5.1081,-0.0019
146,303.179,5.1086,-0.0019
147,303.1775,5.1088,-0.0019
148,303.1757,5.1083,-0.0017
149,303.177,5.1076,-0.0017
150,303.177,5.1076,-0.0017
151,303.1753,5.1088,-0.0016
152,303.1763,5.109,-0.0016
153,303.175,5.1083,-0.0015
154,303.1733,5.1076,-0.0015
155,303.1745,5.1076,-0.0015
156,303.177,5.1076,-0.0016
157,303.1753,5.1076,-0.0016
158,303.1757,5.1077,-0.0017
159,303.174,5.1077,-0.0017
160,303.1723,5.1081,-0.0017
161,303.1737,5.1089,-0.0017
162,303.177,5.1087,-0.0015
163,303.1737,5.1087,-0.0016
164,303.1743,5.1089,-0.0015
165,303.175,5.1085,-0.0015
166,303.1743,5.1082,-0.0015
167,303.173,5.1087,-0.0015
168,303.173,5.109,-0.0015
169,303.1738,5.1084,-0.0014
170,303.176,5.1083,-0.0014
171,303.1755,5.1087,-0.0015
172,303.1743,5.1085,-0.0015
173,303.175,5.1076,-0.0014
174,303.175,5.1076,-0.0014
175,303.1742,5.1076,-0.0014
176,303.1733,5.1076,-0.0015
177,303.172,5.1076,-0.0016
178,303.1717,5.1076,-0.0016
179,303.1725,5.1079,-0.0016
180,303.17,5.109,-0.0015
181,303.1733,5.1081,-0.0016
182,303.172,5.1078,-0.0014
183,303.1705,5.1083,-0.0013
184,303.1707,5.1085,-0.0013
185,303.1718,5.1077,-0.0015
186,303.171,5.1077,-0.0014
187,303.171,5.1077,-0.0015
188,303.171,5.1077,-0.0014
189,303.1695,5.1077,-0.0014
190,303.1687,5.1077,-0.0014
191,303.1698,5.1078,-0.0013
192,303.169,5.1083,-0.0011
193,303.169,5.1078,-0.0011
194,303.1703,5.1077,-0.0012
195,303.171,5.1083,-0.0013
196,303.17,5.109,-0.0014
197,303.1678,5.109,-0.0013
198,303.167,5.109,-0.0013
199,303.1678,5.1079,-0.0013
200,303.1667,5.1085,-0.0013
201,303.168,5.1083,-0.0014
202,303.1687,5.1076,-0.0014
203,303.1658,5.1079,-0.0014
204,303.165,5.109,-0.0014
205,303.165,5.1087,-0.0015
206,303.165,5.108,-0.0014
207,303.1655,5.1083,-0.0014
208,303.1663,5.109,-0.0015
209,303.1667,5.1088,-0.0015
210,303.165,5.1079,-0.0013
211,303.1658,5.1087,-0.0012
212,303.1653,5.1082,-0.0012
213,303.165,5.1077,-0.0012
214,303.1647,5.1075,-0.0011
215,303.1637,5.1075,-0.0011
216,303.162,5.1075,-0.0011
217,303.1628,5.1075,-0.0011
218,303.163,5.1075,-0.0012
219,303.164,5.1069,-0.0013
220,303.165,5.1066,-0.0013
221,303.165,5.1075,-0.0012
222,303.165,5.1075,-0.0014
223,303.1642,5.1076,-0.0012
224,303.1627,5.1076,-0.0012
225,303.1615,5.1073,-0.0013
226,303.1607,5.1067,-0.0014
227,303.1605,5.1065,-0.0013
228,303.163,5.1073,-0.0013
229,303.1605,5.1068,-0.0013
230,303.1627,5.1064,-0.0013
231,303.164,5.1068,-0.0014
232,303.1647,5.1072,-0.0014
233,303.1652,5.1069,-0.0013
234,303.161,5.1063,-0.0015
235,303.1602,5.1066,-0.0014
236,303.16,5.1073,-0.0013
237,303.1605,5.1077,-0.0013
238,303.161,5.1073,-0.0014
239,303.161,5.1068,-0.0015
240,303.161,5.1077,-0.0015
241,303.1627,5.1077,-0.0014
242,303.1617,5.1074,-0.0014
243,303.161,5.1068,-0.0015
244,303.1613,5.1063,-0.0015
245,303.1618,5.1065,-0.0016
246,303.161,5.1077,-0.0015
247,303.1618,5.1065,-0.0016
248,303.1607,5.1072,-0.0015
249,303.1605,5.107,-0.0013
250,303.1607,5.1063,-0.0013
251,303.16,5.1062,-0.0014
252,303.16,5.1056,-0.0015
253,303.1617,5.1051,-0.0016
254,303.16,5.105,-0.0015
255,303.1605,5.1056,-0.0014
256,303.1623,5.1059,-0.0012
257,303.1623,5.105,-0.0012
258,303.159,5.105,-0.0014
259,303.1607,5.1058,-0.0015
260,303.1623,5.1062,-0.0015
261,303.163,5.1056,-0.0015
262,303.163,5.105,-0.0015
263,303.1627,5.1051,-0.0015
264,303.161,5.106,-0.0016
265,303.1627,5.1063,-0.0015
266,303.1637,5.1063,-0.0015
267,303.1635,5.1056,-0.0015
268,303.1627,5.1054,-0.0015
269,303.1623,5.1063,-0.0015
270,303.164,5.1063,-0.0014
271,303.1648,5.1063,-0.0015
272,303.1637,5.1063,-0.0015
273,303.163,5.1058,-0.0015
274,303.1627,5.1056,-0.0015
275,303.1622,5.1063,-0.0015
276,303.163,5.1063,-0.0016
277,303.1638,5.1063,-0.0016
278,303.1633,5.1063,-0.0016
279,303.162,5.1063,-0.0016
280,303.1607,5.1064,-0.0015
281,303.1602,5.1066,-0.0015
282,303.161,5.1063,-0.0014
283,303.161,5.1063,-0.0016
284,303.1597,5.1063,-0.0016
285,303.161,5.1058,-0.0016
286,303.1627,5.1052,-0.0017
287,303.162,5.1052,-0.0017
288,303.162,5.1063,-0.0015
289,303.1603,5.1063,-0.0015
290,303.162,5.1054,-0.0015
291,303.162,5.105,-0.0015
292,303.162,5.1051,-0.0016
293,303.1632,5.1052,-0.0017
294,303.159,5.105,-0.0016
295,303.1598,5.1052,-0.0016
296,303.1607,5.1051,-0.0016
297,303.161,5.105,-0.0016
298,303.161,5.105,-0.0016
299,303.161,5.105,-0.0017
300,303.161,5.1059,-0.0016
301,303.161,5.1063,-0.0015
302,303.1615,5.1063,-0.0015
303,303.1612,5.105,-0.0016
304,303.1605,5.105,-0.0017
305,303.1605,5.105,-0.0017
306,303.1602,5.105,-0.0017
307,303.1642,5.1063,-0.0016
308,303.1645,5.106,-0.0016
309,303.1667,5.1057,-0.0016
310,303.1682,5.1054,-0.0019
311,303.1705,5.1058,-0.002
312,303.1758,5.1049,-0.0021
313,303.1793,5.1054,-0.0019
314,303.1865,5.106,-0.0025
315,303.1948,5.1067,-0.0028
316,303.2022,5.1066,-0.0023
317,303.214,5.106,-0.0025
318,303.2252,5.1067,-0.0029
319,303.2378,5.107,-0.0033
320,303.253,5.1063,-0.0031
321,303.2713,5.1067,-0.0032
322,303.291,5.1067,-0.004
323,303.311,5.1057,-0.0041
324,303.3352,5.106,-0.0046
325,303.3635,5.1056,-0.005
326,303.3925,5.1047,-0.0053
327,303.4255,5.1052,-0.0061
328,303.4577,5.1049,-0.0064
329,303.497,5.105,-0.0072
330,303.5388,5.1048,-0.0081
331,303.5852,5.1045,-0.0091
332,303.633,5.105,-0.0099
333,303.6833,5.1059,-0.0108
334,303.7363,5.1076,-0.0118
335,303.796,5.1074,-0.0135
336,303.8598,5.1066,-0.0146
337,303.9268,5.1056,-0.0163
338,304.001,5.1051,-0.0175
339,304.073,5.1054,-0.0194
340,304.1518,5.1052,-0.0211
341,304.239,5.1061,-0.0227
342,304.3277,5.1065,-0.0247
343,304.4192,5.1058,-0.0268
344,304.519,5.1051,-0.0289
345,304.6214,5.1045,-0.0315
346,304.7322,5.1054,-0.0336
347,304.8445,5.1054,-0.0365
348,304.963,5.1054,-0.0391
349,305.0865,5.1053,-0.0416
350,305.2185,5.1055,-0.0447
351,305.3519,5.1063,-0.0479
352,305.4949,5.1062,-0.051
353,305.6395,5.1067,-0.0542
354,305.7914,5.1068,-0.0573
355,305.952,5.1063,-0.0606
356,306.115,5.1055,-0.0646
357,306.285,5.1049,-0.0683
358,306.461,5.1061,-0.0719
359,306.642,5.1056,-0.0755
360,306.829,5.1055,-0.0797
361,307.0239,5.1055,-0.0837
362,307.2255,5.106,-0.088
363,307.4307,5.1066,-0.0923
364,307.644,5.1058,-0.0963
365,307.8645,5.1062,-0.1007
366,308.0897,5.1067,-0.1054
367,308.321,5.1068,-0.1099
368,308.5605,5.1066,-0.1146
369,308.8061,5.1058,-0.1194
370,309.0557,5.1064,-0.1239
371,309.314,5.1062,-0.1283
372,309.5774,5.1059,-0.1333
373,309.8487,5.1056,-0.1384
374,310.1251,5.1051,-0.1432
375,310.4061,5.1045,-0.1484
376,310.6939,5.1033,-0.1528
377,310.9906,5.1044,-0.1579
378,311.2919,5.1053,-0.1631
379,311.6014,5.1052,-0.168
380,311.9141,5.1045,-0.173
381,312.2327,5.1037,-0.1782
382,312.5609,5.1046,-0.1836
383,312.8921,5.1047,-0.1885
384,313.2311,5.1049,-0.1939
385,313.5749,5.1053,-0.199
386,313.9246,5.1054,-0.2043
387,314.2799,5.1057,-0.2094
388,314.6404,5.105,-0.2146
389,315.0066,5.1054,-0.22
390,315.3801,5.1054,-0.225
391,315.7554,5.1049,-0.2305
392,316.1381,5.1048,-0.2354
393,316.5287,5.1047,-0.2409
394,316.9212,5.1058,-0.246
395,317.3181,5.1058,-0.2511
396,317.7217,5.1057,-0.2562
397,318.1289,5.1056,-0.2612
398,318.5431,5.1054,-0.2664
399,318.9596,5.1055,-0.2719
400,319.3834,5.1047,-0.2769
401,319.8126,5.105,-0.2817
402,320.2421,5.105,-0.2868
403,320.6773,5.1046,-0.2917
404,321.1176,5.1046,-0.2967
405,321.5611,5.1051,-0.3016
406,322.0084,5.1061,-0.3063
407,322.4586,5.1055,-0.3112
408,322.9163,5.1048,-0.3159
409,323.3754,5.1043,-0.3205
410,323.8331,5.1049,-0.3246
411,324.3018,5.1054,-0.3293
412,324.7684,5.1054,-0.3339
413,325.2406,5.1043,-0.3384
414,325.7173,5.1051,-0.3427
415,326.1948,5.105,-0.347
416,326.6746,5.1045,-0.3507
417,327.1588,5.1043,-0.3553
418,327.6444,5.1035,-0.3586
419,328.1336,5.1031,-0.3625
420,328.6219,5.1029,-0.3666
421,329.1196,5.103,-0.3702
422,329.6131,5.1032,-0.3739
423,330.1098,5.1034,-0.3773
424,330.6104,5.1035,-0.3808
425,331.1141,5.1031,-0.3842
426,331.6166,5.1031,-0.3869
427,332.1218,5.1032,-0.3904
428,332.6251,5.1039,-0.3938
429,333.1308,5.105,-0.3965
430,333.6424,5.1046,-0.3995
431,334.1546,5.1051,-0.4021
432,334.6646,5.1038,-0.4046
433,335.1804,5.1032,-0.4072
434,335.6911,5.103,-0.4102
435,336.2038,5.1033,-0.4122
436,336.7199,5.1032,-0.4145
437,337.2331,5.103,-0.4168
438,337.7511,5.1032,-0.4184
439,338.2666,5.1024,-0.4206
440,338.7836,5.1021,-0.4227
441,339.3024,5.102,-0.4244
442,339.8168,5.1032,-0.4257
443,340.3356,5.1027,-0.4277
444,340.8519,5.1043,-0.43
445,341.3698,5.1033,-0.4313
446,341.8881,5.1041,-0.4326
447,342.4038,5.1046,-0.4341
448,342.9171,5.1036,-0.4355
449,343.4351,5.1038,-0.4369
450,343.9513,5.1036,-0.4381
451,344.4648,5.1027,-0.4389
452,344.9781,5.1023,-0.4402
453,345.4914,5.1026,-0.4409
454,346.0041,5.1015,-0.4423
455,346.5181,5.1015,-0.4434
456,347.0264,5.1018,-0.4443
457,347.5378,5.1006,-0.4451
458,348.0476,5.1015,-0.4463
459,348.5541,5.1007,-0.4467
460,349.0624,5.1011,-0.4475
461,349.5666,5.1014,-0.4483
462,350.0719,5.1007,-0.4492
463,350.5769,5.1007,-0.4497
464,351.0756,5.0994,-0.4502
465,351.5751,5.1005,-0.4511
466,352.0749,5.0999,-0.4512
467,352.5691,5.0995,-0.4518
468,353.0673,5.1005,-0.4523
469,353.5616,5.1005,-0.4524
470,354.0556,5.0998,-0.4527
471,354.5459,5.0995,-0.453
472,355.0336,5.0991,-0.4529
473,355.5231,5.0991,-0.4528
474,356.0084,5.0991,-0.4529
475,356.4948,5.0991,-0.4529
476,356.9746,5.0988,-0.4524
477,357.4551,5.0981,-0.4523
478,357.9328,5.0981,-0.4521
479,358.4081,5.0981,-0.4517
480,358.8819,5.0979,-0.4509
481,359.3539,5.0967,-0.4504
482,359.8256,5.0967,-0.4499
483,360.2914,5.0967,-0.449
484,360.7586,5.0963,-0.448
485,361.2226,5.0954,-0.4472
486,361.6839,5.0954,-0.4458
487,362.1473,5.0954,-0.4447
488,362.6051,5.0954,-0.4434
489,363.0611,5.0954,-0.4422
490,363.5163,5.0953,-0.4406
491,363.9686,5.094,-0.4393
492,364.4159,5.094,-0.4373
493,364.8633,5.0933,-0.4356
494,365.3101,5.0937,-0.4337
495,365.7526,5.094,-0.4317
496,366.1936,5.094,-0.4296
497,366.6341,5.0935,-0.4274
498,367.0691,5.094,-0.4253
499,367.5054,5.0933,-0.4229
500,367.9371,5.0937,-0.4206
501,368.3668,5.094,-0.418
502,368.7974,5.0927,-0.4154
503,369.2226,5.0927,-0.4127
504,369.6478,5.092,-0.4097
505,370.0701,5.0929,-0.4066
506,370.4881,5.0918,-0.4037
507,370.9083,5.0916,-0.4008
508,371.3246,5.0911,-0.3978
509,371.7376,5.0911,-0.3945
510,372.1487,5.0896,-0.3912
511,372.5597,5.0909,-0.3878
512,372.9681,5.0897,-0.3844
513,373.3722,5.0895,-0.3811
514,373.7782,5.0902,-0.3775
515,374.1801,5.0895,-0.3739
516,374.5812,5.0895,-0.3703
517,374.9806,5.0894,-0.3667
518,375.3751,5.0888,-0.3631
519,375.7704,5.0893,-0.3594
520,376.1634,5.089,-0.3557
521,376.5541,5.0881,-0.3518
522,376.9417,5.0894,-0.3479
523,377.3289,5.0887,-0.3439
524,377.7156,5.0879,-0.34
525,378.1011,5.0866,-0.3361
526,378.4807,5.0876,-0.3321
527,378.8631,5.0862,-0.3282
528,379.2422,5.0875,-0.3241
529,379.6177,5.0861,-0.3202
530,379.9916,5.0861,-0.3162
531,380.3682,5.087,-0.312
532,380.7387,5.0861,-0.3082
533,381.1096,5.0862,-0.3042
534,381.4787,5.0875,-0.3003
535,381.8484,5.0871,-0.2966
536,382.2121,5.0861,-0.2927
537,382.5761,5.0867,-0.2887
538,382.9404,5.0861,-0.2847
539,383.3016,5.0864,-0.2811
540,383.6627,5.0876,-0.2774
541,384.0209,5.0861,-0.2737
542,384.3796,5.0874,-0.2699
543,384.7351,5.0861,-0.2661
544,385.0921,5.0861,-0.2624
545,385.4446,5.0864,-0.2588
546,385.7994,5.0865,-0.2551
547,386.1502,5.0861,-0.252
548,386.5006,5.0861,-0.2483
549,386.8496,5.0867,-0.2446
550,387.1986,5.0861,-0.2416
551,387.5446,5.0861,-0.2388
552,387.8907,5.0848,-0.2355
553,388.2382,5.0847,-0.2322
554,388.5806,5.0857,-0.2292
555,388.9237,5.0847,-0.2264
556,389.2671,5.0847,-0.2231
557,389.6091,5.0847,-0.2201
558,389.9489,5.0851,-0.2172
559,390.2902,5.0847,-0.214
560,390.6276,5.0847,-0.2114
561,390.9661,5.085,-0.2087
562,391.3019,5.0861,-0.206
563,391.6406,5.0857,-0.2032
564,391.9771,5.0847,-0.2005
565,392.3091,5.0847,-0.1979
566,392.6441,5.0857,-0.1955
567,392.9784,5.0861,-0.1932
568,393.3119,5.0847,-0.1905
569,393.6456,5.0847,-0.188
570,393.9786,5.0847,-0.1857
571,394.3056,5.0847,-0.1836
572,394.6376,5.0837,-0.1813
573,394.9696,5.0834,-0.1791
574,395.2966,5.0834,-0.177
575,395.6261,5.0837,-0.1746
576,395.9572,5.0847,-0.1728
577,396.2847,5.0847,-0.1707
578,396.6116,5.0847,-0.1688
579,396.9399,5.0834,-0.1668
580,397.2682,5.0834,-0.1647
581,397.5951,5.0834,-0.1626
582,397.9214,5.0834,-0.1611
583,398.2461,5.0834,-0.1597
584,398.5721,5.0844,-0.1579
585,398.8981,5.0844,-0.1559
586,399.2251,5.0844,-0.1542
587,399.5496,5.0844,-0.1527
588,399.8742,5.0834,-0.1511
589,400.1992,5.0831,-0.1495
590,400.5246,5.0831,-0.1481
591,400.8491,5.0831,-0.1465
592,401.1709,5.0831,-0.1451
593,401.4986,5.0834,-0.1437
594,401.8231,5.0834,-0.1422
595,402.1464,5.0834,-0.1407
596,402.4706,5.0834,-0.1396
597,402.7941,5.0834,-0.1383
598,403.1179,5.0834,-0.1368
599,403.4416,5.0834,-0.1355
600,403.7656,5.0834,-0.1343
601,404.0906,5.0834,-0.1337
602,404.4146,5.0827,-0.1323
603,404.7379,5.0821,-0.1307
604,405.0614,5.0821,-0.1299
605,405.3836,5.0821,-0.1287
606,405.7092,5.0821,-0.1277
607,406.0339,5.0821,-0.1265
608,406.3591,5.0821,-0.1253
609,406.6812,5.0831,-0.1244
610,407.0049,5.0831,-0.1234
611,407.3311,5.0831,-0.1224
612,407.6562,5.0821,-0.1216
613,407.9787,5.0817,-0.1206
614,408.3061,5.0817,-0.1197
615,408.6316,5.0817,-0.1187
616,408.9559,5.0817,-0.1178
617,409.2806,5.0821,-0.1172
618,409.6049,5.0818,-0.1159
619,409.9339,5.0807,-0.1154
620,410.2561,5.0807,-0.1146
621,410.5827,5.081,-0.1137
622,410.9094,5.0817,-0.1128
623,411.2381,5.0817,-0.1118
624,411.5632,5.0817,-0.1111
625,411.8914,5.0817,-0.1105
626,412.2181,5.0817,-0.1098
627,412.5431,5.0808,-0.1088
628,412.8726,5.0807,-0.1077
629,413.2006,5.0809,-0.107
630,413.5284,5.082,-0.1062
631,413.8546,5.082,-0.1053
632,414.1856,5.082,-0.1047
633,414.5154,5.082,-0.1038
634,414.8431,5.082,-0.1035
635,415.1726,5.0804,-0.1029
636,415.5027,5.0797,-0.1024
637,415.8316,5.0797,-0.1018
638,416.1616,5.0797,-0.1011
639,416.4936,5.0797,-0.1004
640,416.8237,5.0808,-0.0998
641,417.1536,5.081,-0.0999
642,417.4872,5.0804,-0.0992
643,417.8184,5.0808,-0.0985
644,418.1481,5.081,-0.0983
645,418.4802,5.081,-0.0979
646,418.8127,5.081,-0.0972
647,419.1451,5.0804,-0.0967
648,419.4776,5.0797,-0.0962
649,419.8122,5.0797,-0.0958
650,420.1436,5.0795,-0.0953
651,420.4774,5.0784,-0.0951
652,420.8116,5.0784,-0.0946
653,421.1441,5.0795,-0.0942
654,421.4777,5.0797,-0.0936
655,421.8136,5.0786,-0.093
656,422.1481,5.0784,-0.0929
657,422.4839,5.0784,-0.0928
658,422.8169,5.0784,-0.0925
659,423.1531,5.0782,-0.0922
660,423.4881,5.077,-0.0919
661,423.8239,5.0781,-0.0917
662,424.1601,5.0784,-0.0915
663,424.4962,5.0777,-0.0914
664,424.8316,5.077,-0.091
665,425.1681,5.077,-0.0906
666,425.5036,5.077,-0.0906
667,425.8414,5.077,-0.0906
668,426.1776,5.0757,-0.0904
669,426.5164,5.0757,-0.0903
670,426.8537,5.0767,-0.0903
671,427.1911,5.077,-0.0902
672,427.5281,5.077,-0.0902
673,427.8657,5.077,-0.0899
674,428.2051,5.076,-0.0897
675,428.5421,5.0757,-0.0893
676,428.8817,5.0763,-0.0893
677,429.2201,5.0762,-0.0896
678,429.5557,5.0757,-0.0892
679,429.8967,5.0757,-0.0889
680,430.2351,5.0757,-0.0884
681,430.5742,5.0757,-0.088
682,430.9132,5.0757,-0.0877
683,431.2506,5.075,-0.0879
684,431.5916,5.0746,-0.0878
685,431.9311,5.0757,-0.0874
686,432.2711,5.0757,-0.0874
687,432.6092,5.0757,-0.0873
688,432.9497,5.0757,-0.087
689,433.2896,5.0757,-0.0868
690,433.6262,5.0754,-0.0866
691,433.9681,5.0743,-0.0862
692,434.3076,5.0743,-0.0861
693,434.6471,5.0743,-0.0859
694,434.9872,5.0743,-0.0859
695,435.3276,5.0743,-0.0854
696,435.6672,5.0734,-0.0851
697,436.0077,5.073,-0.0851
698,436.3466,5.073,-0.0851
699,436.6872,5.073,-0.0846
700,437.0252,5.073,-0.0843
701,437.3671,5.073,-0.0839
702,437.7061,5.0717,-0.0837
703,438.0466,5.0717,-0.0837
704,438.3861,5.0717,-0.0833
705,438.7287,5.0717,-0.0827
706,439.0652,5.0721,-0.0824
707,439.4066,5.073,-0.0821
708,439.7461,5.073,-0.082
709,440.0859,5.073,-0.082
710,440.4266,5.0718,-0.0814
711,440.7677,5.0703,-0.0812
712,441.1042,5.0703,-0.0808
713,441.4451,5.07,-0.0804
714,441.7847,5.069,-0.0801
715,442.1236,5.069,-0.0795
716,442.4606,5.069,-0.0792
717,442.8009,5.069,-0.0791
718,443.1422,5.069,-0.0788
719,443.4806,5.0698,-0.0781
720,443.8204,5.0703,-0.0777
721,444.1581,5.0703,-0.0773
722,444.4986,5.0703,-0.0769
723,444.8379,5.0703,-0.0767
724,445.1767,5.0682,-0.0762
725,445.5141,5.0676,-0.0761
726,445.8522,5.0676,-0.0755
727,446.1886,5.0676,-0.0754
728,446.5286,5.0676,-0.0743
729,446.8661,5.0676,-0.0738
730,447.2052,5.0676,-0.0734
731,447.5421,5.0676,-0.0731
732,447.8794,5.0676,-0.0726
733,448.2197,5.0663,-0.072
734,448.5556,5.0663,-0.0712
735,448.8936,5.066,-0.0709
736,449.2307,5.0649,-0.0706
737,449.5661,5.0649,-0.0703
738,449.9041,5.0649,-0.0698
739,450.2399,5.0649,-0.0697
740,450.5771,5.0649,-0.069
741,450.9154,5.0649,-0.0687
742,451.2507,5.0649,-0.0683
743,451.5886,5.0649,-0.0679
744,451.9259,5.0649,-0.0677
745,452.2617,5.0639,-0.0673
746,452.5946,5.0639,-0.0668
747,452.9322,5.0639,-0.0666
748,453.2687,5.0636,-0.0662
749,453.6056,5.0636,-0.0656
750,453.9409,5.0636,-0.0652
751,454.2766,5.0623,-0.0647
752,454.6126,5.0623,-0.0644
753,454.9462,5.061,-0.0646
754,455.2836,5.0609,-0.0641
755,455.6166,5.0609,-0.0639
756,455.9517,5.0604,-0.0636
757,456.2857,5.0596,-0.0632
758,456.6206,5.0596,-0.0633
759,456.9552,5.0596,-0.0633
760,457.2887,5.0596,-0.0632
761,457.6216,5.0584,-0.0635
762,457.9554,5.0582,-0.0637
763,458.2919,5.0579,-0.0639
764,458.6236,5.0579,-0.0645
765,458.9582,5.0579,-0.0655
766,459.2926,5.0566,-0.0666
767,459.6251,5.0566,-0.0675
768,459.9564,5.0566,-0.0677
769,460.2909,5.0556,-0.0682
770,460.6241,5.0556,-0.0674
771,460.9564,5.055,-0.0668
772,461.2894,5.0542,-0.0654
773,461.6201,5.0542,-0.064
774,461.9532,5.0542,-0.0626
775,462.2844,5.0542,-0.0612
776,462.6161,5.0542,-0.0601
777,462.9477,5.052,-0.059
778,463.2799,5.0515,-0.0577
779,463.6111,5.0515,-0.0567
780,463.9427,5.0503,-0.0556
781,464.2747,5.0502,-0.0546
782,464.6071,5.0502,-0.0536
783,464.9389,5.0502,-0.0526
784,465.2687,5.0497,-0.0517
785,465.5996,5.0488,-0.0509
786,465.9286,5.0488,-0.0498
787,466.2589,5.0487,-0.0486
788,466.5901,5.0475,-0.048
789,466.9204,5.0475,-0.0469
790,467.2507,5.0462,-0.0462
791,467.5816,5.0453,-0.0453
792,467.9126,5.0448,-0.0446
793,468.2437,5.0448,-0.044
794,468.5741,5.0448,-0.0433
795,468.9044,5.0439,-0.0427
796,469.2331,5.0435,-0.0418
797,469.5621,5.0433,-0.0411
798,469.8916,5.0419,-0.0405
799,470.2211,5.0419,-0.0399
800,470.5496,5.0407,-0.0395
801,470.8824,5.04,-0.0386
802,471.2094,5.0392,-0.0379
803,471.5386,5.0379,-0.0374
804,471.8669,5.0379,-0.0368
805,472.1967,5.0379,-0.0362
806,472.5256,5.0367,-0.0356
807,472.8556,5.0366,-0.0351
808,473.1839,5.0365,-0.0342
809,473.5131,5.0344,-0.0335
810,473.8419,5.0338,-0.033
811,474.1706,5.0326,-0.0323
812,474.4991,5.0322,-0.0317
813,474.8277,5.0319,-0.0312
814,475.1567,5.0309,-0.0308
815,475.4826,5.0309,-0.0302
816,475.8142,5.0295,-0.0294
817,476.1414,5.0294,-0.0291
818,476.4706,5.0286,-0.0284
819,476.7987,5.0281,-0.0277
820,477.1277,5.0279,-0.0272
821,477.4551,5.0265,-0.0268
822,477.7829,5.0262,-0.0263
823,478.1112,5.0242,-0.0256
824,478.4396,5.0237,-0.0249
825,478.7697,5.0231,-0.0243
826,479.0954,5.0224,-0.0239
827,479.4241,5.0222,-0.0233
828,479.7517,5.0208,-0.0226
829,480.0786,5.0203,-0.0221
830,480.4076,5.0179,-0.0212
831,480.7354,5.0173,-0.0207
832,481.0624,5.0164,-0.0202
833,481.3906,5.0163,-0.0193
834,481.7212,5.0149,-0.0188
835,482.0459,5.0144,-0.0183
836,482.3756,5.0132,-0.0177
837,482.7031,5.0126,-0.017
838,483.0326,5.0116,-0.0162
839,483.3616,5.0116,-0.0155
840,483.6897,5.0107,-0.0149
841,484.0174,5.0102,-0.0143
842,484.3456,5.0093,-0.0138
843,484.6719,5.0086,-0.0132
844,485.0012,5.0081,-0.0124
845,485.3301,5.006,-0.012
846,485.6581,5.0049,-0.0115
847,485.9872,5.0044,-0.0109
848,486.3156,5.003,-0.0102
849,486.6444,5.0028,-0.0096
850,486.9722,5.001,-0.0089
851,487.2986,5.0005,-0.0079
852,487.6286,4.9994,-0.0075
853,487.9576,4.9979,-0.0067
854,488.2851,4.997,-0.0059
855,488.6146,4.9963,-0.0057
856,488.9426,4.9947,-0.0049
857,489.2716,4.9944,-0.0038
858,489.6012,4.9919,-0.0033
859,489.9286,4.9918,-0.0022
860,490.2581,4.9906,-0.0018
861,490.5849,4.9906,-0.0011
862,490.9141,4.9891,-0.0008
863,491.2436,4.9876,0.0
864,491.5724,4.9861,0.001
865,491.9024,4.9848,0.0016
866,492.2316,4.9842,0.0021
867,492.5587,4.9818,0.003
868,492.8879,4.9817,0.0038
869,493.2181,4.9802,0.0049
870,493.5482,4.9799,0.0057
871,493.8772,4.9783,0.0065
872,494.2056,4.9772,0.0072
873,494.5362,4.9761,0.0079
874,494.8637,4.9747,0.0086
875,495.1921,4.9734,0.0096
876,495.5234,4.9729,0.0106
877,495.8527,4.9714,0.0115
878,496.1821,4.9709,0.0119
879,496.5107,4.9698,0.013
880,496.8417,4.9681,0.0137
881,497.1716,4.9667,0.0145
882,497.5016,4.9651,0.0155
883,497.8307,4.965,0.0161
884,498.1611,4.9637,0.0171
885,498.4912,4.9632,0.0177
886,498.8197,4.9619,0.019
887,499.1501,4.9604,0.0196
888,499.4797,4.9594,0.0206
889,499.8087,4.9581,0.0213
890,500.1396,4.9563,0.0222
891,500.4687,4.9553,0.0232
892,500.8004,4.9533,0.0241
893,501.1306,4.9516,0.0249
894,501.4604,4.9509,0.0259
895,501.7932,4.9499,0.0269
896,502.1211,4.9485,0.0278
897,502.4514,4.9476,0.0285
898,502.7827,4.9464,0.0293
899,503.1136,4.9444,0.0304
900,503.4452,4.9419,0.0312
901,503.7739,4.9408,0.032
902,504.1076,4.9393,0.033
903,504.4369,4.9387,0.0339
904,504.7684,4.9377,0.0346
905,505.1011,4.9367,0.0354
906,505.4306,4.9354,0.0363
907,505.7614,4.9337,0.0373
908,506.0926,4.9321,0.0381
909,506.4252,4.9312,0.0389
910,506.7559,4.93,0.0398
911,507.0876,4.9285,0.0406
912,507.4194,4.9278,0.0415
913,507.7501,4.9266,0.0424
914,508.0816,4.9245,0.0432
915,508.4132,4.9228,0.0439
916,508.7441,4.9219,0.0447
917,509.0761,4.9203,0.0456
918,509.4076,4.9174,0.0468
919,509.7394,4.9167,0.0475
920,510.0721,4.9154,0.0479
921,510.4039,4.9137,0.0487
922,510.7354,4.9128,0.0496
923,511.0656,4.9118,0.0506
924,511.3996,4.91,0.0513
925,511.7306,4.908,0.052
926,512.0631,4.9064,0.053
927,512.3941,4.9049,0.0535
928,512.7266,4.9022,0.0542
929,513.0581,4.9006,0.055
930,513.3906,4.8989,0.0558
931,513.7244,4.8973,0.0568
932,514.0551,4.8962,0.0572
933,514.3866,4.8951,0.058
934,514.7187,4.8933,0.0588
935,515.0506,4.8914,0.0593
936,515.3827,4.8897,0.0602
937,515.7184,4.8886,0.0606
938,516.0491,4.887,0.0613
939,516.3817,4.8851,0.0621
940,516.7129,4.8833,0.0628
941,517.0446,4.8814,0.0634
942,517.3779,4.8787,0.064
943,517.7099,4.8771,0.0645
944,518.0441,4.8758,0.0652
945,518.3756,4.8739,0.0659
946,518.7069,4.8721,0.0662
947,519.0406,4.8704,0.0669
948,519.3722,4.8689,0.0675
949,519.7056,4.8676,0.0681
950,520.0401,4.866,0.0687
951,520.3697,4.8641,0.0692
952,520.7026,4.862,0.0696
953,521.0356,4.86,0.0702
954,521.3704,4.8585,0.0708
955,521.7026,4.8566,0.071
956,522.0346,4.8531,0.0717
957,522.3656,4.8506,0.0723
958,522.6977,4.8486,0.0727
959,523.0306,4.8467,0.0732
960,523.3637,4.8441,0.0737
961,523.6986,4.8424,0.0739
962,524.0291,4.8402,0.0743
963,524.3636,4.8382,0.0746
964,524.6956,4.8369,0.075
965,525.0266,4.8352,0.0754
966,525.3606,4.8329,0.0757
967,525.6921,4.8304,0.076
968,526.0266,4.8277,0.0763
969,526.3602,4.8251,0.077
970,526.6936,4.8233,0.0775
971,527.0261,4.821,0.0774
972,527.3574,4.8178,0.0774
973,527.6897,4.8152,0.078
974,528.0231,4.8131,0.0786
975,528.3564,4.8113,0.0786
976,528.6896,4.8088,0.079
977,529.0216,4.8063,0.0793
978,529.3536,4.804,0.0795
979,529.6867,4.8015,0.0796
980,530.0191,4.7995,0.08
981,530.3524,4.7975,0.0802
982,530.6846,4.7961,0.0805
983,531.0181,4.7936,0.0805
984,531.3507,4.7907,0.0809
985,531.6844,4.7883,0.081
986,532.0161,4.7849,0.0811
987,532.3502,4.7818,0.0816
988,532.6816,4.7796,0.0819
989,533.0161,4.7771,0.0822
990,533.3462,4.7746,0.0824
991,533.6779,4.7726,0.0823
992,534.0131,4.7703,0.082
993,534.3446,4.7681,0.0821
994,534.6789,4.7657,0.0824
995,535.0111,4.7627,0.0827
996,535.3422,4.7595,0.0831
997,535.6769,4.7559,0.0832
998,536.0101,4.7523,0.083
999,536.3416,4.7497,0.0828
1000,536.6729,4.7475,0.0828
1001,537.0071,4.7451,0.0832
1002,537.3399,4.742,0.083
1003,537.6729,4.7389,0.0832
1004,538.0051,4.7356,0.0834
1005,538.3377,4.7324,0.0832
1006,538.6704,4.7301,0.0831
1007,539.0031,4.728,0.0831
1008,539.3362,4.7254,0.0831
1009,539.6697,4.7229,0.0832
1010,540.0016,4.7195,0.083
1011,540.3334,4.7163,0.083
1012,540.6669,4.714,0.0828
1013,540.9991,4.7113,0.0826
1014,541.3326,4.7074,0.0823
1015,541.6637,4.7042,0.0827
1016,541.9976,4.7012,0.0824
1017,542.3296,4.698,0.0819
1018,542.6627,4.6951,0.0817
1019,542.9941,4.6919,0.0816
1020,543.3284,4.6886,0.0811
1021,543.6587,4.6857,0.0811
1022,543.9931,4.6825,0.0811
1023,544.3242,4.6792,0.0805
1024,544.6571,4.6752,0.0807
1025,544.9886,4.6723,0.08
1026,545.3216,4.6692,0.0795
1027,545.6554,4.6665,0.0793
1028,545.9856,4.6628,0.0791
1029,546.3182,4.6587,0.0792
1030,546.6512,4.6555,0.0789
1031,546.9831,4.6521,0.0784
1032,547.3161,4.6488,0.0779
1033,547.6467,4.6461,0.0777
1034,547.9801,4.6429,0.0773
1035,548.3126,4.6397,0.077
1036,548.6446,4.6369,0.0767
1037,548.9776,4.6332,0.0767
1038,549.3096,4.6286,0.0761
1039,549.6416,4.6244,0.0758
1040,549.9736,4.6207,0.0754
1041,550.3054,4.617,0.0751
1042,550.6366,4.6136,0.0748
1043,550.9706,4.6097,0.0744
1044,551.3022,4.6058,0.0741
1045,551.6337,4.6026,0.0737
1046,551.9671,4.5989,0.0739
1047,552.2977,4.5955,0.0738
1048,552.6299,4.5918,0.0729
1049,552.9626,4.5879,0.0724
1050,553.2939,4.5841,0.0721
1051,553.6262,4.5805,0.0718
1052,553.9586,4.577,0.0718
1053,554.2894,4.5733,0.0714
1054,554.6216,4.5699,0.0707
1055,554.9536,4.5658,0.0705
1056,555.2866,4.5616,0.0704
1057,555.6169,4.5584,0.0701
1058,555.9471,4.5545,0.0698
1059,556.2821,4.5493,0.0694
1060,556.6132,4.5455,0.069
1061,556.9456,4.5408,0.0691
1062,557.2749,4.5365,0.0684
1063,557.6087,4.5326,0.0681
1064,557.9406,4.529,0.0676
1065,558.2724,4.525,0.0675
1066,558.6037,4.5197,0.0671
1067,558.9371,4.5153,0.067
1068,559.2686,4.5112,0.0668
1069,559.6004,4.5074,0.0664
1070,559.9306,4.5034,0.0664
1071,560.2614,4.4995,0.0663
1072,560.5929,4.4954,0.0658
1073,560.9251,4.4909,0.0655
1074,561.2567,4.4864,0.0654
1075,561.5899,4.4833,0.065
1076,561.9221,4.479,0.0649
1077,562.2534,4.4741,0.0648
1078,562.5846,4.4698,0.0645
1079,562.9156,4.4645,0.0641
1080,563.2464,4.46,0.0639
1081,563.5797,4.4557,0.0639
1082,563.9106,4.4511,0.0639
1083,564.2436,4.4463,0.0638
1084,564.5749,4.4424,0.0633
1085,564.9066,4.4386,0.063
1086,565.2376,4.4341,0.0629
1087,565.5712,4.4299,0.0629
1088,565.9031,4.4249,0.0628
1089,566.2342,4.4201,0.063
1090,566.5649,4.4156,0.0628
1091,566.8956,4.4103,0.0625
1092,567.2287,4.4062,0.0622
1093,567.5617,4.4023,0.0622
1094,567.8941,4.3978,0.0622
1095,568.2244,4.3929,0.0621
1096,568.5571,4.3885,0.0619
1097,568.8891,4.3842,0.0621
1098,569.2206,4.3793,0.0623
1099,569.5534,4.3751,0.062
1100,569.8866,4.3698,0.0619
1101,570.2179,4.3652,0.062
1102,570.5486,4.3608,0.0621
1103,570.8806,4.3545,0.0619
1104,571.2127,4.3504,0.062
1105,571.5439,4.3463,0.0621
1106,571.8761,4.3414,0.062
1107,572.2087,4.3357,0.062
1108,572.5406,4.3312,0.0621
1109,572.8746,4.3267,0.0623
1110,573.2074,4.3216,0.0625
1111,573.5376,4.3173,0.0624
1112,573.8721,4.3125,0.0625
1113,574.2034,4.3083,0.0627
1114,574.5356,4.3038,0.0627
1115,574.8681,4.2982,0.0629
1116,575.1994,4.2933,0.0629
1117,575.5322,4.289,0.0632
1118,575.8636,4.2842,0.0628
1119,576.1971,4.2787,0.0631
1120,576.5294,4.2738,0.0632
1121,576.8601,4.2676,0.0631
1122,577.1926,4.262,0.0633
1123,577.5247,4.2576,0.0636
1124,577.8586,4.2523,0.0634
1125,578.1889,4.2475,0.0634
1126,578.5232,4.2427,0.0639
1127,578.8551,4.2369,0.0637
1128,579.1886,4.2317,0.0641
1129,579.5202,4.2268,0.0639
1130,579.8526,4.2218,0.0641
1131,580.1844,4.216,0.0641
1132,580.5179,4.2106,0.064
1133,580.8496,4.2057,0.0645
1134,581.1829,4.2004,0.0645
1135,581.5156,4.196,0.0642
1136,581.8476,4.1906,0.0639
1137,582.1796,4.1855,0.0642
1138,582.5139,4.1802,0.0642
1139,582.8456,4.1737,0.064
1140,583.1787,4.1683,0.0644
1141,583.5117,4.1633,0.0641
1142,583.8436,4.1579,0.064
1143,584.1754,4.152,0.0638
1144,584.5076,4.1471,0.0639
1145,584.8426,4.1423,0.0636
1146,585.1752,4.1368,0.0634
1147,585.5067,4.1317,0.0631
1148,585.8401,4.1254,0.0628
1149,586.1722,4.1198,0.063
1150,586.5072,4.1144,0.0623
1151,586.8386,4.1086,0.0621
1152,587.1707,4.1035,0.062
1153,587.5059,4.0986,0.0614
1154,587.8366,4.0927,0.0612
1155,588.1716,4.0861,0.061
1156,588.5039,4.0806,0.0606
1157,588.8371,4.0755,0.0599
1158,589.1686,4.0693,0.0593
1159,589.5029,4.0638,0.0593
1160,589.8366,4.0576,0.0585
1161,590.1669,4.0517,0.0578
1162,590.5009,4.0459,0.0576
1163,590.8346,4.038,0.0568
1164,591.1669,4.0326,0.056
1165,591.5009,4.0274,0.0553
1166,591.8336,4.0214,0.0546
1167,592.1666,4.0146,0.0536
1168,592.4999,4.0091,0.0529
1169,592.8346,4.0035,0.0519
1170,593.1674,3.997,0.0511
1171,593.5007,3.991,0.0501
1172,593.8336,3.9843,0.0491
1173,594.1676,3.9784,0.0481
1174,594.4999,3.9725,0.0469
1175,594.8326,3.9654,0.0459
1176,595.1646,3.9581,0.0448
1177,595.4987,3.9514,0.0434
1178,595.8321,3.9446,0.0422
1179,596.1661,3.9376,0.0411
1180,596.4997,3.932,0.0399
1181,596.8321,3.9263,0.0387
1182,597.1647,3.9195,0.0373
1183,597.4972,3.9133,0.0356
1184,597.8331,3.9057,0.0343
1185,598.1662,3.8984,0.0328
1186,598.4987,3.892,0.0313
1187,598.8316,3.8844,0.0297
1188,599.1661,3.878,0.0283
1189,599.4969,3.872,0.0266
1190,599.8306,3.8653,0.0249
1191,600.1636,3.8574,0.0233
1192,600.4977,3.8504,0.0216
1193,600.8301,3.8436,0.0196
1194,601.1632,3.8362,0.0179
1195,601.4961,3.8296,0.0163
1196,601.8296,3.8221,0.0146
1197,602.1642,3.8143,0.0125
1198,602.4956,3.8071,0.0106
1199,602.8286,3.7989,0.0089
1200,603.1604,3.7917,0.007
1201,603.4922,3.7848,0.0051
1202,603.8276,3.777,0.003
1203,604.1596,3.7686,0.0009
1204,604.4929,3.7611,-0.0012
1205,604.8271,3.754,-0.0033
1206,605.1609,3.7464,-0.0054
1207,605.4944,3.7394,-0.0073
1208,605.8246,3.731,-0.0094
1209,606.1584,3.7234,-0.0119
1210,606.4907,3.7161,-0.0142
1211,606.8246,3.7073,-0.0163
1212,607.1579,3.6996,-0.0184
1213,607.4886,3.6923,-0.0204
1214,607.8226,3.6843,-0.0227
1215,608.1537,3.6751,-0.0252
1216,608.4879,3.6673,-0.0275
1217,608.8206,3.6592,-0.0293
1218,609.1536,3.6503,-0.0317
1219,609.4869,3.6411,-0.0337
1220,609.8186,3.6321,-0.0363
1221,610.1516,3.6243,-0.0382
1222,610.4857,3.6168,-0.0407
1223,610.8176,3.6081,-0.0431
1224,611.1522,3.6003,-0.0454
1225,611.4826,3.5927,-0.0477
1226,611.8161,3.5841,-0.0498
1227,612.1502,3.574,-0.0519
1228,612.4799,3.5656,-0.0543
1229,612.8146,3.5575,-0.0567
1230,613.1447,3.5486,-0.0591
1231,613.4787,3.5409,-0.0611
1232,613.8126,3.5317,-0.0631
1233,614.1454,3.5227,-0.0656
1234,614.4792,3.5141,-0.0676
1235,614.8111,3.504,-0.0701
1236,615.1432,3.4956,-0.0721
1237,615.4759,3.4876,-0.0744
1238,615.8081,3.4787,-0.0769
1239,616.1422,3.4687,-0.079
1240,616.4732,3.4603,-0.081
1241,616.8081,3.4521,-0.083
1242,617.1386,3.4414,-0.0851
1243,617.4716,3.4329,-0.0873
1244,617.8046,3.4231,-0.0896
1245,618.1374,3.4142,-0.0918
1246,618.4704,3.4055,-0.0937
1247,618.8016,3.3959,-0.0957
1248,619.1349,3.3871,-0.0978
1249,619.4691,3.3781,-0.0997
1250,619.7996,3.3681,-0.1017
1251,620.1307,3.3579,-0.1039
1252,620.4639,3.3497,-0.1055
1253,620.7966,3.3411,-0.1075
1254,621.1279,3.3311,-0.1095
1255,621.4606,3.3221,-0.1116
1256,621.7941,3.3122,-0.1136
1257,622.1256,3.3034,-0.1158
1258,622.4594,3.2946,-0.1176
1259,622.7906,3.284,-0.1192
1260,623.1229,3.2745,-0.1211
1261,623.4556,3.2658,-0.1231
1262,623.7876,3.2562,-0.1252
1263,624.1224,3.2444,-0.127
1264,624.4537,3.2349,-0.1291
1265,624.7851,3.2256,-0.1308
1266,625.1182,3.2152,-0.1332
1267,625.4492,3.2064,-0.1354
1268,625.7831,3.1964,-0.1373
1269,626.1136,3.1871,-0.1393
1270,626.4457,3.1769,-0.1413
1271,626.7781,3.166,-0.1432
1272,627.1111,3.1562,-0.1452
1273,627.4417,3.1469,-0.1473
1274,627.7751,3.1369,-0.1497
1275,628.1066,3.1255,-0.1517
1276,628.4371,3.1161,-0.1537
1277,628.7716,3.1069,-0.156
1278,629.1024,3.0965,-0.1583
1279,629.4351,3.0873,-0.1606
1280,629.7686,3.0769,-0.163
1281,630.1021,3.0677,-0.1655
1282,630.4329,3.0587,-0.1678
1283,630.7641,3.0475,-0.1702
1284,631.0949,3.0374,-0.1725
1285,631.4294,3.0281,-0.175
1286,631.7606,3.0181,-0.1775
1287,632.0919,3.0069,-0.1804
1288,632.4262,2.9971,-0.183
1289,632.7586,2.9877,-0.1858
1290,633.0892,2.9769,-0.1887
1291,633.4189,2.9673,-0.1916
1292,633.7526,2.956,-0.1949
1293,634.0862,2.9463,-0.1982
1294,634.4166,2.9361,-0.2013
1295,634.7481,2.9247,-0.2047
1296,635.0812,2.9144,-0.2081
1297,635.4116,2.9043,-0.2113
1298,635.7446,2.8937,-0.2149
1299,636.0764,2.8821,-0.2183
1300,636.4069,2.8724,-0.2219
1301,636.7381,2.8628,-0.2257
1302,637.0719,2.8516,-0.2292
1303,637.4029,2.8408,-0.233
1304,637.7361,2.8291,-0.2374
1305,638.0671,2.8187,-0.2417
1306,638.3987,2.8088,-0.2459
1307,638.7311,2.7969,-0.2501
1308,639.0636,2.7861,-0.2542
1309,639.3954,2.7757,-0.2588
1310,639.7266,2.7643,-0.2632
1311,640.0587,2.7519,-0.268
1312,640.3899,2.7416,-0.2727
1313,640.7231,2.7303,-0.2774
1314,641.0527,2.7186,-0.2825
1315,641.3869,2.7082,-0.2874
1316,641.7206,2.6958,-0.2926
1317,642.0502,2.6847,-0.2979
1318,642.3826,2.6741,-0.3029
1319,642.7131,2.6618,-0.3082
1320,643.0459,2.6509,-0.314
1321,643.3769,2.6404,-0.3197
1322,643.7101,2.6288,-0.3254
1323,644.0424,2.6154,-0.3312
1324,644.3757,2.6045,-0.337
1325,644.7071,2.5937,-0.3427
1326,645.0377,2.5824,-0.3486
1327,645.3699,2.5718,-0.3546
1328,645.7011,2.5589,-0.3609
1329,646.0326,2.5468,-0.367
1330,646.3654,2.5351,-0.3733
1331,646.6976,2.5205,-0.3798
1332,647.0302,2.5089,-0.3864
1333,647.3614,2.4981,-0.3929
1334,647.6936,2.4848,-0.3995
1335,648.0246,2.4712,-0.4062
1336,648.3564,2.4595,-0.4129
1337,648.6876,2.4476,-0.4196
1338,649.0214,2.434,-0.4261
1339,649.3516,2.422,-0.433
1340,649.6821,2.4082,-0.4396
1341,650.0149,2.3958,-0.4463
1342,650.3471,2.384,-0.453
1343,650.6791,2.3702,-0.4597
1344,651.0124,2.3577,-0.4663
1345,651.3441,2.3457,-0.4729
1346,651.6766,2.3324,-0.4797
1347,652.0082,2.3177,-0.4865
1348,652.3396,2.3056,-0.4931
1349,652.6706,2.2936,-0.4993
1350,653.0024,2.2798,-0.5057
1351,653.3331,2.2675,-0.5125
1352,653.6661,2.2529,-0.5189
1353,653.9986,2.2386,-0.5252
1354,654.3302,2.2259,-0.5315
1355,654.6611,2.2107,-0.5378
1356,654.9917,2.1976,-0.5435
1357,655.3257,2.1854,-0.5496
1358,655.6576,2.1719,-0.5554
1359,655.9886,2.1569,-0.5614
1360,656.3186,2.144,-0.567
1361,656.6521,2.1311,-0.5725
1362,656.9836,2.1164,-0.5775
1363,657.3156,2.1032,-0.582
1364,657.6461,2.0885,-0.587
1365,657.9786,2.0755,-0.5915
1366,658.3099,2.0622,-0.5955
1367,658.6421,2.0471,-0.5996
1368,658.9737,2.0337,-0.6031
1369,659.3057,2.0208,-0.6065
1370,659.6371,2.0067,-0.609
1371,659.9707,1.9912,-0.6115
1372,660.2996,1.9783,-0.6136
1373,660.6326,1.9656,-0.6156
1374,660.9634,1.9515,-0.6174
1375,661.2964,1.9391,-0.6181
1376,661.6291,1.9247,-0.619
1377,661.9602,1.9114,-0.6196
1378,662.2907,1.899,-0.6198
1379,662.6226,1.8845,-0.619
1380,662.9564,1.8718,-0.6178
1381,663.2862,1.8598,-0.6164
1382,663.6196,1.8464,-0.6141
1383,663.9489,1.8316,-0.6118
1384,664.2826,1.818,-0.6086
1385,664.6141,1.8062,-0.605
1386,664.9464,1.7928,-0.6012
1387,665.2786,1.7811,-0.5964
1388,665.6111,1.7677,-0.5911
1389,665.9434,1.756,-0.5856
1390,666.2759,1.7448,-0.5793
1391,666.6076,1.7314,-0.5726
1392,666.9411,1.7199,-0.5652
1393,667.2729,1.7088,-0.5572
1394,667.6051,1.6967,-0.5486
1395,667.9372,1.683,-0.5396
1396,668.2697,1.6729,-0.53
1397,668.6021,1.6629,-0.5197
1398,668.9354,1.6518,-0.5083
1399,669.2684,1.6419,-0.4973
1400,669.5991,1.6307,-0.4859
1401,669.9327,1.6208,-0.4735
1402,670.2659,1.6115,-0.4605
1403,670.5981,1.601,-0.4474
1404,670.9307,1.5922,-0.4334
1405,671.2644,1.5839,-0.4195
1406,671.5946,1.5751,-0.4052
1407,671.9284,1.5652,-0.3902
1408,672.2601,1.5571,-0.3747
1409,672.5946,1.5496,-0.3593
1410,672.9257,1.5413,-0.3435
1411,673.2589,1.5342,-0.3273
1412,673.5921,1.5262,-0.3106
1413,673.9246,1.519,-0.2943
1414,674.2586,1.5122,-0.2774
1415,674.5911,1.5048,-0.261
1416,674.9244,1.4986,-0.2445
1417,675.2567,1.4929,-0.2279
1418,675.5901,1.4858,-0.2108
1419,675.9242,1.4796,-0.1943
1420,676.2584,1.4748,-0.1777
1421,676.5901,1.4703,-0.1609
1422,676.9242,1.4651,-0.1444
1423,677.2572,1.4607,-0.1282
1424,677.5901,1.4558,-0.112
1425,677.9241,1.4516,-0.0966
1426,678.2559,1.448,-0.0808
1427,678.5906,1.4437,-0.0662
1428,678.9232,1.44,-0.0516
1429,679.2559,1.4372,-0.0369
1430,679.5926,1.4338,-0.023
1431,679.9246,1.4311,-0.0098
1432,680.2586,1.4286,0.0029
1433,680.5921,1.425,0.0156
1434,680.9252,1.4221,0.028
1435,681.2591,1.4195,0.0392
1436,681.5931,1.4171,0.0503
1437,681.9264,1.414,0.0611
1438,682.2609,1.4117,0.0712
1439,682.5941,1.409,0.0807
1440,682.9267,1.4065,0.0898
1441,683.2607,1.4047,0.0988
1442,683.5956,1.4024,0.1071
1443,683.9291,1.4006,0.1152
