Repository: MaCFP/matl-db

### Experimental Conditions: TGA/DSC
A Mettler Toledo TGA/DSC3+ was used to simultaneously conduct Thermogravimetric Analysis (TGA) and Differential Scanning Calorimetry (DSC) experiments. 

* Non-isothermal STA experiments
  - Heating Rates: 5, 10, 20, 30, 40, 50 K/min
  - Temperature program
    - Initial Temperature: 304 K
    - Initial Isotherm: 1200 s (hold at 304 K for 1200 s)  
    - Maximum Temperature: 1074 K
    - Final Isotherm: 300 s (hold 1074 K for 300 s)
* Isothermal STA experiments at 593 K
  - Temperature program
      - Initial Temperature: 304 K
      - Initial Isotherm: 1200 s (hold at 304 K for 1200 s)  
      - Maximum Temperature: 593 K (hold at 593 K for 6 hours)

File: Wood/Calibration_Data/TUBS/TUBS_ControlledCone_O2-0_20KW_hor_R4.csv
Time (s),Mass (g)
0,111.69
1,111.54
2,111.58
3,111.58
4,111.58
5,111.58
6,111.57
7,111.56
8,111.56
9,111.53
10,111.52
11,111.51
12,111.48
13,111.48
14,111.47
15,111.45
16,111.41
17,111.41
18,111.41
19,111.4
20,111.37
21,111.37
22,111.37
23,111.35
24,111.33
25,111.31
26,111.3
27,111.3
28,111.29
29,111.28
30,111.27
31,111.26
32,111.23
33,111.22
34,111.23
35,111.21
36,111.2
37,111.2
38,111.19
39,111.16
40,111.16
41,111.15
42,111.12
43,111.12
44,111.09
45,111.09
46,111.09
47,111.07
48,111.06
49,111.06
50,111.05
51,111.03
52,111.02
53,111.01
54,110.99
55,110.97
56,110.97
57,110.96
58,110.96
59,110.95
60,110.95
61,110.94
62,110.89
63,110.89
64,110.89
65,110.88
66,110.87
67,110.87
68,110.86
69,110.82
70,110.82
71,110.81
72,110.81
73,110.8
74,110.79
75,110.78
76,110.78
77,110.76
78,110.73
79,110.71
80,110.71
81,110.71
82,110.7
83,110.68
84,110.68
85,110.67
86,110.65
87,110.64
88,110.61
89,110.6
90,110.6
91,110.6
92,110.59
93,110.57
94,110.57
95,110.54
96,110.53
97,110.52
98,110.52
99,110.51
100,110.5
101,110.48
102,110.46
103,110.46
104,110.45
105,110.42
106,110.42
107,110.4
108,110.39
109,110.36
110,110.37
111,110.35
112,110.35
113,110.32
114,110.31
115,110.31
116,110.31
117,110.27
118,110.26
119,110.26
120,110.25
121,110.24
122,110.23
123,110.23
124,110.19
125,110.16
126,110.16
127,110.15
128,110.13
129,110.12
130,110.12
131,110.1
132,110.08
133,110.07
134,110.07
135,110.04
136,110.03
137,110.03
138,109.99
139,109.99
140,109.97
141,109.97
142,109.97
143,109.93
144,109.92
145,109.91
146,109.89
147,109.89
148,109.87
149,109.85
150,109.83
151,109.82
152,109.8
153,109.78
154,109.76
155,109.75
156,109.74
157,109.72
158,109.72
159,109.7
160,109.69
161,109.68
162,109.63
163,109.63
164,109.61
165,109.61
166,109.6
167,109.58
168,109.58
169,109.56
170,109.52
171,109.52
172,109.51
173,109.48
174,109.45
175,109.45
176,109.43
177,109.42
178,109.4
179,109.4
180,109.39
181,109.37
182,109.33
183,109.31
184,109.31
185,109.29
186,109.25
187,109.25
188,109.23
189,109.21
190,109.2
191,109.19
192,109.16
193,109.15
194,109.13
195,109.11
196,109.1
197,109.09
198,109.06
199,109.04
200,109.03
201,109.01
202,109.0
203,108.98
204,108.95
205,108.95
206,108.9
207,108.9
208,108.88
209,108.87
210,108.86
211,108.86
212,108.84
213,108.78
214,108.78
215,108.78
216,108.75
217,108.71
218,108.7
219,108.68
220,108.68
221,108.67
222,108.67
223,108.63
224,108.61
225,108.57
226,108.56
227,108.55
228,108.51
229,108.5
230,108.49
231,108.46
232,108.46
233,108.44
234,108.4
235,108.39
236,108.37
237,108.34
238,108.34
239,108.33
240,108.3
241,108.28
242,108.27
243,108.25
244,108.24
245,108.22
246,108.17
247,108.16
248,108.14
249,108.13
250,108.13
251,108.1
252,108.08
253,108.05
254,108.04
255,108.0
256,107.98
257,107.97
258,107.94
259,107.94
260,107.92
261,107.91
262,107.9
263,107.84
264,107.83
265,107.82
266,107.81
267,107.76
268,107.76
269,107.75
270,107.72
271,107.71
272,107.7
273,107.65
274,107.64
275,107.61
276,107.6
277,107.56
278,107.55
279,107.52
280,107.52
281,107.51
282,107.49
283,107.49
284,107.42
285,107.39
286,107.39
287,107.38
288,107.36
289,107.36
290,107.33
291,107.28
292,107.27
293,107.26
294,107.24
295,107.19
296,107.19
297,107.17
298,107.16
299,107.13
300,107.1
301,107.08
302,107.06
303,107.03
304,107.03
305,107.01
306,106.98
307,106.96
308,106.94
309,106.91
310,106.91
311,106.88
312,106.87
313,106.83
314,106.81
315,106.8
316,106.75
317,106.74
318,106.72
319,106.68
320,106.68
321,106.66
322,106.63
323,106.63
324,106.61
325,106.59
326,106.58
327,106.53
328,106.52
329,106.48
330,106.47
331,106.46
332,106.43
333,106.4
334,106.4
335,106.38
336,106.34
337,106.34
338,106.31
339,106.31
340,106.26
341,106.23
342,106.21
343,106.21
344,106.21
345,106.17
346,106.16
347,106.14
348,106.09
349,106.08
350,106.03
351,106.03
352,106.01
353,105.99
354,105.99
355,105.92
356,105.91
357,105.9
358,105.88
359,105.88
360,105.85
361,105.82
362,105.81
363,105.78
364,105.76
365,105.75
366,105.69
367,105.69
368,105.69
369,105.66
370,105.65
371,105.63
372,105.61
373,105.57
374,105.55
375,105.51
376,105.5
377,105.48
378,105.48
379,105.47
380,105.44
381,105.42
382,105.4
383,105.37
384,105.36
385,105.34
386,105.3
387,105.28
388,105.27
389,105.26
390,105.23
391,105.18
392,105.16
393,105.16
394,105.13
395,105.13
396,105.11
397,105.07
398,105.05
399,105.03
400,105.03
401,105.01
402,104.97
403,104.94
404,104.94
405,104.93
406,104.91
407,104.88
408,104.84
409,104.84
410,104.81
411,104.79
412,104.77
413,104.75
414,104.73
415,104.71
416,104.7
417,104.69
418,104.67
419,104.62
420,104.6
421,104.59
422,104.59
423,104.54
424,104.54
425,104.51
426,104.49
427,104.48
428,104.45
429,104.42
430,104.4
431,104.39
432,104.38
433,104.36
434,104.34
435,104.34
436,104.28
437,104.28
438,104.26
439,104.22
440,104.21
441,104.19
442,104.16
443,104.16
444,104.15
445,104.13
446,104.11
447,104.06
448,104.06
449,104.04
450,103.99
451,103.99
452,103.97
453,103.95
454,103.94
455,103.93
456,103.86
457,103.86
458,103.85
459,103.83
460,103.83
461,103.8
462,103.78
463,103.76
464,103.75
465,103.73
466,103.69
467,103.68
468,103.65
469,103.64
470,103.64
471,103.61
472,103.6
473,103.57
474,103.55
475,103.52
476,103.51
477,103.47
478,103.47
479,103.45
480,103.43
481,103.42
482,103.41
483,103.38
484,103.34
485,103.33
486,103.29
487,103.27
488,103.26
489,103.24
490,103.23
491,103.22
492,103.21
493,103.18
494,103.16
495,103.14
496,103.12
497,103.12
498,103.07
499,103.05
500,103.04
501,103.02
502,103.01
503,102.99
504,102.97
505,102.94
506,102.93
507,102.93
508,102.9
509,102.88
510,102.85
511,102.84
512,102.83
513,102.81
514,102.8
515,102.79
516,102.76
517,102.72
518,102.72
519,102.69
520,102.66
521,102.66
522,102.63
523,102.62
524,102.61
525,102.6
526,102.55
527,102.55
528,102.52
529,102.5
530,102.5
531,102.48
532,102.45
533,102.43
534,102.42
535,102.4
536,102.38
537,102.34
538,102.33
539,102.32
540,102.31
541,102.29
542,102.29
543,102.26
544,102.23
545,102.2
546,102.19
547,102.18
548,102.15
549,102.15
550,102.13
551,102.11
552,102.09
553,102.08
554,102.07
555,102.04
556,102.02
557,102.02
558,102.0
559,101.94
560,101.94
561,101.93
562,101.91
563,101.91
564,101.89
565,101.87
566,101.87
567,101.8
568,101.78
569,101.77
570,101.77
571,101.75
572,101.75
573,101.73
574,101.71
575,101.69
576,101.66
577,101.61
578,101.61
579,101.59
580,101.58
581,101.57
582,101.57
583,101.55
584,101.53
585,101.5
586,101.48
587,101.47
588,101.45
589,101.41
590,101.41
591,101.39
592,101.38
593,101.38
594,101.35
595,101.32
596,101.32
597,101.29
598,101.27
599,101.26
600,101.24
601,101.21
602,101.21
603,101.18
604,101.18
605,101.17
606,101.14
607,101.11
608,101.11
609,101.06
610,101.05
611,101.04
612,101.02
613,101.0
614,101.0
615,100.98
616,100.94
617,100.93
618,100.92
619,100.91
620,100.9
621,100.86
622,100.84
623,100.83
624,100.82
625,100.79
626,100.78
627,100.76
628,100.73
629,100.72
630,100.72
631,100.7
632,100.7
633,100.65
634,100.64
635,100.63
636,100.61
637,100.59
638,100.58
639,100.56
640,100.54
641,100.51
642,100.49
643,100.49
644,100.48
645,100.43
646,100.42
647,100.42
648,100.4
649,100.39
650,100.39
651,100.33
652,100.31
653,100.3
654,100.28
655,100.28
656,100.28
657,100.27
658,100.23
659,100.21
660,100.2
661,100.18
662,100.17
663,100.13
664,100.12
665,100.12
666,100.09
667,100.08
668,100.07
669,100.04
670,100.03
671,100.0
672,100.0
673,99.97
674,99.96
675,99.93
676,99.91
677,99.9
678,99.89
679,99.87
680,99.87
681,99.84
682,99.83
683,99.8
684,99.78
685,99.78
686,99.76
687,99.73
688,99.72
689,99.72
690,99.69
691,99.67
692,99.65
693,99.63
694,99.6
695,99.6
696,99.57
697,99.57
698,99.57
699,99.55
700,99.53
701,99.52
702,99.48
703,99.48
704,99.46
705,99.44
706,99.43
707,99.41
708,99.39
709,99.37
710,99.37
711,99.36
712,99.33
713,99.32
714,99.3
715,99.27
716,99.26
717,99.23
718,99.22
719,99.2
720,99.19
721,99.18
722,99.16
723,99.15
724,99.11
725,99.1
726,99.1
727,99.07
728,99.07
729,99.05
730,99.03
731,99.02
732,98.98
733,98.97
734,98.97
735,98.95
736,98.93
737,98.93
738,98.9
739,98.87
740,98.86
741,98.83
742,98.82
743,98.82
744,98.81
745,98.8
746,98.79
747,98.76
748,98.73
749,98.73
750,98.71
751,98.69
752,98.69
753,98.65
754,98.65
755,98.63
756,98.62
757,98.6
758,98.58
759,98.56
760,98.53
761,98.53
762,98.51
763,98.49
764,98.46
765,98.44
766,98.44
767,98.44
768,98.43
769,98.41
770,98.39
771,98.38
772,98.37
773,98.34
774,98.32
775,98.31
776,98.31
777,98.26
778,98.25
779,98.24
780,98.23
781,98.22
782,98.21
783,98.19
784,98.16
785,98.15
786,98.12
787,98.11
788,98.1
789,98.08
790,98.07
791,98.06
792,98.03
793,98.03
794,98.0
795,97.98
796,97.98
797,97.97
798,97.93
799,97.91
800,97.91
801,97.9
802,97.88
803,97.87
804,97.87
805,97.84
806,97.83
807,97.82
808,97.79
809,97.78
810,97.77
811,97.74
812,97.72
813,97.7
814,97.69
815,97.68
816,97.66
817,97.66
818,97.65
819,97.6
820,97.58
821,97.58
822,97.56
823,97.55
824,97.53
825,97.51
826,97.5
827,97.5
828,97.49
829,97.48
830,97.47
831,97.44
832,97.41
833,97.39
834,97.39
835,97.36
836,97.36
837,97.34
838,97.33
839,97.3
840,97.3
841,97.28
842,97.25
843,97.25
844,97.23
845,97.2
846,97.18
847,97.17
848,97.16
849,97.15
850,97.14
851,97.13
852,97.13
853,97.09
854,97.07
855,97.07
856,97.04
857,97.04
858,97.03
859,96.98
860,96.98
861,96.98
862,96.96
863,96.95
864,96.94
865,96.92
866,96.9
867,96.88
868,96.86
869,96.85
870,96.84
871,96.81
872,96.81
873,96.79
874,96.78
875,96.77
876,96.76
877,96.74
878,96.72
879,96.7
880,96.69
881,96.66
882,96.65
883,96.63
884,96.63
885,96.61
886,96.61
887,96.6
888,96.57
889,96.54
890,96.54
891,96.53
892,96.52
893,96.51
894,96.5
895,96.46
896,96.46
897,96.44
898,96.42
899,96.42
900,96.41
901,96.39
902,96.37
903,96.35
904,96.33
905,96.32
906,96.31
907,96.3
908,96.27
909,96.26
910,96.25
911,96.23
912,96.22
913,96.21
914,96.2
915,96.17
916,96.17
917,96.16
918,96.13
919,96.13
920,96.11
921,96.1
922,96.06
923,96.06
924,96.04
925,96.03
926,96.02
927,96.02
928,95.99
929,95.98
930,95.97
931,95.95
932,95.91
933,95.92
934,95.9
935,95.9
936,95.89
937,95.88
938,95.84
939,95.84
940,95.81
941,95.8
942,95.8
943,95.77
944,95.77
945,95.76
946,95.72
947,95.72
948,95.71
949,95.7
950,95.69
951,95.68
952,95.67
953,95.63
954,95.61
955,95.61
956,95.6
957,95.59
958,95.58
959,95.53
960,95.54
961,95.51
962,95.5
963,95.5
964,95.49
965,95.48
966,95.45
967,95.41
968,95.41
969,95.41
970,95.41
971,95.39
972,95.39
973,95.36
974,95.33
975,95.33
976,95.32
977,95.3
978,95.3
979,95.29
980,95.27
981,95.25
982,95.23
983,95.22
984,95.2
985,95.17
986,95.17
987,95.16
988,95.16
989,95.15
990,95.13
991,95.11
992,95.1
993,95.08
994,95.07
995,95.06
996,95.05
997,95.04
998,95.0
999,94.99
1000,94.99
1001,94.97
1002,94.96
1003,94.95
1004,94.95
1005,94.93
1006,94.9
1007,94.9
1008,94.87
1009,94.86
1010,94.86
1011,94.85
1012,94.84
1013,94.81
1014,94.8
1015,94.78
1016,94.77
1017,94.77
1018,94.76
1019,94.74
1020,94.72
1021,94.69
1022,94.67
1023,94.68
1024,94.66
1025,94.65
1026,94.64
1027,94.63
1028,94.6
1029,94.58
1030,94.59
1031,94.57
1032,94.57
1033,94.51
1034,94.51
1035,94.5
1036,94.5
1037,94.49
1038,94.48
1039,94.47
1040,94.45
1041,94.44
1042,94.41
1043,94.4
1044,94.4
1045,94.38
1046,94.38
1047,94.33
1048,94.33
1049,94.32
1050,94.31
1051,94.3
1052,94.29
1053,94.28
1054,94.25
1055,94.23
1056,94.23
1057,94.21
1058,94.2
1059,94.19
1060,94.18
1061,94.14
1062,94.14
1063,94.13
1064,94.12
1065,94.12
1066,94.09
1067,94.09
1068,94.07
1069,94.06
1070,94.02
1071,94.02
1072,94.01
1073,94.0
1074,93.97
1075,93.96
1076,93.95
1077,93.94
1078,93.94
1079,93.9
1080,93.9
1081,93.88
1082,93.87
1083,93.86
1084,93.86
1085,93.81
1086,93.82
1087,93.79
1088,93.79
1089,93.79
1090,93.77
1091,93.76
1092,93.74
1093,93.71
1094,93.71
1095,93.71
1096,93.68
1097,93.67
1098,93.66
1099,93.63
1100,93.62
1101,93.61
1102,93.59
1103,93.59
1104,93.58
1105,93.58
1106,93.55
1107,93.54
1108,93.51
1109,93.51
1110,93.49
1111,93.48
1112,93.47
1113,93.47
1114,93.41
1115,93.4
1116,93.4
1117,93.4
1118,93.37
1119,93.37
1120,93.36
1121,93.33
1122,93.33
1123,93.31
1124,93.3
1125,93.27
1126,93.25
1127,93.24
1128,93.24
1129,93.21
1130,93.21
1131,93.2
1132,93.17
1133,93.17
1134,93.17
1135,93.13
1136,93.12
1137,93.12
1138,93.09
1139,93.08
1140,93.08
1141,93.04
1142,93.02
1143,93.02
1144,93.0
1145,93.0
1146,93.0
1147,92.99
1148,92.97
1149,92.95
1150,92.94
1151,92.91
1152,92.91
1153,92.89
1154,92.84
1155,92.85
1156,92.83
1157,92.82
1158,92.82
1159,92.8
1160,92.78
1161,92.77
1162,92.74
1163,92.74
1164,92.73
1165,92.71
1166,92.7
1167,92.69
1168,92.66
1169,92.65
1170,92.65
1171,92.62
1172,92.62
1173,92.61
1174,92.58
1175,92.56
1176,92.55
1177,92.52
1178,92.5
1179,92.5
1180,92.5
1181,92.48
1182,92.46
1183,92.44
1184,92.43
1185,92.43
1186,92.39
1187,92.4
1188,92.38
1189,92.37
1190,92.33
1191,92.33
1192,92.31
1193,92.3
1194,92.3
1195,92.29
1196,92.27
1197,92.26
1198,92.24
1199,92.21
1200,92.21
1201,92.19
1202,92.17
1203,92.13
1204,92.12
1205,92.11
1206,92.1
1207,92.09
1208,92.08
1209,92.08
1210,92.06
1211,92.02
1212,92.02
1213,92.01
1214,91.99
1215,91.98
1216,91.93
1217,91.94
1218,91.93
1219,91.91
1220,91.9
1221,91.89
1222,91.87
1223,91.85
1224,91.84
1225,91.82
1226,91.81
1227,91.79
1228,91.78
1229,91.76
1230,91.76
1231,91.75
1232,91.72
1233,91.71
1234,91.69
1235,91.67
1236,91.66
1237,91.63
1238,91.62
1239,91.6
1240,91.58
1241,91.56
1242,91.56
1243,91.56
1244,91.53
1245,91.51
1246,91.49
1247,91.47
1248,91.46
1249,91.45
1250,91.44
1251,91.43
1252,91.4
1253,91.38
1254,91.38
1255,91.35
1256,91.34
1257,91.33
1258,91.31
1259,91.3
1260,91.3
1261,91.26
1262,91.25
1263,91.23
1264,91.21
1265,91.18
1266,91.18
1267,91.18
1268,91.15
1269,91.14
1270,91.13
1271,91.12
1272,91.1
1273,91.08
1274,91.04
1275,91.03
1276,91.02
1277,91.0
1278,91.0
1279,90.99
1280,90.95
1281,90.95
1282,90.91
1283,90.91
1284,90.9
1285,90.88
1286,90.83
1287,90.83
1288,90.82
1289,90.82
1290,90.81
1291,90.8
1292,90.79
1293,90.72
1294,90.72
1295,90.7
1296,90.68
1297,90.68
1298,90.66
1299,90.64
1300,90.63
1301,90.61
1302,90.6
1303,90.59
1304,90.55
1305,90.55
1306,90.52
1307,90.5
1308,90.49
1309,90.47
1310,90.46
1311,90.45
1312,90.42
1313,90.41
1314,90.4
1315,90.39
1316,90.36
1317,90.34
1318,90.31
1319,90.3
1320,90.3
1321,90.26
1322,90.26
1323,90.25
1324,90.22
1325,90.21
1326,90.18
1327,90.18
1328,90.16
1329,90.14
1330,90.11
1331,90.09
1332,90.08
1333,90.07
1334,90.05
1335,90.04
1336,90.03
1337,90.0
1338,89.98
1339,89.96
1340,89.95
1341,89.9
1342,89.9
1343,89.9
1344,89.87
1345,89.87
1346,89.84
1347,89.83
1348,89.82
1349,89.77
1350,89.77
1351,89.75
1352,89.74
1353,89.72
1354,89.7
1355,89.69
1356,89.67
1357,89.64
1358,89.64
1359,89.62
1360,89.57
1361,89.55
1362,89.55
1363,89.53
1364,89.52
1365,89.52
1366,89.5
1367,89.47
1368,89.45
1369,89.43
1370,89.41
1371,89.4
1372,89.37
1373,89.35
1374,89.34
1375,89.33
1376,89.31
1377,89.3
1378,89.27
1379,89.24
1380,89.23
1381,89.21
1382,89.2
1383,89.16
1384,89.16
1385,89.13
1386,89.12
1387,89.12
1388,89.11
1389,89.1
1390,89.04
1391,89.02
1392,89.0
1393,88.99
1394,88.98
1395,88.96
1396,88.94
1397,88.92
1398,88.91
1399,88.88
1400,88.86
1401,88.84
1402,88.81
1403,88.8
1404,88.8
1405,88.79
1406,88.75
1407,88.74
1408,88.72
1409,88.69
1410,88.67
1411,88.66
1412,88.62
1413,88.6
1414,88.6
1415,88.58
1416,88.57
1417,88.56
1418,88.53
1419,88.5
1420,88.49
1421,88.46
1422,88.45
1423,88.42
1424,88.41
1425,88.39
1426,88.37
1427,88.35
1428,88.31
1429,88.31
1430,88.28
1431,88.27
1432,88.26
1433,88.23
1434,88.21
1435,88.18
1436,88.17
1437,88.16
1438,88.14
1439,88.13
1440,88.1
1441,88.07
1442,88.06
1443,88.05
1444,88.03
1445,88.02
1446,87.97
1447,87.94
1448,87.93
1449,87.9
1450,87.88
1451,87.87
1452,87.86
1453,87.85
1454,87.82
1455,87.79
1456,87.77
1457,87.74
1458,87.73
1459,87.73
1460,87.68
1461,87.67
1462,87.67
1463,87.63
1464,87.62
1465,87.61
1466,87.58
1467,87.54
1468,87.53
1469,87.5
1470,87.48
1471,87.47
1472,87.43
1473,87.43
1474,87.42
1475,87.4
1476,87.35
1477,87.35
1478,87.33
1479,87.3
1480,87.3
1481,87.28
1482,87.24
1483,87.23
1484,87.2
1485,87.18
1486,87.18
1487,87.14
1488,87.12
1489,87.12
1490,87.09
1491,87.07
1492,87.06
1493,87.03
1494,86.99
1495,86.98
1496,86.96
1497,86.93
1498,86.92
1499,86.9
1500,86.87
1501,86.85
1502,86.84
1503,86.81
1504,86.78
1505,86.77
1506,86.77
1507,86.72
1508,86.7
1509,86.69
1510,86.68
1511,86.64
1512,86.61
1513,86.61
1514,86.58
1515,86.55
1516,86.54
1517,86.52
1518,86.51
1519,86.48
1520,86.47
1521,86.44
1522,86.4
1523,86.39
1524,86.36
1525,86.35
1526,86.33
1527,86.29
1528,86.29
1529,86.26
1530,86.23
1531,86.23
1532,86.19
1533,86.16
1534,86.16
1535,86.12
1536,86.11
1537,86.11
1538,86.07
1539,86.05
1540,86.03
1541,86.01
1542,85.97
1543,85.96
1544,85.94
1545,85.89
1546,85.89
1547,85.86
1548,85.84
1549,85.83
1550,85.81
1551,85.78
1552,85.76
1553,85.73
1554,85.68
1555,85.69
1556,85.66
1557,85.64
1558,85.63
1559,85.61
1560,85.58
1561,85.57
1562,85.53
1563,85.51
1564,85.47
1565,85.46
1566,85.43
1567,85.43
1568,85.38
1569,85.35
1570,85.34
1571,85.34
1572,85.32
1573,85.31
1574,85.27
1575,85.24
1576,85.24
1577,85.2
1578,85.16
1579,85.16
1580,85.12
1581,85.11
1582,85.1
1583,85.07
1584,85.02
1585,85.02
1586,85.0
1587,84.96
1588,84.94
1589,84.93
1590,84.9
1591,84.9
1592,84.87
1593,84.84
1594,84.81
1595,84.79
1596,84.77
1597,84.74
1598,84.72
1599,84.69
1600,84.68
1601,84.66
1602,84.61
1603,84.6
1604,84.57
1605,84.56
1606,84.55
1607,84.52
1608,84.49
1609,84.46
1610,84.44
1611,84.4
1612,84.38
1613,84.37
1614,84.34
1615,84.33
1616,84.3
1617,84.26
1618,84.25
1619,84.21
1620,84.21
1621,84.17
1622,84.16
1623,84.13
1624,84.11
1625,84.09
1626,84.06
1627,84.02
1628,84.0
1629,83.98
1630,83.95
1631,83.93
1632,83.92
1633,83.91
1634,83.86
1635,83.84
1636,83.82
1637,83.8
1638,83.79
1639,83.75
1640,83.72
1641,83.68
1642,83.67
1643,83.65
1644,83.62
1645,83.62
1646,83.58
1647,83.55
1648,83.53
1649,83.5
1650,83.48
1651,83.47
1652,83.43
1653,83.4
1654,83.39
1655,83.37
1656,83.35
1657,83.33
1658,83.28
1659,83.27
1660,83.25
1661,83.22
1662,83.19
1663,83.18
1664,83.16
1665,83.1
1666,83.09
1667,83.06
1668,83.05
1669,83.03
1670,82.99
1671,82.96
1672,82.95
1673,82.91
1674,82.88
1675,82.86
1676,82.85
1677,82.82
1678,82.81
1679,82.77
1680,82.73
1681,82.71
1682,82.7
1683,82.65
1684,82.65
1685,82.62
1686,82.6
1687,82.59
1688,82.54
1689,82.51
1690,82.51
1691,82.48
1692,82.42
1693,82.42
1694,82.35
1695,82.34
1696,82.33
1697,82.31
1698,82.29
1699,82.28
1700,82.25
1701,82.2
1702,82.18
1703,82.17
1704,82.12
1705,82.12
1706,82.08
1707,82.06
1708,82.05
1709,82.01
1710,81.97
1711,81.95
1712,81.91
1713,81.88
1714,81.87
1715,81.86
1716,81.83
1717,81.81
1718,81.78
1719,81.74
1720,81.72
1721,81.68
1722,81.66
1723,81.65
1724,81.6
1725,81.57
1726,81.56
1727,81.54
1728,81.51
1729,81.48
1730,81.45
1731,81.42
1732,81.42
1733,81.38
1734,81.33
1735,81.33
1736,81.3
1737,81.29
1738,81.27
1739,81.25
1740,81.19
1741,81.15
1742,81.14
1743,81.11
1744,81.1
1745,81.07
1746,81.04
1747,81.01
1748,80.98
1749,80.96
1750,80.93
1751,80.91
1752,80.85
1753,80.82
1754,80.8
1755,80.78
1756,80.76
1757,80.76
1758,80.72
1759,80.67
1760,80.67
1761,80.62
1762,80.59
1763,80.58
1764,80.54
1765,80.52
1766,80.51
1767,80.47
1768,80.43
1769,80.42
1770,80.36
1771,80.36
1772,80.34
1773,80.31
1774,80.3
1775,80.26
1776,80.21
1777,80.2
1778,80.16
1779,80.11
1780,80.08
1781,80.08
1782,80.05
1783,80.05
1784,80.02
1785,79.96
1786,79.95
1787,79.92
1788,79.88
1789,79.85
1790,79.84
1791,79.81
1792,79.78
1793,79.75
1794,79.71
1795,79.7
1796,79.69
1797,79.64
1798,79.6
1799,79.58
1800,79.56
1801,79.52
1802,79.5
1803,79.47
1804,79.43
1805,79.4
1806,79.37
1807,79.33
1808,79.32
1809,79.31
1810,79.28
1811,79.25
1812,79.24
1813,79.17
1814,79.17
1815,79.12
1816,79.09
1817,79.07
1818,79.05
1819,79.03
1820,79.0
1821,78.95
1822,78.93
1823,78.91
1824,78.85
1825,78.85
1826,78.82
1827,78.79
1828,78.77
1829,78.73
1830,78.7
1831,78.68
1832,78.63
1833,78.6
1834,78.56
1835,78.54
1836,78.52
1837,78.5
1838,78.48
1839,78.44
1840,78.41
1841,78.37
1842,78.35
1843,78.33
1844,78.31
1845,78.28
1846,78.25
1847,78.23
1848,78.18
1849,78.14
1850,78.13
1851,78.1
1852,78.06
1853,78.05
1854,78.01
1855,77.97
1856,77.95
1857,77.91
1858,77.88
1859,77.85
1860,77.83
1861,77.81
1862,77.78
1863,77.75
1864,77.73
1865,77.68
1866,77.64
1867,77.63
1868,77.57
1869,77.56
1870,77.54
1871,77.51
1872,77.47
1873,77.45
1874,77.42
1875,77.38
1876,77.33
1877,77.32
1878,77.3
1879,77.26
1880,77.24
1881,77.21
1882,77.18
1883,77.16
1884,77.1
1885,77.06
1886,77.06
1887,77.02
1888,76.99
1889,76.99
1890,76.93
1891,76.87
1892,76.85
1893,76.81
1894,76.79
1895,76.78
1896,76.75
1897,76.72
1898,76.66
1899,76.65
1900,76.63
1901,76.6
1902,76.56
1903,76.54
1904,76.52
1905,76.48
1906,76.43
1907,76.43
1908,76.38
1909,76.33
1910,76.33
1911,76.29
1912,76.26
1913,76.24
1914,76.2
1915,76.15
1916,76.14
1917,76.09
1918,76.05
1919,76.03
1920,76.02
1921,75.98
1922,75.97
1923,75.92
1924,75.88
1925,75.86
1926,75.81
1927,75.8
1928,75.77
1929,75.74
1930,75.7
1931,75.68
1932,75.63
1933,75.6
1934,75.57
1935,75.53
1936,75.51
1937,75.49
1938,75.45
1939,75.41
1940,75.38
1941,75.35
1942,75.29
1943,75.28
1944,75.26
1945,75.23
1946,75.22
1947,75.17
1948,75.12
1949,75.11
1950,75.05
1951,75.02
1952,75.0
1953,74.98
1954,74.94
1955,74.92
1956,74.87
1957,74.83
1958,74.8
1959,74.77
1960,74.75
1961,74.73
1962,74.69
1963,74.64
1964,74.63
1965,74.61
1966,74.54
1967,74.52
1968,74.48
1969,74.45
1970,74.44
1971,74.39
1972,74.35
1973,74.34
1974,74.29
1975,74.27
1976,74.24
1977,74.21
1978,74.18
1979,74.15
1980,74.1
1981,74.07
1982,74.02
1983,74.01
1984,73.98
1985,73.97
1986,73.92
1987,73.87
1988,73.85
1989,73.8
1990,73.75
1991,73.76
1992,73.73
1993,73.69
1994,73.68
1995,73.62
1996,73.58
1997,73.56
1998,73.5
1999,73.48
2000,73.47
2001,73.44
2002,73.39
2003,73.37
2004,73.32
2005,73.28
2006,73.26
2007,73.23
2008,73.21
2009,73.19
2010,73.13
2011,73.09
2012,73.08
2013,73.02
2014,72.97
2015,72.96
2016,72.95
2017,72.91
2018,72.89
2019,72.84
2020,72.8
2021,72.79
2022,72.73
2023,72.69
2024,72.69
2025,72.66
2026,72.65
2027,72.6
2028,72.55
2029,72.5
2030,72.48
2031,72.46
2032,72.42
2033,72.4
2034,72.34
2035,72.3
2036,72.28
2037,72.22
2038,72.19
2039,72.19
2040,72.14
2041,72.11
2042,72.08
2043,72.04
2044,72.0
2045,71.98
2046,71.95
2047,71.9
2048,71.89
2049,71.84
2050,71.8
2051,71.78
2052,71.74
2053,71.7
2054,71.69
2055,71.67
2056,71.62
2057,71.62
2058,71.55
2059,71.51
2060,71.48
2061,71.44
2062,71.41
2063,71.39
2064,71.35
2065,71.31
2066,71.29
2067,71.25
2068,71.21
2069,71.19
2070,71.15
2071,71.11
2072,71.09
2073,71.05
2074,71.0
2075,70.99
2076,70.95
2077,70.91
2078,70.9
2079,70.86
2080,70.83
2081,70.81
2082,70.76
2083,70.72
2084,70.67
2085,70.64
2086,70.62
2087,70.61
2088,70.57
2089,70.51
2090,70.49
2091,70.44
2092,70.42
2093,70.4
2094,70.36
2095,70.34
2096,70.3
2097,70.25
2098,70.22
2099,70.18
2100,70.14
2101,70.11
2102,70.1
2103,70.07
2104,70.04
2105,70.0
2106,69.94
2107,69.9
2108,69.89
2109,69.85
2110,69.83
2111,69.8
2112,69.77
2113,69.72
2114,69.68
2115,69.66
2116,69.63
2117,69.61
2118,69.59
2119,69.52
2120,69.5
2121,69.47
2122,69.42
2123,69.4
2124,69.36
2125,69.33
2126,69.31
2127,69.26
2128,69.23
2129,69.21
2130,69.13
2131,69.11
2132,69.09
2133,69.06
2134,69.0
2135,68.98
2136,68.96
2137,68.92
2138,68.9
2139,68.88
2140,68.83
2141,68.81
2142,68.75
2143,68.74
2144,68.72
2145,68.67
2146,68.62
2147,68.6
2148,68.57
2149,68.51
2150,68.49
2151,68.47
2152,68.44
2153,68.43
2154,68.37
2155,68.34
2156,68.32
2157,68.25
2158,68.22
2159,68.21
2160,68.18
2161,68.14
2162,68.11
2163,68.07
2164,68.04
2165,68.01
2166,67.97
2167,67.94
2168,67.92
2169,67.9
2170,67.82
2171,67.82
2172,67.79
2173,67.74
2174,67.72
2175,67.69
2176,67.66
2177,67.64
2178,67.58
2179,67.57
2180,67.46
2181,67.48
2182,67.46
2183,67.42
2184,67.41
2185,67.35
2186,67.31
2187,67.3
2188,67.25
2189,67.24
2190,67.24
2191,67.17
2192,67.14
2193,67.11
2194,67.07
2195,67.04
2196,67.03
2197,66.97
2198,66.95
2199,66.93
2200,66.89
2201,66.87
2202,66.81
2203,66.79
2204,66.77
2205,66.72
2206,66.67
2207,66.66
2208,66.65
2209,66.62
2210,66.56
2211,66.54
2212,66.48
2213,66.47
2214,66.45
2215,66.41
2216,66.37
2217,66.36
2218,66.31
2219,66.29
2220,66.23
2221,66.22
2222,66.18
2223,66.17
2224,66.14
2225,66.09
2226,66.07
2227,66.04
2228,65.99
2229,65.97
2230,65.92
2231,65.9
2232,65.89
2233,65.87
2234,65.83
2235,65.8
2236,65.77
2237,65.71
2238,65.71
2239,65.66
2240,65.66
2241,65.63
2242,65.58
2243,65.55
2244,65.52
2245,65.48
2246,65.47
2247,65.43
2248,65.4
2249,65.38
2250,65.34
2251,65.31
2252,65.27
2253,65.26
2254,65.2
2255,65.18
2256,65.15
2257,65.13
2258,65.1
2259,65.08
2260,65.04
2261,65.0
2262,64.98
2263,64.93
2264,64.92
2265,64.9
2266,64.88
2267,64.83
2268,64.83
2269,64.76
2270,64.74
2271,64.74
2272,64.68
2273,64.66
2274,64.66
2275,64.61
2276,64.57
2277,64.56
2278,64.52
2279,64.49
2280,64.45
2281,64.41
2282,64.4
2283,64.39
2284,64.36
2285,64.36
2286,64.29
2287,64.26
2288,64.25
2289,64.19
2290,64.19
2291,64.17
2292,64.15
2293,64.11
2294,64.07
2295,64.04
2296,64.01
2297,63.97
2298,63.95
2299,63.92
2300,63.89
2301,63.88
2302,63.86
2303,63.82
2304,63.8
2305,63.78
2306,63.72
2307,63.71
2308,63.65
2309,63.65
2310,63.63
2311,63.6
2312,63.58
2313,63.57
2314,63.52
2315,63.49
2316,63.48
2317,63.42
2318,63.42
2319,63.39
2320,63.37
2321,63.35
2322,63.32
2323,63.28
2324,63.28
2325,63.25
2326,63.21
2327,63.19
2328,63.17
2329,63.13
2330,63.11
2331,63.08
2332,63.06
2333,63.02
2334,63.0
2335,62.97
2336,62.93
2337,62.91
2338,62.89
2339,62.87
2340,62.86
2341,62.82
2342,62.79
2343,62.77
2344,62.75
2345,62.72
2346,62.69
2347,62.65
2348,62.63
2349,62.63
2350,62.6
2351,62.57
2352,62.55
2353,62.52
2354,62.49
2355,62.45
2356,62.45
2357,62.41
2358,62.41
2359,62.39
2360,62.34
2361,62.33
2362,62.31
2363,62.27
2364,62.24
2365,62.2
2366,62.19
2367,62.17
2368,62.14
2369,62.12
2370,62.11
2371,62.09
2372,62.06
2373,62.04
2374,62.0
2375,61.99
2376,61.98
2377,61.93
2378,61.9
2379,61.89
2380,61.87
2381,61.86
2382,61.85
2383,61.81
2384,61.77
2385,61.75
2386,61.72
2387,61.7
2388,61.69
2389,61.66
2390,61.64
2391,61.62
2392,61.6
2393,61.57
2394,61.57
2395,61.52
2396,61.48
2397,61.48
2398,61.45
2399,61.4
2400,61.39
2401,61.39
2402,61.36
2403,61.35
2404,61.32
2405,61.27
2406,61.27
2407,61.25
2408,61.23
2409,61.2
2410,61.18
2411,61.16
2412,61.15
2413,61.13
2414,61.09
2415,61.06
2416,61.05
2417,61.02
2418,61.0
2419,60.98
2420,60.96
2421,60.94
2422,60.92
2423,60.91
2424,60.91
2425,60.85
2426,60.83
2427,60.83
2428,60.78
2429,60.76
2430,60.75
2431,60.74
2432,60.71
2433,60.67
2434,60.66
2435,60.65
2436,60.63
2437,60.61
2438,60.6
2439,60.56
2440,60.54
2441,60.53
2442,60.51
2443,60.47
2444,60.45
2445,60.44
2446,60.42
2447,60.39
2448,60.38
2449,60.36
2450,60.33
2451,60.32
2452,60.3
2453,60.27
2454,60.25
2455,60.23
2456,60.21
2457,60.2
2458,60.18
2459,60.15
2460,60.14
2461,60.11
2462,60.08
2463,60.08
2464,60.02
2465,60.03
2466,60.02
2467,59.99
2468,59.96
2469,59.95
2470,59.93
2471,59.9
2472,59.91
2473,59.89
2474,59.86
2475,59.83
2476,59.8
2477,59.8
2478,59.78
2479,59.76
2480,59.72
2481,59.72
2482,59.7
2483,59.68
2484,59.67
2485,59.67
2486,59.62
2487,59.6
2488,59.6
2489,59.57
2490,59.55
2491,59.51
2492,59.51
2493,59.49
2494,59.48
2495,59.47
2496,59.46
2497,59.44
2498,59.4
2499,59.39
2500,59.37
2501,59.35
2502,59.33
2503,59.3
2504,59.3
2505,59.29
2506,59.28
2507,59.26
2508,59.23
2509,59.2
2510,59.19
2511,59.17
2512,59.17
2513,59.12
2514,59.11
2515,59.09
2516,59.08
2517,59.07
2518,59.05
2519,59.02
2520,59.02
2521,58.99
2522,58.98
2523,58.97
2524,58.95
2525,58.93
2526,58.93
2527,58.89
2528,58.87
2529,58.87
2530,58.84
2531,58.83
2532,58.8
2533,58.79
2534,58.78
2535,58.77
2536,58.74
2537,58.72
2538,58.71
2539,58.68
2540,58.66
2541,58.65
2542,58.64
2543,58.63
2544,58.59
2545,58.58
2546,58.58
2547,58.56
2548,58.54
2549,58.53
2550,58.52
2551,58.5
2552,58.47
2553,58.47
2554,58.46
2555,58.43
2556,58.4
2557,58.36
2558,58.37
2559,58.37
2560,58.34
2561,58.33
2562,58.32
2563,58.28
2564,58.27
2565,58.27
2566,58.24
2567,58.23
2568,58.23
2569,58.2
2570,58.2
2571,58.18
2572,58.15
2573,58.15
2574,58.14
2575,58.11
2576,58.08
2577,58.08
2578,58.07
2579,58.05
2580,58.05
2581,58.03
2582,58.0
2583,58.0
2584,57.97
2585,57.96
2586,57.96
2587,57.93
2588,57.9
2589,57.9
2590,57.88
2591,57.86
2592,57.85
2593,57.84
2594,57.83
2595,57.82
2596,57.8
2597,57.78
2598,57.77
2599,57.76
2600,57.74
2601,57.73
2602,57.7
2603,57.69
2604,57.69
2605,57.67
2606,57.66
2607,57.65
2608,57.63
2609,57.61
2610,57.58
2611,57.58
2612,57.56
2613,57.54
2614,57.53
2615,57.52
2616,57.52
2617,57.51
2618,57.5
2619,57.48
2620,57.45
2621,57.44
2622,57.43
2623,57.41
2624,57.41
2625,57.41
2626,57.37
2627,57.35
2628,57.35
2629,57.34
2630,57.32
2631,57.32
2632,57.31
2633,57.28
2634,57.26
2635,57.25
2636,57.23
2637,57.23
2638,57.22
2639,57.21
2640,57.18
2641,57.17
2642,57.17
2643,57.16
2644,57.13
2645,57.12
2646,57.11
2647,57.08
2648,57.06
2649,57.06
2650,57.05
2651,57.04
2652,57.04
2653,57.03
2654,56.97
2655,56.99
2656,56.97
2657,56.97
2658,56.96
2659,56.95
2660,56.94
2661,56.92
2662,56.92
2663,56.89
2664,56.88
2665,56.87
2666,56.86
2667,56.85
2668,56.82
2669,56.81
2670,56.8
2671,56.79
2672,56.78
2673,56.78
2674,56.77
2675,56.76
2676,56.74
2677,56.71
2678,56.71
2679,56.7
2680,56.69
2681,56.68
2682,56.66
2683,56.65
2684,56.63
2685,56.62
2686,56.6
2687,56.6
2688,56.59
2689,56.58
2690,56.57
2691,56.57
2692,56.54
2693,56.51
2694,56.51
2695,56.51
2696,56.5
2697,56.5
2698,56.47
2699,56.47
2700,56.43

File: Wood/Calibration_Data/TUBS/TUBS_MCC_N2_30K_R1.csv
Time (s),Temperature (K),HRR (W/g)
138.38,374.0,0.526
139.24,374.5,0.589
140.19,375.0,0.617
141.1,375.5,0.619
141.99,376.0,0.596
142.93,376.5,0.627
143.81,377.0,0.601
144.71,377.5,0.64
145.5,378.0,0.592
146.38,378.5,0.625
147.34,379.0,0.705
148.17,379.5,0.683
149.19,380.0,0.646
149.89,380.5,0.568
150.8,381.0,0.53
151.62,381.5,0.515
152.55,382.0,0.497
153.32,382.5,0.462
154.22,383.0,0.353
154.99,383.5,0.344
155.9,384.0,0.216
156.76,384.5,0.071
157.61,385.0,-0.015
158.41,385.5,-0.123
159.3,386.0,-0.249
160.12,386.5,-0.302
160.99,387.0,-0.38
161.67,387.5,-0.418
162.56,388.0,-0.459
163.39,388.5,-0.374
164.19,389.0,-0.347
165.09,389.5,-0.302
165.82,390.0,-0.28
166.64,390.5,-0.273
167.54,391.0,-0.283
168.34,391.5,-0.301
169.16,392.0,-0.255
169.99,392.5,-0.189
170.9,393.0,-0.184
171.73,393.5,-0.12
172.41,394.0,-0.118
173.23,394.5,-0.155
174.13,395.0,-0.169
174.91,395.5,-0.138
175.68,396.0,-0.107
176.41,396.5,-0.048
177.28,397.0,-0.039
178.12,397.5,-0.083
178.87,398.0,-0.101
179.71,398.5,-0.049
180.5,399.0,-0.058
181.36,399.5,-0.059
182.2,400.0,-0.107
182.94,400.5,-0.072
183.77,401.0,-0.141
184.51,401.5,-0.263
185.41,402.0,-0.212
186.19,402.5,-0.244
187.12,403.0,-0.275
187.85,403.5,-0.204
188.7,404.0,-0.151
189.55,404.5,-0.045
190.3,405.0,0.042
190.98,405.5,0.129
191.95,406.0,0.353
192.73,406.5,0.517
193.6,407.0,0.646
194.34,407.5,0.727
195.14,408.0,0.88
196.01,408.5,1.065
196.78,409.0,1.194
197.54,409.5,1.269
198.47,410.0,1.351
199.24,410.5,1.352
199.98,411.0,1.31
201.01,411.5,1.223
201.68,412.0,1.21
202.59,412.5,1.063
203.35,413.0,1.014
204.14,413.5,0.903
204.92,414.0,0.765
205.75,414.5,0.541
206.64,415.0,0.333
207.51,415.5,0.203
208.33,416.0,0.11
209.12,416.5,0.06
209.99,417.0,-0.077
210.84,417.5,-0.134
211.59,418.0,-0.151
212.46,418.5,-0.18
213.32,419.0,-0.267
214.19,419.5,-0.271
215.03,420.0,-0.26
215.93,420.5,-0.245
216.7,421.0,-0.139
217.54,421.5,-0.027
218.38,422.0,0.061
219.24,422.5,0.108
220.06,423.0,0.221
220.86,423.5,0.279
221.8,424.0,0.448
222.63,424.5,0.523
223.47,425.0,0.656
224.33,425.5,0.787
225.15,426.0,0.88
226.04,426.5,0.97
226.92,427.0,0.977
227.75,427.5,1.021
228.68,428.0,0.957
229.43,428.5,0.88
230.41,429.0,0.922
231.22,429.5,0.911
232.1,430.0,0.881
232.97,430.5,0.927
233.89,431.0,0.873
234.77,431.5,0.867
235.63,432.0,0.988
236.48,432.5,1.181
237.36,433.0,1.398
238.29,433.5,1.643
239.16,434.0,1.86
240.06,434.5,2.152
240.95,435.0,2.451
241.81,435.5,2.735
242.7,436.0,3.088
243.66,436.5,3.421
244.47,437.0,3.659
245.53,437.5,3.877
246.28,438.0,4.065
247.14,438.5,4.257
248.11,439.0,4.344
249.01,439.5,4.405
249.91,440.0,4.359
250.82,440.5,4.319
251.69,441.0,4.289
252.65,441.5,4.255
253.62,442.0,4.159
254.52,442.5,4.078
255.48,443.0,3.958
256.41,443.5,3.903
257.4,444.0,3.892
258.34,444.5,3.887
259.22,445.0,3.918
260.24,445.5,3.886
261.13,446.0,3.858
262.08,446.5,3.812
263.08,447.0,3.787
263.94,447.5,3.835
264.98,448.0,3.946
265.89,448.5,3.923
266.79,449.0,3.964
267.83,449.5,4.086
268.73,450.0,4.145
269.76,450.5,4.136
270.7,451.0,4.172
271.65,451.5,4.21
272.61,452.0,4.29
273.54,452.5,4.307
274.48,453.0,4.286
275.47,453.5,4.301
276.44,454.0,4.207
277.52,454.5,3.993
278.53,455.0,3.824
279.4,455.5,3.684
280.41,456.0,3.526
281.42,456.5,3.399
282.3,457.0,3.303
283.42,457.5,3.094
284.41,458.0,3.146
285.53,458.5,3.233
286.45,459.0,3.156
287.32,459.5,3.278
288.33,460.0,3.329
289.4,460.5,3.446
290.35,461.0,3.384
291.41,461.5,3.389
292.42,462.0,3.303
293.54,462.5,2.955
294.4,463.0,2.677
295.35,463.5,2.339
296.37,464.0,1.811
297.56,464.5,1.431
298.38,465.0,1.109
299.54,465.5,0.582
300.57,466.0,0.429
301.57,466.5,0.408
302.7,467.0,0.299
304.19,467.5,0.444
304.41,468.0,0.509
305.46,468.5,0.825
306.4,469.0,1.015
307.53,469.5,1.236
308.05,470.0,1.411
309.4,470.5,1.544
310.75,471.0,1.694
311.71,471.5,1.735
312.86,472.0,1.745
313.74,472.5,1.863
314.74,473.0,1.921
315.75,473.5,2.01
316.84,474.0,2.096
317.79,474.5,2.218
318.83,475.0,2.376
319.91,475.5,2.644
320.67,476.0,2.891
321.76,476.5,3.159
322.83,477.0,3.372
323.86,477.5,3.573
324.84,478.0,3.75
325.88,478.5,3.861
326.75,479.0,3.961
327.88,479.5,3.989
328.88,480.0,3.958
329.85,480.5,4.0
330.81,481.0,4.042
331.91,481.5,4.017
332.98,482.0,4.035
333.94,482.5,4.019
334.96,483.0,3.969
336.04,483.5,4.106
337.02,484.0,4.179
338.06,484.5,4.185
339.13,485.0,4.327
340.07,485.5,4.518
341.05,486.0,4.631
342.06,486.5,4.658
343.05,487.0,4.633
344.03,487.5,4.589
345.08,488.0,4.576
346.13,488.5,4.538
347.05,489.0,4.478
348.08,489.5,4.351
349.06,490.0,4.33
350.14,490.5,4.297
351.04,491.0,4.285
352.12,491.5,4.376
353.17,492.0,4.524
354.02,492.5,4.669
355.08,493.0,5.01
356.04,493.5,5.361
357.06,494.0,5.669
358.01,494.5,5.957
359.03,495.0,6.193
360.08,495.5,6.484
361.04,496.0,6.723
361.92,496.5,6.939
362.9,497.0,7.076
363.87,497.5,7.213
364.88,498.0,7.332
365.83,498.5,7.474
366.88,499.0,7.567
367.8,499.5,7.691
368.75,500.0,7.858
369.8,500.5,8.059
370.73,501.0,8.251
371.67,501.5,8.476
372.73,502.0,8.683
373.61,502.5,8.861
374.64,503.0,8.953
375.63,503.5,9.016
376.54,504.0,9.102
377.54,504.5,9.173
378.5,505.0,9.134
379.5,505.5,9.041
380.42,506.0,8.969
381.47,506.5,8.789
382.36,507.0,8.74
383.35,507.5,8.599
384.39,508.0,8.537
385.4,508.5,8.492
386.27,509.0,8.449
387.27,509.5,8.434
388.2,510.0,8.505
389.19,510.5,8.636
390.19,511.0,8.7
391.14,511.5,8.744
392.11,512.0,8.777
393.1,512.5,8.804
394.03,513.0,8.802
395.06,513.5,8.713
396.07,514.0,8.64
396.95,514.5,8.608
397.83,515.0,8.531
398.83,515.5,8.532
399.83,516.0,8.475
400.79,516.5,8.463
401.72,517.0,8.496
402.72,517.5,8.665
403.68,518.0,8.918
404.65,518.5,9.232
405.54,519.0,9.473
406.56,519.5,9.652
407.52,520.0,9.772
408.55,520.5,9.878
409.49,521.0,9.986
410.46,521.5,10.002
411.37,522.0,10.144
412.36,522.5,10.253
413.34,523.0,10.404
414.33,523.5,10.556
415.31,524.0,10.685
416.31,524.5,10.773
417.38,525.0,10.887
418.33,525.5,11.039
419.27,526.0,11.198
420.23,526.5,11.325
421.19,527.0,11.356
422.2,527.5,11.405
423.22,528.0,11.446
424.21,528.5,11.498
425.18,529.0,11.565
426.1,529.5,11.607
427.16,530.0,11.616
428.14,530.5,11.794
429.09,531.0,11.875
430.18,531.5,12.082
431.08,532.0,12.197
432.09,532.5,12.241
433.1,533.0,12.313
434.15,533.5,12.413
435.14,534.0,12.476
436.16,534.5,12.484
437.2,535.0,12.56
438.15,535.5,12.665
439.23,536.0,12.844
440.2,536.5,13.003
441.22,537.0,13.134
442.21,537.5,13.288
443.13,538.0,13.509
444.17,538.5,13.628
445.12,539.0,13.777
446.19,539.5,13.912
447.16,540.0,14.003
448.15,540.5,14.091
449.17,541.0,14.144
450.15,541.5,14.217
451.17,542.0,14.146
452.19,542.5,14.153
453.13,543.0,14.212
454.16,543.5,14.34
455.05,544.0,14.493
456.14,544.5,14.654
457.14,545.0,14.823
458.16,545.5,15.035
459.2,546.0,15.28
460.13,546.5,15.503
461.14,547.0,15.623
462.16,547.5,15.806
463.21,548.0,15.934
464.2,548.5,16.036
465.17,549.0,16.09
466.1,549.5,16.118
467.15,550.0,16.084
468.18,550.5,16.061
469.21,551.0,16.068
470.18,551.5,16.039
471.13,552.0,16.049
472.26,552.5,16.124
473.23,553.0,16.215
474.21,553.5,16.304
475.04,554.0,16.466
476.18,554.5,16.722
477.19,555.0,16.982
478.13,555.5,17.251
479.22,556.0,17.572
480.22,556.5,17.848
481.11,557.0,18.089
482.17,557.5,18.363
483.12,558.0,18.533
484.14,558.5,18.709
485.2,559.0,18.889
486.17,559.5,19.047
487.18,560.0,19.341
488.16,560.5,19.635
489.22,561.0,19.911
490.16,561.5,20.187
491.14,562.0,20.461
492.18,562.5,20.689
493.21,563.0,20.858
494.18,563.5,21.007
495.2,564.0,21.233
496.12,564.5,21.48
497.2,565.0,21.707
498.15,565.5,21.915
499.21,566.0,22.139
500.23,566.5,22.43
501.06,567.0,22.691
502.12,567.5,23.13
503.09,568.0,23.527
504.16,568.5,23.843
505.16,569.0,24.108
506.19,569.5,24.183
507.16,570.0,24.255
508.22,570.5,24.215
509.17,571.0,24.165
510.16,571.5,24.079
511.19,572.0,24.071
512.15,572.5,24.128
513.08,573.0,24.278
514.14,573.5,24.388
515.22,574.0,24.664
516.19,574.5,24.911
517.22,575.0,25.209
518.2,575.5,25.457
519.22,576.0,25.74
520.19,576.5,25.927
521.17,577.0,26.155
522.24,577.5,26.316
523.2,578.0,26.455
524.22,578.5,26.598
525.14,579.0,26.752
526.16,579.5,26.993
527.15,580.0,27.185
528.14,580.5,27.413
529.11,581.0,27.728
530.08,581.5,28.152
531.06,582.0,28.522
532.1,582.5,28.998
533.1,583.0,29.328
534.11,583.5,29.554
535.14,584.0,29.768
536.09,584.5,29.996
537.07,585.0,30.139
538.05,585.5,30.331
539.11,586.0,30.448
540.12,586.5,30.604
541.17,587.0,30.863
542.28,587.5,31.25
543.2,588.0,31.579
544.2,588.5,32.014
545.19,589.0,32.524
546.17,589.5,33.067
547.21,590.0,33.663
548.16,590.5,34.257
549.18,591.0,34.834
550.17,591.5,35.345
551.18,592.0,35.718
552.26,592.5,36.133
553.15,593.0,36.412
554.12,593.5,36.678
555.13,594.0,36.902
556.14,594.5,37.095
557.14,595.0,37.304
558.17,595.5,37.493
559.14,596.0,37.639
560.14,596.5,37.817
561.14,597.0,38.025
562.13,597.5,38.17
563.21,598.0,38.364
564.22,598.5,38.662
565.28,599.0,39.002
566.24,599.5,39.307
567.22,600.0,39.595
568.26,600.5,39.9
569.22,601.0,40.257
570.21,601.5,40.571
571.21,602.0,40.867
572.26,602.5,41.191
573.32,603.0,41.552
574.28,603.5,41.857
575.2,604.0,42.18
576.21,604.5,42.558
577.25,605.0,43.032
578.36,605.5,43.41
579.25,606.0,43.673
580.22,606.5,43.915
581.28,607.0,44.217
582.3,607.5,44.326
583.26,608.0,44.45
584.29,608.5,44.593
585.29,609.0,44.669
586.31,609.5,44.672
587.3,610.0,44.674
588.29,610.5,44.731
589.35,611.0,44.822
590.4,611.5,44.971
591.31,612.0,45.155
592.34,612.5,45.371
593.27,613.0,45.65
594.35,613.5,45.928
595.34,614.0,46.182
596.32,614.5,46.492
597.27,615.0,46.838
598.29,615.5,47.213
599.28,616.0,47.52
600.23,616.5,47.906
601.35,617.0,48.21
602.32,617.5,48.342
603.24,618.0,48.459
604.26,618.5,48.588
605.19,619.0,48.675
606.22,619.5,48.816
607.25,620.0,48.927
608.25,620.5,49.087
609.24,621.0,49.291
610.21,621.5,49.565
611.25,622.0,49.83
612.2,622.5,50.111
613.24,623.0,50.532
614.18,623.5,50.873
615.18,624.0,51.116
616.17,624.5,51.435
617.15,625.0,51.695
618.16,625.5,51.857
619.17,626.0,52.067
620.12,626.5,52.26
621.16,627.0,52.454
622.16,627.5,52.695
623.05,628.0,52.904
624.1,628.5,53.186
625.09,629.0,53.415
626.02,629.5,53.702
626.99,630.0,54.043
628.06,630.5,54.314
629.03,631.0,54.688
630.01,631.5,55.132
630.9,632.0,55.481
631.95,632.5,55.893
632.85,633.0,56.297
633.87,633.5,56.748
634.81,634.0,57.166
635.84,634.5,57.523
636.87,635.0,57.816
637.85,635.5,58.098
638.77,636.0,58.366
639.78,636.5,58.584
640.76,637.0,58.882
641.74,637.5,59.193
642.85,638.0,59.629
643.71,638.5,59.992
644.73,639.0,60.454
645.78,639.5,60.976
646.81,640.0,61.503
647.79,640.5,61.969
648.79,641.0,62.452
649.76,641.5,63.069
650.76,642.0,63.586
651.8,642.5,64.027
652.82,643.0,64.436
653.72,643.5,64.922
654.8,644.0,65.42
655.77,644.5,65.815
656.75,645.0,66.191
657.86,645.5,66.619
658.87,646.0,67.013
659.77,646.5,67.334
660.84,647.0,67.679
661.83,647.5,67.935
662.92,648.0,68.198
663.95,648.5,68.411
664.91,649.0,68.732
665.94,649.5,69.124
666.97,650.0,69.388
668.05,650.5,69.639
669.03,651.0,69.821
670.04,651.5,69.958
671.01,652.0,70.029
671.99,652.5,70.062
673.03,653.0,69.974
674.02,653.5,69.872
675.04,654.0,69.673
676.09,654.5,69.445
677.08,655.0,69.028
678.13,655.5,68.535
679.17,656.0,67.954
680.16,656.5,67.412
681.17,657.0,66.879
682.16,657.5,66.28
683.24,658.0,65.474
684.17,658.5,64.732
685.27,659.0,63.728
686.27,659.5,62.794
687.25,660.0,61.896
688.25,660.5,60.946
689.26,661.0,59.937
690.23,661.5,58.93
691.32,662.0,57.763
692.26,662.5,56.699
693.29,663.0,55.407
694.28,663.5,54.14
695.29,664.0,52.791
696.27,664.5,51.592
697.33,665.0,50.23
698.37,665.5,48.875
699.28,666.0,47.661
700.35,666.5,46.146
701.37,667.0,44.627
702.41,667.5,42.941
703.47,668.0,41.216
704.44,668.5,39.56
705.39,669.0,37.946
706.44,669.5,36.135
707.51,670.0,34.255
708.53,670.5,32.403
709.5,671.0,30.748
710.54,671.5,29.06
711.53,672.0,27.608
712.57,672.5,26.215
713.48,673.0,25.157
714.55,673.5,23.969
715.46,674.0,23.085
716.58,674.5,22.064
717.52,675.0,21.18
718.55,675.5,20.226
719.57,676.0,19.341
720.72,676.5,18.384
721.76,677.0,17.513
722.78,677.5,16.714
723.81,678.0,15.812
724.81,678.5,14.958
725.78,679.0,14.208
726.8,679.5,13.511
727.69,680.0,12.904
728.75,680.5,12.338
729.76,681.0,11.867
730.78,681.5,11.497
731.79,682.0,11.228
732.81,682.5,11.006
733.79,683.0,10.828
734.73,683.5,10.776
735.73,684.0,10.78
736.78,684.5,10.767
737.76,685.0,10.725
738.72,685.5,10.615
739.78,686.0,10.468
740.77,686.5,10.245
741.77,687.0,10.084
742.78,687.5,9.817
743.74,688.0,9.618
744.67,688.5,9.413
745.72,689.0,9.14
746.65,689.5,8.911
747.66,690.0,8.751
748.73,690.5,8.576
749.74,691.0,8.482
750.78,691.5,8.445
751.69,692.0,8.39
752.73,692.5,8.348
753.77,693.0,8.288
754.75,693.5,8.187
755.73,694.0,8.108
756.74,694.5,7.978
757.71,695.0,7.905
758.7,695.5,7.761
759.83,696.0,7.625
760.81,696.5,7.578
761.84,697.0,7.392
762.91,697.5,7.312
763.81,698.0,7.311
764.87,698.5,7.239
765.88,699.0,7.192
766.89,699.5,7.113
767.88,700.0,7.191
768.95,700.5,7.247
769.87,701.0,7.36
770.86,701.5,7.497
772.02,702.0,7.643
773.02,702.5,7.69
774.0,703.0,7.833
775.11,703.5,7.956
776.03,704.0,8.027
776.96,704.5,8.129
778.06,705.0,8.165
779.05,705.5,8.199
780.03,706.0,8.202
781.06,706.5,8.186
782.12,707.0,8.099
783.1,707.5,7.981
784.15,708.0,7.943
785.1,708.5,7.96
786.16,709.0,7.937
787.12,709.5,7.899
788.08,710.0,7.851
789.08,710.5,7.723
790.12,711.0,7.629
791.11,711.5,7.531
792.03,712.0,7.509
793.04,712.5,7.456
794.03,713.0,7.412
795.08,713.5,7.388
796.1,714.0,7.239
797.05,714.5,7.107
798.07,715.0,6.917
799.03,715.5,6.655
800.08,716.0,6.46
801.06,716.5,6.261
802.04,717.0,6.081
803.06,717.5,5.827
804.01,718.0,5.646
805.17,718.5,5.333
806.15,719.0,5.046
807.11,719.5,4.934
808.12,720.0,4.815
809.1,720.5,4.741
810.12,721.0,4.784
811.1,721.5,4.81
812.26,722.0,4.881
813.23,722.5,4.988
814.28,723.0,5.134
815.27,723.5,5.356
816.23,724.0,5.555
817.23,724.5,5.764
818.26,725.0,5.993
819.25,725.5,6.174
820.2,726.0,6.271
821.25,726.5,6.241
822.25,727.0,6.193
823.24,727.5,6.141
824.22,728.0,5.979
825.25,728.5,5.794
826.21,729.0,5.665
827.25,729.5,5.479
828.24,730.0,5.318
829.27,730.5,5.217
830.18,731.0,5.16
831.23,731.5,5.087
832.23,732.0,5.043
833.26,732.5,5.011
834.22,733.0,5.023
835.28,733.5,5.044
836.28,734.0,5.041
837.26,734.5,5.097
838.2,735.0,5.224
839.25,735.5,5.322
840.15,736.0,5.349
841.2,736.5,5.301
842.17,737.0,5.316
843.19,737.5,5.281
844.15,738.0,5.249
845.12,738.5,5.292
846.13,739.0,5.211
847.15,739.5,5.053
848.08,740.0,4.855
849.09,740.5,4.71
850.13,741.0,4.573
851.06,741.5,4.418
852.06,742.0,4.267
853.08,742.5,4.189
854.04,743.0,4.156
855.15,743.5,4.155
856.12,744.0,4.112
857.15,744.5,4.047
858.13,745.0,4.084
859.17,745.5,4.075
860.12,746.0,4.077
861.19,746.5,4.097
862.18,747.0,3.992
863.18,747.5,3.811
864.28,748.0,3.626
865.26,748.5,3.51
866.3,749.0,3.278
867.23,749.5,3.123
868.27,750.0,2.983
869.24,750.5,2.87
870.21,751.0,2.786
871.23,751.5,2.677
872.2,752.0,2.625
873.2,752.5,2.571
874.23,753.0,2.562
875.25,753.5,2.545
876.29,754.0,2.524
877.24,754.5,2.487
878.34,755.0,2.49
879.4,755.5,2.531
880.31,756.0,2.645
881.44,756.5,2.719
882.38,757.0,2.835
883.44,757.5,3.031
884.59,758.0,3.268
885.62,758.5,3.412
886.63,759.0,3.399
887.68,759.5,3.523
888.73,760.0,3.695
889.73,760.5,3.791
890.8,761.0,3.785
891.75,761.5,3.731
892.74,762.0,3.702
893.81,762.5,3.557
894.86,763.0,3.486
895.88,763.5,3.442
896.91,764.0,3.259
897.95,764.5,3.043
899.02,765.0,2.888
900.06,765.5,2.797
901.06,766.0,2.674
902.07,766.5,2.519
903.19,767.0,2.374
904.19,767.5,2.42
905.18,768.0,2.504
906.22,768.5,2.514
907.23,769.0,2.488
908.3,769.5,2.52
909.42,770.0,2.575
910.35,770.5,2.53
911.43,771.0,2.44
912.41,771.5,2.414
913.5,772.0,2.34
914.52,772.5,2.39
915.42,773.0,2.423
916.57,773.5,2.567
917.58,774.0,2.644
918.49,774.5,2.671
919.57,775.0,2.897
920.53,775.5,3.045
921.67,776.0,3.189
922.66,776.5,3.201
923.63,777.0,3.207
924.58,777.5,3.227
925.6,778.0,3.169
926.54,778.5,3.073
927.63,779.0,3.016
928.57,779.5,2.922
929.64,780.0,2.962
930.65,780.5,2.895
931.7,781.0,2.802
932.68,781.5,2.714
933.66,782.0,2.533
934.64,782.5,2.438
935.6,783.0,2.371
936.66,783.5,2.252
937.65,784.0,2.027
938.66,784.5,1.78
939.65,785.0,1.57
940.73,785.5,1.248
941.69,786.0,0.985
942.69,786.5,0.746
943.7,787.0,0.523
944.64,787.5,0.307
945.65,788.0,0.055
946.65,788.5,-0.124
947.64,789.0,-0.332
948.66,789.5,-0.458
949.74,790.0,-0.538
950.74,790.5,-0.531
951.79,791.0,-0.495
952.78,791.5,-0.356
953.81,792.0,-0.242
954.91,792.5,-0.037
955.87,793.0,0.144
956.92,793.5,0.369
957.88,794.0,0.62
958.84,794.5,0.952
959.86,795.0,1.209
960.84,795.5,1.464
961.85,796.0,1.661
962.83,796.5,1.842
963.93,797.0,1.935
964.86,797.5,1.983
965.93,798.0,1.979
966.91,798.5,1.911
967.81,799.0,1.783
968.87,799.5,1.799
969.92,800.0,1.765
970.89,800.5,1.72
971.83,801.0,1.674
972.81,801.5,1.569
973.84,802.0,1.427
974.83,802.5,1.274
975.84,803.0,1.26
976.79,803.5,1.197
977.81,804.0,1.089
978.86,804.5,0.979
979.88,805.0,0.936
980.88,805.5,0.908
981.89,806.0,0.89
982.87,806.5,0.801
983.85,807.0,0.747
984.88,807.5,0.812
985.8,808.0,0.772
986.82,808.5,0.557
987.88,809.0,0.408
988.81,809.5,0.207
989.82,810.0,-0.105
990.84,810.5,-0.413
991.88,811.0,-0.649
992.76,811.5,-0.835
993.66,812.0,-0.933
994.71,812.5,-1.08
995.73,813.0,-1.101
996.72,813.5,-1.136
997.74,814.0,-1.078
998.72,814.5,-1.091
999.74,815.0,-1.094
1000.73,815.5,-1.076
1001.68,816.0,-1.124
1002.78,816.5,-1.25
1003.73,817.0,-1.255
1004.74,817.5,-1.194
1005.69,818.0,-1.15
1006.73,818.5,-1.149
1007.67,819.0,-1.119
1008.74,819.5,-0.963
1009.78,820.0,-0.817
1010.71,820.5,-0.735
1011.72,821.0,-0.636
1012.72,821.5,-0.525
1013.77,822.0,-0.35
1014.8,822.5,-0.178
1015.77,823.0,-0.15
1016.79,823.5,-0.142
1017.82,824.0,-0.196
1018.76,824.5,-0.287
1019.8,825.0,-0.368
1020.82,825.5,-0.5
1021.84,826.0,-0.685
1022.85,826.5,-0.895
1023.88,827.0,-1.147
1024.84,827.5,-1.397
1025.81,828.0,-1.606
1026.82,828.5,-1.781
1027.85,829.0,-1.953
1028.9,829.5,-2.04
1029.81,830.0,-2.006
1030.88,830.5,-1.875
1031.94,831.0,-1.649
1032.99,831.5,-1.449
1033.93,832.0,-1.199
1034.94,832.5,-0.879
1036.0,833.0,-0.55
1036.99,833.5,-0.233
1038.0,834.0,0.023
1038.92,834.5,0.237
1039.91,835.0,0.45
1040.88,835.5,0.527
1041.89,836.0,0.516
1042.94,836.5,0.463
1043.94,837.0,0.169
1044.91,837.5,-0.033
1045.93,838.0,-0.277
1046.84,838.5,-0.467
1047.96,839.0,-0.692
1048.87,839.5,-0.931
1049.93,840.0,-1.251
1051.06,840.5,-1.351
1051.99,841.0,-1.46
1053.06,841.5,-1.62
1054.1,842.0,-1.644
1055.05,842.5,-1.71
1056.11,843.0,-1.801
1057.08,843.5,-1.936
1058.11,844.0,-2.026
1059.14,844.5,-2.071
1060.13,845.0,-2.055
1061.08,845.5,-2.06
1062.16,846.0,-2.008
1063.1,846.5,-2.01
1064.08,847.0,-2.062
1065.09,847.5,-2.181
1066.17,848.0,-2.253
1067.2,848.5,-2.332
1068.15,849.0,-2.464
1069.14,849.5,-2.607
1070.19,850.0,-2.669
1071.22,850.5,-2.738
1072.24,851.0,-2.798
1073.25,851.5,-2.792
1074.24,852.0,-2.73
1075.22,852.5,-2.627
1076.31,853.0,-2.543
1077.28,853.5,-2.542
1078.35,854.0,-2.471
1079.35,854.5,-2.489
1080.37,855.0,-2.581
1081.36,855.5,-2.686
1082.42,856.0,-2.751
1083.45,856.5,-2.798
1084.38,857.0,-2.877
1085.52,857.5,-2.862
1086.45,858.0,-2.743
1087.54,858.5,-2.571
1088.54,859.0,-2.389
1089.58,859.5,-2.143
1090.58,860.0,-1.861
1091.66,860.5,-1.585
1092.63,861.0,-1.412
1093.64,861.5,-1.196
1094.71,862.0,-0.964
1095.61,862.5,-0.809
1096.71,863.0,-0.676
1097.66,863.5,-0.604
1098.74,864.0,-0.557
1099.68,864.5,-0.588
1100.67,865.0,-0.688
1101.67,865.5,-0.717
1102.71,866.0,-0.748
1103.73,866.5,-0.851
1104.74,867.0,-0.852
1105.69,867.5,-0.819
1106.61,868.0,-0.719
1107.69,868.5,-0.543
1108.69,869.0,-0.438
1109.7,869.5,-0.263
1110.67,870.0,-0.146
1111.61,870.5,-0.06
1112.58,871.0,0.041
1113.55,871.5,0.16
1114.55,872.0,0.293
1115.54,872.5,0.35
1116.59,873.0,0.224
1117.56,873.5,0.235
1118.55,874.0,0.24
1119.57,874.5,0.183
1120.54,875.0,0.065
1121.51,875.5,0.098
1122.51,876.0,0.132
1123.52,876.5,0.24
1124.53,877.0,0.241
1125.52,877.5,0.157
1126.41,878.0,0.106
1127.46,878.5,0.007
1128.38,879.0,-0.1
1129.29,879.5,-0.134
1130.28,880.0,-0.069
1131.29,880.5,-0.046
1132.26,881.0,-0.015
1133.25,881.5,0.017
1134.24,882.0,0.153
1135.21,882.5,0.208
1136.17,883.0,0.294
1137.07,883.5,0.323
1138.1,884.0,0.512
1139.21,884.5,0.623
1140.1,885.0,0.648
1141.08,885.5,0.656
1142.14,886.0,0.568
1143.09,886.5,0.478
1144.17,887.0,0.357
1145.03,887.5,0.186
1146.09,888.0,0.057
1147.04,888.5,-0.067
1147.99,889.0,-0.167
1148.98,889.5,-0.261
1149.93,890.0,-0.293
1150.96,890.5,-0.359
1151.99,891.0,-0.439
1152.91,891.5,-0.463
1153.94,892.0,-0.517
1154.95,892.5,-0.391
1156.0,893.0,-0.369
1157.02,893.5,-0.172
1158.0,894.0,-0.064
1158.99,894.5,0.017
1159.98,895.0,0.116
1161.02,895.5,0.133
1162.0,896.0,0.006
1162.9,896.5,-0.12
1163.96,897.0,-0.165
1165.0,897.5,-0.227
1166.05,898.0,-0.353
1166.9,898.5,-0.443
1168.02,899.0,-0.431
1168.88,899.5,-0.425
1169.93,900.0,-0.405
1170.93,900.5,-0.231
1171.98,901.0,-0.024
1172.86,901.5,0.119
1173.92,902.0,0.357
1174.95,902.5,0.528
1175.85,903.0,0.717
1176.92,903.5,0.851
1177.91,904.0,0.785
1178.91,904.5,0.649
1179.99,905.0,0.595
1180.92,905.5,0.407
1181.95,906.0,0.155
1182.97,906.5,-0.003
1184.01,907.0,-0.108
1184.89,907.5,-0.234
1185.96,908.0,-0.269
1186.89,908.5,-0.282
1187.93,909.0,-0.188
1188.94,909.5,-0.112
1189.86,910.0,0.081
1190.9,910.5,0.271
1191.95,911.0,0.446
1192.97,911.5,0.534
1193.87,912.0,0.619
1195.0,912.5,0.588
1195.97,913.0,0.557
1196.97,913.5,0.453
1197.98,914.0,0.402
1198.9,914.5,0.307
1199.98,915.0,0.22
1200.97,915.5,0.182
1201.91,916.0,0.203
1202.95,916.5,0.294
1203.93,917.0,0.424
1205.0,917.5,0.492
1205.91,918.0,0.632
1206.95,918.5,0.643
1207.9,919.0,0.515
1208.89,919.5,0.459
1209.89,920.0,0.48
1210.87,920.5,0.487
1211.79,921.0,0.407
1212.8,921.5,0.306
1213.76,922.0,0.184
1214.72,922.5,0.074
1215.78,923.0,-0.094
1216.73,923.5,-0.168
1217.67,924.0,-0.176
1218.76,924.5,-0.187
1219.76,925.0,-0.217
1220.72,925.5,-0.258
1221.69,926.0,-0.393
1222.69,926.5,-0.587
1223.73,927.0,-0.744
1224.73,927.5,-0.888
1225.64,928.0,-0.9
1226.69,928.5,-0.878
1227.67,929.0,-0.811
1228.7,929.5,-0.78
1229.71,930.0,-0.777
1230.73,930.5,-0.633
1231.72,931.0,-0.577
1232.69,931.5,-0.46
1233.65,932.0,-0.363
1234.66,932.5,-0.273
1235.64,933.0,-0.228
1236.65,933.5,-0.225
1237.66,934.0,-0.372
1238.67,934.5,-0.546
1239.74,935.0,-0.758
1240.71,935.5,-0.871
1241.75,936.0,-0.953
1242.73,936.5,-0.971
1243.77,937.0,-0.856
1244.74,937.5,-0.827
1245.7,938.0,-0.807
1246.73,938.5,-0.634
1247.68,939.0,-0.582
1248.72,939.5,-0.541
1249.66,940.0,-0.416
1250.72,940.5,-0.365
1251.66,941.0,-0.292
1252.68,941.5,-0.298
1253.68,942.0,-0.49
1254.71,942.5,-0.69
1255.7,943.0,-0.963
1256.74,943.5,-1.207
1257.76,944.0,-1.383
1258.78,944.5,-1.481
1259.79,945.0,-1.516
1260.8,945.5,-1.471
1261.85,946.0,-1.413
1262.89,946.5,-1.245
1263.89,947.0,-1.13
1264.86,947.5,-0.979
1265.82,948.0,-0.654
1266.81,948.5,-0.371
1267.89,949.0,-0.066
1268.87,949.5,0.085
1269.88,950.0,0.124
1270.88,950.5,0.158
1271.88,951.0,0.151
1272.85,951.5,0.044
1273.88,952.0,-0.008
1274.89,952.5,0.029
1275.8,953.0,0.114
1276.9,953.5,0.172
1277.84,954.0,0.139
1278.81,954.5,-0.022
1279.83,955.0,-0.071
1280.84,955.5,-0.047
1281.76,956.0,0.028
1282.72,956.5,0.114
1283.7,957.0,0.147
1284.75,957.5,0.162
1285.64,958.0,0.166
1286.69,958.5,0.167
1287.67,959.0,0.198
1288.61,959.5,0.213
1289.57,960.0,0.199
1290.5,960.5,0.227
1291.51,961.0,0.312
1292.51,961.5,0.281
1293.42,962.0,0.169
1294.39,962.5,0.052
1295.37,963.0,-0.034
1296.4,963.5,0.013
1297.33,964.0,-0.007
1298.36,964.5,0.013
1299.36,965.0,0.021
1300.36,965.5,-0.0
1301.37,966.0,0.051
1302.33,966.5,0.093
1303.37,967.0,0.145
1304.29,967.5,0.295
1305.24,968.0,0.412
1306.24,968.5,0.531
1307.25,969.0,0.682
1308.21,969.5,0.791
1309.16,970.0,0.867
1310.15,970.5,0.936
1311.07,971.0,0.983
1312.14,971.5,1.108
1313.13,972.0,1.179
1314.0,972.5,1.143
1315.06,973.0,0.991
1316.05,973.5,0.865
1317.03,974.0,0.666
1318.03,974.5,0.489
1319.02,975.0,0.221
1320.06,975.5,0.021
1320.98,976.0,-0.121
1322.03,976.5,-0.337
1322.93,977.0,-0.409
1323.92,977.5,-0.562
1324.99,978.0,-0.531
1326.01,978.5,-0.516
1326.94,979.0,-0.404
1327.96,979.5,-0.139
1328.85,980.0,0.118
1329.86,980.5,0.371
1330.79,981.0,0.49
1331.92,981.5,0.617
1332.82,982.0,0.657
1333.83,982.5,0.664
1334.77,983.0,0.67
1335.72,983.5,0.565
1336.76,984.0,0.46
1337.74,984.5,0.328
1338.69,985.0,0.305
1339.67,985.5,0.31
1340.65,986.0,0.38
1341.52,986.5,0.516
1342.5,987.0,0.548
1343.49,987.5,0.653
1344.51,988.0,0.704
1345.48,988.5,0.774
1346.37,989.0,0.84
1347.29,989.5,0.902
1348.26,990.0,0.865
1349.27,990.5,0.698
1350.28,991.0,0.611
1351.25,991.5,0.488
1352.16,992.0,0.376
1353.2,992.5,0.366
1354.21,993.0,0.419
1355.25,993.5,0.607
1356.27,994.0,0.753
1357.28,994.5,0.872
1358.3,995.0,0.865
1359.39,995.5,0.772
1360.43,996.0,0.746
1361.37,996.5,0.813
1362.42,997.0,0.886
1363.37,997.5,0.931
1364.44,998.0,0.824
1365.45,998.5,0.624
1366.44,999.0,0.359
1367.47,999.5,0.19
1368.5,1000.0,0.036
1369.47,1000.5,0.006
1370.47,1001.0,-0.117
1371.48,1001.5,-0.23
1372.54,1002.0,-0.399
1373.46,1002.5,-0.481
1374.44,1003.0,-0.512
1375.38,1003.5,-0.474
1376.48,1004.0,-0.377
1377.35,1004.5,-0.206
1378.38,1005.0,0.016
1379.32,1005.5,0.203
1380.2,1006.0,0.316
1381.23,1006.5,0.361
1382.25,1007.0,0.346
1383.25,1007.5,0.325
1384.17,1008.0,0.327
1385.07,1008.5,0.172
1386.09,1009.0,0.093
1387.05,1009.5,-0.14
1387.99,1010.0,-0.294
1388.98,1010.5,-0.399
1389.91,1011.0,-0.426
1390.97,1011.5,-0.405
1391.84,1012.0,-0.278
1392.83,1012.5,-0.144
1393.83,1013.0,-0.045
1394.8,1013.5,0.096
1395.84,1014.0,0.271
1396.85,1014.5,0.387
1397.83,1015.0,0.488
1398.78,1015.5,0.56
1399.72,1016.0,0.589
1400.74,1016.5,0.442
1401.72,1017.0,0.18
1402.65,1017.5,0.016
1403.68,1018.0,-0.199
1404.61,1018.5,-0.315
1405.65,1019.0,-0.504
1406.58,1019.5,-0.684
1407.61,1020.0,-0.895
1408.46,1020.5,-0.861
1409.55,1021.0,-0.893
1410.5,1021.5,-0.919
1411.43,1022.0,-0.964
1412.41,1022.5,-0.888
1413.44,1023.0,-0.872
1414.43,1023.5,-0.791
1415.43,1024.0,-0.718
1416.42,1024.5,-0.75
1417.4,1025.0,-0.794
1418.36,1025.5,-0.79
1419.41,1026.0,-0.647
1420.3,1026.5,-0.483
1421.21,1027.0,-0.326
1422.31,1027.5,-0.158
1423.26,1028.0,-0.024
1424.24,1028.5,0.165
1425.28,1029.0,0.505
1426.24,1029.5,0.631
1427.2,1030.0,0.722
1428.21,1030.5,0.65
1429.2,1031.0,0.694
1430.06,1031.5,0.695
1431.07,1032.0,0.662
1432.1,1032.5,0.598
1432.96,1033.0,0.541
1434.0,1033.5,0.555
1435.02,1034.0,0.591
1435.93,1034.5,0.582
1436.89,1035.0,0.533
1437.92,1035.5,0.569
1438.82,1036.0,0.51
1439.81,1036.5,0.457
1440.77,1037.0,0.309
1441.79,1037.5,0.187
1442.73,1038.0,-0.048
1443.7,1038.5,-0.268
1444.59,1039.0,-0.493
1445.63,1039.5,-0.648
1446.47,1040.0,-0.777
1447.43,1040.5,-1.037
1448.45,1041.0,-1.278
1449.41,1041.5,-1.444
1450.43,1042.0,-1.628
1451.39,1042.5,-1.798
1452.32,1043.0,-2.053
1453.3,1043.5,-2.12
1454.24,1044.0,-2.032
1455.21,1044.5,-1.967
1456.13,1045.0,-1.775
1457.13,1045.5,-1.551
1458.11,1046.0,-1.257
1459.02,1046.5,-0.89
1460.1,1047.0,-0.517
1461.03,1047.5,-0.251
1462.02,1048.0,0.064
1463.0,1048.5,0.341
1463.94,1049.0,0.405
1464.85,1049.5,0.396
1465.85,1050.0,0.373
1466.78,1050.5,0.354
1467.73,1051.0,0.212
1468.68,1051.5,0.02
1469.58,1052.0,-0.078
1470.59,1052.5,-0.174
1471.57,1053.0,-0.219
1472.54,1053.5,-0.261
1473.48,1054.0,-0.27
1474.45,1054.5,-0.228
1475.43,1055.0,-0.249
1476.44,1055.5,-0.311
1477.39,1056.0,-0.312
1478.35,1056.5,-0.165
1479.32,1057.0,-0.029
1480.19,1057.5,0.077
1481.2,1058.0,0.248
1482.18,1058.5,0.447
1483.19,1059.0,0.706
1484.14,1059.5,0.803
1485.07,1060.0,0.878
1486.04,1060.5,0.973
1487.07,1061.0,1.06
1488.07,1061.5,1.104
1488.9,1062.0,1.158
1489.93,1062.5,1.112
1490.94,1063.0,1.009
1491.97,1063.5,0.87
1493.0,1064.0,0.703
1493.99,1064.5,0.522
1495.01,1065.0,0.316
1495.98,1065.5,0.109
1496.9,1066.0,-0.093
