Repository: MaCFP/matl-db

### Experimental Conditions: TGA/DSC
A Mettler Toledo TGA/DSC3+ was used to simultaneously conduct Thermogravimetric Analysis (TGA) and Differential Scanning Calorimetry (DSC) experiments. 

* Non-isothermal STA experiments
  - Heating Rates: 5, 10, 20, 30, 40, 50 K/min
  - Temperature program
    - Initial Temperature: 304 K
    - Initial Isotherm: 1200 s (hold at 304 K for 1200 s)  
    - Maximum Temperature: 1074 K
    - Final Isotherm: 300 s (hold 1074 K for 300 s)
* Isothermal STA experiments at 593 K
  - Temperature program
      - Initial Temperature: 304 K
      - Initial Isotherm: 1200 s (hold at 304 K for 1200 s)  
      - Maximum Temperature: 593 K (hold at 593 K for 6 hours)

File: Wood/Calibration_Data/TUBS/TUBS_Wood_Cone_30kW_hor_R1.csv
Time (s),Mass (g),HRR (kW/m2)
0.0,88.16,0.0
1.0,88.13,1.7
2.0,88.11,3.2
3.0,88.1,0.0
4.0,88.08,0.0
5.0,88.08,0.1
6.0,88.06,2.3
7.0,88.04,0.0
8.0,88.04,0.0
9.0,88.03,1.9
10.0,88.02,0.1
11.0,88.01,0.0
12.0,88.01,0.0
13.0,88.0,0.9
14.0,87.99,0.0
15.0,87.98,1.9
16.0,87.96,1.8
17.0,87.94,0.0
18.0,87.93,0.0
19.0,87.93,0.2
20.0,87.92,0.3
21.0,87.89,0.0
22.0,87.88,0.0
23.0,87.87,0.0
24.0,87.86,0.0
25.0,87.85,0.0
26.0,87.83,0.0
27.0,87.83,2.7
28.0,87.67,0.8
29.0,87.58,10.6
30.0,87.53,22.9
31.0,87.38,35.2
32.0,87.22,31.1
33.0,87.14,54.4
34.0,87.05,74.0
35.0,86.92,93.8
36.0,86.85,91.1
37.0,86.71,112.0
38.0,86.65,132.5
39.0,86.57,146.4
40.0,86.45,145.1
41.0,86.38,154.4
42.0,86.26,157.7
43.0,86.15,155.6
44.0,86.08,154.1
45.0,86.04,152.6
46.0,85.94,149.3
47.0,85.83,145.5
48.0,85.79,145.5
49.0,85.72,139.4
50.0,85.63,134.8
51.0,85.57,129.1
52.0,85.49,129.8
53.0,85.41,124.8
54.0,85.35,120.2
55.0,85.29,118.7
56.0,85.23,119.4
57.0,85.18,114.2
58.0,85.1,111.5
59.0,85.02,107.3
60.0,84.99,108.0
61.0,84.93,102.4
62.0,84.86,101.3
63.0,84.82,101.2
64.0,84.75,100.5
65.0,84.68,95.9
66.0,84.64,95.7
67.0,84.59,92.8
68.0,84.49,93.3
69.0,84.47,92.5
70.0,84.41,90.1
71.0,84.34,91.7
72.0,84.34,92.2
73.0,84.25,86.2
74.0,84.17,87.9
75.0,84.15,85.3
76.0,84.1,85.6
77.0,84.02,85.9
78.0,83.99,84.2
79.0,83.94,80.2
80.0,83.86,80.5
81.0,83.84,81.0
82.0,83.81,79.0
83.0,83.7,80.1
84.0,83.67,79.8
85.0,83.62,80.0
86.0,83.57,77.8
87.0,83.54,77.9
88.0,83.48,78.5
89.0,83.4,77.3
90.0,83.38,76.6
91.0,83.33,76.2
92.0,83.27,76.3
93.0,83.23,75.3
94.0,83.17,74.7
95.0,83.09,74.4
96.0,83.07,74.4
97.0,83.03,72.9
98.0,82.98,73.1
99.0,82.91,70.6
100.0,82.87,70.5
101.0,82.82,71.0
102.0,82.8,69.9
103.0,82.74,74.1
104.0,82.68,74.1
105.0,82.66,72.5
106.0,82.58,73.8
107.0,82.54,74.2
108.0,82.52,74.7
109.0,82.45,73.1
110.0,82.39,71.3
111.0,82.36,73.6
112.0,82.3,73.2
113.0,82.26,74.6
114.0,82.23,71.3
115.0,82.18,73.8
116.0,82.09,73.9
117.0,82.07,70.6
118.0,82.03,73.9
119.0,81.99,69.0
120.0,81.95,69.3
121.0,81.89,70.6
122.0,81.84,68.4
123.0,81.81,70.3
124.0,81.76,71.0
125.0,81.72,65.4
126.0,81.7,66.7
127.0,81.62,68.2
128.0,81.58,68.4
129.0,81.54,67.2
130.0,81.5,67.5
131.0,81.46,67.1
132.0,81.43,67.1
133.0,81.41,65.4
134.0,81.29,64.8
135.0,81.27,62.4
136.0,81.24,61.9
137.0,81.2,63.8
138.0,81.17,65.9
139.0,81.11,65.4
140.0,81.07,65.6
141.0,81.02,64.5
142.0,80.98,65.4
143.0,80.93,63.6
144.0,80.91,64.2
145.0,80.86,65.3
146.0,80.8,63.8
147.0,80.78,64.6
148.0,80.71,64.4
149.0,80.67,63.3
150.0,80.66,65.0
151.0,80.61,64.7
152.0,80.54,64.8
153.0,80.5,62.8
154.0,80.47,66.5
155.0,80.43,64.4
156.0,80.41,64.5
157.0,80.33,61.5
158.0,80.3,63.3
159.0,80.28,64.1
160.0,80.25,64.3
161.0,80.19,61.2
162.0,80.19,61.0
163.0,80.09,63.5
164.0,80.04,63.8
165.0,80.02,62.1
166.0,79.98,62.7
167.0,79.92,60.0
168.0,79.91,60.0
169.0,79.85,59.9
170.0,79.78,61.2
171.0,79.77,60.2
172.0,79.73,60.1
173.0,79.69,65.8
174.0,79.65,57.7
175.0,79.58,58.7
176.0,79.54,58.5
177.0,79.52,56.6
178.0,79.49,59.6
179.0,79.44,55.6
180.0,79.42,55.9
181.0,79.36,60.7
182.0,79.3,57.4
183.0,79.28,57.7
184.0,79.25,58.1
185.0,79.21,60.4
186.0,79.18,57.6
187.0,79.12,58.3
188.0,79.08,58.3
189.0,79.04,56.7
190.0,79.0,58.2
191.0,78.96,55.2
192.0,78.94,55.1
193.0,78.89,55.7
194.0,78.87,58.4
195.0,78.8,58.2
196.0,78.77,58.1
197.0,78.73,56.0
198.0,78.71,58.9
199.0,78.66,54.0
200.0,78.62,54.1
201.0,78.59,57.3
202.0,78.53,58.2
203.0,78.49,57.3
204.0,78.49,57.9
205.0,78.43,57.7
206.0,78.38,57.4
207.0,78.35,57.3
208.0,78.3,56.6
209.0,78.24,56.0
210.0,78.22,56.5
211.0,78.19,58.5
212.0,78.15,58.9
213.0,78.13,60.0
214.0,78.08,59.1
215.0,78.01,59.6
216.0,77.99,59.6
217.0,77.96,56.2
218.0,77.92,53.2
219.0,77.91,58.3
220.0,77.84,58.1
221.0,77.8,56.4
222.0,77.76,59.3
223.0,77.73,59.0
224.0,77.68,59.2
225.0,77.68,56.1
226.0,77.62,58.6
227.0,77.57,58.9
228.0,77.54,59.0
229.0,77.49,55.9
230.0,77.45,56.6
231.0,77.42,54.3
232.0,77.39,54.3
233.0,77.34,56.9
234.0,77.32,55.2
235.0,77.26,55.5
236.0,77.22,55.6
237.0,77.2,55.3
238.0,77.16,55.8
239.0,77.12,54.9
240.0,77.09,54.8
241.0,77.04,54.7
242.0,76.99,55.0
243.0,76.96,52.6
244.0,76.93,51.7
245.0,76.89,53.0
246.0,76.88,52.6
247.0,76.81,53.3
248.0,76.77,53.5
249.0,76.75,53.2
250.0,76.7,53.3
251.0,76.66,49.6
252.0,76.64,49.8
253.0,76.6,53.1
254.0,76.55,49.9
255.0,76.51,53.5
256.0,76.45,53.4
257.0,76.42,51.5
258.0,76.4,52.4
259.0,76.37,53.3
260.0,76.31,53.6
261.0,76.3,49.0
262.0,76.25,49.2
263.0,76.19,50.8
264.0,76.18,51.4
265.0,76.14,53.3
266.0,76.1,53.2
267.0,76.07,49.2
268.0,76.01,49.2
269.0,75.98,54.1
270.0,75.96,48.2
271.0,75.9,51.9
272.0,75.86,52.4
273.0,75.84,52.1
274.0,75.8,53.2
275.0,75.76,50.7
276.0,75.73,50.6
277.0,75.67,52.3
278.0,75.63,52.7
279.0,75.62,53.9
280.0,75.58,53.9
281.0,75.53,53.6
282.0,75.5,51.2
283.0,75.46,54.4
284.0,75.4,55.0
285.0,75.38,53.3
286.0,75.36,51.5
287.0,75.31,50.7
288.0,75.28,50.7
289.0,75.22,54.0
290.0,75.19,49.7
291.0,75.15,51.0
292.0,75.11,50.8
293.0,75.07,50.6
294.0,75.05,49.0
295.0,75.0,51.3
296.0,74.95,51.4
297.0,74.91,48.3
298.0,74.88,52.3
299.0,74.84,49.6
300.0,74.82,49.7
301.0,74.78,53.5
302.0,74.72,52.6
303.0,74.7,51.9
304.0,74.64,51.6
305.0,74.6,53.8
306.0,74.59,51.0
307.0,74.55,50.7
308.0,74.51,50.9
309.0,74.48,53.0
310.0,74.42,49.2
311.0,74.37,51.2
312.0,74.35,51.2
313.0,74.31,49.3
314.0,74.27,49.8
315.0,74.24,46.7
316.0,74.18,47.0
317.0,74.12,51.7
318.0,74.11,45.5
319.0,74.07,48.9
320.0,74.04,49.0
321.0,74.02,49.1
322.0,73.95,50.4
323.0,73.91,49.5
324.0,73.87,49.3
325.0,73.83,50.5
326.0,73.8,50.1
327.0,73.78,49.8
328.0,73.73,50.1
329.0,73.67,52.9
330.0,73.65,51.6
331.0,73.58,51.8
332.0,73.54,51.8
333.0,73.53,54.2
334.0,73.48,56.8
335.0,73.43,51.5
336.0,73.4,51.6
337.0,73.33,53.5
338.0,73.29,53.6
339.0,73.28,55.1
340.0,73.24,55.1
341.0,73.18,48.2
342.0,73.15,51.3
343.0,73.1,52.2
344.0,73.04,52.7
345.0,73.02,55.0
346.0,72.98,54.1
347.0,72.96,52.2
348.0,72.9,51.5
349.0,72.85,54.0
350.0,72.78,52.6
351.0,72.77,49.5
352.0,72.72,49.6
353.0,72.68,53.1
354.0,72.65,50.8
355.0,72.59,52.6
356.0,72.53,52.5
357.0,72.53,50.1
358.0,72.48,46.5
359.0,72.43,51.4
360.0,72.39,51.3
361.0,72.35,52.9
362.0,72.28,50.4
363.0,72.26,46.4
364.0,72.21,46.9
365.0,72.18,50.5
366.0,72.15,53.0
367.0,72.08,50.9
368.0,72.04,50.2
369.0,71.99,50.7
370.0,71.96,49.5
371.0,71.92,52.6
372.0,71.89,52.6
373.0,71.8,50.5
374.0,71.76,52.2
375.0,71.75,50.9
376.0,71.71,51.2
377.0,71.66,50.4
378.0,71.6,49.0
379.0,71.58,48.3
380.0,71.51,48.2
381.0,71.47,45.2
382.0,71.46,48.4
383.0,71.42,51.4
384.0,71.35,51.7
385.0,71.32,50.5
386.0,71.26,50.2
387.0,71.22,52.4
388.0,71.2,52.4
389.0,71.15,52.4
390.0,71.13,50.1
391.0,71.07,49.6
392.0,71.0,49.8
393.0,70.98,50.1
394.0,70.94,49.1
395.0,70.9,48.6
396.0,70.88,48.4
397.0,70.82,51.6
398.0,70.78,51.5
399.0,70.73,48.3
400.0,70.7,48.7
401.0,70.65,49.7
402.0,70.63,52.2
403.0,70.57,50.5
404.0,70.52,50.2
405.0,70.5,51.5
406.0,70.43,50.4
407.0,70.39,51.2
408.0,70.37,51.2
409.0,70.32,50.6
410.0,70.24,51.4
411.0,70.2,50.2
412.0,70.18,50.2
413.0,70.14,51.4
414.0,70.1,48.3
415.0,70.06,49.6
416.0,70.01,49.8
417.0,69.95,51.0
418.0,69.92,51.2
419.0,69.88,50.5
420.0,69.84,50.6
421.0,69.8,51.9
422.0,69.74,48.0
423.0,69.68,50.5
424.0,69.65,50.6
425.0,69.61,50.5
426.0,69.57,51.3
427.0,69.54,53.9
428.0,69.45,54.2
429.0,69.41,51.3
430.0,69.39,53.3
431.0,69.35,53.8
432.0,69.29,54.0
433.0,69.25,50.5
434.0,69.21,52.7
435.0,69.14,50.2
436.0,69.12,50.2
437.0,69.07,51.7
438.0,69.03,48.1
439.0,69.03,49.3
440.0,68.95,49.5
441.0,68.87,50.8
442.0,68.85,51.3
443.0,68.81,50.9
444.0,68.79,49.9
445.0,68.75,50.2
446.0,68.65,50.0
447.0,68.63,50.2
448.0,68.6,50.1
449.0,68.56,48.9
450.0,68.54,52.6
451.0,68.47,53.5
452.0,68.42,53.5
453.0,68.37,55.9
454.0,68.33,51.0
455.0,68.29,52.1
456.0,68.27,51.9
457.0,68.21,52.5
458.0,68.15,51.3
459.0,68.13,49.3
460.0,68.06,49.3
461.0,68.02,50.2
462.0,68.0,50.1
463.0,67.95,49.6
464.0,67.86,49.3
465.0,67.84,48.7
466.0,67.8,50.9
467.0,67.77,50.4
468.0,67.74,50.6
469.0,67.67,48.3
470.0,67.63,48.8
471.0,67.56,50.2
472.0,67.54,50.2
473.0,67.5,49.2
474.0,67.45,47.2
475.0,67.41,47.5
476.0,67.36,47.5
477.0,67.29,49.6
478.0,67.27,49.5
479.0,67.23,48.2
480.0,67.19,48.1
481.0,67.15,50.4
482.0,67.07,49.7
483.0,67.04,48.8
484.0,67.01,48.2
485.0,66.97,48.7
486.0,66.91,48.9
487.0,66.88,50.6
488.0,66.84,50.5
489.0,66.77,46.2
490.0,66.75,48.2
491.0,66.71,51.0
492.0,66.65,51.0
493.0,66.62,52.2
494.0,66.57,50.4
495.0,66.55,50.9
496.0,66.48,50.9
497.0,66.44,49.5
498.0,66.41,48.3
499.0,66.36,48.7
500.0,66.33,48.9
501.0,66.25,46.4
502.0,66.22,51.0
503.0,66.19,51.2
504.0,66.13,51.5
505.0,66.11,48.9
506.0,66.05,46.4
507.0,65.99,50.5
508.0,65.96,50.5
509.0,65.92,50.1
510.0,65.87,47.5
511.0,65.84,45.8
512.0,65.78,45.8
513.0,65.72,49.5
514.0,65.7,48.0
515.0,65.65,48.1
516.0,65.61,47.9
517.0,65.59,47.9
518.0,65.5,48.1
519.0,65.44,48.9
520.0,65.44,49.2
521.0,65.4,46.6
522.0,65.35,46.6
523.0,65.32,45.2
524.0,65.26,46.1
525.0,65.2,48.1
526.0,65.18,48.7
527.0,65.14,48.3
528.0,65.09,48.1
529.0,65.05,52.5
530.0,65.0,48.2
531.0,64.94,48.1
532.0,64.91,48.1
533.0,64.87,48.3
534.0,64.83,50.7
535.0,64.81,48.1
536.0,64.75,48.0
537.0,64.67,50.1
538.0,64.64,51.6
539.0,64.62,49.9
540.0,64.57,50.0
541.0,64.53,47.3
542.0,64.48,46.9
543.0,64.41,48.4
544.0,64.4,48.1
545.0,64.35,48.9
546.0,64.32,47.4
547.0,64.29,47.8
548.0,64.22,48.3
549.0,64.17,47.1
550.0,64.13,47.4
551.0,64.09,49.2
552.0,64.05,49.5
553.0,64.03,48.8
554.0,63.96,48.1
555.0,63.89,45.2
556.0,63.88,45.0
557.0,63.84,47.0
558.0,63.8,45.3
559.0,63.76,42.4
560.0,63.71,42.3
561.0,63.69,44.9
562.0,63.62,49.1
563.0,63.58,48.1
564.0,63.54,48.4
565.0,63.52,48.9
566.0,63.46,50.5
567.0,63.41,48.1
568.0,63.37,48.1
569.0,63.32,47.1
570.0,63.24,48.8
571.0,63.22,47.2
572.0,63.19,47.5
573.0,63.17,46.5
574.0,63.17,48.7
575.0,63.06,48.7
576.0,63.02,48.6
577.0,62.97,49.8
578.0,62.94,48.1
579.0,62.89,45.0
580.0,62.87,45.3
581.0,62.81,47.5
582.0,62.75,46.4
583.0,62.72,49.0
584.0,62.67,49.3
585.0,62.63,45.2
586.0,62.61,45.3
587.0,62.56,46.9
588.0,62.47,47.1
589.0,62.45,45.9
590.0,62.41,45.8
591.0,62.37,45.8
592.0,62.37,45.9
593.0,62.3,47.0
594.0,62.25,44.4
595.0,62.21,41.8
596.0,62.16,41.9
597.0,62.12,43.8
598.0,62.1,44.9
599.0,62.04,44.8
600.0,61.99,44.8
601.0,61.97,47.6
602.0,61.9,45.2
603.0,61.85,41.8
604.0,61.84,41.8
605.0,61.8,43.5
606.0,61.74,47.0
607.0,61.7,45.6
608.0,61.64,46.1
609.0,61.61,47.8
610.0,61.59,44.7
611.0,61.55,44.9
612.0,61.47,44.8
613.0,61.45,42.2
614.0,61.4,46.6
615.0,61.35,47.2
616.0,61.33,47.3
617.0,61.29,46.1
618.0,61.23,45.8
619.0,61.2,47.4
620.0,61.16,47.3
621.0,61.09,46.4
622.0,61.07,44.8
623.0,61.04,46.6
624.0,60.98,47.1
625.0,60.95,46.2
626.0,60.88,45.7
627.0,60.84,45.5
628.0,60.82,45.7
629.0,60.79,46.7
630.0,60.73,47.3
631.0,60.7,45.8
632.0,60.66,45.6
633.0,60.59,42.9
634.0,60.57,41.4
635.0,60.53,42.1
636.0,60.48,42.3
637.0,60.45,44.9
638.0,60.4,45.7
639.0,60.33,43.0
640.0,60.31,43.1
641.0,60.28,46.7
642.0,60.23,41.4
643.0,60.2,46.4
644.0,60.14,46.7
645.0,60.08,45.7
646.0,60.06,44.6
647.0,60.03,45.7
648.0,59.98,44.9
649.0,59.95,48.7
650.0,59.89,47.0
651.0,59.82,46.1
652.0,59.8,46.1
653.0,59.78,45.4
654.0,59.73,43.7
655.0,59.7,45.3
656.0,59.64,45.2
657.0,59.6,45.2
658.0,59.55,44.0
659.0,59.52,43.3
660.0,59.48,43.3
661.0,59.46,42.9
662.0,59.39,44.5
663.0,59.32,41.0
664.0,59.31,41.2
665.0,59.27,42.4
666.0,59.23,42.7
667.0,59.2,41.6
668.0,59.13,41.2
669.0,59.1,43.2
670.0,59.05,48.1
671.0,59.01,41.6
672.0,58.96,41.6
673.0,58.94,43.8
674.0,58.89,43.0
675.0,58.83,43.5
676.0,58.81,43.6
677.0,58.75,45.4
678.0,58.71,43.0
679.0,58.69,45.7
680.0,58.65,45.7
681.0,58.59,46.6
682.0,58.54,43.6
683.0,58.51,46.4
684.0,58.46,46.2
685.0,58.44,43.6
686.0,58.4,44.8
687.0,58.33,44.3
688.0,58.31,45.3
689.0,58.25,42.6
690.0,58.21,45.3
691.0,58.18,45.7
692.0,58.15,45.7
693.0,58.09,44.6
694.0,58.06,45.9
695.0,58.01,44.8
696.0,57.95,44.8
697.0,57.93,41.5
698.0,57.9,41.6
699.0,57.86,41.1
700.0,57.81,41.1
701.0,57.74,43.2
702.0,57.7,45.0
703.0,57.68,44.5
704.0,57.65,44.6
705.0,57.59,47.1
706.0,57.56,43.1
707.0,57.52,43.1
708.0,57.46,42.9
709.0,57.44,44.5
710.0,57.4,43.6
711.0,57.36,43.1
712.0,57.32,43.1
713.0,57.27,43.0
714.0,57.25,46.1
715.0,57.18,44.9
716.0,57.14,45.2
717.0,57.1,45.0
718.0,57.09,41.8
719.0,57.03,41.8
720.0,56.96,41.6
721.0,56.94,47.0
722.0,56.89,48.8
723.0,56.86,49.0
724.0,56.84,48.4
725.0,56.77,42.8
726.0,56.73,41.3
727.0,56.69,40.4
728.0,56.65,40.2
729.0,56.61,40.3
730.0,56.6,40.7
731.0,56.54,44.6
732.0,56.48,44.6
733.0,56.46,44.3
734.0,56.4,45.6
735.0,56.37,44.3
736.0,56.35,44.3
737.0,56.3,45.8
738.0,56.24,41.0
739.0,56.22,41.2
740.0,56.15,41.3
741.0,56.11,42.9
742.0,56.1,43.8
743.0,56.06,41.5
744.0,55.98,41.2
745.0,55.98,44.5
746.0,55.9,43.3
747.0,55.87,43.9
748.0,55.85,44.3
749.0,55.82,42.0
750.0,55.76,43.0
751.0,55.72,44.1
752.0,55.69,44.4
753.0,55.62,42.6
754.0,55.6,41.4
755.0,55.57,43.5
756.0,55.52,43.3
757.0,55.49,42.0
758.0,55.43,44.3
759.0,55.38,46.3
760.0,55.36,46.6
761.0,55.32,43.8
762.0,55.29,43.3
763.0,55.26,43.7
764.0,55.19,43.7
765.0,55.14,41.5
766.0,55.11,45.4
767.0,55.08,45.2
768.0,55.04,45.2
769.0,55.02,43.6
770.0,54.96,43.6
771.0,54.91,43.6
772.0,54.86,43.6
773.0,54.83,44.3
774.0,54.79,43.1
775.0,54.77,42.6
776.0,54.69,42.4
777.0,54.65,44.1
778.0,54.64,42.7
779.0,54.6,44.8
780.0,54.55,44.8
781.0,54.52,40.1
782.0,54.5,43.7
783.0,54.42,42.9
784.0,54.4,42.8
785.0,54.35,42.1
786.0,54.32,45.0
787.0,54.29,42.2
788.0,54.26,42.6
789.0,54.19,43.1
790.0,54.15,41.9
791.0,54.11,43.1
792.0,54.07,43.1
793.0,54.05,43.7
794.0,53.99,39.8
795.0,53.92,44.5
796.0,53.9,44.8
797.0,53.86,40.7
798.0,53.83,41.4
799.0,53.81,41.0
800.0,53.75,41.2
801.0,53.71,41.4
802.0,53.69,42.4
803.0,53.61,40.9
804.0,53.57,40.9
805.0,53.56,40.6
806.0,53.55,43.0
807.0,53.46,40.4
808.0,53.43,41.0
809.0,53.37,41.5
810.0,53.34,42.2
811.0,53.32,40.5
812.0,53.3,40.5
813.0,53.23,42.8
814.0,53.2,41.2
815.0,53.12,39.6
816.0,53.09,39.5
817.0,53.07,40.4
818.0,53.04,43.3
819.0,52.98,41.9
820.0,52.97,42.1
821.0,52.91,41.5
822.0,52.85,41.9
823.0,52.85,41.5
824.0,52.79,42.1
825.0,52.76,41.6
826.0,52.72,43.5
827.0,52.67,42.6
828.0,52.63,41.8
829.0,52.59,40.6
830.0,52.55,41.0
831.0,52.51,41.2
832.0,52.49,41.0
833.0,52.43,42.3
834.0,52.36,40.4
835.0,52.33,41.9
836.0,52.3,42.0
837.0,52.27,41.2
838.0,52.24,38.8
839.0,52.19,40.9
840.0,52.15,41.1
841.0,52.12,41.5
842.0,52.06,41.8
843.0,52.02,37.7
844.0,52.01,38.0
845.0,51.98,40.5
846.0,51.91,40.4
847.0,51.88,42.1
848.0,51.82,42.6
849.0,51.78,42.9
850.0,51.76,39.8
851.0,51.73,42.3
852.0,51.67,42.6
853.0,51.65,40.1
854.0,51.58,43.8
855.0,51.57,39.7
856.0,51.57,39.8
857.0,51.49,40.3
858.0,51.45,44.0
859.0,51.42,40.4
860.0,51.36,40.4
861.0,51.3,39.7
862.0,51.28,41.3
863.0,51.24,41.9
864.0,51.2,41.6
865.0,51.17,40.0
866.0,51.12,43.6
867.0,51.1,41.2
868.0,51.04,41.6
869.0,51.0,41.2
870.0,50.96,41.2
871.0,50.95,38.3
872.0,50.89,38.3
873.0,50.84,39.8
874.0,50.79,36.7
875.0,50.76,37.6
876.0,50.72,37.2
877.0,50.7,41.5
878.0,50.65,39.8
879.0,50.6,43.5
880.0,50.54,43.6
881.0,50.52,44.1
882.0,50.48,42.2
883.0,50.44,41.2
884.0,50.42,41.6
885.0,50.37,44.6
886.0,50.34,41.9
887.0,50.28,43.6
888.0,50.23,43.2
889.0,50.22,43.2
890.0,50.18,42.3
891.0,50.13,42.4
892.0,50.1,42.3
893.0,50.02,38.0
894.0,50.0,40.7
895.0,49.97,38.9
896.0,49.94,39.4
897.0,49.9,41.2
898.0,49.9,42.6
899.0,49.82,40.0
900.0,49.76,40.1
901.0,49.74,41.5
902.0,49.7,42.9
903.0,49.66,42.1
904.0,49.63,41.5
905.0,49.58,40.9
906.0,49.53,43.7
907.0,49.49,43.5
908.0,49.45,43.7
909.0,49.42,42.8
910.0,49.4,41.6
911.0,49.35,40.1
912.0,49.29,40.0
913.0,49.24,42.1
914.0,49.21,40.3
915.0,49.17,40.3
916.0,49.16,40.5
917.0,49.16,40.3
918.0,49.05,40.5
919.0,49.05,42.9
920.0,48.97,43.0
921.0,48.93,42.2
922.0,48.91,42.8
923.0,48.87,43.9
924.0,48.82,43.8
925.0,48.79,42.6
926.0,48.75,40.2
927.0,48.69,40.4
928.0,48.67,40.0
929.0,48.64,40.9
930.0,48.59,42.1
931.0,48.57,43.5
932.0,48.51,43.3
933.0,48.45,41.6
934.0,48.43,40.7
935.0,48.39,42.3
936.0,48.36,42.4
937.0,48.33,38.7
938.0,48.27,39.3
939.0,48.24,40.2
940.0,48.19,40.2
941.0,48.16,39.0
942.0,48.13,40.0
943.0,48.11,40.2
944.0,48.04,40.1
945.0,47.99,40.5
946.0,47.97,38.9
947.0,47.93,43.1
948.0,47.88,43.1
949.0,47.86,41.0
950.0,47.82,41.4
951.0,47.76,39.8
952.0,47.74,39.7
953.0,47.66,43.1
954.0,47.65,41.2
955.0,47.61,42.7
956.0,47.58,42.8
957.0,47.54,42.2
958.0,47.51,39.4
959.0,47.47,43.6
960.0,47.4,43.6
961.0,47.36,40.1
962.0,47.34,41.2
963.0,47.31,41.4
964.0,47.25,41.4
965.0,47.22,40.5
966.0,47.18,37.1
967.0,47.14,39.6
968.0,47.1,40.2
969.0,47.06,40.5
970.0,47.04,41.0
971.0,47.0,39.3
972.0,46.93,39.5
973.0,46.89,39.5
974.0,46.85,38.9
975.0,46.82,40.3
976.0,46.81,40.2
977.0,46.77,37.1
978.0,46.71,38.0
979.0,46.69,40.7
980.0,46.67,40.9
981.0,46.59,40.3
982.0,46.57,44.3
983.0,46.53,45.2
984.0,46.49,44.5
985.0,46.46,43.0
986.0,46.41,42.3
987.0,46.35,40.5
988.0,46.35,41.0
989.0,46.29,39.8
990.0,46.26,39.7
991.0,46.2,36.7
992.0,46.16,36.8
993.0,46.12,36.8
994.0,46.08,38.7
995.0,46.06,37.5
996.0,46.02,37.3
997.0,46.02,40.9
998.0,45.94,36.9
999.0,45.88,39.8
1000.0,45.84,39.6
1001.0,45.81,42.1
1002.0,45.78,41.8
1003.0,45.73,40.4
1004.0,45.69,40.9
1005.0,45.66,40.6
1006.0,45.59,40.4
1007.0,45.58,43.0
1008.0,45.53,43.1
1009.0,45.5,41.9
1010.0,45.48,40.6
1011.0,45.41,36.4
1012.0,45.38,36.6
1013.0,45.34,39.0
1014.0,45.3,39.4
1015.0,45.28,38.1
1016.0,45.23,38.4
1017.0,45.17,40.5
1018.0,45.15,41.1
1019.0,45.09,38.0
1020.0,45.08,38.3
1021.0,45.03,38.0
1022.0,45.01,37.0
1023.0,44.95,34.7
1024.0,44.9,34.2
1025.0,44.88,42.1
1026.0,44.82,38.5
1027.0,44.78,40.2
1028.0,44.76,40.5
1029.0,44.73,39.0
1030.0,44.67,35.9
1031.0,44.64,38.0
1032.0,44.58,38.3
1033.0,44.54,36.7
1034.0,44.53,43.5
1035.0,44.49,39.5
1036.0,44.44,39.5
1037.0,44.41,40.5
1038.0,44.37,39.8
1039.0,44.3,38.3
1040.0,44.28,38.5
1041.0,44.25,37.7
1042.0,44.21,40.6
1043.0,44.18,37.5
1044.0,44.13,37.1
1045.0,44.06,37.5
1046.0,44.05,36.1
1047.0,44.01,39.5
1048.0,43.97,40.2
1049.0,43.95,39.2
1050.0,43.89,40.7
1051.0,43.84,37.0
1052.0,43.8,36.9
1053.0,43.76,37.0
1054.0,43.73,38.7
1055.0,43.71,39.8
1056.0,43.65,40.2
1057.0,43.6,37.8
1058.0,43.59,40.3
1059.0,43.52,37.8
1060.0,43.48,37.6
1061.0,43.47,39.3
1062.0,43.43,38.7
1063.0,43.37,39.4
1064.0,43.34,39.5
1065.0,43.27,36.1
1066.0,43.24,42.9
1067.0,43.22,39.4
1068.0,43.18,39.0
1069.0,43.14,36.4
1070.0,43.11,36.1
1071.0,43.06,37.9
1072.0,42.99,37.7
1073.0,42.98,36.7
1074.0,42.95,40.1
1075.0,42.89,40.2
1076.0,42.86,40.3
1077.0,42.81,37.5
1078.0,42.75,40.0
1079.0,42.74,37.8
1080.0,42.69,37.7
1081.0,42.67,37.1
1082.0,42.64,37.6
1083.0,42.57,37.3
1084.0,42.54,37.6
1085.0,42.52,38.9
1086.0,42.45,39.6
1087.0,42.42,38.9
1088.0,42.4,39.0
1089.0,42.35,39.8
1090.0,42.29,41.0
1091.0,42.24,38.7
1092.0,42.23,38.5
1093.0,42.17,39.7
1094.0,42.16,40.6
1095.0,42.11,39.6
1096.0,42.09,39.7
1097.0,42.03,37.8
1098.0,41.97,38.5
1099.0,41.94,37.7
1100.0,41.91,38.0
1101.0,41.88,39.5
1102.0,41.85,41.8
1103.0,41.78,39.3
1104.0,41.75,38.6
1105.0,41.69,36.2
1106.0,41.66,39.6
1107.0,41.62,37.2
1108.0,41.59,37.3
1109.0,41.57,39.4
1110.0,41.54,39.7
1111.0,41.44,39.2
1112.0,41.44,39.3
1113.0,41.39,38.3
1114.0,41.34,39.2
1115.0,41.31,41.4
1116.0,41.26,41.3
1117.0,41.23,37.6
1118.0,41.18,36.7
1119.0,41.14,36.9
1120.0,41.1,36.9
1121.0,41.08,40.3
1122.0,41.03,40.4
1123.0,40.97,41.4
1124.0,40.95,41.8
1125.0,40.89,41.6
1126.0,40.86,41.3
1127.0,40.84,41.2
1128.0,40.79,41.3
1129.0,40.72,37.3
1130.0,40.69,38.4
1131.0,40.65,40.6
1132.0,40.61,40.9
1133.0,40.6,37.1
1134.0,40.55,39.0
1135.0,40.5,38.1
1136.0,40.47,38.1
1137.0,40.41,37.1
1138.0,40.39,38.4
1139.0,40.35,40.3
1140.0,40.31,40.3
1141.0,40.25,39.4
1142.0,40.23,38.7
1143.0,40.18,39.6
1144.0,40.13,38.9
1145.0,40.1,38.5
1146.0,40.06,40.3
1147.0,40.02,39.2
1148.0,39.98,39.8
1149.0,39.9,38.4
1150.0,39.87,37.9
1151.0,39.85,36.3
1152.0,39.82,36.0
1153.0,39.77,37.8
1154.0,39.74,38.5
1155.0,39.68,40.7
1156.0,39.62,41.0
1157.0,39.6,36.9
1158.0,39.56,37.0
1159.0,39.52,40.5
1160.0,39.5,41.0
1161.0,39.43,38.9
1162.0,39.38,37.3
1163.0,39.35,36.9
1164.0,39.31,36.8
1165.0,39.27,38.4
1166.0,39.25,39.4
1167.0,39.2,38.8
1168.0,39.12,38.0
1169.0,39.1,39.7
1170.0,39.07,38.1
1171.0,39.04,38.8
1172.0,39.02,38.7
1173.0,38.97,40.0
1174.0,38.91,41.3
1175.0,38.89,41.3
1176.0,38.83,41.2
1177.0,38.78,36.9
1178.0,38.76,38.8
1179.0,38.71,36.4
1180.0,38.65,36.3
1181.0,38.64,36.1
1182.0,38.57,38.0
1183.0,38.52,37.8
1184.0,38.5,37.6
1185.0,38.46,37.6
1186.0,38.41,36.8
1187.0,38.37,37.3
1188.0,38.31,37.2
1189.0,38.27,40.9
1190.0,38.26,39.8
1191.0,38.21,38.9
1192.0,38.15,39.0
1193.0,38.13,38.3
1194.0,38.07,40.9
1195.0,38.02,41.3
1196.0,38.0,41.2
1197.0,37.96,41.5
1198.0,37.92,42.1
1199.0,37.89,40.9
1200.0,37.83,41.0
1201.0,37.76,40.7
1202.0,37.75,39.0
1203.0,37.71,38.0
1204.0,37.67,37.8
1205.0,37.61,41.5
1206.0,37.56,39.6
1207.0,37.52,40.3
1208.0,37.5,40.6
1209.0,37.45,41.2
1210.0,37.4,39.6
1211.0,37.38,39.7
1212.0,37.31,39.5
1213.0,37.26,40.6
1214.0,37.25,42.2
1215.0,37.21,43.9
1216.0,37.15,44.0
1217.0,37.11,41.1
1218.0,37.05,41.9
1219.0,37.0,44.9
1220.0,36.98,44.8
1221.0,36.95,40.1
1222.0,36.89,39.3
1223.0,36.87,41.3
1224.0,36.79,41.4
1225.0,36.75,42.1
1226.0,36.73,42.3
1227.0,36.68,46.1
1228.0,36.62,46.1
1229.0,36.6,47.3
1230.0,36.53,44.0
1231.0,36.49,40.5
1232.0,36.46,40.6
1233.0,36.43,42.2
1234.0,36.41,41.1
1235.0,36.33,40.9
1236.0,36.29,40.9
1237.0,36.29,43.2
1238.0,36.29,44.1
1239.0,36.16,40.3
1240.0,36.11,40.3
1241.0,36.08,44.1
1242.0,36.01,43.5
1243.0,35.97,42.6
1244.0,35.95,42.4
1245.0,35.9,40.1
1246.0,35.83,42.4
1247.0,35.81,42.7
1248.0,35.74,41.9
1249.0,35.7,43.1
1250.0,35.68,46.3
1251.0,35.64,41.6
1252.0,35.57,41.6
1253.0,35.54,43.3
1254.0,35.48,43.3
1255.0,35.43,41.6
1256.0,35.41,41.2
1257.0,35.36,43.0
1258.0,35.32,41.0
1259.0,35.28,43.1
1260.0,35.2,43.0
1261.0,35.19,40.7
1262.0,35.14,43.2
1263.0,35.1,46.5
1264.0,35.02,46.7
1265.0,35.02,45.6
1266.0,34.94,46.2
1267.0,34.9,44.3
1268.0,34.87,44.7
1269.0,34.83,42.4
1270.0,34.77,45.2
1271.0,34.73,43.7
1272.0,34.65,43.7
1273.0,34.62,44.6
1274.0,34.62,45.2
1275.0,34.56,44.5
1276.0,34.49,44.5
1277.0,34.43,44.1
1278.0,34.39,41.2
1279.0,34.35,42.2
1280.0,34.33,42.6
1281.0,34.28,44.7
1282.0,34.21,44.5
1283.0,34.19,44.6
1284.0,34.12,44.3
1285.0,34.07,45.0
1286.0,34.05,45.6
1287.0,33.98,46.4
1288.0,33.93,46.4
1289.0,33.9,44.3
1290.0,33.83,47.6
1291.0,33.78,46.4
1292.0,33.76,46.6
1293.0,33.71,47.0
1294.0,33.63,47.4
1295.0,33.61,46.2
1296.0,33.56,45.9
1297.0,33.51,44.3
1298.0,33.47,45.8
1299.0,33.41,45.3
1300.0,33.35,45.2
1301.0,33.32,44.5
1302.0,33.28,41.9
1303.0,33.24,47.8
1304.0,33.19,47.9
1305.0,33.13,47.5
1306.0,33.06,47.9
1307.0,33.04,46.9
1308.0,32.99,46.3
1309.0,32.97,47.4
1310.0,32.97,44.3
1311.0,32.83,47.2
1312.0,32.79,47.5
1313.0,32.76,49.5
1314.0,32.71,47.6
1315.0,32.68,48.9
1316.0,32.62,48.9
1317.0,32.54,48.8
1318.0,32.49,49.7
1319.0,32.47,49.8
1320.0,32.43,49.8
1321.0,32.35,46.5
1322.0,32.32,48.2
1323.0,32.25,46.6
1324.0,32.21,46.6
1325.0,32.18,48.9
1326.0,32.16,46.9
1327.0,32.04,48.8
1328.0,32.01,49.1
1329.0,31.97,51.4
1330.0,31.93,52.1
1331.0,31.88,44.9
1332.0,31.81,44.7
1333.0,31.75,49.7
1334.0,31.73,47.6
1335.0,31.68,49.6
1336.0,31.63,49.7
1337.0,31.6,48.1
1338.0,31.53,48.8
1339.0,31.45,50.9
1340.0,31.43,50.7
1341.0,31.38,50.5
1342.0,31.33,49.5
1343.0,31.27,51.0
1344.0,31.21,51.2
1345.0,31.16,50.1
1346.0,31.14,52.3
1347.0,31.08,49.5
1348.0,31.01,49.5
1349.0,30.99,49.7
1350.0,30.91,49.0
1351.0,30.87,50.1
1352.0,30.84,50.1
1353.0,30.79,49.6
1354.0,30.72,47.5
1355.0,30.69,47.6
1356.0,30.61,47.4
1357.0,30.57,48.9
1358.0,30.54,49.9
1359.0,30.45,53.3
1360.0,30.4,53.0
1361.0,30.38,52.2
1362.0,30.38,52.1
1363.0,30.26,52.1
1364.0,30.23,52.3
1365.0,30.15,53.2
1366.0,30.1,54.1
1367.0,30.08,55.0
1368.0,30.02,54.9
1369.0,29.96,51.2
1370.0,29.92,52.1
1371.0,29.85,49.1
1372.0,29.79,49.0
1373.0,29.77,54.7
1374.0,29.72,55.9
1375.0,29.62,53.8
1376.0,29.61,53.8
1377.0,29.56,52.5
1378.0,29.51,54.3
1379.0,29.47,55.0
1380.0,29.4,54.9
1381.0,29.32,56.2
1382.0,29.3,55.8
1383.0,29.26,59.6
1384.0,29.18,59.1
1385.0,29.16,54.9
1386.0,29.07,55.5
1387.0,29.04,53.3
1388.0,29.0,53.4
1389.0,28.95,50.1
1390.0,28.88,52.2
1391.0,28.84,56.1
1392.0,28.78,56.2
1393.0,28.71,54.4
1394.0,28.68,58.3
1395.0,28.64,55.9
1396.0,28.56,55.9
1397.0,28.52,54.7
1398.0,28.45,54.4
1399.0,28.4,56.0
1400.0,28.37,55.7
1401.0,28.31,55.9
1402.0,28.23,57.0
1403.0,28.2,57.6
1404.0,28.16,56.9
1405.0,28.09,56.9
1406.0,28.05,54.7
1407.0,28.0,54.5
1408.0,27.92,55.1
1409.0,27.89,57.8
1410.0,27.83,55.5
1411.0,27.77,55.8
1412.0,27.73,55.8
1413.0,27.68,57.2
1414.0,27.59,58.7
1415.0,27.58,56.2
1416.0,27.52,56.2
1417.0,27.43,56.1
1418.0,27.43,53.3
1419.0,27.36,56.5
1420.0,27.29,56.5
1421.0,27.26,58.2
1422.0,27.19,61.9
1423.0,27.12,59.0
1424.0,27.09,58.6
1425.0,27.05,58.6
1426.0,26.98,62.1
1427.0,26.94,59.6
1428.0,26.86,59.6
1429.0,26.8,58.6
1430.0,26.78,57.5
1431.0,26.74,57.2
1432.0,26.63,57.0
1433.0,26.6,59.8
1434.0,26.55,59.3
1435.0,26.5,62.2
1436.0,26.46,62.2
1437.0,26.4,57.7
1438.0,26.32,58.5
1439.0,26.3,59.0
1440.0,26.24,59.0
1441.0,26.18,61.5
1442.0,26.15,56.6
1443.0,26.11,60.2
1444.0,26.0,59.9
1445.0,25.97,60.0
1446.0,25.92,62.6
1447.0,25.81,61.0
1448.0,25.81,61.3
1449.0,25.75,60.3
1450.0,25.71,63.4
1451.0,25.63,59.5
1452.0,25.6,59.6
1453.0,25.52,58.1
1454.0,25.49,56.0
1455.0,25.45,57.6
1456.0,25.4,57.6
1457.0,25.35,57.6
1458.0,25.29,57.8
1459.0,25.21,57.8
1460.0,25.19,57.6
1461.0,25.14,59.4
1462.0,25.09,59.6
1463.0,25.01,61.1
1464.0,24.97,60.7
1465.0,24.93,58.1
1466.0,24.91,62.0
1467.0,24.82,53.4
1468.0,24.77,53.1
1469.0,24.71,55.0
1470.0,24.66,59.8
1471.0,24.62,59.4
1472.0,24.6,59.6
1473.0,24.51,59.6
1474.0,24.46,61.1
1475.0,24.41,57.0
1476.0,24.36,57.4
1477.0,24.31,58.6
1478.0,24.29,59.1
1479.0,24.21,60.9
1480.0,24.14,60.8
1481.0,24.1,59.3
1482.0,24.1,59.3
1483.0,24.0,55.5
1484.0,23.92,55.6
1485.0,23.89,60.4
1486.0,23.84,57.4
1487.0,23.8,59.1
1488.0,23.77,59.5
1489.0,23.69,57.6
1490.0,23.61,56.5
1491.0,23.59,59.1
1492.0,23.54,59.1
1493.0,23.5,57.7
1494.0,23.47,58.1
1495.0,23.38,58.9
1496.0,23.34,59.2
1497.0,23.32,58.3
1498.0,23.25,63.4
1499.0,23.23,59.3
1500.0,23.16,59.3
1501.0,23.09,59.1
1502.0,23.06,58.4
1503.0,23.02,60.3
1504.0,22.97,60.3
1505.0,22.93,58.4
1506.0,22.88,57.7
1507.0,22.8,57.3
1508.0,22.78,57.4
1509.0,22.73,58.5
1510.0,22.69,57.3
1511.0,22.59,57.2
1512.0,22.57,57.2
1513.0,22.52,54.9
1514.0,22.48,52.7
1515.0,22.44,54.0
1516.0,22.39,54.1
1517.0,22.39,54.9
1518.0,22.29,57.0
1519.0,22.25,52.3
1520.0,22.2,52.4
1521.0,22.17,56.4
1522.0,22.1,54.3
1523.0,22.03,54.3
1524.0,22.0,53.8
1525.0,21.97,51.8
1526.0,21.93,49.6
1527.0,21.9,52.6
1528.0,21.81,52.9
1529.0,21.77,52.9
1530.0,21.76,49.7
1531.0,21.72,51.5
1532.0,21.65,51.6
1533.0,21.61,48.2
1534.0,21.57,51.5
1535.0,21.52,53.4
1536.0,21.48,53.5
1537.0,21.44,50.0
1538.0,21.42,54.0
1539.0,21.35,48.2
1540.0,21.32,48.4
1541.0,21.29,48.7
1542.0,21.22,47.3
1543.0,21.19,48.6
1544.0,21.13,48.2
1545.0,21.1,46.3
1546.0,21.02,50.8
1547.0,20.98,48.6
1548.0,20.97,49.0
1549.0,20.93,51.0
1550.0,20.87,47.2
1551.0,20.83,48.9
1552.0,20.8,48.8
1553.0,20.73,47.5
1554.0,20.71,47.9
1555.0,20.68,45.9
1556.0,20.63,45.8
1557.0,20.59,48.8
1558.0,20.54,48.1
1559.0,20.48,49.8
1560.0,20.47,50.0
1561.0,20.43,48.0
1562.0,20.39,47.9
1563.0,20.35,45.6
1564.0,20.3,45.6
1565.0,20.24,45.7
1566.0,20.23,43.3
1567.0,20.19,45.8
1568.0,20.16,45.6
1569.0,20.14,47.8
1570.0,20.08,42.6
1571.0,20.03,46.6
1572.0,20.01,46.5
1573.0,19.95,41.3
1574.0,19.92,41.1
1575.0,19.9,43.1
1576.0,19.87,43.5
1577.0,19.8,44.0
1578.0,19.78,44.3
1579.0,19.72,44.7
1580.0,19.69,44.9
1581.0,19.67,44.1
1582.0,19.63,42.4
1583.0,19.59,43.5
1584.0,19.57,43.5
1585.0,19.52,44.0
1586.0,19.47,41.3
1587.0,19.45,40.0
1588.0,19.42,40.0
1589.0,19.38,41.0
1590.0,19.37,42.0
1591.0,19.32,38.5
1592.0,19.27,38.6
1593.0,19.25,38.6
1594.0,19.2,38.8
1595.0,19.17,41.9
1596.0,19.15,42.1
1597.0,19.12,39.2
1598.0,19.08,37.6
1599.0,19.06,39.2
1600.0,19.02,39.6
1601.0,19.0,37.5
1602.0,18.94,38.8
1603.0,18.91,35.1
1604.0,18.88,35.1
1605.0,18.86,33.6
1606.0,18.82,35.9
1607.0,18.77,32.7
1608.0,18.76,33.0
1609.0,18.71,35.8
1610.0,18.68,35.2
1611.0,18.66,35.5
1612.0,18.63,36.0
1613.0,18.59,37.0
1614.0,18.57,34.6
1615.0,18.53,33.5
1616.0,18.51,33.7
1617.0,18.48,34.2
1618.0,18.43,34.1
1619.0,18.41,32.5
1620.0,18.39,32.5
1621.0,18.36,36.3
1622.0,18.32,32.5
1623.0,18.3,33.3
1624.0,18.27,33.5
1625.0,18.22,34.3
1626.0,18.21,33.3
1627.0,18.17,34.6
1628.0,18.14,34.9
1629.0,18.12,33.5
1630.0,18.11,29.8
1631.0,18.07,31.6
1632.0,18.07,31.6
1633.0,18.01,31.2
1634.0,17.98,30.2
1635.0,17.94,29.3
1636.0,17.92,29.5
1637.0,17.91,30.2
1638.0,17.91,30.8
1639.0,17.86,30.6
1640.0,17.82,29.8
1641.0,17.8,27.4
1642.0,17.76,29.1
1643.0,17.71,28.5
1644.0,17.7,28.9
1645.0,17.67,27.8
1646.0,17.66,26.3
1647.0,17.64,26.1
1648.0,17.61,26.6
1649.0,17.57,27.6
1650.0,17.55,31.6
1651.0,17.52,32.0
1652.0,17.48,33.2
1653.0,17.47,33.8
1654.0,17.43,27.6
1655.0,17.4,26.7
1656.0,17.39,26.6
1657.0,17.36,30.8
1658.0,17.35,27.6
1659.0,17.34,30.2
1660.0,17.3,30.4
1661.0,17.26,26.5
1662.0,17.25,25.7
1663.0,17.22,22.3
1664.0,17.18,22.4
1665.0,17.16,25.2
1666.0,17.16,26.8
1667.0,17.13,26.9
1668.0,17.11,27.3
1669.0,17.07,25.9
1670.0,17.04,25.5
1671.0,17.03,25.0
1672.0,17.0,23.7
1673.0,16.96,24.2
1674.0,16.95,25.5
1675.0,16.93,25.5
1676.0,16.91,23.4
1677.0,16.9,26.0
1678.0,16.87,23.4
1679.0,16.83,23.4
1680.0,16.82,25.8
1681.0,16.79,25.9
1682.0,16.76,24.7
1683.0,16.74,24.9
1684.0,16.72,22.7
1685.0,16.69,25.0
1686.0,16.66,22.0
1687.0,16.65,22.1
1688.0,16.63,24.0
1689.0,16.62,24.3
1690.0,16.6,23.1
1691.0,16.57,23.2
1692.0,16.55,22.2
1693.0,16.53,24.0
1694.0,16.5,20.0
1695.0,16.49,20.0
1696.0,16.45,19.7
1697.0,16.43,20.1
1698.0,16.42,25.2
1699.0,16.41,25.0
1700.0,16.38,22.3
1701.0,16.37,21.4
1702.0,16.34,20.9
1703.0,16.31,21.3
1704.0,16.3,21.4
1705.0,16.28,22.5
1706.0,16.27,21.1
1707.0,16.23,20.9
1708.0,16.21,21.1
1709.0,16.2,20.1
1710.0,16.18,22.1
1711.0,16.17,22.1
1712.0,16.13,20.0
1713.0,16.12,21.7
1714.0,16.09,20.5
1715.0,16.08,20.4
1716.0,16.08,18.8
1717.0,16.02,22.7
1718.0,16.01,24.2
1719.0,16.01,24.3
1720.0,15.98,20.1
1721.0,15.97,20.0
1722.0,15.93,22.1
1723.0,15.91,22.0
1724.0,15.9,17.9
1725.0,15.88,18.7
1726.0,15.87,16.3
1727.0,15.85,16.5
1728.0,15.85,15.8
1729.0,15.81,19.5
1730.0,15.78,18.1
1731.0,15.78,18.6
1732.0,15.75,18.0
1733.0,15.72,17.9
1734.0,15.71,16.6
1735.0,15.7,16.6
1736.0,15.68,14.4
1737.0,15.67,16.9
1738.0,15.65,16.4
1739.0,15.64,16.3
1740.0,15.63,15.7
1741.0,15.58,14.6
1742.0,15.57,15.3
1743.0,15.56,15.3
1744.0,15.55,14.7
1745.0,15.51,16.4
1746.0,15.5,17.2
1747.0,15.49,17.0
1748.0,15.48,13.2
1749.0,15.46,13.6
1750.0,15.45,14.4
1751.0,15.42,14.6
1752.0,15.41,14.6
1753.0,15.39,16.0
1754.0,15.38,18.1
1755.0,15.36,18.0
1756.0,15.35,12.3
1757.0,15.31,15.7
1758.0,15.3,15.4
1759.0,15.29,15.4
1760.0,15.27,14.4
1761.0,15.27,14.8
1762.0,15.25,14.0
1763.0,15.23,14.1
1764.0,15.22,16.3
1765.0,15.18,14.6
1766.0,15.17,16.1
1767.0,15.16,16.2
1768.0,15.14,15.2
1769.0,15.13,16.9
1770.0,15.13,16.6
1771.0,15.11,17.0
1772.0,15.09,14.5
1773.0,15.07,11.4
1774.0,15.06,11.3
1775.0,15.04,11.4
1776.0,15.04,14.6
1777.0,15.02,17.4
1778.0,14.99,12.4
1779.0,14.99,12.4
1780.0,14.97,12.7
1781.0,14.96,14.1
1782.0,14.95,12.8
1783.0,14.92,12.8
1784.0,14.9,12.4
1785.0,14.9,13.2
1786.0,14.87,13.1
1787.0,14.86,13.1
1788.0,14.85,13.0
1789.0,14.83,12.2
1790.0,14.82,11.8
1791.0,14.8,12.1
1792.0,14.79,15.8
1793.0,14.77,9.4
1794.0,14.77,8.7
1795.0,14.74,8.7
1796.0,14.74,12.4
1797.0,14.73,11.4
1798.0,14.71,12.2
1799.0,14.68,12.2
1800.0,14.67,11.0
1801.0,14.66,10.6
1802.0,14.65,15.1
1803.0,14.64,15.3
1804.0,14.61,11.3
1805.0,14.6,12.9
1806.0,14.58,9.2
1807.0,14.58,9.1
1808.0,14.56,11.0
1809.0,14.56,10.2
1810.0,14.55,9.3
1811.0,14.54,9.2
1812.0,14.52,10.2
1813.0,14.5,12.7
1814.0,14.48,12.2
1815.0,14.46,12.2
1816.0,14.45,12.4
1817.0,14.43,13.9
1818.0,14.43,12.8
1819.0,14.42,13.0
1820.0,14.41,11.8
1821.0,14.41,9.7
1822.0,14.38,10.1
1823.0,14.36,10.3
1824.0,14.35,9.1
1825.0,14.34,9.4
1826.0,14.33,7.9
1827.0,14.32,7.9
1828.0,14.31,10.4
1829.0,14.27,10.6
1830.0,14.27,10.4
1831.0,14.26,10.1
1832.0,14.25,5.7
1833.0,14.24,8.9
1834.0,14.23,5.1
1835.0,14.22,5.1
1836.0,14.2,9.6
1837.0,14.18,12.8
1838.0,14.16,9.8
1839.0,14.16,10.1
1840.0,14.15,11.8
1841.0,14.13,5.8
1842.0,14.12,9.5
1843.0,14.12,9.8
1844.0,14.08,10.2
1845.0,14.07,7.6
1846.0,14.07,7.2
1847.0,14.05,7.2
1848.0,14.05,7.5
1849.0,14.04,8.3
1850.0,14.03,11.9
1851.0,14.03,11.9
1852.0,14.01,7.8
1853.0,13.99,9.6
1854.0,13.97,10.5
1855.0,13.96,10.8
1856.0,13.95,9.8
1857.0,13.95,10.5
1858.0,13.94,9.3
1859.0,13.92,9.4
1860.0,13.92,11.9
1861.0,13.89,11.0
1862.0,13.87,8.6
1863.0,13.87,8.5
1864.0,13.86,6.0
1865.0,13.85,6.3
1866.0,13.85,8.0
1867.0,13.84,7.9
1868.0,13.82,8.4
1869.0,13.81,5.0
1870.0,13.78,4.2
1871.0,13.78,4.0
1872.0,13.78,1.8
1873.0,13.76,2.7
1874.0,13.72,2.9
1875.0,13.73,3.1
1876.0,13.71,2.4
1877.0,13.71,4.8
1878.0,13.7,4.5
1879.0,13.7,4.6
1880.0,13.68,2.3
1881.0,13.67,3.3
1882.0,13.65,1.6
1883.0,13.64,1.6
1884.0,13.62,3.7
1885.0,13.61,1.4
1886.0,13.6,2.3
1887.0,13.6,2.3
1888.0,13.59,2.6
1889.0,13.58,2.9
1890.0,13.57,0.2
1891.0,13.54,0.2
1892.0,13.54,2.7
1893.0,13.53,4.3
1894.0,13.52,6.2
1895.0,13.5,6.3
1896.0,13.5,2.7
1897.0,13.49,4.3
1898.0,13.47,0.1
1899.0,13.47,0.3
1900.0,13.46,1.6
1901.0,13.44,2.3
1902.0,13.44,3.1
1903.0,13.42,2.9
1904.0,13.41,2.8
1905.0,13.4,2.0
1906.0,13.39,3.5
1907.0,13.39,3.5
1908.0,13.36,1.1
1909.0,13.36,0.2
1910.0,13.34,3.2
1911.0,13.33,2.9
1912.0,13.33,0.1
1913.0,13.32,0.3
1914.0,13.31,1.2
1915.0,13.3,1.4
1916.0,13.29,4.1
1917.0,13.27,3.7
1918.0,13.25,0.0
1919.0,13.25,0.0
1920.0,13.24,1.9
1921.0,13.23,4.4
1922.0,13.22,4.0
1923.0,13.22,4.0
1924.0,13.21,5.1
1925.0,13.19,5.7
1926.0,13.17,3.7
1927.0,13.17,3.8
1928.0,13.17,4.2
1929.0,13.16,3.3
1930.0,13.15,1.6
1931.0,13.14,1.8
1932.0,13.13,1.0
1933.0,13.12,0.3
1934.0,13.11,4.1
1935.0,13.09,4.0
1936.0,13.08,0.0
1937.0,13.07,1.5
1938.0,13.05,4.2
1939.0,13.05,4.2
1940.0,13.04,2.2
1941.0,13.03,0.0
1942.0,13.03,5.0
1943.0,13.0,5.0
1944.0,13.0,2.4
1945.0,12.98,1.9
1946.0,12.97,2.9
1947.0,12.96,2.9
1948.0,12.96,4.1
1949.0,12.95,3.8
1950.0,12.94,0.0
1951.0,12.94,0.0
1952.0,12.92,1.6
1953.0,12.92,2.8
1954.0,12.91,2.2
1955.0,12.9,2.2
1956.0,12.89,1.8
1957.0,12.88,2.2
1958.0,12.87,3.4
1959.0,12.87,3.3
1960.0,12.86,0.5
1961.0,12.85,3.2
1962.0,12.82,0.9
1963.0,12.81,1.0
1964.0,12.81,0.0
1965.0,12.81,2.0
1966.0,12.79,2.5
1967.0,12.78,2.5
1968.0,12.78,0.0
1969.0,12.77,0.1
1970.0,12.75,1.0
1971.0,12.74,1.1
1972.0,12.72,0.0
1973.0,12.72,1.1
1974.0,12.72,0.0
1975.0,12.7,0.0
1976.0,12.7,0.0
1977.0,12.69,0.0
1978.0,12.69,0.0
1979.0,12.69,0.0
1980.0,12.68,0.0
1981.0,12.65,0.0
1982.0,12.64,2.6
1983.0,12.64,2.7
1984.0,12.63,4.1
1985.0,12.61,0.9
1986.0,12.6,0.2
1987.0,12.6,0.3
1988.0,12.59,0.1
1989.0,12.57,2.4
1990.0,12.56,0.0
1991.0,12.56,0.0
1992.0,12.53,0.5
1993.0,12.53,0.0
1994.0,12.53,0.0
1995.0,12.52,0.0
1996.0,12.51,0.0
1997.0,12.5,1.1
1998.0,12.49,0.0
1999.0,12.49,0.0
2000.0,12.46,0.0
2001.0,12.46,0.0
2002.0,12.46,3.7
2003.0,12.45,3.7
2004.0,12.45,0.0
2005.0,12.43,0.0
2006.0,12.42,1.9
2007.0,12.42,1.8
2008.0,12.41,3.2
2009.0,12.39,1.2
2010.0,12.39,0.6
2011.0,12.37,0.7
2012.0,12.37,0.7
2013.0,12.36,0.0
2014.0,12.35,0.0
2015.0,12.35,0.0
2016.0,12.34,0.0
2017.0,12.34,0.8
2018.0,12.32,0.0
2019.0,12.31,0.0
2020.0,12.29,0.0
2021.0,12.29,0.6
2022.0,12.27,0.0
2023.0,12.26,0.0
2024.0,12.25,0.8
2025.0,12.24,1.0
2026.0,12.24,0.0
2027.0,12.24,0.0
2028.0,12.23,1.4
2029.0,12.22,0.0
2030.0,12.21,0.0
2031.0,12.2,0.0
2032.0,12.19,0.1
2033.0,12.17,0.0
2034.0,12.16,1.6
2035.0,12.16,1.5
2036.0,12.16,0.5
2037.0,12.16,0.0
2038.0,12.15,0.0
2039.0,12.14,0.1
2040.0,12.13,1.7
2041.0,12.12,1.1
2042.0,12.09,0.0
2043.0,12.09,0.0
2044.0,12.09,1.4
2045.0,12.08,1.2
2046.0,12.07,0.3
2047.0,12.06,0.2
2048.0,12.06,0.0
2049.0,12.06,0.0
2050.0,12.05,0.0
2051.0,12.02,0.1
2052.0,12.02,0.0
2053.0,12.01,0.0
2054.0,11.99,0.0
2055.0,11.99,0.0
2056.0,11.99,0.7
2057.0,11.98,0.0
2058.0,11.97,1.4
2059.0,11.96,1.6
2060.0,11.96,0.0
2061.0,11.95,0.0
2062.0,11.94,0.5
2063.0,11.92,0.7
2064.0,11.91,1.5
2065.0,11.9,1.2
2066.0,11.89,0.0
2067.0,11.89,0.0
2068.0,11.88,0.0
2069.0,11.87,0.0
2070.0,11.86,0.0
2071.0,11.86,0.0
2072.0,11.85,2.2
2073.0,11.84,0.0
2074.0,11.84,0.0
2075.0,11.83,0.0
2076.0,11.82,0.0
2077.0,11.82,0.0
2078.0,11.81,0.0
2079.0,11.79,0.0
2080.0,11.79,0.0
2081.0,11.77,0.0
2082.0,11.76,0.0
2083.0,11.76,0.0
2084.0,11.75,1.6
2085.0,11.75,0.0
2086.0,11.74,0.0
2087.0,11.71,0.0
2088.0,11.71,0.2
2089.0,11.71,0.0
2090.0,11.7,0.0
2091.0,11.7,0.0
2092.0,11.7,0.0
2093.0,11.68,0.0
2094.0,11.66,0.0
2095.0,11.65,0.0
2096.0,11.65,0.0
2097.0,11.63,0.0
2098.0,11.63,0.9
2099.0,11.64,0.9
2100.0,11.64,0.0
2101.0,11.62,0.3
2102.0,11.61,0.0
2103.0,11.6,0.0
2104.0,11.59,0.0
2105.0,11.58,0.0
2106.0,11.57,0.0
2107.0,11.57,0.0
2108.0,11.54,1.5
2109.0,11.53,0.0
2110.0,11.53,0.0
2111.0,11.53,0.0
2112.0,11.52,0.0
2113.0,11.52,0.2
2114.0,11.52,0.0
2115.0,11.51,0.0
2116.0,11.51,0.0
2117.0,11.5,0.0
2118.0,11.49,0.0
2119.0,11.47,0.0
2120.0,11.46,0.0
2121.0,11.45,0.0
2122.0,11.44,0.6
2123.0,11.44,0.6
2124.0,11.43,0.0
2125.0,11.42,0.0
2126.0,11.41,1.0
2127.0,11.4,0.9
2128.0,11.4,0.0
2129.0,11.37,0.0
2130.0,11.37,0.0
2131.0,11.37,0.0
2132.0,11.36,0.0
2133.0,11.36,2.3
2134.0,11.35,0.0
2135.0,11.34,0.0
2136.0,11.34,0.0
2137.0,11.33,0.0
2138.0,11.31,0.0
2139.0,11.29,0.0
2140.0,11.29,0.0
2141.0,11.28,0.0
2142.0,11.27,0.0
2143.0,11.27,0.0
2144.0,11.27,0.0
2145.0,11.26,0.0
2146.0,11.25,0.0
2147.0,11.24,0.0
2148.0,11.24,0.0
2149.0,11.23,0.0
2150.0,11.21,0.0
2151.0,11.2,0.0
2152.0,11.2,0.0
2153.0,11.18,0.0
2154.0,11.16,0.0
2155.0,11.16,0.0
2156.0,11.17,0.0
2157.0,11.16,0.0
2158.0,11.16,0.0
2159.0,11.15,0.0
2160.0,11.15,0.0
2161.0,11.15,0.0
2162.0,11.14,0.0
2163.0,11.11,0.0
2164.0,11.11,0.0
2165.0,11.1,0.0
2166.0,11.09,0.0
2167.0,11.08,0.0
2168.0,11.08,0.0
2169.0,11.07,0.0
2170.0,11.06,0.0
2171.0,11.06,0.0
2172.0,11.05,0.0
2173.0,11.04,0.0
2174.0,11.03,0.0
2175.0,11.01,0.0
2176.0,11.02,0.0
2177.0,11.01,0.0
2178.0,11.01,0.0
2179.0,11.0,0.0
2180.0,10.99,0.0
2181.0,10.98,0.0
2182.0,10.98,0.0
2183.0,10.97,0.0
2184.0,10.95,0.0
2185.0,10.95,0.0
2186.0,10.93,0.0
2187.0,10.93,0.0
2188.0,10.93,0.0
2189.0,10.91,0.0
2190.0,10.9,0.0
2191.0,10.9,0.0
2192.0,10.89,0.0
2193.0,10.89,0.0
2194.0,10.88,0.0
2195.0,10.87,0.0
2196.0,10.85,0.0
2197.0,10.85,0.0
2198.0,10.84,0.0
2199.0,10.83,0.0
2200.0,10.83,0.0
2201.0,10.83,0.0
2202.0,10.82,0.0
2203.0,10.81,0.0
2204.0,10.8,0.0
2205.0,10.79,0.0
2206.0,10.78,0.0
2207.0,10.78,0.0
2208.0,10.77,0.0
2209.0,10.76,0.0
2210.0,10.76,0.0
2211.0,10.75,0.0
2212.0,10.74,0.0
2213.0,10.74,0.0
2214.0,10.73,0.0
2215.0,10.72,0.0
2216.0,10.72,0.0
2217.0,10.71,0.0
2218.0,10.7,0.0
2219.0,10.67,0.0
2220.0,10.67,0.0
2221.0,10.66,0.0
2222.0,10.66,0.0
2223.0,10.66,0.0
2224.0,10.66,0.0
2225.0,10.64,0.0
2226.0,10.64,0.0
2227.0,10.64,0.0
2228.0,10.62,0.0
2229.0,10.62,0.0
2230.0,10.61,0.0
2231.0,10.6,0.0
2232.0,10.59,0.0
2233.0,10.59,0.0
2234.0,10.58,0.0
2235.0,10.57,0.0
2236.0,10.57,0.0
2237.0,10.56,0.0
2238.0,10.56,0.0
2239.0,10.55,0.0
2240.0,10.53,0.0
2241.0,10.51,0.0
2242.0,10.5,0.0
2243.0,10.5,0.0
2244.0,10.5,0.0
2245.0,10.5,0.0
2246.0,10.49,0.0
2247.0,10.48,0.0
2248.0,10.48,0.0
2249.0,10.46,0.0
2250.0,10.45,0.0
2251.0,10.45,0.0
2252.0,10.44,0.0
2253.0,10.43,0.0
2254.0,10.43,0.0
2255.0,10.42,0.0
2256.0,10.42,0.0
2257.0,10.42,0.0
2258.0,10.4,0.0
2259.0,10.39,0.0
2260.0,10.39,0.0
2261.0,10.38,0.0
2262.0,10.37,0.0
2263.0,10.36,0.0
2264.0,10.36,0.0
2265.0,10.35,0.0
2266.0,10.35,0.0
2267.0,10.34,0.0
2268.0,10.34,0.0
2269.0,10.33,0.0
2270.0,10.31,0.0
2271.0,10.29,0.0
2272.0,10.28,0.0
2273.0,10.28,0.0
2274.0,10.28,0.0
2275.0,10.27,0.0
2276.0,10.26,0.0
2277.0,10.26,0.0
2278.0,10.26,0.0
2279.0,10.25,0.0
2280.0,10.24,0.0
2281.0,10.23,0.0
2282.0,10.22,0.0
2283.0,10.2,0.0
2284.0,10.2,0.0
2285.0,10.2,0.0
2286.0,10.19,0.0
2287.0,10.19,0.0
2288.0,10.18,0.0
2289.0,10.17,0.0
2290.0,10.17,0.0
2291.0,10.16,0.0
2292.0,10.14,0.0
2293.0,10.13,0.0
2294.0,10.13,0.0
2295.0,10.11,0.0
2296.0,10.11,0.0
2297.0,10.1,0.0
2298.0,10.1,0.0
2299.0,10.1,0.0
2300.0,10.09,0.0
2301.0,10.09,0.0
2302.0,10.09,0.0
2303.0,10.08,0.0
2304.0,10.07,0.0
2305.0,10.07,0.0
2306.0,10.05,0.0
2307.0,10.04,0.0
2308.0,10.03,0.0
2309.0,10.02,0.0
2310.0,10.02,0.0
2311.0,10.01,0.0
2312.0,10.0,0.0
2313.0,10.0,0.0
2314.0,10.0,0.0
2315.0,9.99,0.0
2316.0,9.99,0.0
2317.0,9.98,0.0
2318.0,9.96,0.0
2319.0,9.95,0.0
2320.0,9.95,0.0
2321.0,9.95,0.0
2322.0,9.94,0.0
2323.0,9.93,0.0
2324.0,9.93,0.0
2325.0,9.91,0.0
2326.0,9.91,0.0
2327.0,9.9,0.0
2328.0,9.89,0.0
2329.0,9.88,0.0
2330.0,9.88,0.0
2331.0,9.86,0.0
2332.0,9.86,0.0
2333.0,9.86,0.0
2334.0,9.85,0.0
2335.0,9.85,0.0
2336.0,9.83,0.0
2337.0,9.82,0.0
2338.0,9.82,0.0
2339.0,9.81,0.0
2340.0,9.8,0.0
2341.0,9.8,0.0
2342.0,9.78,0.0
2343.0,9.77,0.0
2344.0,9.76,0.0
2345.0,9.76,0.0
2346.0,9.74,0.0
2347.0,9.74,0.0
2348.0,9.74,0.0
2349.0,9.73,0.0
2350.0,9.73,0.0
2351.0,9.72,0.0
2352.0,9.71,0.0
2353.0,9.71,0.0
2354.0,9.71,0.0
2355.0,9.7,0.0
2356.0,9.7,0.0
2357.0,9.67,0.0
2358.0,9.67,0.0
2359.0,9.66,0.0
2360.0,9.65,0.0
2361.0,9.65,0.0
2362.0,9.64,0.0
2363.0,9.63,0.0
2364.0,9.63,0.0
2365.0,9.62,0.0
2366.0,9.62,0.0
2367.0,9.6,0.0
2368.0,9.6,0.0
2369.0,9.56,0.0
2370.0,9.56,0.0
2371.0,9.56,0.0
2372.0,9.56,0.0
2373.0,9.56,0.0
2374.0,9.56,0.0
2375.0,9.55,0.0
2376.0,9.55,4.9
2377.0,9.54,0.0
2378.0,9.53,0.0
2379.0,9.52,0.0
2380.0,9.51,0.0
2381.0,9.51,0.0
2382.0,9.48,0.0
2383.0,9.48,0.1
2384.0,9.48,0.0
2385.0,9.48,0.0
2386.0,9.47,0.0
2387.0,9.46,0.0
2388.0,9.45,0.0
2389.0,9.45,0.0
2390.0,9.44,0.0
2391.0,9.42,0.0
2392.0,9.42,0.0
2393.0,9.41,0.0
2394.0,9.41,0.0
2395.0,9.4,0.0
2396.0,9.39,0.0
2397.0,9.38,0.0
2398.0,9.38,0.0
2399.0,9.37,0.0
2400.0,9.37,0.0
2401.0,9.37,0.0
2402.0,9.35,0.0
2403.0,9.34,0.0
2404.0,9.34,0.0
2405.0,9.33,0.0
2406.0,9.32,0.0
2407.0,9.31,0.0
2408.0,9.31,0.0
2409.0,9.3,0.0
2410.0,9.29,0.0
2411.0,9.29,0.0
2412.0,9.28,0.0
2413.0,9.28,0.0
2414.0,9.27,0.0
2415.0,9.25,0.0
2416.0,9.24,0.0
2417.0,9.24,0.0
2418.0,9.23,0.0
2419.0,9.23,0.0
2420.0,9.22,0.0
2421.0,9.21,0.0
2422.0,9.21,0.0
2423.0,9.2,0.0
2424.0,9.19,0.0
2425.0,9.19,0.0
2426.0,9.18,0.0
2427.0,9.17,0.0
2428.0,9.16,0.0
2429.0,9.15,0.0
2430.0,9.15,0.0
2431.0,9.15,0.0
2432.0,9.14,0.0
2433.0,9.13,0.0
2434.0,9.12,0.0
2435.0,9.12,0.0
2436.0,9.11,0.0
2437.0,9.09,0.0
2438.0,9.09,0.0
2439.0,9.08,0.0
2440.0,9.06,0.0
2441.0,9.06,0.0
2442.0,9.06,0.0
2443.0,9.06,0.0
2444.0,9.05,0.0
2445.0,9.04,0.0
2446.0,9.03,0.0
2447.0,9.03,0.0
2448.0,9.02,0.0
2449.0,9.02,0.0
2450.0,9.02,0.0
2451.0,9.01,0.0
2452.0,9.0,0.0
2453.0,8.99,0.0
2454.0,8.98,0.0
2455.0,8.97,0.0
2456.0,8.97,0.0
2457.0,8.96,0.0
2458.0,8.96,0.0
2459.0,8.94,0.0
2460.0,8.93,0.0
2461.0,8.93,0.0
2462.0,8.92,0.0
2463.0,8.91,0.0
2464.0,8.91,0.0
2465.0,8.91,0.0
2466.0,8.9,0.0
2467.0,8.9,0.0
2468.0,8.89,0.0
2469.0,8.86,0.0
2470.0,8.86,0.0
2471.0,8.85,0.0
2472.0,8.84,0.0
2473.0,8.84,0.0
2474.0,8.84,0.0
2475.0,8.83,0.0
2476.0,8.83,0.0
2477.0,8.82,0.0
2478.0,8.81,0.0
2479.0,8.81,0.0
2480.0,8.8,0.0
2481.0,8.79,0.0
2482.0,8.77,0.0
2483.0,8.77,0.0
2484.0,8.77,0.0
2485.0,8.76,0.0
2486.0,8.74,0.0
2487.0,8.74,0.0
2488.0,8.74,0.0
2489.0,8.74,0.0
2490.0,8.73,0.0
2491.0,8.73,0.0
2492.0,8.7,0.0
2493.0,8.7,0.0
2494.0,8.7,0.0
2495.0,8.69,0.0
2496.0,8.68,0.0
2497.0,8.68,0.0
2498.0,8.67,0.0
2499.0,8.66,0.0
2500.0,8.66,0.0
2501.0,8.65,0.0
2502.0,8.65,0.0
2503.0,8.64,0.0
2504.0,8.64,0.0
2505.0,8.61,0.0
2506.0,8.61,0.0
2507.0,8.61,0.0
2508.0,8.6,0.0
2509.0,8.59,0.0
2510.0,8.59,0.0
2511.0,8.58,0.0
2512.0,8.57,0.0
2513.0,8.57,0.0
2514.0,8.55,0.0
2515.0,8.55,0.0
2516.0,8.55,0.0
2517.0,8.52,0.0
2518.0,8.52,0.0
2519.0,8.52,0.0
2520.0,8.51,0.0
2521.0,8.51,0.0
2522.0,8.5,0.0
2523.0,8.49,0.0
2524.0,8.49,0.0
2525.0,8.48,0.0
2526.0,8.48,0.0
2527.0,8.47,0.0
2528.0,8.47,0.0
2529.0,8.45,0.0
2530.0,8.43,0.0
2531.0,8.43,0.0
2532.0,8.42,0.0
2533.0,8.41,0.0
2534.0,8.41,0.0
2535.0,8.41,0.0
2536.0,8.4,0.0
2537.0,8.4,0.0
2538.0,8.39,0.0
2539.0,8.38,0.0
2540.0,8.37,0.0
2541.0,8.37,0.0
2542.0,8.34,0.0
2543.0,8.34,0.0
2544.0,8.34,0.0
2545.0,8.33,0.0
2546.0,8.31,0.0
2547.0,8.32,0.0
2548.0,8.31,0.0
2549.0,8.31,0.0
2550.0,8.3,0.0
2551.0,8.3,0.0
2552.0,8.29,0.0
2553.0,8.29,0.0
2554.0,8.28,0.0
2555.0,8.28,0.0
2556.0,8.27,0.0
2557.0,8.26,0.0
2558.0,8.26,0.0
2559.0,8.23,0.0
2560.0,8.23,0.0
2561.0,8.23,0.0
2562.0,8.22,0.0
2563.0,8.21,0.0
2564.0,8.21,0.0
2565.0,8.2,0.0
2566.0,8.19,0.0
2567.0,8.19,0.0
2568.0,8.18,0.0
2569.0,8.17,0.0
2570.0,8.17,0.0
2571.0,8.15,0.0
2572.0,8.14,0.0
2573.0,8.14,0.0
2574.0,8.14,0.0
2575.0,8.13,0.0
2576.0,8.13,0.0
2577.0,8.12,0.0
2578.0,8.12,0.0
2579.0,8.11,0.0
2580.0,8.11,0.0
2581.0,8.08,0.0
2582.0,8.08,0.0
2583.0,8.07,0.0
2584.0,8.06,0.0
2585.0,8.06,0.0
2586.0,8.06,0.0
2587.0,8.04,0.0
2588.0,8.04,0.0
2589.0,8.04,0.0
2590.0,8.03,0.0
2591.0,8.03,0.0
2592.0,8.02,0.0
2593.0,8.01,0.0
2594.0,8.01,0.0
2595.0,8.0,0.0
2596.0,7.98,0.0
2597.0,7.98,0.0
2598.0,7.96,0.0
2599.0,7.96,0.0
2600.0,7.96,0.0
2601.0,7.95,0.0
2602.0,7.95,0.0
2603.0,7.94,0.0
2604.0,7.94,0.0
2605.0,7.93,0.0
2606.0,7.93,0.0
2607.0,7.91,0.0
2608.0,7.9,0.0
2609.0,7.89,0.0
2610.0,7.89,0.0
2611.0,7.89,0.0
2612.0,7.89,0.0
2613.0,7.88,0.0
2614.0,7.87,0.0
2615.0,7.86,0.0
2616.0,7.86,0.0
2617.0,7.84,0.0
2618.0,7.84,0.0
2619.0,7.83,0.0
2620.0,7.81,0.0
2621.0,7.81,0.0
2622.0,7.81,0.0
2623.0,7.8,0.0
2624.0,7.8,0.0
2625.0,7.79,0.0
2626.0,7.78,0.0
2627.0,7.78,0.0
2628.0,7.77,0.0
2629.0,7.77,0.0
2630.0,7.76,0.0
2631.0,7.75,0.0
2632.0,7.74,0.0
2633.0,7.73,0.0
2634.0,7.73,0.0
2635.0,7.72,0.0
2636.0,7.71,0.0
2637.0,7.71,0.0
2638.0,7.7,0.0
2639.0,7.69,0.0
2640.0,7.69,0.0
2641.0,7.69,0.0
2642.0,7.69,0.0
2643.0,7.67,0.0
2644.0,7.66,0.0
2645.0,7.64,0.0
2646.0,7.64,0.0
2647.0,7.64,0.0
2648.0,7.64,0.0
2649.0,7.63,0.0
2650.0,7.62,0.0
2651.0,7.62,0.0
2652.0,7.59,0.0
2653.0,7.6,0.0
2654.0,7.59,0.0
2655.0,7.59,0.0
2656.0,7.59,0.0
2657.0,7.59,0.0
2658.0,7.58,0.0
2659.0,7.57,0.0
2660.0,7.57,0.0
2661.0,7.54,0.0
2662.0,7.54,0.0
2663.0,7.54,0.0
2664.0,7.52,0.0
2665.0,7.52,0.0
2666.0,7.51,0.0
2667.0,7.5,0.0
2668.0,7.5,0.0
2669.0,7.49,0.0
2670.0,7.49,0.0
2671.0,7.49,0.0
2672.0,7.49,0.0
2673.0,7.47,0.0
2674.0,7.45,0.0
2675.0,7.43,0.0
2676.0,7.43,0.0
2677.0,7.43,0.0
2678.0,7.43,0.0
2679.0,7.42,0.0
2680.0,7.41,0.0
2681.0,7.41,0.0
2682.0,7.41,0.0
2683.0,7.4,0.0
2684.0,7.4,0.0
2685.0,7.39,0.0
2686.0,7.38,0.0
2687.0,7.38,0.0
2688.0,7.37,0.0
2689.0,7.35,0.0
2690.0,7.35,0.0
2691.0,7.35,0.0
2692.0,7.34,0.0
2693.0,7.33,0.0
2694.0,7.32,0.0
2695.0,7.32,0.0
2696.0,7.31,0.0
2697.0,7.3,0.0
2698.0,7.3,0.0
2699.0,7.29,0.0
2700.0,7.28,0.0
