Repository: MaCFP/matl-db

### Experimental Conditions: TGA/DSC
A Mettler Toledo TGA/DSC3+ was used to simultaneously conduct Thermogravimetric Analysis (TGA) and Differential Scanning Calorimetry (DSC) experiments. 

* Non-isothermal STA experiments
  - Heating Rates: 5, 10, 20, 30, 40, 50 K/min
  - Temperature program
    - Initial Temperature: 304 K
    - Initial Isotherm: 1200 s (hold at 304 K for 1200 s)  
    - Maximum Temperature: 1074 K
    - Final Isotherm: 300 s (hold 1074 K for 300 s)
* Isothermal STA experiments at 593 K
  - Temperature program
      - Initial Temperature: 304 K
      - Initial Isotherm: 1200 s (hold at 304 K for 1200 s)  
      - Maximum Temperature: 593 K (hold at 593 K for 6 hours)

File: Wood/Calibration_Data/TUBS/TUBS_Wood_Cone_30kW_hor_R3.csv
Time (s),Mass (g),HRR (kW/m2)
0.0,80.18,0.0
1.0,80.18,0.0
2.0,80.17,0.0
3.0,80.16,0.0
4.0,80.15,0.0
5.0,80.13,0.0
6.0,80.13,0.0
7.0,80.11,0.0
8.0,80.09,0.0
9.0,80.09,0.8
10.0,80.07,0.0
11.0,80.06,1.1
12.0,80.05,1.2
13.0,80.04,0.0
14.0,80.02,0.0
15.0,80.0,0.0
16.0,79.99,0.0
17.0,79.98,0.1
18.0,79.97,0.0
19.0,79.95,0.0
20.0,79.94,0.0
21.0,79.94,1.4
22.0,79.91,0.0
23.0,79.88,0.0
24.0,79.87,0.0
25.0,79.86,0.0
26.0,79.74,1.0
27.0,79.67,4.1
28.0,79.58,0.9
29.0,79.46,17.3
30.0,79.4,30.7
31.0,79.35,47.0
32.0,79.13,42.9
33.0,79.07,66.2
34.0,78.93,83.3
35.0,78.77,109.0
36.0,78.72,105.0
37.0,78.62,127.8
38.0,78.5,142.1
39.0,78.45,144.5
40.0,78.33,143.7
41.0,78.26,149.0
42.0,78.22,149.3
43.0,78.12,145.9
44.0,77.99,146.2
45.0,77.95,140.0
46.0,77.85,134.9
47.0,77.78,128.5
48.0,77.75,129.1
49.0,77.67,122.5
50.0,77.6,119.7
51.0,77.54,109.0
52.0,77.47,110.1
53.0,77.41,105.4
54.0,77.37,103.0
55.0,77.28,98.9
56.0,77.2,98.7
57.0,77.16,95.3
58.0,77.11,94.5
59.0,77.06,94.2
60.0,76.99,94.5
61.0,76.94,90.7
62.0,76.88,89.0
63.0,76.82,88.5
64.0,76.77,89.1
65.0,76.69,85.9
66.0,76.67,82.1
67.0,76.61,83.7
68.0,76.55,84.4
69.0,76.51,78.4
70.0,76.46,78.9
71.0,76.38,74.7
72.0,76.36,75.1
73.0,76.31,73.2
74.0,76.22,74.9
75.0,76.19,72.4
76.0,76.15,71.8
77.0,76.11,70.4
78.0,76.07,66.0
79.0,76.01,66.9
80.0,75.94,67.9
81.0,75.9,66.7
82.0,75.86,65.5
83.0,75.82,61.1
84.0,75.8,61.5
85.0,75.74,63.4
86.0,75.68,60.2
87.0,75.64,61.5
88.0,75.59,61.6
89.0,75.56,65.2
90.0,75.56,61.1
91.0,75.48,58.4
92.0,75.42,58.6
93.0,75.4,62.0
94.0,75.33,62.8
95.0,75.29,61.8
96.0,75.27,61.3
97.0,75.23,59.3
98.0,75.17,57.3
99.0,75.11,61.3
100.0,75.08,61.9
101.0,75.04,57.5
102.0,75.02,58.1
103.0,74.97,55.3
104.0,74.91,55.3
105.0,74.89,56.6
106.0,74.83,55.5
107.0,74.78,55.7
108.0,74.76,55.8
109.0,74.72,55.6
110.0,74.66,54.8
111.0,74.64,55.2
112.0,74.57,55.3
113.0,74.54,49.7
114.0,74.52,53.0
115.0,74.49,50.7
116.0,74.43,51.4
117.0,74.41,50.5
118.0,74.33,52.2
119.0,74.3,52.9
120.0,74.28,52.4
121.0,74.25,50.8
122.0,74.21,49.3
123.0,74.18,51.6
124.0,74.12,51.4
125.0,74.06,51.7
126.0,74.04,48.6
127.0,74.0,52.5
128.0,73.96,52.3
129.0,73.94,52.4
130.0,73.88,53.6
131.0,73.84,53.8
132.0,73.8,53.8
133.0,73.77,50.4
134.0,73.73,51.7
135.0,73.72,47.3
136.0,73.67,47.1
137.0,73.61,50.9
138.0,73.57,48.4
139.0,73.54,50.2
140.0,73.5,49.8
141.0,73.48,47.6
142.0,73.45,48.0
143.0,73.38,51.2
144.0,73.36,51.2
145.0,73.31,45.9
146.0,73.26,46.2
147.0,73.24,49.8
148.0,73.2,50.1
149.0,73.17,48.9
150.0,73.14,49.1
151.0,73.13,49.2
152.0,73.03,49.2
153.0,73.01,48.9
154.0,72.98,49.3
155.0,72.94,48.2
156.0,72.92,49.0
157.0,72.86,47.9
158.0,72.82,47.1
159.0,72.78,48.9
160.0,72.75,48.3
161.0,72.71,48.0
162.0,72.7,49.3
163.0,72.64,47.6
164.0,72.59,47.9
165.0,72.58,50.0
166.0,72.51,46.7
167.0,72.48,44.6
168.0,72.46,44.8
169.0,72.44,45.8
170.0,72.38,48.1
171.0,72.35,48.2
172.0,72.31,48.3
173.0,72.25,47.9
174.0,72.24,47.0
175.0,72.2,45.2
176.0,72.17,45.3
177.0,72.14,45.8
178.0,72.08,45.4
179.0,72.03,46.2
180.0,72.0,46.2
181.0,71.96,45.4
182.0,71.93,41.9
183.0,71.91,47.0
184.0,71.86,47.1
185.0,71.82,44.9
186.0,71.8,42.0
187.0,71.74,48.9
188.0,71.71,49.2
189.0,71.7,47.1
190.0,71.67,43.5
191.0,71.6,45.5
192.0,71.58,45.5
193.0,71.54,44.4
194.0,71.48,45.4
195.0,71.46,47.3
196.0,71.43,47.0
197.0,71.39,43.5
198.0,71.37,45.6
199.0,71.31,45.3
200.0,71.27,45.8
201.0,71.23,45.9
202.0,71.19,47.9
203.0,71.16,45.2
204.0,71.14,45.0
205.0,71.11,49.9
206.0,71.05,49.6
207.0,71.03,46.5
208.0,70.96,46.4
209.0,70.94,49.9
210.0,70.92,45.3
211.0,70.88,46.2
212.0,70.85,46.1
213.0,70.8,44.8
214.0,70.76,47.0
215.0,70.7,45.2
216.0,70.68,45.3
217.0,70.64,45.8
218.0,70.61,46.5
219.0,70.58,44.0
220.0,70.53,44.5
221.0,70.49,49.2
222.0,70.44,47.2
223.0,70.41,46.7
224.0,70.37,46.7
225.0,70.36,47.4
226.0,70.32,44.0
227.0,70.26,49.3
228.0,70.24,49.2
229.0,70.18,45.7
230.0,70.14,46.5
231.0,70.12,44.1
232.0,70.09,44.3
233.0,70.03,43.0
234.0,70.01,44.8
235.0,69.96,44.7
236.0,69.92,44.5
237.0,69.9,43.6
238.0,69.86,45.4
239.0,69.83,43.0
240.0,69.8,43.1
241.0,69.74,43.2
242.0,69.69,44.5
243.0,69.64,43.2
244.0,69.62,43.3
245.0,69.59,45.3
246.0,69.58,46.4
247.0,69.53,46.2
248.0,69.48,46.1
249.0,69.46,45.9
250.0,69.4,42.1
251.0,69.36,43.1
252.0,69.35,43.5
253.0,69.31,47.2
254.0,69.26,44.3
255.0,69.22,44.3
256.0,69.19,44.3
257.0,69.13,43.9
258.0,69.11,42.1
259.0,69.07,45.2
260.0,69.04,45.3
261.0,69.01,44.4
262.0,68.94,42.7
263.0,68.89,41.0
264.0,68.87,41.2
265.0,68.83,45.8
266.0,68.8,42.4
267.0,68.78,46.5
268.0,68.73,46.5
269.0,68.67,45.4
270.0,68.66,44.3
271.0,68.6,43.7
272.0,68.57,43.9
273.0,68.55,44.8
274.0,68.51,43.3
275.0,68.45,44.5
276.0,68.41,44.0
277.0,68.37,40.7
278.0,68.34,45.6
279.0,68.3,42.4
280.0,68.28,42.4
281.0,68.23,42.0
282.0,68.17,44.6
283.0,68.15,41.6
284.0,68.1,41.6
285.0,68.06,45.3
286.0,68.04,43.3
287.0,68.01,43.5
288.0,67.98,43.7
289.0,67.93,46.3
290.0,67.87,45.2
291.0,67.84,42.7
292.0,67.81,43.0
293.0,67.77,47.0
294.0,67.75,44.0
295.0,67.69,45.6
296.0,67.65,45.4
297.0,67.63,45.7
298.0,67.58,42.1
299.0,67.54,45.7
300.0,67.52,45.3
301.0,67.48,43.0
302.0,67.41,43.2
303.0,67.39,45.2
304.0,67.35,45.0
305.0,67.3,45.6
306.0,67.28,43.2
307.0,67.25,42.1
308.0,67.18,42.4
309.0,67.15,47.4
310.0,67.11,45.7
311.0,67.07,43.3
312.0,67.05,43.5
313.0,67.01,44.5
314.0,66.96,40.2
315.0,66.94,43.1
316.0,66.9,42.8
317.0,66.84,40.9
318.0,66.81,36.3
319.0,66.77,41.8
320.0,66.74,41.5
321.0,66.72,42.0
322.0,66.67,43.5
323.0,66.62,41.6
324.0,66.56,41.6
325.0,66.54,40.4
326.0,66.51,43.7
327.0,66.48,44.4
328.0,66.45,44.3
329.0,66.38,41.3
330.0,66.36,43.1
331.0,66.3,44.3
332.0,66.26,44.3
333.0,66.25,45.7
334.0,66.2,45.5
335.0,66.15,43.1
336.0,66.13,42.9
337.0,66.09,43.8
338.0,66.03,41.1
339.0,66.01,43.3
340.0,65.97,43.5
341.0,65.92,43.8
342.0,65.89,42.2
343.0,65.85,40.9
344.0,65.79,41.3
345.0,65.77,41.9
346.0,65.73,41.1
347.0,65.7,43.1
348.0,65.67,42.9
349.0,65.61,40.2
350.0,65.58,43.2
351.0,65.56,39.4
352.0,65.49,39.6
353.0,65.45,38.9
354.0,65.44,41.4
355.0,65.41,43.7
356.0,65.33,43.7
357.0,65.32,39.3
358.0,65.25,42.8
359.0,65.21,41.5
360.0,65.19,41.9
361.0,65.16,40.0
362.0,65.11,42.0
363.0,65.08,43.1
364.0,65.02,43.1
365.0,65.0,42.8
366.0,64.94,41.9
367.0,64.92,41.6
368.0,64.88,41.5
369.0,64.83,40.6
370.0,64.8,42.1
371.0,64.75,40.5
372.0,64.7,40.5
373.0,64.68,42.3
374.0,64.65,40.1
375.0,64.59,41.6
376.0,64.56,41.9
377.0,64.52,42.9
378.0,64.5,42.4
379.0,64.45,41.9
380.0,64.4,41.8
381.0,64.38,42.2
382.0,64.34,41.1
383.0,64.29,42.8
384.0,64.27,43.0
385.0,64.2,41.5
386.0,64.16,39.4
387.0,64.14,39.6
388.0,64.11,39.5
389.0,64.06,40.3
390.0,64.03,40.6
391.0,63.98,42.7
392.0,63.93,42.7
393.0,63.91,44.0
394.0,63.86,39.7
395.0,63.82,41.4
396.0,63.76,41.5
397.0,63.75,41.3
398.0,63.68,41.1
399.0,63.65,45.9
400.0,63.63,45.9
401.0,63.6,44.4
402.0,63.54,40.7
403.0,63.52,40.9
404.0,63.44,40.7
405.0,63.41,38.1
406.0,63.39,39.2
407.0,63.35,40.4
408.0,63.3,40.3
409.0,63.28,40.6
410.0,63.23,41.8
411.0,63.16,40.5
412.0,63.15,40.3
413.0,63.11,40.7
414.0,63.07,42.2
415.0,63.04,43.1
416.0,62.99,42.4
417.0,62.95,42.8
418.0,62.91,40.3
419.0,62.87,40.1
420.0,62.83,39.7
421.0,62.81,39.5
422.0,62.76,42.6
423.0,62.74,41.0
424.0,62.66,41.0
425.0,62.62,41.2
426.0,62.61,40.6
427.0,62.57,39.6
428.0,62.53,39.8
429.0,62.48,40.1
430.0,62.45,41.1
431.0,62.4,41.6
432.0,62.35,41.5
433.0,62.33,40.6
434.0,62.3,41.3
435.0,62.24,40.4
436.0,62.21,40.1
437.0,62.17,42.1
438.0,62.1,42.2
439.0,62.09,39.6
440.0,62.05,39.3
441.0,62.02,42.0
442.0,61.99,40.6
443.0,61.94,39.5
444.0,61.87,39.7
445.0,61.85,41.0
446.0,61.81,42.4
447.0,61.78,41.1
448.0,61.76,41.4
449.0,61.69,41.6
450.0,61.65,41.6
451.0,61.64,43.0
452.0,61.57,43.3
453.0,61.53,44.9
454.0,61.51,43.1
455.0,61.47,44.3
456.0,61.41,43.7
457.0,61.41,41.4
458.0,61.33,41.9
459.0,61.29,40.5
460.0,61.27,41.1
461.0,61.24,42.2
462.0,61.18,41.4
463.0,61.16,41.8
464.0,61.09,41.6
465.0,61.06,41.4
466.0,61.04,38.9
467.0,61.0,42.4
468.0,60.95,42.9
469.0,60.91,39.2
470.0,60.87,44.4
471.0,60.81,41.3
472.0,60.8,41.3
473.0,60.76,42.4
474.0,60.72,42.0
475.0,60.69,41.5
476.0,60.64,42.0
477.0,60.6,42.9
478.0,60.56,41.3
479.0,60.52,43.2
480.0,60.48,43.2
481.0,60.46,39.0
482.0,60.41,40.2
483.0,60.36,41.8
484.0,60.34,41.9
485.0,60.28,42.4
486.0,60.24,40.4
487.0,60.22,41.0
488.0,60.18,41.2
489.0,60.12,42.4
490.0,60.1,39.4
491.0,60.05,43.9
492.0,60.01,43.7
493.0,59.98,39.6
494.0,59.95,40.0
495.0,59.9,40.9
496.0,59.87,41.0
497.0,59.82,40.7
498.0,59.76,40.3
499.0,59.74,39.3
500.0,59.7,38.9
501.0,59.66,41.5
502.0,59.65,41.2
503.0,59.58,43.1
504.0,59.51,43.2
505.0,59.5,39.5
506.0,59.47,41.1
507.0,59.45,41.2
508.0,59.42,41.2
509.0,59.34,40.1
510.0,59.32,42.7
511.0,59.26,39.8
512.0,59.23,39.7
513.0,59.19,39.6
514.0,59.18,40.7
515.0,59.13,38.9
516.0,59.06,39.0
517.0,59.04,38.5
518.0,59.0,41.6
519.0,58.95,41.1
520.0,58.94,41.0
521.0,58.89,39.5
522.0,58.8,41.9
523.0,58.78,40.4
524.0,58.75,40.6
525.0,58.72,40.3
526.0,58.7,42.8
527.0,58.64,40.9
528.0,58.59,40.7
529.0,58.55,42.2
530.0,58.51,40.0
531.0,58.47,41.0
532.0,58.46,41.2
533.0,58.41,42.2
534.0,58.34,44.7
535.0,58.33,43.1
536.0,58.27,43.1
537.0,58.23,40.0
538.0,58.21,42.1
539.0,58.18,42.2
540.0,58.12,43.1
541.0,58.09,41.5
542.0,58.03,41.4
543.0,57.99,40.1
544.0,57.97,39.8
545.0,57.93,41.8
546.0,57.88,40.7
547.0,57.86,40.4
548.0,57.81,40.4
549.0,57.76,41.0
550.0,57.74,42.3
551.0,57.7,39.6
552.0,57.66,39.6
553.0,57.63,41.2
554.0,57.57,39.6
555.0,57.53,41.2
556.0,57.49,41.2
557.0,57.45,39.3
558.0,57.41,39.0
559.0,57.39,40.2
560.0,57.35,40.0
561.0,57.3,38.6
562.0,57.25,38.7
563.0,57.22,37.0
564.0,57.17,37.1
565.0,57.16,39.4
566.0,57.11,40.7
567.0,57.05,41.5
568.0,57.03,41.6
569.0,56.98,42.8
570.0,56.94,41.9
571.0,56.92,38.5
572.0,56.87,38.3
573.0,56.82,42.7
574.0,56.8,41.9
575.0,56.75,42.0
576.0,56.69,41.9
577.0,56.67,43.2
578.0,56.64,42.7
579.0,56.62,42.3
580.0,56.58,42.0
581.0,56.51,42.4
582.0,56.45,40.5
583.0,56.43,40.3
584.0,56.4,40.3
585.0,56.36,40.3
586.0,56.34,39.5
587.0,56.27,37.0
588.0,56.24,36.7
589.0,56.2,38.1
590.0,56.16,42.1
591.0,56.12,37.8
592.0,56.11,37.7
593.0,56.07,41.5
594.0,56.0,38.7
595.0,55.98,38.7
596.0,55.92,38.5
597.0,55.89,41.3
598.0,55.87,38.3
599.0,55.82,39.5
600.0,55.77,39.4
601.0,55.74,36.9
602.0,55.68,38.6
603.0,55.65,37.7
604.0,55.63,37.8
605.0,55.59,37.8
606.0,55.53,39.8
607.0,55.5,40.0
608.0,55.47,40.1
609.0,55.41,42.8
610.0,55.41,40.3
611.0,55.35,40.4
612.0,55.32,40.2
613.0,55.3,44.7
614.0,55.23,38.6
615.0,55.19,38.5
616.0,55.15,38.6
617.0,55.12,39.5
618.0,55.07,39.4
619.0,55.06,38.3
620.0,55.02,38.0
621.0,54.96,38.9
622.0,54.96,39.7
623.0,54.89,38.5
624.0,54.84,38.4
625.0,54.82,39.5
626.0,54.78,38.4
627.0,54.73,38.6
628.0,54.71,38.7
629.0,54.64,38.0
630.0,54.6,41.3
631.0,54.58,38.7
632.0,54.55,38.7
633.0,54.51,38.1
634.0,54.48,41.1
635.0,54.43,37.2
636.0,54.36,36.8
637.0,54.35,40.0
638.0,54.32,39.8
639.0,54.27,42.3
640.0,54.25,42.7
641.0,54.2,42.9
642.0,54.12,43.1
643.0,54.12,43.1
644.0,54.08,43.1
645.0,54.04,38.6
646.0,54.02,38.8
647.0,53.97,37.0
648.0,53.93,37.0
649.0,53.9,39.3
650.0,53.84,38.7
651.0,53.81,36.8
652.0,53.79,36.9
653.0,53.76,35.9
654.0,53.69,35.5
655.0,53.67,37.7
656.0,53.59,36.8
657.0,53.57,36.2
658.0,53.56,37.3
659.0,53.52,36.7
660.0,53.47,37.5
661.0,53.44,38.9
662.0,53.4,38.1
663.0,53.33,41.0
664.0,53.31,40.6
665.0,53.28,37.3
666.0,53.25,37.5
667.0,53.22,36.6
668.0,53.16,36.4
669.0,53.12,39.3
670.0,53.08,36.2
671.0,53.07,34.2
672.0,53.02,34.2
673.0,53.0,39.5
674.0,52.95,38.3
675.0,52.9,38.9
676.0,52.88,39.4
677.0,52.82,38.7
678.0,52.79,36.6
679.0,52.76,39.7
680.0,52.73,39.4
681.0,52.67,40.6
682.0,52.64,40.6
683.0,52.61,38.6
684.0,52.56,38.5
685.0,52.56,39.2
686.0,52.56,37.3
687.0,52.46,41.5
688.0,52.43,41.3
689.0,52.38,38.1
690.0,52.35,38.0
691.0,52.3,40.6
692.0,52.27,40.9
693.0,52.23,39.7
694.0,52.2,37.7
695.0,52.16,37.3
696.0,52.11,38.0
697.0,52.09,39.0
698.0,52.03,38.1
699.0,52.0,38.1
700.0,51.99,37.7
701.0,51.95,37.7
702.0,51.89,40.3
703.0,51.87,40.6
704.0,51.81,40.5
705.0,51.74,37.8
706.0,51.74,39.8
707.0,51.7,40.0
708.0,51.67,40.1
709.0,51.63,40.6
710.0,51.58,38.7
711.0,51.52,40.1
712.0,51.5,40.2
713.0,51.47,37.2
714.0,51.45,38.7
715.0,51.43,35.9
716.0,51.37,36.3
717.0,51.32,37.1
718.0,51.3,40.1
719.0,51.23,37.5
720.0,51.2,37.8
721.0,51.19,36.2
722.0,51.14,37.7
723.0,51.1,37.6
724.0,51.06,37.7
725.0,51.0,40.0
726.0,50.97,39.4
727.0,50.95,38.9
728.0,50.91,38.9
729.0,50.87,38.0
730.0,50.84,41.5
731.0,50.8,41.0
732.0,50.78,41.1
733.0,50.73,39.8
734.0,50.69,38.8
735.0,50.65,34.1
736.0,50.64,34.2
737.0,50.58,37.3
738.0,50.54,38.5
739.0,50.52,38.3
740.0,50.46,38.5
741.0,50.42,36.0
742.0,50.41,36.9
743.0,50.36,37.0
744.0,50.31,37.1
745.0,50.26,36.9
746.0,50.23,35.1
747.0,50.2,36.1
748.0,50.18,36.1
749.0,50.15,41.2
750.0,50.08,38.6
751.0,50.06,39.8
752.0,50.0,39.7
753.0,49.96,38.1
754.0,49.96,38.1
755.0,49.91,40.6
756.0,49.86,40.0
757.0,49.84,39.0
758.0,49.79,37.5
759.0,49.73,40.2
760.0,49.71,40.2
761.0,49.68,39.3
762.0,49.65,37.6
763.0,49.65,37.1
764.0,49.57,37.2
765.0,49.53,38.4
766.0,49.48,36.7
767.0,49.45,38.9
768.0,49.42,38.7
769.0,49.4,38.9
770.0,49.35,37.6
771.0,49.3,36.0
772.0,49.28,36.0
773.0,49.22,38.4
774.0,49.18,37.1
775.0,49.16,38.4
776.0,49.13,38.1
777.0,49.09,37.1
778.0,49.06,41.3
779.0,49.01,39.7
780.0,48.95,39.4
781.0,48.94,39.5
782.0,48.9,40.4
783.0,48.86,37.8
784.0,48.85,37.8
785.0,48.8,37.8
786.0,48.74,37.8
787.0,48.7,41.2
788.0,48.67,41.4
789.0,48.63,40.5
790.0,48.61,39.8
791.0,48.57,39.4
792.0,48.51,39.4
793.0,48.5,38.3
794.0,48.44,39.0
795.0,48.4,38.4
796.0,48.39,38.0
797.0,48.36,37.9
798.0,48.31,38.5
799.0,48.28,37.0
800.0,48.23,37.2
801.0,48.18,41.9
802.0,48.15,39.8
803.0,48.12,40.9
804.0,48.09,40.9
805.0,48.07,37.3
806.0,48.01,38.8
807.0,47.96,41.1
808.0,47.92,41.1
809.0,47.88,37.7
810.0,47.85,42.6
811.0,47.84,45.2
812.0,47.8,44.9
813.0,47.74,43.3
814.0,47.72,40.0
815.0,47.66,39.5
816.0,47.63,39.2
817.0,47.62,36.7
818.0,47.58,39.7
819.0,47.54,38.5
820.0,47.51,38.6
821.0,47.45,38.9
822.0,47.4,36.0
823.0,47.38,38.5
824.0,47.37,38.4
825.0,47.32,37.5
826.0,47.3,36.9
827.0,47.24,37.2
828.0,47.2,37.2
829.0,47.15,40.1
830.0,47.12,36.2
831.0,47.07,36.2
832.0,47.06,36.3
833.0,47.03,37.0
834.0,46.97,34.3
835.0,46.95,35.8
836.0,46.9,35.4
837.0,46.86,35.9
838.0,46.83,36.7
839.0,46.8,36.2
840.0,46.77,36.0
841.0,46.73,34.0
842.0,46.68,36.0
843.0,46.65,39.0
844.0,46.61,39.2
845.0,46.57,35.3
846.0,46.54,34.3
847.0,46.52,36.7
848.0,46.46,36.9
849.0,46.42,36.2
850.0,46.42,35.6
851.0,46.34,36.4
852.0,46.31,36.7
853.0,46.3,34.9
854.0,46.26,36.6
855.0,46.21,38.1
856.0,46.18,37.9
857.0,46.14,36.8
858.0,46.09,35.5
859.0,46.07,37.0
860.0,46.04,37.5
861.0,46.01,37.5
862.0,45.98,40.6
863.0,45.92,36.2
864.0,45.89,36.3
865.0,45.85,38.3
866.0,45.82,34.5
867.0,45.78,34.1
868.0,45.76,34.1
869.0,45.72,33.5
870.0,45.67,35.3
871.0,45.65,33.8
872.0,45.58,33.7
873.0,45.56,33.5
874.0,45.54,36.4
875.0,45.51,35.6
876.0,45.46,35.8
877.0,45.44,34.1
878.0,45.39,33.0
879.0,45.34,34.5
880.0,45.32,34.7
881.0,45.28,34.4
882.0,45.25,33.5
883.0,45.23,30.6
884.0,45.21,30.6
885.0,45.14,37.1
886.0,45.1,40.3
887.0,45.05,37.5
888.0,45.01,37.7
889.0,45.0,36.9
890.0,44.96,37.2
891.0,44.92,37.9
892.0,44.89,38.0
893.0,44.83,38.3
894.0,44.79,37.3
895.0,44.77,38.0
896.0,44.74,38.1
897.0,44.71,36.0
898.0,44.67,35.2
899.0,44.63,35.1
900.0,44.57,35.4
901.0,44.55,35.6
902.0,44.52,35.1
903.0,44.48,34.5
904.0,44.47,34.6
905.0,44.41,36.0
906.0,44.37,31.8
907.0,44.35,33.5
908.0,44.3,33.3
909.0,44.26,34.4
910.0,44.24,36.4
911.0,44.21,34.7
912.0,44.15,34.7
913.0,44.12,35.4
914.0,44.09,34.7
915.0,44.02,34.6
916.0,44.0,34.6
917.0,43.98,36.7
918.0,43.94,34.2
919.0,43.92,34.4
920.0,43.87,34.4
921.0,43.83,34.7
922.0,43.83,35.2
923.0,43.76,34.6
924.0,43.73,34.6
925.0,43.71,36.4
926.0,43.67,34.5
927.0,43.63,34.2
928.0,43.59,34.2
929.0,43.53,34.9
930.0,43.5,36.8
931.0,43.48,36.0
932.0,43.45,36.1
933.0,43.41,36.1
934.0,43.39,37.9
935.0,43.34,35.1
936.0,43.28,34.9
937.0,43.26,32.1
938.0,43.23,35.0
939.0,43.19,33.5
940.0,43.17,33.5
941.0,43.12,34.7
942.0,43.07,33.5
943.0,43.06,33.5
944.0,43.01,33.5
945.0,42.97,34.5
946.0,42.95,34.7
947.0,42.92,35.2
948.0,42.88,35.2
949.0,42.82,36.6
950.0,42.8,33.0
951.0,42.74,34.7
952.0,42.72,34.7
953.0,42.7,34.5
954.0,42.67,35.3
955.0,42.65,33.4
956.0,42.59,33.0
957.0,42.55,34.0
958.0,42.51,33.7
959.0,42.47,32.8
960.0,42.44,32.8
961.0,42.42,36.8
962.0,42.39,33.0
963.0,42.35,35.6
964.0,42.3,35.3
965.0,42.25,35.6
966.0,42.21,34.7
967.0,42.2,36.2
968.0,42.16,36.2
969.0,42.13,34.7
970.0,42.09,38.8
971.0,42.05,37.2
972.0,41.99,37.3
973.0,41.98,34.9
974.0,41.94,34.7
975.0,41.91,34.0
976.0,41.89,34.4
977.0,41.87,35.6
978.0,41.8,34.1
979.0,41.77,36.0
980.0,41.7,35.9
981.0,41.67,34.7
982.0,41.64,34.5
983.0,41.62,35.2
984.0,41.58,35.3
985.0,41.55,35.8
986.0,41.51,33.8
987.0,41.47,34.4
988.0,41.41,34.2
989.0,41.41,31.9
990.0,41.37,35.1
991.0,41.34,37.0
992.0,41.32,36.8
993.0,41.25,37.0
994.0,41.24,33.4
995.0,41.18,38.3
996.0,41.14,38.3
997.0,41.13,35.4
998.0,41.1,32.5
999.0,41.04,35.6
1000.0,41.01,35.5
1001.0,40.97,37.1
1002.0,40.92,36.8
1003.0,40.9,36.9
1004.0,40.86,37.1
1005.0,40.83,38.8
1006.0,40.8,36.1
1007.0,40.75,37.3
1008.0,40.75,37.3
1009.0,40.65,36.2
1010.0,40.64,36.4
1011.0,40.6,35.6
1012.0,40.57,35.8
1013.0,40.55,35.1
1014.0,40.48,36.9
1015.0,40.45,35.6
1016.0,40.43,35.9
1017.0,40.37,35.3
1018.0,40.34,34.3
1019.0,40.32,35.5
1020.0,40.28,35.9
1021.0,40.22,34.3
1022.0,40.2,34.9
1023.0,40.18,35.9
1024.0,40.1,36.0
1025.0,40.09,37.5
1026.0,40.05,32.6
1027.0,40.01,37.1
1028.0,39.99,37.3
1029.0,39.94,37.5
1030.0,39.87,36.8
1031.0,39.86,34.4
1032.0,39.83,34.2
1033.0,39.79,38.0
1034.0,39.77,36.0
1035.0,39.7,38.7
1036.0,39.67,38.5
1037.0,39.66,38.5
1038.0,39.61,34.6
1039.0,39.58,36.3
1040.0,39.54,36.8
1041.0,39.5,34.1
1042.0,39.47,37.5
1043.0,39.42,37.7
1044.0,39.35,37.8
1045.0,39.35,37.5
1046.0,39.32,37.1
1047.0,39.28,37.8
1048.0,39.25,37.7
1049.0,39.22,36.6
1050.0,39.17,36.0
1051.0,39.1,37.5
1052.0,39.08,37.7
1053.0,39.05,37.0
1054.0,39.01,37.0
1055.0,38.99,36.7
1056.0,38.93,36.8
1057.0,38.9,36.8
1058.0,38.87,35.1
1059.0,38.81,36.2
1060.0,38.78,36.0
1061.0,38.76,37.2
1062.0,38.72,34.9
1063.0,38.66,37.1
1064.0,38.64,36.9
1065.0,38.58,40.4
1066.0,38.54,38.0
1067.0,38.53,38.4
1068.0,38.5,38.4
1069.0,38.44,36.4
1070.0,38.41,33.8
1071.0,38.37,36.7
1072.0,38.31,36.9
1073.0,38.29,34.3
1074.0,38.26,37.1
1075.0,38.23,36.7
1076.0,38.19,36.7
1077.0,38.13,34.6
1078.0,38.07,34.6
1079.0,38.06,34.4
1080.0,38.02,34.9
1081.0,38.0,37.6
1082.0,37.95,38.4
1083.0,37.91,38.0
1084.0,37.87,37.9
1085.0,37.82,37.1
1086.0,37.77,37.9
1087.0,37.75,42.4
1088.0,37.72,42.2
1089.0,37.69,38.0
1090.0,37.62,37.5
1091.0,37.6,34.7
1092.0,37.54,34.9
1093.0,37.51,38.6
1094.0,37.49,37.9
1095.0,37.45,39.5
1096.0,37.4,39.6
1097.0,37.37,37.2
1098.0,37.3,36.3
1099.0,37.28,38.8
1100.0,37.24,39.3
1101.0,37.2,38.0
1102.0,37.15,40.3
1103.0,37.12,39.2
1104.0,37.05,38.8
1105.0,37.01,39.4
1106.0,37.0,38.8
1107.0,36.95,40.0
1108.0,36.91,40.0
1109.0,36.88,39.4
1110.0,36.83,37.9
1111.0,36.77,38.5
1112.0,36.74,38.6
1113.0,36.7,41.3
1114.0,36.67,37.5
1115.0,36.65,39.7
1116.0,36.6,39.6
1117.0,36.54,38.5
1118.0,36.49,42.1
1119.0,36.46,41.3
1120.0,36.42,41.5
1121.0,36.41,40.3
1122.0,36.34,42.4
1123.0,36.29,40.2
1124.0,36.24,40.2
1125.0,36.22,41.1
1126.0,36.2,39.5
1127.0,36.16,41.8
1128.0,36.1,41.8
1129.0,36.06,41.3
1130.0,36.04,41.2
1131.0,35.97,41.6
1132.0,35.92,41.8
1133.0,35.9,44.4
1134.0,35.86,42.1
1135.0,35.79,44.0
1136.0,35.77,43.8
1137.0,35.71,42.9
1138.0,35.67,40.2
1139.0,35.64,45.2
1140.0,35.6,44.9
1141.0,35.54,40.7
1142.0,35.51,40.5
1143.0,35.45,41.8
1144.0,35.41,41.8
1145.0,35.4,41.4
1146.0,35.36,44.3
1147.0,35.28,41.2
1148.0,35.26,41.2
1149.0,35.2,43.0
1150.0,35.16,43.6
1151.0,35.14,43.0
1152.0,35.1,43.1
1153.0,35.03,42.0
1154.0,35.02,46.2
1155.0,34.96,44.6
1156.0,34.9,44.3
1157.0,34.88,41.6
1158.0,34.83,41.6
1159.0,34.78,43.0
1160.0,34.75,43.2
1161.0,34.68,43.1
1162.0,34.63,44.7
1163.0,34.61,44.6
1164.0,34.58,43.3
1165.0,34.52,43.2
1166.0,34.48,47.3
1167.0,34.41,47.4
1168.0,34.37,43.3
1169.0,34.35,46.3
1170.0,34.31,44.9
1171.0,34.25,44.3
1172.0,34.21,44.0
1173.0,34.16,42.4
1174.0,34.11,46.1
1175.0,34.08,45.0
1176.0,34.04,45.0
1177.0,33.98,44.5
1178.0,33.95,43.5
1179.0,33.88,45.5
1180.0,33.85,45.4
1181.0,33.82,45.0
1182.0,33.77,45.8
1183.0,33.7,43.9
1184.0,33.68,43.8
1185.0,33.61,49.1
1186.0,33.57,45.5
1187.0,33.54,48.6
1188.0,33.5,48.4
1189.0,33.44,47.1
1190.0,33.41,44.6
1191.0,33.38,44.7
1192.0,33.29,43.9
1193.0,33.27,45.9
1194.0,33.23,45.3
1195.0,33.14,45.4
1196.0,33.12,46.7
1197.0,33.07,49.5
1198.0,33.04,48.7
1199.0,33.01,48.6
1200.0,32.94,51.4
1201.0,32.87,50.4
1202.0,32.85,49.2
1203.0,32.8,48.7
1204.0,32.75,47.9
1205.0,32.73,48.0
1206.0,32.66,46.3
1207.0,32.61,46.3
1208.0,32.57,49.1
1209.0,32.51,46.5
1210.0,32.47,44.8
1211.0,32.45,44.6
1212.0,32.36,50.1
1213.0,32.33,50.0
1214.0,32.3,48.3
1215.0,32.25,48.4
1216.0,32.19,49.8
1217.0,32.15,51.2
1218.0,32.11,50.9
1219.0,32.03,50.9
1220.0,32.01,48.7
1221.0,31.97,51.7
1222.0,31.92,48.7
1223.0,31.88,48.8
1224.0,31.81,49.5
1225.0,31.74,49.8
1226.0,31.72,49.1
1227.0,31.68,48.9
1228.0,31.63,51.4
1229.0,31.56,52.3
1230.0,31.53,52.6
1231.0,31.48,52.3
1232.0,31.46,49.0
1233.0,31.39,49.7
1234.0,31.33,52.7
1235.0,31.27,52.6
1236.0,31.23,52.4
1237.0,31.18,53.9
1238.0,31.16,54.4
1239.0,31.09,54.3
1240.0,31.03,54.3
1241.0,30.98,51.8
1242.0,30.93,51.3
1243.0,30.88,52.1
1244.0,30.86,55.0
1245.0,30.75,55.5
1246.0,30.71,53.6
1247.0,30.69,53.8
1248.0,30.65,52.2
1249.0,30.57,53.5
1250.0,30.55,52.4
1251.0,30.47,52.4
1252.0,30.44,52.4
1253.0,30.4,54.7
1254.0,30.35,52.3
1255.0,30.29,52.1
1256.0,30.24,52.7
1257.0,30.18,52.2
1258.0,30.13,54.4
1259.0,30.1,54.3
1260.0,30.05,53.6
1261.0,29.96,55.0
1262.0,29.93,53.9
1263.0,29.89,54.2
1264.0,29.84,53.8
1265.0,29.8,52.1
1266.0,29.74,51.2
1267.0,29.66,51.4
1268.0,29.64,54.2
1269.0,29.6,52.3
1270.0,29.54,54.7
1271.0,29.51,54.4
1272.0,29.44,54.2
1273.0,29.36,54.8
1274.0,29.33,53.5
1275.0,29.29,53.6
1276.0,29.23,54.2
1277.0,29.16,55.1
1278.0,29.11,56.5
1279.0,29.07,56.2
1280.0,29.05,55.3
1281.0,28.96,55.1
1282.0,28.92,58.5
1283.0,28.92,58.7
1284.0,28.82,55.2
1285.0,28.76,55.8
1286.0,28.74,59.1
1287.0,28.65,59.1
1288.0,28.61,58.2
1289.0,28.57,54.9
1290.0,28.51,56.8
1291.0,28.45,56.7
1292.0,28.43,54.9
1293.0,28.34,55.8
1294.0,28.29,53.1
1295.0,28.27,53.2
1296.0,28.2,55.0
1297.0,28.14,56.7
1298.0,28.11,56.0
1299.0,28.03,55.9
1300.0,27.98,57.6
1301.0,27.95,57.2
1302.0,27.88,57.3
1303.0,27.81,57.2
1304.0,27.75,59.5
1305.0,27.7,57.7
1306.0,27.66,57.9
1307.0,27.63,58.1
1308.0,27.54,57.5
1309.0,27.48,55.1
1310.0,27.46,58.3
1311.0,27.41,58.4
1312.0,27.33,59.1
1313.0,27.3,60.1
1314.0,27.22,57.7
1315.0,27.18,57.8
1316.0,27.15,58.9
1317.0,27.08,58.5
1318.0,27.01,57.8
1319.0,26.98,57.8
1320.0,26.9,58.6
1321.0,26.85,60.7
1322.0,26.83,57.6
1323.0,26.73,58.6
1324.0,26.68,59.8
1325.0,26.65,61.8
1326.0,26.62,60.2
1327.0,26.52,60.1
1328.0,26.5,60.1
1329.0,26.41,60.7
1330.0,26.36,59.3
1331.0,26.33,59.1
1332.0,26.28,60.3
1333.0,26.19,63.0
1334.0,26.17,58.9
1335.0,26.09,58.7
1336.0,26.04,58.6
1337.0,26.01,59.8
1338.0,25.91,59.0
1339.0,25.87,58.9
1340.0,25.84,56.9
1341.0,25.78,59.4
1342.0,25.7,58.9
1343.0,25.68,58.5
1344.0,25.62,60.7
1345.0,25.55,62.9
1346.0,25.53,62.0
1347.0,25.45,61.9
1348.0,25.39,62.1
1349.0,25.33,62.1
1350.0,25.28,60.7
1351.0,25.23,60.7
1352.0,25.2,59.2
1353.0,25.11,61.5
1354.0,25.06,58.6
1355.0,25.04,58.6
1356.0,24.96,60.4
1357.0,24.9,59.8
1358.0,24.87,64.3
1359.0,24.79,64.2
1360.0,24.75,62.8
1361.0,24.73,62.9
1362.0,24.65,59.4
1363.0,24.57,59.1
1364.0,24.53,60.3
1365.0,24.48,60.9
1366.0,24.42,59.9
1367.0,24.38,60.0
1368.0,24.33,61.2
1369.0,24.26,61.1
1370.0,24.23,60.0
1371.0,24.18,60.1
1372.0,24.1,61.7
1373.0,24.06,58.1
1374.0,24.02,56.4
1375.0,23.93,56.2
1376.0,23.91,53.3
1377.0,23.86,61.1
1378.0,23.77,56.9
1379.0,23.75,56.8
1380.0,23.71,54.3
1381.0,23.65,59.5
1382.0,23.61,59.5
1383.0,23.55,60.3
1384.0,23.47,59.0
1385.0,23.45,57.4
1386.0,23.39,60.7
1387.0,23.34,60.5
1388.0,23.3,55.5
1389.0,23.24,57.3
1390.0,23.17,56.4
1391.0,23.14,56.1
1392.0,23.1,57.6
1393.0,23.0,57.9
1394.0,22.97,66.8
1395.0,22.93,66.8
1396.0,22.89,60.7
1397.0,22.86,59.9
1398.0,22.77,62.4
1399.0,22.74,62.2
1400.0,22.69,60.3
1401.0,22.64,59.1
1402.0,22.59,58.4
1403.0,22.57,58.6
1404.0,22.49,56.0
1405.0,22.45,59.0
1406.0,22.39,55.6
1407.0,22.34,55.7
1408.0,22.3,57.7
1409.0,22.28,57.3
1410.0,22.18,55.6
1411.0,22.15,55.6
1412.0,22.12,56.7
1413.0,22.08,54.1
1414.0,21.99,56.2
1415.0,21.97,56.2
1416.0,21.89,54.2
1417.0,21.85,54.1
1418.0,21.83,59.8
1419.0,21.79,60.1
1420.0,21.72,58.6
1421.0,21.69,54.4
1422.0,21.65,54.5
1423.0,21.58,54.8
1424.0,21.57,54.5
1425.0,21.52,55.0
1426.0,21.45,55.2
1427.0,21.4,55.3
1428.0,21.36,52.7
1429.0,21.32,53.6
1430.0,21.3,56.8
1431.0,21.24,57.0
1432.0,21.19,56.4
1433.0,21.17,54.2
1434.0,21.09,50.0
1435.0,21.06,50.1
1436.0,21.02,53.2
1437.0,21.0,52.1
1438.0,20.93,50.8
1439.0,20.91,50.9
1440.0,20.85,46.7
1441.0,20.81,49.6
1442.0,20.79,47.9
1443.0,20.75,48.3
1444.0,20.71,49.3
1445.0,20.68,47.6
1446.0,20.61,46.6
1447.0,20.58,46.6
1448.0,20.56,47.1
1449.0,20.53,45.4
1450.0,20.49,44.6
1451.0,20.46,44.9
1452.0,20.41,45.6
1453.0,20.35,44.8
1454.0,20.32,43.9
1455.0,20.29,44.0
1456.0,20.26,41.6
1457.0,20.24,43.7
1458.0,20.19,43.8
1459.0,20.14,44.1
1460.0,20.13,43.0
1461.0,20.07,42.4
1462.0,20.03,44.1
1463.0,20.02,44.0
1464.0,19.98,42.9
1465.0,19.94,42.2
1466.0,19.92,40.0
1467.0,19.88,40.1
1468.0,19.82,40.4
1469.0,19.79,40.5
1470.0,19.78,40.2
1471.0,19.75,40.6
1472.0,19.72,42.7
1473.0,19.69,41.1
1474.0,19.65,40.9
1475.0,19.59,41.2
1476.0,19.58,39.5
1477.0,19.56,37.0
1478.0,19.54,39.5
1479.0,19.51,39.5
1480.0,19.49,37.3
1481.0,19.43,39.6
1482.0,19.4,37.1
1483.0,19.35,37.6
1484.0,19.34,34.0
1485.0,19.31,35.1
1486.0,19.29,37.1
1487.0,19.27,37.2
1488.0,19.22,32.4
1489.0,19.19,34.6
1490.0,19.17,34.0
1491.0,19.14,33.8
1492.0,19.09,31.8
1493.0,19.07,34.4
1494.0,19.05,33.6
1495.0,19.02,33.5
1496.0,19.01,30.9
1497.0,19.0,32.8
1498.0,18.95,29.2
1499.0,18.93,29.1
1500.0,18.89,31.0
1501.0,18.85,31.5
1502.0,18.83,32.9
1503.0,18.8,33.5
1504.0,18.77,31.2
1505.0,18.76,32.7
1506.0,18.73,30.1
1507.0,18.7,30.2
1508.0,18.68,27.6
1509.0,18.65,32.4
1510.0,18.63,29.7
1511.0,18.59,29.8
1512.0,18.58,31.5
1513.0,18.54,32.8
1514.0,18.54,30.9
1515.0,18.52,30.9
1516.0,18.47,30.3
1517.0,18.43,25.6
1518.0,18.43,29.3
1519.0,18.4,29.5
1520.0,18.38,27.6
1521.0,18.35,27.7
1522.0,18.31,28.0
1523.0,18.3,27.8
1524.0,18.29,30.1
1525.0,18.26,32.1
1526.0,18.25,26.7
1527.0,18.22,26.7
1528.0,18.19,25.7
1529.0,18.17,25.5
1530.0,18.14,27.0
1531.0,18.11,26.8
1532.0,18.09,26.5
1533.0,18.06,25.7
1534.0,18.05,26.7
1535.0,18.04,26.7
1536.0,18.02,26.0
1537.0,17.98,27.0
1538.0,17.96,26.6
1539.0,17.93,26.7
1540.0,17.91,25.7
1541.0,17.91,26.7
1542.0,17.86,25.2
1543.0,17.84,25.1
1544.0,17.82,26.0
1545.0,17.81,25.2
1546.0,17.79,23.2
1547.0,17.76,23.2
1548.0,17.75,27.4
1549.0,17.71,27.0
1550.0,17.69,25.6
1551.0,17.69,25.6
1552.0,17.65,25.5
1553.0,17.64,25.0
1554.0,17.63,24.6
1555.0,17.6,24.8
1556.0,17.56,24.2
1557.0,17.55,21.5
1558.0,17.54,21.2
1559.0,17.52,21.2
1560.0,17.5,21.3
1561.0,17.47,23.9
1562.0,17.46,22.0
1563.0,17.43,22.0
1564.0,17.41,21.6
1565.0,17.41,20.6
1566.0,17.39,18.2
1567.0,17.34,18.3
1568.0,17.33,22.7
1569.0,17.32,20.8
1570.0,17.29,23.4
1571.0,17.28,23.4
1572.0,17.26,19.9
1573.0,17.24,20.1
1574.0,17.22,20.1
1575.0,17.21,20.0
1576.0,17.19,22.4
1577.0,17.17,22.2
1578.0,17.14,16.7
1579.0,17.12,16.7
1580.0,17.11,20.3
1581.0,17.08,19.0
1582.0,17.07,14.1
1583.0,17.05,14.3
1584.0,17.04,18.4
1585.0,17.01,21.1
1586.0,16.98,19.6
1587.0,16.98,19.6
1588.0,16.98,19.9
1589.0,16.92,16.4
1590.0,16.92,17.4
1591.0,16.9,17.4
1592.0,16.89,16.1
1593.0,16.88,18.8
1594.0,16.87,19.9
1595.0,16.82,20.0
1596.0,16.81,18.7
1597.0,16.79,16.0
1598.0,16.79,16.4
1599.0,16.77,16.3
1600.0,16.75,18.8
1601.0,16.73,18.6
1602.0,16.72,18.2
1603.0,16.69,17.9
1604.0,16.68,16.7
1605.0,16.66,16.6
1606.0,16.65,17.4
1607.0,16.62,17.3
1608.0,16.62,17.5
1609.0,16.6,16.4
1610.0,16.59,17.1
1611.0,16.57,17.0
1612.0,16.54,16.4
1613.0,16.52,20.3
1614.0,16.51,19.9
1615.0,16.49,19.9
1616.0,16.48,17.5
1617.0,16.47,17.1
1618.0,16.45,17.9
1619.0,16.41,17.7
1620.0,16.4,17.0
1621.0,16.4,19.5
1622.0,16.39,19.0
1623.0,16.38,18.9
1624.0,16.36,19.8
1625.0,16.34,22.3
1626.0,16.32,18.8
1627.0,16.3,18.8
1628.0,16.27,19.0
1629.0,16.27,16.3
1630.0,16.25,15.8
1631.0,16.22,15.6
1632.0,16.22,17.4
1633.0,16.2,14.7
1634.0,16.18,18.9
1635.0,16.16,18.9
1636.0,16.16,18.2
1637.0,16.14,18.2
1638.0,16.13,15.6
1639.0,16.1,15.8
1640.0,16.1,15.5
1641.0,16.08,12.8
1642.0,16.06,16.1
1643.0,16.05,16.0
1644.0,16.02,17.2
1645.0,16.01,15.2
1646.0,16.01,18.2
1647.0,15.99,18.0
1648.0,15.98,15.7
1649.0,15.97,16.5
1650.0,15.96,17.8
1651.0,15.92,17.8
1652.0,15.9,17.4
1653.0,15.9,16.7
1654.0,15.89,17.3
1655.0,15.87,17.3
1656.0,15.87,15.1
1657.0,15.85,16.9
1658.0,15.82,15.2
1659.0,15.81,15.4
1660.0,15.8,16.6
1661.0,15.79,16.5
1662.0,15.78,18.0
1663.0,15.77,18.2
1664.0,15.73,15.2
1665.0,15.73,16.2
1666.0,15.69,17.0
1667.0,15.69,17.0
1668.0,15.69,11.1
1669.0,15.67,15.6
1670.0,15.64,16.2
1671.0,15.64,16.2
1672.0,15.62,16.7
1673.0,15.6,14.7
1674.0,15.59,14.1
1675.0,15.59,14.4
1676.0,15.58,17.8
1677.0,15.57,13.9
1678.0,15.54,16.7
1679.0,15.52,17.2
1680.0,15.51,17.4
1681.0,15.49,16.5
1682.0,15.48,17.7
1683.0,15.48,17.5
1684.0,15.45,17.2
1685.0,15.44,18.1
1686.0,15.42,16.3
1687.0,15.41,16.4
1688.0,15.4,14.5
1689.0,15.4,17.3
1690.0,15.38,15.8
1691.0,15.36,15.8
1692.0,15.35,15.6
1693.0,15.32,12.0
1694.0,15.32,15.8
1695.0,15.29,15.6
1696.0,15.28,13.2
1697.0,15.28,13.8
1698.0,15.27,16.6
1699.0,15.25,16.7
1700.0,15.24,12.9
1701.0,15.24,14.0
1702.0,15.22,14.5
1703.0,15.2,14.5
1704.0,15.18,17.1
1705.0,15.17,14.3
1706.0,15.17,15.1
1707.0,15.15,15.3
1708.0,15.14,16.1
1709.0,15.13,16.3
1710.0,15.1,14.8
1711.0,15.1,14.7
1712.0,15.07,12.3
1713.0,15.07,11.9
1714.0,15.06,11.4
1715.0,15.05,11.5
1716.0,15.04,9.4
1717.0,15.01,7.8
1718.0,14.99,10.5
1719.0,14.99,10.6
1720.0,14.98,12.9
1721.0,14.97,10.5
1722.0,14.97,9.4
1723.0,14.96,9.5
1724.0,14.92,13.6
1725.0,14.91,8.6
1726.0,14.9,11.7
1727.0,14.89,11.8
1728.0,14.88,9.6
1729.0,14.87,6.3
1730.0,14.86,8.3
1731.0,14.84,8.0
1732.0,14.83,7.6
1733.0,14.83,8.3
1734.0,14.8,8.7
1735.0,14.78,8.8
1736.0,14.78,12.0
1737.0,14.78,8.5
1738.0,14.76,8.4
1739.0,14.73,8.4
1740.0,14.73,8.6
1741.0,14.71,10.9
1742.0,14.71,10.0
1743.0,14.7,10.1
1744.0,14.69,9.4
1745.0,14.68,6.8
1746.0,14.67,7.5
1747.0,14.65,7.6
1748.0,14.62,6.8
1749.0,14.62,8.3
1750.0,14.61,7.7
1751.0,14.6,7.7
1752.0,14.59,7.7
1753.0,14.58,7.8
1754.0,14.55,8.3
1755.0,14.54,8.0
1756.0,14.54,10.0
1757.0,14.53,7.6
1758.0,14.53,9.4
1759.0,14.51,9.4
1760.0,14.49,10.0
1761.0,14.49,11.2
1762.0,14.47,7.7
1763.0,14.45,7.8
1764.0,14.44,8.6
1765.0,14.43,9.7
1766.0,14.42,7.7
1767.0,14.41,7.8
1768.0,14.4,11.0
1769.0,14.36,8.1
1770.0,14.36,7.0
1771.0,14.36,6.9
1772.0,14.36,8.6
1773.0,14.35,9.3
1774.0,14.33,11.0
1775.0,14.32,10.8
1776.0,14.32,8.6
1777.0,14.29,8.5
1778.0,14.26,6.7
1779.0,14.26,6.5
1780.0,14.26,7.1
1781.0,14.24,9.1
1782.0,14.23,3.7
1783.0,14.23,3.6
1784.0,14.2,4.9
1785.0,14.19,10.0
1786.0,14.18,7.9
1787.0,14.17,7.8
1788.0,14.16,8.7
1789.0,14.15,9.1
1790.0,14.15,7.2
1791.0,14.15,7.5
1792.0,14.14,7.1
1793.0,14.11,8.5
1794.0,14.11,10.9
1795.0,14.08,10.5
1796.0,14.07,7.8
1797.0,14.06,7.2
1798.0,14.05,9.6
1799.0,14.04,9.5
1800.0,14.04,6.2
1801.0,14.01,6.2
1802.0,14.0,6.7
1803.0,14.0,6.9
1804.0,14.0,7.2
1805.0,13.98,7.8
1806.0,13.97,5.9
1807.0,13.95,5.9
1808.0,13.93,7.5
1809.0,13.92,8.0
1810.0,13.92,5.7
1811.0,13.9,5.5
1812.0,13.89,7.4
1813.0,13.89,8.3
1814.0,13.88,7.9
1815.0,13.87,8.0
1816.0,13.86,7.9
1817.0,13.83,5.8
1818.0,13.82,7.5
1819.0,13.82,7.7
1820.0,13.81,6.1
1821.0,13.81,6.9
1822.0,13.79,9.3
1823.0,13.79,9.6
1824.0,13.78,4.8
1825.0,13.77,7.7
1826.0,13.74,6.0
1827.0,13.74,6.0
1828.0,13.72,6.3
1829.0,13.72,7.9
1830.0,13.71,6.2
1831.0,13.7,6.2
1832.0,13.69,6.5
1833.0,13.68,10.3
1834.0,13.64,8.3
1835.0,13.64,8.3
1836.0,13.64,8.1
1837.0,13.63,7.6
1838.0,13.61,8.6
1839.0,13.61,8.7
1840.0,13.61,4.1
1841.0,13.6,8.4
1842.0,13.6,4.9
1843.0,13.56,4.5
1844.0,13.55,6.3
1845.0,13.55,7.5
1846.0,13.54,9.7
1847.0,13.53,10.0
1848.0,13.52,6.6
1849.0,13.51,5.3
1850.0,13.5,10.1
1851.0,13.5,10.0
1852.0,13.47,6.6
1853.0,13.46,7.4
1854.0,13.46,3.8
1855.0,13.45,4.0
1856.0,13.43,5.2
1857.0,13.42,4.9
1858.0,13.41,3.8
1859.0,13.4,3.7
1860.0,13.4,6.7
1861.0,13.38,4.9
1862.0,13.36,6.5
1863.0,13.36,6.8
1864.0,13.35,8.3
1865.0,13.34,6.9
1866.0,13.34,9.5
1867.0,13.33,9.6
1868.0,13.32,4.9
1869.0,13.31,6.3
1870.0,13.29,6.3
1871.0,13.27,6.5
1872.0,13.27,6.7
1873.0,13.26,3.6
1874.0,13.25,6.0
1875.0,13.25,5.9
1876.0,13.24,5.7
1877.0,13.23,5.0
1878.0,13.23,3.6
1879.0,13.2,3.7
1880.0,13.19,8.0
1881.0,13.18,4.1
1882.0,13.17,6.0
1883.0,13.16,6.1
1884.0,13.16,6.7
1885.0,13.15,5.5
1886.0,13.14,3.6
1887.0,13.13,3.5
1888.0,13.11,6.1
1889.0,13.1,3.7
1890.0,13.08,5.4
1891.0,13.08,5.2
1892.0,13.07,6.2
1893.0,13.07,5.5
1894.0,13.06,6.8
1895.0,13.05,6.3
1896.0,13.05,3.4
1897.0,13.02,4.8
1898.0,13.0,4.5
1899.0,13.0,4.3
1900.0,12.99,3.5
1901.0,12.99,4.2
1902.0,12.98,5.3
1903.0,12.97,5.2
1904.0,12.97,6.1
1905.0,12.96,7.1
1906.0,12.92,3.5
1907.0,12.92,3.6
1908.0,12.92,6.3
1909.0,12.9,3.8
1910.0,12.9,6.0
1911.0,12.9,6.2
1912.0,12.89,3.2
1913.0,12.87,6.2
1914.0,12.87,5.9
1915.0,12.85,5.9
1916.0,12.83,8.8
1917.0,12.83,8.1
1918.0,12.83,2.5
1919.0,12.82,2.5
1920.0,12.81,6.8
1921.0,12.8,4.9
1922.0,12.79,5.4
1923.0,12.78,5.4
1924.0,12.77,5.8
1925.0,12.74,3.6
1926.0,12.74,2.7
1927.0,12.74,2.7
1928.0,12.73,2.3
1929.0,12.73,4.4
1930.0,12.72,3.6
1931.0,12.71,3.6
1932.0,12.71,4.0
1933.0,12.68,5.1
1934.0,12.67,0.2
1935.0,12.65,0.2
1936.0,12.65,6.8
1937.0,12.65,6.3
1938.0,12.64,4.2
1939.0,12.63,4.2
1940.0,12.62,6.2
1941.0,12.61,5.2
1942.0,12.6,5.1
1943.0,12.6,5.1
1944.0,12.58,3.6
1945.0,12.58,6.7
1946.0,12.56,6.5
1947.0,12.56,6.5
1948.0,12.55,1.8
1949.0,12.54,4.6
1950.0,12.54,5.2
1951.0,12.53,5.1
1952.0,12.51,2.4
1953.0,12.51,0.8
1954.0,12.48,5.2
1955.0,12.47,5.4
1956.0,12.47,5.0
1957.0,12.46,3.7
1958.0,12.45,1.0
1959.0,12.44,0.9
1960.0,12.43,5.0
1961.0,12.42,3.2
1962.0,12.42,1.6
1963.0,12.4,1.6
1964.0,12.39,2.7
1965.0,12.37,3.1
1966.0,12.38,3.7
1967.0,12.37,3.6
1968.0,12.36,4.0
1969.0,12.35,5.1
1970.0,12.35,4.6
1971.0,12.35,4.6
1972.0,12.34,4.5
1973.0,12.32,3.5
1974.0,12.3,3.1
1975.0,12.29,2.9
1976.0,12.29,2.6
1977.0,12.29,5.7
1978.0,12.28,3.4
1979.0,12.26,3.5
1980.0,12.26,3.5
1981.0,12.25,2.7
1982.0,12.24,4.5
1983.0,12.24,4.3
1984.0,12.2,2.7
1985.0,12.2,5.9
1986.0,12.2,5.8
1987.0,12.19,6.0
1988.0,12.18,2.0
1989.0,12.18,5.2
1990.0,12.17,5.9
1991.0,12.15,6.2
1992.0,12.14,2.7
1993.0,12.13,4.6
1994.0,12.12,5.0
1995.0,12.12,5.1
1996.0,12.11,5.0
1997.0,12.11,3.3
1998.0,12.1,2.8
1999.0,12.09,2.8
2000.0,12.08,2.5
2001.0,12.07,3.5
2002.0,12.07,3.7
2003.0,12.07,3.7
2004.0,12.06,4.6
2005.0,12.03,5.8
2006.0,12.01,5.5
2007.0,12.01,5.4
2008.0,12.01,2.0
2009.0,12.0,3.6
2010.0,11.99,4.9
2011.0,11.98,4.9
2012.0,11.98,1.8
2013.0,11.97,5.5
2014.0,11.96,5.1
2015.0,11.94,5.0
2016.0,11.93,1.2
2017.0,11.93,4.3
2018.0,11.92,4.5
2019.0,11.92,4.5
2020.0,11.91,5.2
2021.0,11.9,6.7
2022.0,11.9,2.7
2023.0,11.89,2.8
2024.0,11.87,4.6
2025.0,11.86,3.4
2026.0,11.84,2.8
2027.0,11.84,2.7
2028.0,11.84,2.6
2029.0,11.84,0.0
2030.0,11.83,0.0
2031.0,11.82,0.0
2032.0,11.81,2.3
2033.0,11.8,2.3
2034.0,11.78,5.2
2035.0,11.78,5.2
2036.0,11.76,2.5
2037.0,11.75,2.3
2038.0,11.74,3.3
2039.0,11.74,3.2
2040.0,11.73,2.5
2041.0,11.72,3.4
2042.0,11.72,5.9
2043.0,11.71,6.1
2044.0,11.71,4.2
2045.0,11.68,3.4
2046.0,11.68,5.0
2047.0,11.67,5.3
2048.0,11.65,3.2
2049.0,11.65,3.2
2050.0,11.64,4.9
2051.0,11.63,5.1
2052.0,11.63,1.6
2053.0,11.63,0.3
2054.0,11.62,2.5
2055.0,11.62,2.6
2056.0,11.61,0.0
2057.0,11.6,1.9
2058.0,11.58,3.4
2059.0,11.56,3.8
2060.0,11.56,3.2
2061.0,11.56,2.9
2062.0,11.54,0.6
2063.0,11.54,0.6
2064.0,11.54,0.0
2065.0,11.53,2.5
2066.0,11.52,0.5
2067.0,11.52,0.5
2068.0,11.51,0.8
2069.0,11.47,3.5
2070.0,11.47,3.6
2071.0,11.47,3.6
2072.0,11.46,1.5
2073.0,11.46,1.2
2074.0,11.45,2.0
2075.0,11.44,2.0
2076.0,11.43,4.1
2077.0,11.42,2.5
2078.0,11.42,5.1
2079.0,11.41,5.0
2080.0,11.4,0.5
2081.0,11.38,0.5
2082.0,11.37,3.5
2083.0,11.37,3.5
2084.0,11.36,0.9
2085.0,11.35,0.0
2086.0,11.35,1.4
2087.0,11.34,1.4
2088.0,11.31,2.6
2089.0,11.3,1.9
2090.0,11.3,1.1
2091.0,11.3,1.1
2092.0,11.29,4.5
2093.0,11.29,4.6
2094.0,11.28,1.9
2095.0,11.27,2.0
2096.0,11.27,0.9
2097.0,11.27,0.0
2098.0,11.25,0.5
2099.0,11.24,0.5
2100.0,11.24,2.9
2101.0,11.22,1.6
2102.0,11.22,0.5
2103.0,11.21,0.5
2104.0,11.2,1.7
2105.0,11.19,3.1
2106.0,11.19,0.8
2107.0,11.18,0.9
2108.0,11.17,2.7
2109.0,11.16,3.7
2110.0,11.14,1.5
2111.0,11.13,1.2
2112.0,11.13,0.7
2113.0,11.13,4.2
2114.0,11.12,1.4
2115.0,11.12,1.4
2116.0,11.11,1.4
2117.0,11.1,0.7
2118.0,11.09,0.8
2119.0,11.08,0.6
2120.0,11.07,2.2
2121.0,11.07,5.1
2122.0,11.06,4.3
2123.0,11.05,4.5
2124.0,11.04,2.2
2125.0,11.04,1.4
2126.0,11.03,3.2
2127.0,11.02,3.3
2128.0,11.01,5.1
2129.0,11.0,0.5
2130.0,10.99,2.2
2131.0,10.99,2.3
2132.0,10.97,1.9
2133.0,10.97,1.8
2134.0,10.95,1.0
2135.0,10.95,1.1
2136.0,10.94,3.6
2137.0,10.94,3.8
2138.0,10.92,3.6
2139.0,10.91,3.6
2140.0,10.91,2.2
2141.0,10.9,1.4
2142.0,10.9,1.8
2143.0,10.9,1.8
2144.0,10.89,1.5
2145.0,10.88,3.5
2146.0,10.86,2.4
2147.0,10.85,2.6
2148.0,10.85,0.0
2149.0,10.83,2.6
2150.0,10.83,2.8
2151.0,10.82,2.7
2152.0,10.82,0.2
2153.0,10.81,4.8
2154.0,10.8,1.7
2155.0,10.8,1.8
2156.0,10.79,0.1
2157.0,10.78,0.6
2158.0,10.77,2.0
2159.0,10.76,1.9
2160.0,10.75,3.6
2161.0,10.75,0.0
2162.0,10.74,0.0
2163.0,10.73,0.0
2164.0,10.72,0.0
2165.0,10.72,0.0
2166.0,10.72,2.2
2167.0,10.71,2.2
2168.0,10.7,0.0
2169.0,10.67,0.0
2170.0,10.67,0.8
2171.0,10.66,0.9
2172.0,10.66,0.2
2173.0,10.66,0.6
2174.0,10.65,1.7
2175.0,10.65,1.8
2176.0,10.64,0.0
2177.0,10.63,0.0
2178.0,10.63,0.0
2179.0,10.62,0.0
2180.0,10.6,0.7
2181.0,10.6,0.0
2182.0,10.58,1.9
2183.0,10.57,1.9
2184.0,10.57,0.0
2185.0,10.57,0.0
2186.0,10.57,1.8
2187.0,10.56,1.7
2188.0,10.55,0.0
2189.0,10.53,0.0
2190.0,10.52,0.0
2191.0,10.52,0.0
2192.0,10.52,0.6
2193.0,10.52,1.1
2194.0,10.49,0.0
2195.0,10.49,0.0
2196.0,10.48,1.2
2197.0,10.48,0.9
2198.0,10.47,0.0
2199.0,10.46,0.0
2200.0,10.46,1.4
2201.0,10.45,2.6
2202.0,10.44,0.0
2203.0,10.42,0.0
2204.0,10.42,2.2
2205.0,10.42,0.5
2206.0,10.41,0.6
2207.0,10.4,0.5
2208.0,10.4,0.0
2209.0,10.4,0.2
2210.0,10.39,0.9
2211.0,10.38,0.9
2212.0,10.38,0.0
2213.0,10.37,0.0
2214.0,10.35,0.0
2215.0,10.35,0.0
2216.0,10.33,0.5
2217.0,10.33,1.2
2218.0,10.33,1.1
2219.0,10.3,1.2
2220.0,10.3,2.9
2221.0,10.3,0.0
2222.0,10.29,0.0
2223.0,10.29,0.0
2224.0,10.29,2.9
2225.0,10.28,2.0
2226.0,10.28,0.0
2227.0,10.25,0.0
2228.0,10.24,0.0
2229.0,10.24,0.0
2230.0,10.21,0.8
2231.0,10.21,0.9
2232.0,10.21,0.0
2233.0,10.21,2.0
2234.0,10.21,1.7
2235.0,10.2,2.0
2236.0,10.2,0.0
2237.0,10.19,0.3
2238.0,10.18,0.0
2239.0,10.17,0.0
2240.0,10.16,2.2
2241.0,10.16,0.0
2242.0,10.16,0.0
2243.0,10.15,0.0
2244.0,10.13,0.0
2245.0,10.13,0.0
2246.0,10.12,0.5
2247.0,10.11,0.5
2248.0,10.11,0.0
2249.0,10.1,0.8
2250.0,10.09,2.4
2251.0,10.09,2.3
2252.0,10.07,2.0
2253.0,10.05,0.2
2254.0,10.05,0.0
2255.0,10.04,0.0
2256.0,10.04,0.0
2257.0,10.04,0.0
2258.0,10.03,0.0
2259.0,10.03,0.0
2260.0,10.02,1.9
2261.0,10.01,0.0
2262.0,10.0,0.0
2263.0,9.99,0.0
2264.0,9.99,0.0
2265.0,9.97,0.0
2266.0,9.97,0.2
2267.0,9.97,0.1
2268.0,9.96,0.0
2269.0,9.95,0.8
2270.0,9.94,1.1
2271.0,9.94,1.6
2272.0,9.94,2.9
2273.0,9.93,3.1
2274.0,9.92,0.0
2275.0,9.92,0.0
2276.0,9.92,1.1
2277.0,9.89,0.0
2278.0,9.88,0.0
2279.0,9.88,0.0
2280.0,9.88,0.0
2281.0,9.88,0.0
2282.0,9.87,0.0
2283.0,9.86,0.0
2284.0,9.86,0.0
2285.0,9.85,0.0
2286.0,9.85,0.0
2287.0,9.84,0.0
2288.0,9.82,1.2
2289.0,9.8,0.0
2290.0,9.8,3.3
2291.0,9.8,3.4
2292.0,9.79,0.0
2293.0,9.79,0.0
2294.0,9.78,1.0
2295.0,9.77,0.9
2296.0,9.77,0.5
2297.0,9.77,0.0
2298.0,9.76,1.1
2299.0,9.74,0.9
2300.0,9.73,1.1
2301.0,9.71,1.4
2302.0,9.7,0.6
2303.0,9.7,0.8
2304.0,9.7,0.5
2305.0,9.7,0.2
2306.0,9.7,0.0
2307.0,9.69,0.0
2308.0,9.69,3.3
2309.0,9.68,0.0
2310.0,9.67,0.0
2311.0,9.65,0.0
2312.0,9.64,0.0
2313.0,9.64,0.7
2314.0,9.64,0.0
2315.0,9.63,0.0
2316.0,9.62,2.4
2317.0,9.62,1.9
2318.0,9.62,0.0
2319.0,9.61,0.0
2320.0,9.6,0.2
2321.0,9.6,0.2
2322.0,9.58,2.4
2323.0,9.58,2.5
2324.0,9.57,0.0
2325.0,9.55,0.0
2326.0,9.55,0.2
2327.0,9.54,0.1
2328.0,9.54,0.0
2329.0,9.53,1.1
2330.0,9.53,2.0
2331.0,9.51,2.0
2332.0,9.51,0.0
2333.0,9.5,0.0
2334.0,9.49,1.9
2335.0,9.49,1.8
2336.0,9.49,1.1
2337.0,9.49,0.0
2338.0,9.48,0.0
2339.0,9.48,0.0
2340.0,9.47,0.0
2341.0,9.46,0.0
2342.0,9.45,1.5
2343.0,9.42,1.6
2344.0,9.42,0.0
2345.0,9.42,0.0
2346.0,9.42,0.0
2347.0,9.41,0.0
2348.0,9.41,0.0
2349.0,9.41,0.0
2350.0,9.41,0.0
2351.0,9.39,0.0
2352.0,9.39,0.0
2353.0,9.38,0.0
2354.0,9.37,0.0
2355.0,9.37,0.0
2356.0,9.37,0.0
2357.0,9.35,0.0
2358.0,9.33,0.0
2359.0,9.33,0.0
2360.0,9.32,1.0
2361.0,9.31,0.0
2362.0,9.31,0.0
2363.0,9.3,0.0
2364.0,9.3,0.0
2365.0,9.3,0.0
2366.0,9.29,0.0
2367.0,9.29,0.0
2368.0,9.28,0.0
2369.0,9.26,0.0
2370.0,9.25,0.0
2371.0,9.25,0.0
2372.0,9.25,0.0
2373.0,9.24,0.0
2374.0,9.23,0.0
2375.0,9.23,0.0
2376.0,9.22,0.0
2377.0,9.22,1.6
2378.0,9.21,0.0
2379.0,9.2,0.0
2380.0,9.2,0.0
2381.0,9.19,0.0
2382.0,9.16,0.0
2383.0,9.16,0.0
2384.0,9.16,0.0
2385.0,9.16,0.0
2386.0,9.15,0.0
2387.0,9.15,0.0
2388.0,9.14,0.0
2389.0,9.14,0.0
2390.0,9.13,0.0
2391.0,9.12,0.0
2392.0,9.11,0.0
2393.0,9.1,0.0
2394.0,9.09,0.0
2395.0,9.09,0.0
2396.0,9.08,0.0
2397.0,9.07,0.0
2398.0,9.07,0.0
2399.0,9.06,0.0
2400.0,9.06,0.0
2401.0,9.06,0.0
2402.0,9.05,0.0
2403.0,9.04,0.1
2404.0,9.04,0.0
2405.0,9.03,0.0
2406.0,9.02,0.0
2407.0,9.02,0.0
2408.0,9.0,0.0
2409.0,9.0,0.0
2410.0,9.0,0.0
2411.0,8.99,0.1
2412.0,8.98,0.0
2413.0,8.98,0.0
2414.0,8.98,0.0
2415.0,8.97,0.0
2416.0,8.97,0.0
2417.0,8.96,0.0
2418.0,8.95,0.0
2419.0,8.94,0.0
2420.0,8.93,0.0
2421.0,8.92,0.1
2422.0,8.92,0.0
2423.0,8.91,0.0
2424.0,8.9,0.0
2425.0,8.9,0.0
2426.0,8.89,0.0
2427.0,8.88,0.0
2428.0,8.88,0.7
2429.0,8.88,0.0
2430.0,8.87,0.0
2431.0,8.86,0.0
2432.0,8.85,1.2
2433.0,8.84,0.0
2434.0,8.83,0.0
2435.0,8.83,0.0
2436.0,8.83,0.0
2437.0,8.83,0.0
2438.0,8.82,0.0
2439.0,8.81,0.0
2440.0,8.78,0.0
2441.0,8.78,0.0
2442.0,8.78,0.0
2443.0,8.77,0.0
2444.0,8.77,0.0
2445.0,8.77,0.3
2446.0,8.76,0.0
2447.0,8.76,0.0
2448.0,8.75,0.0
2449.0,8.75,0.0
2450.0,8.74,0.0
2451.0,8.73,0.0
2452.0,8.73,0.0
2453.0,8.71,0.0
2454.0,8.7,0.0
2455.0,8.7,0.0
2456.0,8.69,0.0
2457.0,8.69,0.3
2458.0,8.69,0.0
2459.0,8.69,0.0
2460.0,8.68,0.0
2461.0,8.67,0.0
2462.0,8.67,0.0
2463.0,8.67,0.0
2464.0,8.66,0.0
2465.0,8.64,0.0
2466.0,8.63,0.0
2467.0,8.62,0.0
2468.0,8.62,1.8
2469.0,8.63,0.7
2470.0,8.62,0.0
2471.0,8.61,0.0
2472.0,8.6,0.0
2473.0,8.6,0.0
2474.0,8.59,0.0
2475.0,8.58,0.0
2476.0,8.58,0.0
2477.0,8.56,0.0
2478.0,8.56,1.8
2479.0,8.54,1.8
2480.0,8.54,0.0
2481.0,8.53,0.0
2482.0,8.53,0.0
2483.0,8.53,0.0
2484.0,8.52,0.0
2485.0,8.52,0.0
2486.0,8.51,0.0
2487.0,8.51,0.0
2488.0,8.5,0.0
2489.0,8.5,0.3
2490.0,8.48,0.0
2491.0,8.47,0.0
2492.0,8.46,0.0
2493.0,8.45,0.0
2494.0,8.45,0.0
2495.0,8.45,0.0
2496.0,8.44,0.0
2497.0,8.44,1.7
2498.0,8.43,0.0
2499.0,8.43,0.0
2500.0,8.43,0.0
2501.0,8.42,0.0
2502.0,8.41,0.0
2503.0,8.41,0.0
2504.0,8.39,0.0
2505.0,8.39,0.0
2506.0,8.38,0.0
2507.0,8.38,0.0
2508.0,8.37,0.2
2509.0,8.37,0.0
2510.0,8.36,0.0
2511.0,8.35,0.0
2512.0,8.35,0.0
2513.0,8.34,0.0
2514.0,8.34,0.0
2515.0,8.34,0.0
2516.0,8.33,0.0
2517.0,8.31,0.0
2518.0,8.31,0.0
2519.0,8.3,0.0
2520.0,8.28,0.0
2521.0,8.28,0.0
2522.0,8.28,0.0
2523.0,8.28,0.0
2524.0,8.28,0.0
2525.0,8.27,0.0
2526.0,8.27,0.0
2527.0,8.26,0.0
2528.0,8.25,0.0
2529.0,8.24,0.0
2530.0,8.24,0.0
2531.0,8.22,0.0
2532.0,8.21,0.0
2533.0,8.21,0.0
2534.0,8.2,0.0
2535.0,8.2,0.0
2536.0,8.2,0.0
2537.0,8.2,0.0
2538.0,8.19,0.0
2539.0,8.19,0.0
2540.0,8.18,0.0
2541.0,8.17,0.0
2542.0,8.17,0.0
2543.0,8.15,0.0
2544.0,8.15,0.0
2545.0,8.14,0.0
2546.0,8.12,0.0
2547.0,8.12,0.0
2548.0,8.12,0.0
2549.0,8.12,0.0
2550.0,8.12,0.2
2551.0,8.11,0.0
2552.0,8.1,0.0
2553.0,8.1,0.0
2554.0,8.07,0.0
2555.0,8.07,0.0
2556.0,8.07,0.0
2557.0,8.07,0.0
2558.0,8.07,0.0
2559.0,8.06,0.0
2560.0,8.05,0.0
2561.0,8.05,0.0
2562.0,8.04,0.0
2563.0,8.04,0.0
2564.0,8.03,0.0
2565.0,8.02,0.0
2566.0,8.02,0.0
2567.0,8.0,0.0
2568.0,7.99,0.0
2569.0,7.99,0.0
2570.0,7.99,0.0
2571.0,7.98,0.1
2572.0,7.98,0.0
2573.0,7.97,0.0
2574.0,7.97,0.0
2575.0,7.97,0.0
2576.0,7.96,0.0
2577.0,7.96,0.0
2578.0,7.96,0.0
2579.0,7.93,0.0
2580.0,7.92,0.0
2581.0,7.92,0.0
2582.0,7.91,0.0
2583.0,7.9,0.0
2584.0,7.9,0.0
2585.0,7.9,0.0
2586.0,7.89,0.0
2587.0,7.89,0.0
2588.0,7.89,0.0
2589.0,7.89,0.0
2590.0,7.88,0.0
2591.0,7.87,0.0
2592.0,7.86,0.0
2593.0,7.86,0.0
2594.0,7.85,0.0
2595.0,7.83,0.0
2596.0,7.83,0.0
2597.0,7.83,0.0
2598.0,7.82,0.0
2599.0,7.82,0.0
2600.0,7.82,0.0
2601.0,7.81,0.0
2602.0,7.81,0.0
2603.0,7.8,0.0
2604.0,7.8,0.0
2605.0,7.77,0.0
2606.0,7.77,0.0
2607.0,7.77,0.0
2608.0,7.75,0.0
2609.0,7.74,0.0
2610.0,7.74,0.0
2611.0,7.74,0.0
2612.0,7.74,0.0
2613.0,7.73,0.0
2614.0,7.72,0.0
2615.0,7.72,0.0
2616.0,7.72,0.0
2617.0,7.72,0.0
2618.0,7.71,0.0
2619.0,7.69,0.0
2620.0,7.68,0.0
2621.0,7.68,0.0
2622.0,7.72,0.0
2623.0,7.68,0.0
2624.0,7.66,0.0
2625.0,7.66,0.0
2626.0,7.66,0.0
2627.0,7.65,0.0
2628.0,7.64,0.0
2629.0,7.64,0.0
2630.0,7.63,0.0
2631.0,7.62,0.0
2632.0,7.62,0.0
2633.0,7.61,0.0
2634.0,7.6,0.0
2635.0,7.58,0.0
2636.0,7.58,0.0
2637.0,7.57,0.0
2638.0,7.57,0.0
2639.0,7.57,0.0
2640.0,7.56,0.0
2641.0,7.56,0.0
2642.0,7.56,0.0
2643.0,7.55,0.0
2644.0,7.55,0.0
2645.0,7.54,0.0
2646.0,7.52,0.0
2647.0,7.52,0.0
2648.0,7.52,0.0
2649.0,7.52,0.0
2650.0,7.5,0.0
2651.0,7.5,0.0
2652.0,7.49,0.0
2653.0,7.49,0.0
2654.0,7.48,0.0
2655.0,7.48,0.0
2656.0,7.48,0.0
2657.0,7.47,0.0
2658.0,7.46,0.0
2659.0,7.46,0.0
2660.0,7.44,0.0
2661.0,7.44,0.0
2662.0,7.43,0.0
2663.0,7.42,0.0
2664.0,7.41,0.0
2665.0,7.41,0.0
2666.0,7.41,0.0
2667.0,7.4,0.0
2668.0,7.4,0.0
2669.0,7.4,0.0
2670.0,7.39,0.0
2671.0,7.39,0.0
2672.0,7.39,0.0
2673.0,7.38,0.0
2674.0,7.36,0.0
2675.0,7.35,0.0
2676.0,7.35,0.0
2677.0,7.35,0.0
2678.0,7.35,1.8
2679.0,7.34,1.8
2680.0,7.33,0.0
2681.0,7.33,0.0
2682.0,7.32,0.0
2683.0,7.31,0.0
2684.0,7.3,0.0
2685.0,7.29,0.0
2686.0,7.29,0.0
2687.0,7.29,0.0
2688.0,7.29,0.0
2689.0,7.29,0.0
2690.0,7.28,0.0
2691.0,7.27,0.0
2692.0,7.26,0.0
2693.0,7.25,0.0
2694.0,7.25,0.0
2695.0,7.23,0.0
2696.0,7.23,0.0
2697.0,7.22,0.0
2698.0,7.22,0.0
2699.0,7.22,0.0
2700.0,7.21,0.0
