Repository: MaCFP/matl-db

# matl-db

#### Welcome to the MaCFP Condensed Phase Subgroup database!

The MaCFP Condensed Phase Working Group was organized to enable the fire safety science research community to make significant progress towards establishing a common framework for the selection of experiments and the methodologies used to analyze these experiments when developing pyrolysis models. Key objectives of this effort include:
- Cataloguing current approaches used to parameterize pyrolysis models;
- Developing standard data set formats for experimental data on pyrolysis;
- Developing requirements for data set quality and establishing a data review committee;
- Quantifying the inter-laboratory variability for comparable experimental datasets; and
- Assessing the impact of the variability of model parameters on fire growth predictions

#### In preparation for MaCFP-4, please read the following:

[Guidelines for Participation in the MaCFP-4 Workshop (2026)](https://github.com/MaCFP/macfp-db/releases/download/macfp-4.0/MaCFP-4_Guidelines_for_Participation.pdf)

[Presentation of Target Experiments and Modeling Guidelines for the upcoming MaCFP-4 Workshop (meeting recording and presentation slides)](https://github.com/MaCFP/macfp-db/releases/tag/macfp-4.0)

Please visit our [wiki pages](https://github.com/MaCFP/matl-db/wiki/How-to-Contribute) for additional details, including how to contribute (experimentalists and modelers).

### Experimental Conditions: TGA/DSC
A Mettler Toledo TGA/DSC3+ was used to simultaneously conduct Thermogravimetric Analysis (TGA) and Differential Scanning Calorimetry (DSC) experiments. 

* Non-isothermal STA experiments
  - Heating Rates: 5, 10, 20, 30, 40, 50 K/min
  - Temperature program
    - Initial Temperature: 304 K
    - Initial Isotherm: 1200 s (hold at 304 K for 1200 s)  
    - Maximum Temperature: 1074 K
    - Final Isotherm: 300 s (hold 1074 K for 300 s)
* Isothermal STA experiments at 593 K
  - Temperature program
      - Initial Temperature: 304 K
      - Initial Isotherm: 1200 s (hold at 304 K for 1200 s)  
      - Maximum Temperature: 593 K (hold at 593 K for 6 hours)
* Sample mass: 1 mg +/- 0.05 mg
* Sample geometry: Powdered
* Calibration type: Results are baseline-corrected. Temperature and heat flow calibration were performed before the experimental campaign with aluminum, indium and zinc.
* Crucible
  - Type: alumina
  - Volume: 70 uL
  - Diameter: 6 mm
  - Mass: 158-182 mg
  - Lid: No lid.
* Carrier Gas
  - Type: Nitrogen
  - Flow rate: 100 ml/min
  - Note: Ultra High Purity (UHP) Nitrogen
* Instrument
  - Type: Mettler Toledo TGA/DSC3+
  - Resolution of balance: 0.1 µg
  - Sensor: TGA DTA platinum-rhodium

| Test Name | O2 volume % |  Initial Sample Mass (mg) |   Purpose | 
| --------- | :---------: | :------------------------: | :------------------------: |
|TUBS\_Wood\_TGA\_N2\_5K\_R1 | 0 | 0.98| main measurement|
|TUBS\_Wood\_TGA\_N2\_5K\_R2 | 0 | 1.05| main measurement| 
|TUBS\_Wood\_TGA\_N2\_5K\_R3 | 0 | 0.95| main measurement|
|TUBS\_Wood\_TGA\_N2\_10K\_R1 | 0 | 1.04| main measurement|
|TUBS\_Wood\_TGA\_N2\_10K\_R2 | 0 | 1.03| main measurement|
|TUBS\_Wood\_TGA\_N2\_10K\_R3 | 0 | 1.03| main measurement|
|TUBS\_Wood\_TGA\_N2\_20K\_R1 | 0 | 1.03| main measurement|
|TUBS\_Wood\_TGA\_N2\_20K\_R2 | 0 | 1.03| main measurement|
|TUBS\_Wood\_TGA\_N2\_20K\_R3 | 0 | 1.04| main measurement|
|TUBS\_Wood\_TGA\_N2\_30K\_R1 | 0 | 1.05| main measurement|
|TUBS\_Wood\_TGA\_N2\_30K\_R2 | 0 | 1.00| main measurement|
|TUBS\_Wood\_TGA\_N2\_30K\_R3 | 0 | 0.97| main measurement|
|TUBS\_Wood\_TGA\_N2\_40K\_R1 | 0 | 0.96| main measurement|
|TUBS\_Wood\_TGA\_N2\_40K\_R2 | 0 | 0.98| main measurement|
|TUBS\_Wood\_TGA\_N2\_40K\_R3 | 0 | 1.02| main measurement| 
|TUBS\_Wood\_TGA\_N2\_50K\_R1 | 0 | 0.51| mass down-scaling|
|TUBS\_Wood\_TGA\_N2\_50K\_R2 | 0 | 0.47| mass down-scaling|
|TUBS\_Wood\_TGA\_N2\_50K\_R3 | 0 | 0.50| mass down-scaling|
|TUBS\_Wood\_TGA\_N2\_50K\_R4 | 0 | 0.99| mass down-scaling|
|TUBS\_Wood\_TGA\_N2\_50K\_R5 | 0 | 1.02| mass down-scaling|
|TUBS\_Wood\_TGA\_N2\_50K\_R6 | 0 | 0.97| mass down-scaling|
|TUBS\_Wood\_TGA\_N2\_50K\_R7 | 0 | 1.02| main measurement|
|TUBS\_Wood\_TGA\_N2\_50K\_R8 | 0 | 1.00| main measurement|
|TUBS\_Wood\_TGA\_N2\_50K\_R9 | 0 | 1.03| main measurement|
|TUBS\_Wood\_TGA\_N2\_50K\_R10 | 0 | 2.02| mass down-scaling|
|TUBS\_Wood\_TGA\_N2\_50K\_R11 | 0 | 1.98| mass down-scaling|
|TUBS\_Wood\_TGA\_N2\_50K\_R12 | 0 | 2.03| mass down-scaling|
|TUBS\_Wood\_TGA\_N2\_50K\_R13 | 0 | 4.00| mass down-scaling|
|TUBS\_Wood\_TGA\_N2\_50K\_R14 | 0 | 4.01| mass down-scaling|
|TUBS\_Wood\_TGA\_N2\_50K\_R15 | 0 | 4.02| mass down-scaling|
|TUBS\_Wood\_TGA\_N2\_593Kiso\_R1 | 0 | 1.02| main measurement|
|TUBS\_Wood\_TGA\_N2\_593Kiso\_R2 | 0 | 0.99| main measurement|
|TUBS\_Wood\_TGA\_N2\_593Kiso\_R3 | 0 | 0.96| main measurement|

File: Wood/Calibration_Data/TUBS/TUBS_TGA_N2_10K_R1.csv
Time (s),Temperature (K),Mass (mg)
0.0,304.878,1.04
3.0,304.864,1.039
10.0,304.848,1.038
17.0,304.811,1.037
24.0,304.763,1.036
32.0,304.733,1.035
40.0,304.716,1.034
49.0,304.691,1.033
55.0,304.673,1.032
60.0,304.678,1.031
65.0,304.665,1.032
70.0,304.659,1.031
84.0,304.619,1.03
96.0,304.6,1.029
110.0,304.58,1.028
129.0,304.554,1.027
150.0,304.513,1.026
173.0,304.494,1.025
200.0,304.47,1.024
240.0,304.453,1.023
278.0,304.416,1.022
296.0,304.4,1.021
300.0,304.389,1.022
329.0,304.385,1.021
403.0,304.361,1.02
499.0,304.354,1.019
643.0,304.332,1.018
814.0,304.327,1.017
818.0,304.339,1.018
835.0,304.33,1.017
845.0,304.336,1.018
855.0,304.323,1.017
897.0,304.329,1.018
903.0,304.333,1.017
923.0,304.337,1.018
936.0,304.331,1.017
1011.0,304.329,1.016
1012.0,304.328,1.017
1097.0,304.356,1.018
1103.0,304.338,1.017
1174.0,304.341,1.018
1176.0,304.338,1.017
1211.52,305.0,1.016
1215.992,305.5,1.018
1220.172,306.0,1.018
1224.109,306.5,1.018
1227.734,307.0,1.017
1231.261,307.5,1.017
1234.898,308.0,1.017
1238.5,308.5,1.017
1241.878,309.0,1.017
1245.255,309.5,1.017
1248.737,310.0,1.017
1252.073,310.5,1.017
1255.476,311.0,1.017
1258.689,311.5,1.017
1262.049,312.0,1.017
1265.364,312.5,1.017
1268.636,313.0,1.017
1271.858,313.5,1.016
1275.113,314.0,1.016
1278.281,314.5,1.016
1281.51,315.0,1.016
1284.689,315.5,1.016
1287.842,316.0,1.016
1290.959,316.5,1.016
1294.14,317.0,1.016
1297.219,317.5,1.016
1300.354,318.0,1.016
1303.488,318.5,1.016
1306.533,319.0,1.016
1309.602,319.5,1.015
1312.673,320.0,1.015
1315.746,320.5,1.015
1318.778,321.0,1.015
1321.828,321.5,1.015
1324.863,322.0,1.014
1327.839,322.5,1.014
1330.813,323.0,1.014
1333.861,323.5,1.015
1336.904,324.0,1.015
1339.925,324.5,1.014
1342.935,325.0,1.014
1345.867,325.5,1.014
1349.063,326.0,1.014
1352.093,326.5,1.014
1354.987,327.0,1.013
1358.0,327.5,1.013
1361.096,328.0,1.013
1364.061,328.5,1.013
1367.031,329.0,1.013
1370.019,329.5,1.013
1373.073,330.0,1.012
1375.929,330.5,1.012
1378.976,331.0,1.012
1381.994,331.5,1.012
1384.951,332.0,1.012
1388.011,332.5,1.012
1390.883,333.0,1.012
1393.87,333.5,1.011
1396.895,334.0,1.011
1399.919,334.5,1.011
1402.935,335.0,1.011
1405.824,335.5,1.011
1408.93,336.0,1.011
1411.806,336.5,1.01
1414.824,337.0,1.01
1417.741,337.5,1.01
1420.682,338.0,1.01
1423.69,338.5,1.01
1426.74,339.0,1.009
1429.663,339.5,1.009
1432.585,340.0,1.009
1435.618,340.5,1.008
1438.629,341.0,1.008
1441.556,341.5,1.009
1444.57,342.0,1.009
1447.576,342.5,1.009
1450.571,343.0,1.009
1453.509,343.5,1.009
1456.488,344.0,1.008
1459.491,344.5,1.008
1462.439,345.0,1.008
1465.44,345.5,1.008
1468.46,346.0,1.008
1471.447,346.5,1.008
1474.386,347.0,1.008
1477.346,347.5,1.007
1480.302,348.0,1.007
1483.283,348.5,1.007
1486.322,349.0,1.007
1489.251,349.5,1.007
1492.257,350.0,1.007
1495.228,350.5,1.007
1498.136,351.0,1.007
1501.105,351.5,1.007
1504.112,352.0,1.007
1507.108,352.5,1.006
1510.057,353.0,1.006
1513.054,353.5,1.006
1516.0,354.0,1.006
1518.994,354.5,1.006
1521.95,355.0,1.006
1524.945,355.5,1.006
1527.924,356.0,1.006
1530.932,356.5,1.006
1533.909,357.0,1.006
1536.878,357.5,1.006
1539.789,358.0,1.006
1542.851,358.5,1.006
1545.727,359.0,1.006
1548.739,359.5,1.006
1551.637,360.0,1.006
1554.61,360.5,1.006
1557.601,361.0,1.006
1560.497,361.5,1.006
1563.577,362.0,1.005
1566.554,362.5,1.005
1569.482,363.0,1.005
1572.427,363.5,1.005
1575.438,364.0,1.005
1578.418,364.5,1.005
1581.421,365.0,1.005
1584.403,365.5,1.005
1587.368,366.0,1.005
1590.339,366.5,1.005
1593.29,367.0,1.005
1596.18,367.5,1.005
1599.214,368.0,1.005
1602.256,368.5,1.005
1605.169,369.0,1.005
1608.148,369.5,1.005
1611.114,370.0,1.005
1614.081,370.5,1.005
1616.983,371.0,1.005
1620.042,371.5,1.005
1623.03,372.0,1.005
1625.976,372.5,1.005
1628.915,373.0,1.005
1631.988,373.5,1.005
1634.923,374.0,1.005
1637.902,374.5,1.005
1640.823,375.0,1.005
1643.81,375.5,1.005
1646.716,376.0,1.005
1649.77,376.5,1.005
1652.721,377.0,1.005
1655.631,377.5,1.005
1658.55,378.0,1.005
1661.571,378.5,1.005
1664.508,379.0,1.005
1667.51,379.5,1.005
1670.395,380.0,1.005
1673.412,380.5,1.005
1676.393,381.0,1.005
1679.333,381.5,1.005
1682.319,382.0,1.005
1685.267,382.5,1.005
1688.247,383.0,1.005
1691.214,383.5,1.005
1694.174,384.0,1.005
1697.141,384.5,1.005
1700.118,385.0,1.005
1702.994,385.5,1.005
1706.011,386.0,1.005
1708.901,386.5,1.005
1711.945,387.0,1.005
1714.898,387.5,1.005
1717.851,388.0,1.005
1720.869,388.5,1.005
1723.738,389.0,1.005
1726.702,389.5,1.005
1729.659,390.0,1.005
1732.677,390.5,1.005
1735.659,391.0,1.005
1738.567,391.5,1.005
1741.598,392.0,1.005
1744.5,392.5,1.005
1747.473,393.0,1.005
1750.433,393.5,1.005
1753.459,394.0,1.005
1756.339,394.5,1.005
1759.269,395.0,1.005
1762.244,395.5,1.005
1765.174,396.0,1.005
1768.198,396.5,1.005
1771.126,397.0,1.005
1774.033,397.5,1.005
1776.968,398.0,1.005
1779.977,398.5,1.005
1783.028,399.0,1.005
1785.848,399.5,1.005
1788.865,400.0,1.005
1791.819,400.5,1.005
1794.784,401.0,1.005
1797.752,401.5,1.005
1800.724,402.0,1.005
1803.626,402.5,1.005
1806.591,403.0,1.005
1809.547,403.5,1.005
1812.529,404.0,1.005
1815.522,404.5,1.005
1818.438,405.0,1.005
1821.428,405.5,1.005
1824.337,406.0,1.004
1827.331,406.5,1.004
1830.323,407.0,1.004
1833.195,407.5,1.004
1836.152,408.0,1.004
1839.101,408.5,1.004
1842.099,409.0,1.004
1845.078,409.5,1.004
1847.976,410.0,1.004
1850.97,410.5,1.004
1853.976,411.0,1.004
1856.918,411.5,1.004
1859.808,412.0,1.004
1862.816,412.5,1.004
1865.767,413.0,1.004
1868.735,413.5,1.004
1871.716,414.0,1.004
1874.633,414.5,1.004
1877.61,415.0,1.004
1880.515,415.5,1.004
1883.541,416.0,1.004
1886.488,416.5,1.004
1889.41,417.0,1.004
1892.353,417.5,1.004
1895.308,418.0,1.004
1898.252,418.5,1.004
1901.212,419.0,1.004
1904.203,419.5,1.004
1907.124,420.0,1.004
1910.083,420.5,1.004
1913.048,421.0,1.004
1915.994,421.5,1.004
1918.982,422.0,1.004
1921.933,422.5,1.003
1924.883,423.0,1.003
1927.84,423.5,1.003
1930.782,424.0,1.003
1933.778,424.5,1.003
1936.723,425.0,1.003
1939.64,425.5,1.003
1942.623,426.0,1.003
1945.607,426.5,1.003
1948.53,427.0,1.003
1951.442,427.5,1.003
1954.406,428.0,1.003
1957.365,428.5,1.003
1960.32,429.0,1.003
1963.259,429.5,1.003
1966.261,430.0,1.003
1969.262,430.5,1.003
1972.237,431.0,1.003
1975.157,431.5,1.002
1978.084,432.0,1.002
1980.968,432.5,1.002
1983.972,433.0,1.002
1987.0,433.5,1.002
1989.923,434.0,1.002
1992.84,434.5,1.002
1995.78,435.0,1.002
1998.804,435.5,1.002
2001.747,436.0,1.002
2004.766,436.5,1.002
2007.645,437.0,1.002
2010.619,437.5,1.001
2013.585,438.0,1.001
2016.506,438.5,1.001
2019.491,439.0,1.001
2022.411,439.5,1.001
2025.353,440.0,1.001
2028.372,440.5,1.001
2031.329,441.0,1.001
2034.254,441.5,1.0
2037.222,442.0,1.0
2040.121,442.5,1.0
2043.076,443.0,1.0
2046.062,443.5,1.0
2049.055,444.0,1.0
2051.977,444.5,1.0
2054.922,445.0,1.0
2057.844,445.5,1.0
2060.833,446.0,0.999
2063.797,446.5,0.999
2066.743,447.0,0.999
2069.661,447.5,0.999
2072.648,448.0,0.999
2075.559,448.5,0.999
2078.535,449.0,0.999
2081.503,449.5,0.998
2084.419,450.0,0.998
2087.419,450.5,0.998
2090.341,451.0,0.998
2093.32,451.5,0.998
2096.252,452.0,0.998
2099.187,452.5,0.998
2102.148,453.0,0.998
2105.135,453.5,0.998
2108.032,454.0,0.997
2110.988,454.5,0.997
2113.927,455.0,0.997
2116.902,455.5,0.997
2119.815,456.0,0.997
2122.757,456.5,0.997
2125.761,457.0,0.997
2128.713,457.5,0.996
2131.742,458.0,0.996
2134.647,458.5,0.996
2137.537,459.0,0.996
2140.509,459.5,0.996
2143.466,460.0,0.996
2146.413,460.5,0.996
2149.376,461.0,0.996
2152.307,461.5,0.995
2155.29,462.0,0.995
2158.188,462.5,0.995
2161.168,463.0,0.995
2164.124,463.5,0.995
2167.083,464.0,0.995
2170.05,464.5,0.995
2172.929,465.0,0.995
2175.875,465.5,0.995
2178.833,466.0,0.994
2181.848,466.5,0.994
2184.804,467.0,0.994
2187.788,467.5,0.994
2190.696,468.0,0.994
2193.68,468.5,0.994
2196.602,469.0,0.994
2199.584,469.5,0.994
2202.551,470.0,0.993
2205.497,470.5,0.993
2208.417,471.0,0.993
2211.383,471.5,0.993
2214.288,472.0,0.993
2217.27,472.5,0.993
2220.222,473.0,0.993
2223.167,473.5,0.992
2226.1,474.0,0.992
2229.087,474.5,0.992
2232.086,475.0,0.992
2234.961,475.5,0.992
2238.022,476.0,0.992
2240.927,476.5,0.992
2243.854,477.0,0.991
2246.873,477.5,0.991
2249.813,478.0,0.991
2252.754,478.5,0.991
2255.69,479.0,0.991
2258.646,479.5,0.991
2261.618,480.0,0.991
2264.565,480.5,0.991
2267.527,481.0,0.99
2270.47,481.5,0.99
2273.424,482.0,0.99
2276.419,482.5,0.99
2279.371,483.0,0.99
2282.328,483.5,0.99
2285.283,484.0,0.989
2288.27,484.5,0.989
2291.193,485.0,0.989
2294.197,485.5,0.989
2297.134,486.0,0.989
2299.994,486.5,0.988
2302.988,487.0,0.988
2305.949,487.5,0.988
2308.908,488.0,0.988
2311.86,488.5,0.988
2314.817,489.0,0.988
2317.802,489.5,0.988
2320.758,490.0,0.987
2323.674,490.5,0.987
2326.675,491.0,0.987
2329.584,491.5,0.987
2332.575,492.0,0.987
2335.506,492.5,0.986
2338.509,493.0,0.986
2341.478,493.5,0.986
2344.395,494.0,0.986
2347.352,494.5,0.986
2350.315,495.0,0.986
2353.25,495.5,0.985
2356.234,496.0,0.985
2359.159,496.5,0.985
2362.157,497.0,0.984
2365.114,497.5,0.984
2368.024,498.0,0.984
2371.017,498.5,0.984
2374.077,499.0,0.983
2376.966,499.5,0.983
2379.891,500.0,0.983
2382.899,500.5,0.983
2385.828,501.0,0.982
2388.782,501.5,0.982
2391.737,502.0,0.982
2394.713,502.5,0.981
2397.712,503.0,0.981
2400.627,503.5,0.981
2403.594,504.0,0.981
2406.564,504.5,0.98
2409.535,505.0,0.98
2412.454,505.5,0.98
2415.414,506.0,0.98
2418.388,506.5,0.979
2421.356,507.0,0.979
2424.324,507.5,0.979
2427.28,508.0,0.978
2430.272,508.5,0.978
2433.194,509.0,0.978
2436.211,509.5,0.977
2439.118,510.0,0.977
2442.087,510.5,0.977
2445.024,511.0,0.976
2448.047,511.5,0.976
2451.018,512.0,0.976
2453.981,512.5,0.975
2456.987,513.0,0.975
2459.849,513.5,0.974
2462.891,514.0,0.974
2465.815,514.5,0.973
2468.823,515.0,0.973
2471.788,515.5,0.973
2474.743,516.0,0.972
2477.721,516.5,0.972
2480.678,517.0,0.971
2483.642,517.5,0.971
2486.606,518.0,0.97
2489.617,518.5,0.97
2492.586,519.0,0.969
2495.545,519.5,0.969
2498.483,520.0,0.969
2501.488,520.5,0.968
2504.458,521.0,0.968
2507.341,521.5,0.967
2510.29,522.0,0.966
2513.297,522.5,0.966
2516.312,523.0,0.965
2519.217,523.5,0.965
2522.232,524.0,0.964
2525.167,524.5,0.964
2528.139,525.0,0.963
2531.14,525.5,0.963
2534.084,526.0,0.962
2537.104,526.5,0.961
2539.994,527.0,0.961
2542.954,527.5,0.96
2545.918,528.0,0.96
2548.945,528.5,0.959
2551.845,529.0,0.958
2554.843,529.5,0.958
2557.833,530.0,0.957
2560.792,530.5,0.956
2563.793,531.0,0.956
2566.79,531.5,0.955
2569.701,532.0,0.954
2572.735,532.5,0.953
2575.669,533.0,0.953
2578.601,533.5,0.952
2581.615,534.0,0.951
2584.568,534.5,0.951
2587.523,535.0,0.95
2590.488,535.5,0.949
2593.448,536.0,0.948
2596.448,536.5,0.948
2599.438,537.0,0.947
2602.415,537.5,0.946
2605.405,538.0,0.945
2608.345,538.5,0.944
2611.311,539.0,0.944
2614.301,539.5,0.943
2617.301,540.0,0.942
2620.269,540.5,0.941
2623.197,541.0,0.941
2626.19,541.5,0.94
2629.205,542.0,0.939
2632.153,542.5,0.938
2635.111,543.0,0.937
2638.12,543.5,0.936
2641.03,544.0,0.935
2644.025,544.5,0.934
2647.064,545.0,0.933
2650.05,545.5,0.932
2652.983,546.0,0.932
2656.006,546.5,0.931
2658.943,547.0,0.93
2661.867,547.5,0.929
2664.912,548.0,0.928
2667.922,548.5,0.927
2670.843,549.0,0.926
2673.836,549.5,0.925
2676.762,550.0,0.924
2679.751,550.5,0.923
2682.718,551.0,0.922
2685.728,551.5,0.921
2688.713,552.0,0.92
2691.706,552.5,0.919
2694.669,553.0,0.918
2697.577,553.5,0.917
2700.6,554.0,0.916
2703.58,554.5,0.914
2706.525,555.0,0.913
2709.54,555.5,0.912
2712.479,556.0,0.911
2715.453,556.5,0.91
2718.43,557.0,0.909
2721.426,557.5,0.908
2724.416,558.0,0.907
2727.379,558.5,0.906
2730.362,559.0,0.904
2733.373,559.5,0.903
2736.302,560.0,0.902
2739.253,560.5,0.9
2742.233,561.0,0.899
2745.249,561.5,0.898
2748.212,562.0,0.897
2751.167,562.5,0.895
2754.17,563.0,0.894
2757.16,563.5,0.893
2760.103,564.0,0.891
2763.109,564.5,0.89
2766.092,565.0,0.889
2769.095,565.5,0.887
2772.108,566.0,0.886
2775.061,566.5,0.884
2778.063,567.0,0.883
2781.059,567.5,0.881
2784.03,568.0,0.88
2787.018,568.5,0.878
2790.03,569.0,0.877
2792.988,569.5,0.875
2795.981,570.0,0.874
2798.941,570.5,0.872
2801.905,571.0,0.87
2804.893,571.5,0.869
2807.867,572.0,0.867
2810.811,572.5,0.866
2813.84,573.0,0.864
2816.815,573.5,0.862
2819.814,574.0,0.86
2822.757,574.5,0.859
2825.717,575.0,0.857
2828.756,575.5,0.855
2831.738,576.0,0.854
2834.704,576.5,0.852
2837.711,577.0,0.85
2840.709,577.5,0.848
2843.695,578.0,0.846
2846.665,578.5,0.845
2849.641,579.0,0.843
2852.601,579.5,0.841
2855.593,580.0,0.839
2858.611,580.5,0.837
2861.564,581.0,0.835
2864.566,581.5,0.833
2867.468,582.0,0.831
2870.516,582.5,0.829
2873.521,583.0,0.827
2876.472,583.5,0.825
2879.512,584.0,0.822
2882.462,584.5,0.821
2885.462,585.0,0.819
2888.457,585.5,0.817
2891.425,586.0,0.814
2894.4,586.5,0.812
2897.401,587.0,0.81
2900.35,587.5,0.808
2903.378,588.0,0.806
2906.359,588.5,0.803
2909.324,589.0,0.801
2912.277,589.5,0.799
2915.343,590.0,0.796
2918.247,590.5,0.794
2921.294,591.0,0.791
2924.277,591.5,0.789
2927.244,592.0,0.786
2930.26,592.5,0.784
2933.237,593.0,0.781
2936.291,593.5,0.779
2939.25,594.0,0.776
2942.238,594.5,0.774
2945.231,595.0,0.771
2948.212,595.5,0.768
2951.195,596.0,0.766
2954.167,596.5,0.763
2957.198,597.0,0.76
2960.17,597.5,0.758
2963.146,598.0,0.755
2966.17,598.5,0.752
2969.14,599.0,0.749
2972.072,599.5,0.746
2975.152,600.0,0.744
2978.14,600.5,0.741
2981.129,601.0,0.738
2984.121,601.5,0.735
2987.11,602.0,0.732
2990.054,602.5,0.73
2993.074,603.0,0.727
2996.085,603.5,0.724
2999.048,604.0,0.721
3002.006,604.5,0.718
3004.961,605.0,0.715
3008.018,605.5,0.712
3011.011,606.0,0.709
3013.994,606.5,0.706
3016.927,607.0,0.703
3020.006,607.5,0.7
3022.947,608.0,0.696
3025.908,608.5,0.693
3028.927,609.0,0.69
3031.952,609.5,0.687
3034.964,610.0,0.684
3037.891,610.5,0.681
3040.939,611.0,0.678
3043.884,611.5,0.675
3046.917,612.0,0.671
3049.889,612.5,0.668
3052.902,613.0,0.665
3055.891,613.5,0.661
3058.876,614.0,0.658
3061.861,614.5,0.655
3064.886,615.0,0.651
3067.873,615.5,0.648
3070.872,616.0,0.645
3073.831,616.5,0.642
3076.819,617.0,0.638
3079.817,617.5,0.635
3082.847,618.0,0.632
3085.814,618.5,0.628
3088.818,619.0,0.625
3091.822,619.5,0.621
3094.796,620.0,0.618
3097.773,620.5,0.614
3100.733,621.0,0.611
3103.772,621.5,0.607
3106.815,622.0,0.603
3109.757,622.5,0.6
3112.81,623.0,0.596
3115.782,623.5,0.592
3118.79,624.0,0.589
3121.771,624.5,0.585
3124.765,625.0,0.581
3127.748,625.5,0.578
3130.825,626.0,0.574
3133.741,626.5,0.571
3136.724,627.0,0.567
3139.722,627.5,0.563
3142.75,628.0,0.559
3145.759,628.5,0.555
3148.764,629.0,0.551
3151.71,629.5,0.547
3154.713,630.0,0.543
3157.754,630.5,0.539
3160.75,631.0,0.535
3163.758,631.5,0.531
3166.706,632.0,0.527
3169.715,632.5,0.523
3172.729,633.0,0.519
3175.736,633.5,0.515
3178.754,634.0,0.51
3181.764,634.5,0.506
3184.724,635.0,0.502
3187.774,635.5,0.497
3190.788,636.0,0.493
3193.72,636.5,0.489
3196.818,637.0,0.484
3199.765,637.5,0.479
3202.756,638.0,0.475
3205.794,638.5,0.47
3208.765,639.0,0.465
3211.777,639.5,0.461
3214.802,640.0,0.456
3217.801,640.5,0.451
3220.803,641.0,0.447
3223.814,641.5,0.442
3226.799,642.0,0.438
3229.826,642.5,0.433
3232.832,643.0,0.428
3235.827,643.5,0.423
3238.814,644.0,0.418
3241.839,644.5,0.413
3244.844,645.0,0.408
3247.855,645.5,0.404
3250.834,646.0,0.399
3253.864,646.5,0.394
3256.853,647.0,0.389
3259.854,647.5,0.384
3262.872,648.0,0.38
3265.822,648.5,0.375
3268.84,649.0,0.37
3271.823,649.5,0.365
3274.836,650.0,0.361
3277.848,650.5,0.356
3280.85,651.0,0.351
3283.852,651.5,0.347
3286.93,652.0,0.343
3289.86,652.5,0.338
3292.856,653.0,0.334
3295.824,653.5,0.33
3298.882,654.0,0.326
3301.802,654.5,0.322
3304.825,655.0,0.318
3307.896,655.5,0.315
3310.859,656.0,0.311
3313.856,656.5,0.307
3316.855,657.0,0.304
3319.826,657.5,0.301
3322.784,658.0,0.298
3325.867,658.5,0.296
3328.861,659.0,0.293
3331.84,659.5,0.29
3334.901,660.0,0.288
3337.842,660.5,0.285
3340.884,661.0,0.283
3343.875,661.5,0.282
3346.834,662.0,0.28
3349.89,662.5,0.278
3352.83,663.0,0.277
3355.8,663.5,0.275
3358.866,664.0,0.274
3361.846,664.5,0.273
3364.893,665.0,0.272
3367.863,665.5,0.271
3370.871,666.0,0.27
3373.85,666.5,0.269
3376.882,667.0,0.268
3379.848,667.5,0.268
3382.914,668.0,0.267
3385.904,668.5,0.266
3388.876,669.0,0.266
3391.878,669.5,0.265
3394.889,670.0,0.265
3397.949,670.5,0.265
3400.948,671.0,0.264
3403.944,671.5,0.264
3406.947,672.0,0.264
3409.926,672.5,0.263
3412.936,673.0,0.263
3415.943,673.5,0.262
3418.944,674.0,0.262
3421.963,674.5,0.261
3425.0,675.0,0.261
3427.994,675.5,0.261
3430.988,676.0,0.26
3433.994,676.5,0.26
3436.976,677.0,0.26
3439.994,677.5,0.259
3442.964,678.0,0.259
3446.012,678.5,0.259
3449.0,679.0,0.258
3452.012,679.5,0.258
3455.048,680.0,0.257
3458.006,680.5,0.257
3461.084,681.0,0.257
3464.108,681.5,0.256
3467.092,682.0,0.256
3470.098,682.5,0.256
3473.105,683.0,0.255
3476.108,683.5,0.255
3479.145,684.0,0.255
3482.129,684.5,0.255
3485.137,685.0,0.254
3488.152,685.5,0.254
3491.158,686.0,0.254
3494.227,686.5,0.253
3497.16,687.0,0.253
3500.157,687.5,0.253
3503.236,688.0,0.252
3506.195,688.5,0.252
3509.214,689.0,0.251
3512.209,689.5,0.251
3515.247,690.0,0.251
3518.285,690.5,0.251
3521.312,691.0,0.25
3524.328,691.5,0.25
3527.313,692.0,0.249
3530.323,692.5,0.249
3533.345,693.0,0.249
3536.375,693.5,0.249
3539.333,694.0,0.248
3542.405,694.5,0.248
3545.437,695.0,0.248
3548.444,695.5,0.248
3551.462,696.0,0.247
3554.445,696.5,0.247
3557.482,697.0,0.247
3560.475,697.5,0.246
3563.481,698.0,0.246
3566.451,698.5,0.246
3569.516,699.0,0.245
3572.529,699.5,0.245
3575.569,700.0,0.245
3578.594,700.5,0.244
3581.652,701.0,0.244
3584.643,701.5,0.244
3587.652,702.0,0.243
3590.665,702.5,0.243
3593.681,703.0,0.243
3596.696,703.5,0.242
3599.731,704.0,0.242
3602.75,704.5,0.242
3605.768,705.0,0.241
3608.769,705.5,0.241
3611.762,706.0,0.241
3614.804,706.5,0.241
3617.749,707.0,0.24
3620.832,707.5,0.24
3623.827,708.0,0.24
3626.833,708.5,0.24
3629.847,709.0,0.239
3632.896,709.5,0.239
3635.885,710.0,0.239
3638.968,710.5,0.239
3641.931,711.0,0.238
3644.981,711.5,0.238
3647.988,712.0,0.238
3650.976,712.5,0.237
3653.981,713.0,0.237
3657.042,713.5,0.237
3660.056,714.0,0.237
3663.025,714.5,0.236
3666.09,715.0,0.236
3669.086,715.5,0.235
3672.103,716.0,0.235
3675.187,716.5,0.235
3678.18,717.0,0.235
3681.152,717.5,0.235
3684.24,718.0,0.235
3687.236,718.5,0.234
3690.253,719.0,0.234
3693.271,719.5,0.234
3696.267,720.0,0.234
3699.314,720.5,0.233
3702.327,721.0,0.233
3705.368,721.5,0.233
3708.369,722.0,0.232
3711.402,722.5,0.232
3714.43,723.0,0.232
3717.422,723.5,0.232
3720.446,724.0,0.231
3723.451,724.5,0.231
3726.476,725.0,0.231
3729.529,725.5,0.231
3732.512,726.0,0.23
3735.524,726.5,0.23
3738.552,727.0,0.23
3741.547,727.5,0.23
3744.599,728.0,0.23
3747.609,728.5,0.229
3750.623,729.0,0.229
3753.627,729.5,0.229
3756.642,730.0,0.229
3759.671,730.5,0.229
3762.7,731.0,0.228
3765.702,731.5,0.228
3768.741,732.0,0.228
3771.788,732.5,0.228
3774.814,733.0,0.227
3777.757,733.5,0.227
3780.827,734.0,0.227
3783.856,734.5,0.227
3786.824,735.0,0.227
3789.894,735.5,0.226
3792.93,736.0,0.226
3795.924,736.5,0.226
3799.0,737.0,0.226
3802.006,737.5,0.226
3804.959,738.0,0.226
3808.006,738.5,0.225
3811.018,739.0,0.225
3814.037,739.5,0.225
3817.096,740.0,0.225
3820.096,740.5,0.224
3823.121,741.0,0.224
3826.173,741.5,0.224
3829.174,742.0,0.224
3832.226,742.5,0.224
3835.247,743.0,0.223
3838.247,743.5,0.223
3841.338,744.0,0.223
3844.304,744.5,0.223
3847.357,745.0,0.223
3850.374,745.5,0.223
3853.347,746.0,0.223
3856.369,746.5,0.222
3859.406,747.0,0.222
3862.415,747.5,0.222
3865.446,748.0,0.222
3868.443,748.5,0.222
3871.503,749.0,0.222
3874.538,749.5,0.222
3877.531,750.0,0.221
3880.541,750.5,0.221
3883.585,751.0,0.221
3886.628,751.5,0.221
3889.654,752.0,0.221
3892.667,752.5,0.221
3895.688,753.0,0.22
3898.7,753.5,0.22
3901.728,754.0,0.22
3904.744,754.5,0.22
3907.783,755.0,0.22
3910.801,755.5,0.22
3913.844,756.0,0.22
3916.827,756.5,0.219
3919.813,757.0,0.219
3922.784,757.5,0.219
3925.855,758.0,0.219
3928.832,758.5,0.219
3931.912,759.0,0.219
3934.914,759.5,0.219
3937.946,760.0,0.218
3940.969,760.5,0.218
3944.012,761.0,0.218
3946.97,761.5,0.218
3950.012,762.0,0.218
3953.061,762.5,0.218
3956.108,763.0,0.218
3959.086,763.5,0.218
3962.139,764.0,0.217
3965.131,764.5,0.217
3968.127,765.0,0.217
3971.172,765.5,0.217
3974.183,766.0,0.217
3977.184,766.5,0.217
3980.223,767.0,0.217
3983.272,767.5,0.217
3986.268,768.0,0.216
3989.242,768.5,0.216
3992.301,769.0,0.216
3995.276,769.5,0.216
3998.325,770.0,0.216
4001.375,770.5,0.216
4004.331,771.0,0.215
4007.41,771.5,0.215
4010.376,772.0,0.215
4013.435,772.5,0.215
4016.446,773.0,0.215
4019.468,773.5,0.215
4022.487,774.0,0.215
4025.454,774.5,0.215
4028.491,775.0,0.215
4031.523,775.5,0.214
4034.551,776.0,0.214
4037.543,776.5,0.214
4040.623,777.0,0.214
4043.614,777.5,0.214
4046.578,778.0,0.214
4049.623,778.5,0.214
4052.625,779.0,0.214
4055.686,779.5,0.214
4058.679,780.0,0.214
4061.706,780.5,0.213
4064.767,781.0,0.213
4067.726,781.5,0.213
4070.756,782.0,0.213
4073.802,782.5,0.213
4076.835,783.0,0.213
4079.843,783.5,0.213
4082.844,784.0,0.213
4085.856,784.5,0.212
4088.864,785.0,0.212
4091.923,785.5,0.212
4094.899,786.0,0.212
4097.969,786.5,0.212
4100.958,787.0,0.212
4103.911,787.5,0.212
4107.017,788.0,0.212
4109.971,788.5,0.212
4113.036,789.0,0.212
4116.042,789.5,0.212
4119.031,790.0,0.211
4122.052,790.5,0.211
4125.064,791.0,0.211
4128.065,791.5,0.211
4131.087,792.0,0.211
4134.124,792.5,0.211
4137.112,793.0,0.211
4140.145,793.5,0.211
4143.108,794.0,0.211
4146.188,794.5,0.211
4149.113,795.0,0.21
4152.241,795.5,0.21
4155.252,796.0,0.21
4158.22,796.5,0.21
4161.266,797.0,0.21
4164.241,797.5,0.21
4167.271,798.0,0.21
4170.256,798.5,0.21
4173.294,799.0,0.21
4176.304,799.5,0.21
4179.331,800.0,0.209
4182.369,800.5,0.209
4185.339,801.0,0.209
4188.383,801.5,0.209
4191.395,802.0,0.209
4194.423,802.5,0.209
4197.42,803.0,0.209
4200.469,803.5,0.208
4203.445,804.0,0.208
4206.478,804.5,0.208
4209.468,805.0,0.208
4212.475,805.5,0.208
4215.488,806.0,0.208
4218.51,806.5,0.208
4221.536,807.0,0.208
4224.545,807.5,0.208
4227.573,808.0,0.208
4230.578,808.5,0.208
4233.586,809.0,0.207
4236.605,809.5,0.207
4239.591,810.0,0.207
4242.581,810.5,0.207
4245.648,811.0,0.207
4248.633,811.5,0.207
4251.636,812.0,0.207
4254.693,812.5,0.207
4257.68,813.0,0.207
4260.679,813.5,0.207
4263.712,814.0,0.206
4266.715,814.5,0.206
4269.799,815.0,0.206
4272.772,815.5,0.206
4275.75,816.0,0.206
4278.797,816.5,0.206
4281.792,817.0,0.206
4284.828,817.5,0.206
4287.792,818.0,0.206
4290.855,818.5,0.206
4293.831,819.0,0.206
4296.859,819.5,0.206
4299.834,820.0,0.206
4302.906,820.5,0.206
4305.876,821.0,0.205
4308.909,821.5,0.205
4311.903,822.0,0.205
4314.933,822.5,0.205
4317.97,823.0,0.205
4320.958,823.5,0.205
4323.929,824.0,0.205
4326.946,824.5,0.205
4329.952,825.0,0.204
4332.982,825.5,0.204
4335.982,826.0,0.204
4339.0,826.5,0.204
4341.988,827.0,0.204
4345.042,827.5,0.204
4348.052,828.0,0.204
4351.086,828.5,0.204
4354.019,829.0,0.204
4357.031,829.5,0.204
4360.081,830.0,0.203
4363.088,830.5,0.203
4366.103,831.0,0.203
4369.038,831.5,0.203
4372.07,832.0,0.203
4375.14,832.5,0.203
4378.156,833.0,0.203
4381.156,833.5,0.203
4384.135,834.0,0.203
4387.165,834.5,0.203
4390.178,835.0,0.203
4393.179,835.5,0.203
4396.248,836.0,0.202
4399.201,836.5,0.202
4402.223,837.0,0.202
4405.237,837.5,0.202
4408.256,838.0,0.202
4411.256,838.5,0.202
4414.254,839.0,0.202
4417.333,839.5,0.202
4420.287,840.0,0.202
4423.272,840.5,0.202
4426.298,841.0,0.202
4429.35,841.5,0.202
4432.347,842.0,0.202
4435.328,842.5,0.201
4438.351,843.0,0.201
4441.409,843.5,0.201
4444.41,844.0,0.201
4447.41,844.5,0.201
4450.418,845.0,0.201
4453.452,845.5,0.201
4456.494,846.0,0.201
4459.447,846.5,0.201
4462.497,847.0,0.201
4465.491,847.5,0.201
4468.488,848.0,0.201
4471.503,848.5,0.2
4474.538,849.0,0.2
4477.542,849.5,0.2
4480.549,850.0,0.2
4483.574,850.5,0.2
4486.572,851.0,0.2
4489.629,851.5,0.2
4492.585,852.0,0.2
4495.594,852.5,0.2
4498.6,853.0,0.2
4501.599,853.5,0.2
4504.627,854.0,0.2
4507.611,854.5,0.2
4510.607,855.0,0.2
4513.634,855.5,0.199
4516.612,856.0,0.199
4519.594,856.5,0.199
4522.587,857.0,0.199
4525.582,857.5,0.199
4528.568,858.0,0.199
4531.623,858.5,0.199
4534.633,859.0,0.199
4537.661,859.5,0.199
4540.644,860.0,0.199
4543.703,860.5,0.199
4546.708,861.0,0.199
4549.735,861.5,0.198
4552.702,862.0,0.198
4555.747,862.5,0.198
4558.732,863.0,0.198
4561.769,863.5,0.198
4564.743,864.0,0.198
4567.771,864.5,0.198
4570.822,865.0,0.198
4573.82,865.5,0.198
4576.879,866.0,0.198
4579.855,866.5,0.198
4582.893,867.0,0.198
4585.86,867.5,0.198
4588.873,868.0,0.198
4591.891,868.5,0.197
4594.898,869.0,0.197
4598.011,869.5,0.197
4600.909,870.0,0.197
4603.897,870.5,0.198
4606.953,871.0,0.198
4609.962,871.5,0.198
4613.0,872.0,0.199
4615.935,872.5,0.198
4618.964,873.0,0.198
4621.97,873.5,0.197
4624.952,874.0,0.197
4628.006,874.5,0.197
4630.97,875.0,0.197
4634.024,875.5,0.197
4637.048,876.0,0.197
4640.018,876.5,0.197
4643.081,877.0,0.197
4646.068,877.5,0.197
4649.078,878.0,0.196
4652.095,878.5,0.196
4655.105,879.0,0.196
4658.157,879.5,0.196
4661.109,880.0,0.196
4664.152,880.5,0.196
4667.132,881.0,0.196
4670.123,881.5,0.196
4673.171,882.0,0.196
4676.162,882.5,0.196
4679.205,883.0,0.195
4682.193,883.5,0.195
4685.235,884.0,0.195
4688.256,884.5,0.195
4691.26,885.0,0.195
4694.281,885.5,0.195
4697.301,886.0,0.195
4700.27,886.5,0.195
4703.307,887.0,0.195
4706.314,887.5,0.195
4709.329,888.0,0.195
4712.356,888.5,0.195
4715.363,889.0,0.195
4718.371,889.5,0.195
4721.418,890.0,0.195
4724.456,890.5,0.195
4727.432,891.0,0.195
4730.429,891.5,0.195
4733.457,892.0,0.195
4736.486,892.5,0.195
4739.488,893.0,0.195
4742.491,893.5,0.194
4745.516,894.0,0.194
4748.561,894.5,0.194
4751.542,895.0,0.194
4754.582,895.5,0.194
4757.622,896.0,0.194
4760.604,896.5,0.194
4763.643,897.0,0.194
4766.671,897.5,0.194
4769.676,898.0,0.194
4772.716,898.5,0.194
4775.706,899.0,0.194
4778.73,899.5,0.194
4781.769,900.0,0.194
4784.794,900.5,0.193
4787.785,901.0,0.193
4790.809,901.5,0.193
4793.829,902.0,0.193
4796.823,902.5,0.193
4799.825,903.0,0.193
4802.837,903.5,0.193
4805.861,904.0,0.193
4808.891,904.5,0.193
4811.897,905.0,0.193
4814.917,905.5,0.193
4817.942,906.0,0.193
4820.934,906.5,0.193
4823.982,907.0,0.193
4827.0,907.5,0.193
4830.017,908.0,0.193
4833.018,908.5,0.193
4836.037,909.0,0.193
4839.091,909.5,0.193
4842.026,910.0,0.193
4845.118,910.5,0.193
4848.108,911.0,0.193
4851.112,911.5,0.193
4854.112,912.0,0.192
4857.147,912.5,0.192
4860.152,913.0,0.192
4863.196,913.5,0.192
4866.196,914.0,0.192
4869.22,914.5,0.192
4872.254,915.0,0.192
4875.264,915.5,0.192
4878.273,916.0,0.192
4881.299,916.5,0.192
4884.313,917.0,0.192
4887.301,917.5,0.192
4890.329,918.0,0.192
4893.335,918.5,0.192
4896.341,919.0,0.192
4899.337,919.5,0.191
4902.379,920.0,0.191
4905.375,920.5,0.191
4908.371,921.0,0.191
4911.394,921.5,0.191
4914.448,922.0,0.191
4917.47,922.5,0.191
4920.467,923.0,0.191
4923.481,923.5,0.191
4926.506,924.0,0.191
4929.509,924.5,0.191
4932.506,925.0,0.191
4935.564,925.5,0.191
4938.568,926.0,0.191
4941.578,926.5,0.191
4944.591,927.0,0.191
4947.571,927.5,0.191
4950.594,928.0,0.191
4953.639,928.5,0.191
4956.633,929.0,0.19
4959.688,929.5,0.19
4962.695,930.0,0.19
4965.7,930.5,0.19
4968.732,931.0,0.19
4971.754,931.5,0.19
4974.731,932.0,0.19
4977.741,932.5,0.19
4980.775,933.0,0.19
4983.776,933.5,0.19
4986.77,934.0,0.19
4989.812,934.5,0.19
4992.823,935.0,0.19
4995.826,935.5,0.19
4998.864,936.0,0.19
5001.877,936.5,0.19
5004.865,937.0,0.19
5007.931,937.5,0.19
5010.911,938.0,0.19
5013.902,938.5,0.19
5016.914,939.0,0.19
5019.936,939.5,0.19
5022.963,940.0,0.19
5025.946,940.5,0.19
5028.971,941.0,0.189
5031.977,941.5,0.189
5035.012,942.0,0.189
5038.036,942.5,0.189
5041.031,943.0,0.189
5044.079,943.5,0.189
5047.066,944.0,0.189
5050.059,944.5,0.189
5053.12,945.0,0.189
5056.133,945.5,0.189
5059.059,946.0,0.189
5062.136,946.5,0.189
5065.094,947.0,0.189
5068.133,947.5,0.189
5071.101,948.0,0.189
5074.162,948.5,0.189
5077.187,949.0,0.189
5080.187,949.5,0.189
5083.185,950.0,0.189
5086.208,950.5,0.189
5089.226,951.0,0.189
5092.213,951.5,0.189
5095.28,952.0,0.189
5098.292,952.5,0.189
5101.263,953.0,0.189
5104.288,953.5,0.189
5107.297,954.0,0.188
5110.321,954.5,0.188
5113.354,955.0,0.188
5116.384,955.5,0.188
5119.396,956.0,0.188
5122.424,956.5,0.188
5125.413,957.0,0.188
5128.47,957.5,0.188
5131.491,958.0,0.188
5134.542,958.5,0.188
5137.544,959.0,0.188
5140.579,959.5,0.188
5143.591,960.0,0.188
5146.614,960.5,0.188
5149.632,961.0,0.188
5152.653,961.5,0.188
5155.667,962.0,0.188
5158.708,962.5,0.188
5161.689,963.0,0.188
5164.682,963.5,0.188
5167.752,964.0,0.188
5170.795,964.5,0.188
5173.791,965.0,0.187
5176.826,965.5,0.187
5179.884,966.0,0.187
5182.854,966.5,0.187
5185.847,967.0,0.187
5188.933,967.5,0.187
5191.935,968.0,0.187
5194.923,968.5,0.187
5198.0,969.0,0.187
5201.0,969.5,0.187
5203.988,970.0,0.187
5206.966,970.5,0.187
5210.023,971.0,0.187
5213.029,971.5,0.187
5216.019,972.0,0.187
5219.055,972.5,0.187
5222.08,973.0,0.187
5225.089,973.5,0.187
5228.12,974.0,0.187
5231.105,974.5,0.187
5234.168,975.0,0.187
5237.172,975.5,0.187
5240.169,976.0,0.187
5243.167,976.5,0.187
5246.193,977.0,0.187
5249.175,977.5,0.187
5252.212,978.0,0.187
5255.206,978.5,0.186
5258.24,979.0,0.186
5261.258,979.5,0.186
5264.232,980.0,0.186
5267.264,980.5,0.186
5270.265,981.0,0.186
5273.305,981.5,0.186
5276.307,982.0,0.186
5279.376,982.5,0.186
5282.393,983.0,0.186
5285.391,983.5,0.186
5288.391,984.0,0.186
5291.42,984.5,0.186
5294.453,985.0,0.186
5297.44,985.5,0.186
5300.48,986.0,0.186
5303.488,986.5,0.186
5306.465,987.0,0.186
5309.516,987.5,0.186
5312.488,988.0,0.186
5315.554,988.5,0.186
5318.549,989.0,0.185
5321.55,989.5,0.185
5324.571,990.0,0.185
5327.604,990.5,0.185
5330.583,991.0,0.185
5333.669,991.5,0.185
5336.638,992.0,0.185
5339.638,992.5,0.185
5342.652,993.0,0.185
5345.687,993.5,0.185
5348.682,994.0,0.185
5351.695,994.5,0.185
5354.765,995.0,0.185
5357.755,995.5,0.185
5360.764,996.0,0.185
5363.812,996.5,0.185
5366.814,997.0,0.185
5369.829,997.5,0.185
5372.865,998.0,0.185
5375.881,998.5,0.185
5378.855,999.0,0.185
5381.872,999.5,0.185
5384.874,1000.0,0.185
5387.938,1000.5,0.185
5390.895,1001.0,0.184
5393.953,1001.5,0.184
5396.976,1002.0,0.184
5400.006,1002.5,0.184
5403.019,1003.0,0.184
5406.006,1003.5,0.184
5409.088,1004.0,0.184
5412.0,1004.5,0.184
5415.068,1005.0,0.184
5418.055,1005.5,0.184
5421.103,1006.0,0.184
5424.098,1006.5,0.184
5427.14,1007.0,0.184
5430.135,1007.5,0.184
5433.173,1008.0,0.184
5436.179,1008.5,0.184
5439.198,1009.0,0.184
5442.224,1009.5,0.184
5445.21,1010.0,0.184
5448.208,1010.5,0.184
5451.225,1011.0,0.183
5454.22,1011.5,0.183
5457.296,1012.0,0.183
5460.273,1012.5,0.183
5463.328,1013.0,0.183
5466.319,1013.5,0.183
5469.335,1014.0,0.183
5472.323,1014.5,0.183
5475.329,1015.0,0.183
5478.383,1015.5,0.183
5481.407,1016.0,0.183
5484.406,1016.5,0.183
5487.378,1017.0,0.183
5490.407,1017.5,0.183
5493.398,1018.0,0.183
5496.411,1018.5,0.183
5499.42,1019.0,0.183
5502.444,1019.5,0.183
5505.442,1020.0,0.183
5508.491,1020.5,0.183
5511.441,1021.0,0.183
5514.5,1021.5,0.183
5517.466,1022.0,0.183
5520.469,1022.5,0.183
5523.472,1023.0,0.182
5526.5,1023.5,0.182
5529.524,1024.0,0.182
5532.491,1024.5,0.182
5535.591,1025.0,0.182
5538.571,1025.5,0.182
5541.582,1026.0,0.182
5544.581,1026.5,0.182
5547.62,1027.0,0.182
5550.6,1027.5,0.182
5553.61,1028.0,0.182
5556.617,1028.5,0.182
5559.677,1029.0,0.182
5562.644,1029.5,0.182
5565.645,1030.0,0.182
5568.636,1030.5,0.182
5571.671,1031.0,0.182
5574.705,1031.5,0.182
5577.704,1032.0,0.182
5580.721,1032.5,0.182
5583.716,1033.0,0.182
5586.764,1033.5,0.182
5589.79,1034.0,0.182
5592.728,1034.5,0.182
5595.736,1035.0,0.182
5598.772,1035.5,0.181
5601.757,1036.0,0.181
5604.798,1036.5,0.181
5607.825,1037.0,0.181
5610.821,1037.5,0.182
5613.839,1038.0,0.181
5616.84,1038.5,0.181
5619.828,1039.0,0.181
5622.846,1039.5,0.181
5625.84,1040.0,0.181
5628.906,1040.5,0.181
5631.856,1041.0,0.181
5634.877,1041.5,0.181
5637.863,1042.0,0.181
5640.881,1042.5,0.181
5643.907,1043.0,0.181
5646.901,1043.5,0.181
5649.884,1044.0,0.181
5652.907,1044.5,0.18
5655.901,1045.0,0.18
5658.903,1045.5,0.18
5661.927,1046.0,0.18
5664.933,1046.5,0.18
5667.921,1047.0,0.18
5670.955,1047.5,0.18
5673.912,1048.0,0.18
5676.939,1048.5,0.18
5679.925,1049.0,0.18
5682.945,1049.5,0.18
5685.92,1050.0,0.18
5688.86,1050.5,0.18
5691.906,1051.0,0.18
5694.922,1051.5,0.18
5697.905,1052.0,0.18
5700.956,1052.5,0.18
5703.94,1053.0,0.18
5706.93,1053.5,0.18
5709.917,1054.0,0.18
5712.954,1054.5,0.18
5715.964,1055.0,0.179
5718.95,1055.5,0.179
5721.97,1056.0,0.18
5724.95,1056.5,0.18
5727.965,1057.0,0.18
5730.97,1057.5,0.18
5734.012,1058.0,0.179
5736.938,1058.5,0.179
5739.982,1059.0,0.179
5742.976,1059.5,0.179
5745.988,1060.0,0.179
5748.96,1060.5,0.179
5752.052,1061.0,0.179
5755.064,1061.5,0.179
5758.031,1062.0,0.179
5761.019,1062.5,0.179
5764.042,1063.0,0.179
5767.067,1063.5,0.179
5770.112,1064.0,0.179
5773.111,1064.5,0.179
5776.123,1065.0,0.179
5779.095,1065.5,0.179
5782.117,1066.0,0.179
5785.132,1066.5,0.179
5788.099,1067.0,0.179
5791.118,1067.5,0.178
5794.139,1068.0,0.178
5797.145,1068.5,0.178
5800.041,1069.0,0.178
5805.127,1069.5,0.178
5809.837,1070.0,0.178
5820.0,1070.799,0.178
5830.0,1071.342,0.178
5840.0,1071.71,0.178
5850.0,1071.953,0.178
5860.0,1072.14,0.178
5870.0,1072.268,0.178
5880.0,1072.361,0.178
5890.0,1072.435,0.177
5900.0,1072.488,0.177
5910.0,1072.536,0.177
5920.0,1072.567,0.177
5930.0,1072.603,0.177
5940.0,1072.62,0.177
5950.0,1072.634,0.177
5960.0,1072.661,0.177
5970.0,1072.679,0.177
5980.0,1072.693,0.177
5990.0,1072.708,0.176
6000.0,1072.712,0.177
6010.0,1072.726,0.176
6020.0,1072.73,0.176
6030.0,1072.743,0.176
6040.0,1072.747,0.176
6050.0,1072.757,0.177
6060.0,1072.767,0.176
6070.0,1072.77,0.176
6080.0,1072.779,0.175
6090.0,1072.781,0.176
6100.0,1072.785,0.176
6110.0,1072.792,0.176
6120.0,1072.795,0.176

File: Wood/Calibration_Data/TUBS/TUBS_TGA_N2_10K_R2.csv (part 1 of 2)
Time (s),Temperature (K),Mass (mg)
0.0,305.085,1.02
1.0,305.082,1.02
2.0,305.068,1.02
3.0,305.061,1.02
4.0,305.064,1.02
5.0,305.05,1.019
6.0,305.049,1.019
7.0,305.049,1.019
8.0,305.045,1.019
9.0,305.029,1.019
10.0,305.025,1.019
11.0,305.024,1.019
12.0,305.032,1.019
13.0,305.011,1.018
14.0,305.004,1.018
15.0,304.999,1.018
16.0,305.0,1.018
17.0,305.011,1.018
18.0,304.987,1.018
19.0,305.002,1.018
20.0,304.977,1.018
21.0,304.969,1.018
22.0,304.971,1.018
23.0,304.976,1.018
24.0,304.965,1.017
25.0,304.975,1.017
26.0,304.963,1.017
27.0,304.961,1.017
28.0,304.951,1.017
29.0,304.946,1.017
30.0,304.942,1.017
31.0,304.944,1.017
32.0,304.933,1.016
33.0,304.92,1.016
34.0,304.919,1.016
35.0,304.922,1.016
36.0,304.925,1.016
37.0,304.902,1.016
38.0,304.896,1.016
39.0,304.905,1.016
40.0,304.908,1.016
41.0,304.892,1.016
42.0,304.902,1.015
43.0,304.885,1.015
44.0,304.883,1.015
45.0,304.887,1.015
46.0,304.872,1.015
47.0,304.88,1.015
48.0,304.878,1.015
49.0,304.881,1.015
50.0,304.854,1.015
51.0,304.864,1.015
52.0,304.854,1.015
53.0,304.872,1.015
54.0,304.848,1.015
55.0,304.853,1.015
56.0,304.848,1.014
57.0,304.84,1.014
58.0,304.842,1.014
59.0,304.843,1.014
60.0,304.845,1.014
61.0,304.834,1.014
62.0,304.843,1.014
63.0,304.84,1.014
64.0,304.827,1.014
65.0,304.826,1.014
66.0,304.823,1.014
67.0,304.807,1.014
68.0,304.828,1.014
69.0,304.824,1.014
70.0,304.81,1.013
71.0,304.8,1.013
72.0,304.804,1.013
73.0,304.802,1.013
74.0,304.79,1.013
75.0,304.798,1.013
76.0,304.788,1.013
77.0,304.802,1.013
78.0,304.778,1.013
79.0,304.792,1.013
80.0,304.778,1.013
81.0,304.799,1.013
82.0,304.775,1.013
83.0,304.775,1.013
84.0,304.764,1.013
85.0,304.768,1.013
86.0,304.784,1.013
87.0,304.776,1.012
88.0,304.77,1.012
89.0,304.767,1.012
90.0,304.774,1.012
91.0,304.778,1.012
92.0,304.748,1.012
93.0,304.745,1.012
94.0,304.746,1.012
95.0,304.749,1.012
96.0,304.75,1.012
97.0,304.759,1.012
98.0,304.74,1.012
99.0,304.736,1.012
100.0,304.741,1.012
101.0,304.747,1.012
102.0,304.74,1.012
103.0,304.743,1.012
104.0,304.726,1.012
105.0,304.739,1.012
106.0,304.743,1.012
107.0,304.743,1.011
108.0,304.748,1.011
109.0,304.741,1.011
110.0,304.74,1.011
111.0,304.723,1.011
112.0,304.735,1.011
113.0,304.721,1.011
114.0,304.718,1.011
115.0,304.732,1.011
116.0,304.732,1.011
117.0,304.729,1.011
118.0,304.72,1.011
119.0,304.728,1.011
120.0,304.714,1.011
121.0,304.713,1.011
122.0,304.704,1.011
123.0,304.693,1.011
124.0,304.704,1.011
125.0,304.698,1.011
126.0,304.684,1.011
127.0,304.678,1.01
128.0,304.697,1.01
129.0,304.675,1.01
130.0,304.702,1.01
131.0,304.692,1.01
132.0,304.69,1.01
133.0,304.681,1.01
134.0,304.688,1.01
135.0,304.68,1.01
136.0,304.681,1.01
137.0,304.677,1.01
138.0,304.678,1.01
139.0,304.677,1.01
140.0,304.685,1.01
141.0,304.679,1.01
142.0,304.675,1.01
143.0,304.671,1.01
144.0,304.669,1.01
145.0,304.651,1.01
146.0,304.664,1.01
147.0,304.67,1.01
148.0,304.641,1.01
149.0,304.661,1.01
150.0,304.649,1.01
151.0,304.651,1.01
152.0,304.663,1.01
153.0,304.656,1.01
154.0,304.665,1.01
155.0,304.663,1.01
156.0,304.662,1.01
157.0,304.658,1.01
158.0,304.66,1.009
159.0,304.649,1.009
160.0,304.639,1.009
161.0,304.649,1.009
162.0,304.643,1.009
163.0,304.647,1.009
164.0,304.647,1.009
165.0,304.64,1.009
166.0,304.645,1.009
167.0,304.629,1.009
168.0,304.644,1.009
169.0,304.643,1.009
170.0,304.639,1.009
171.0,304.635,1.009
172.0,304.645,1.009
173.0,304.628,1.009
174.0,304.627,1.009
175.0,304.623,1.009
176.0,304.629,1.009
177.0,304.631,1.009
178.0,304.631,1.009
179.0,304.63,1.009
180.0,304.631,1.009
181.0,304.616,1.009
182.0,304.613,1.009
183.0,304.604,1.009
184.0,304.611,1.009
185.0,304.616,1.009
186.0,304.609,1.009
187.0,304.602,1.008
188.0,304.612,1.008
189.0,304.607,1.008
190.0,304.591,1.008
191.0,304.608,1.008
192.0,304.622,1.008
193.0,304.609,1.008
194.0,304.616,1.008
195.0,304.608,1.008
196.0,304.602,1.008
197.0,304.603,1.008
198.0,304.598,1.008
199.0,304.597,1.008
200.0,304.607,1.008
201.0,304.61,1.008
202.0,304.59,1.008
203.0,304.606,1.008
204.0,304.597,1.008
205.0,304.59,1.008
206.0,304.587,1.008
207.0,304.592,1.008
208.0,304.586,1.008
209.0,304.589,1.008
210.0,304.606,1.008
211.0,304.592,1.008
212.0,304.598,1.008
213.0,304.587,1.008
214.0,304.582,1.008
215.0,304.585,1.008
216.0,304.587,1.008
217.0,304.581,1.008
218.0,304.587,1.008
219.0,304.585,1.008
220.0,304.57,1.008
221.0,304.576,1.008
222.0,304.576,1.008
223.0,304.571,1.008
224.0,304.58,1.008
225.0,304.586,1.008
226.0,304.587,1.008
227.0,304.584,1.008
228.0,304.581,1.008
229.0,304.577,1.008
230.0,304.578,1.008
231.0,304.584,1.008
232.0,304.584,1.008
233.0,304.572,1.008
234.0,304.57,1.008
235.0,304.572,1.008
236.0,304.567,1.008
237.0,304.577,1.008
238.0,304.574,1.008
239.0,304.569,1.008
240.0,304.576,1.008
241.0,304.576,1.007
242.0,304.577,1.007
243.0,304.565,1.007
244.0,304.571,1.007
245.0,304.564,1.007
246.0,304.555,1.007
247.0,304.557,1.007
248.0,304.582,1.007
249.0,304.56,1.007
250.0,304.55,1.007
251.0,304.564,1.007
252.0,304.57,1.007
253.0,304.553,1.007
254.0,304.549,1.007
255.0,304.56,1.007
256.0,304.548,1.007
257.0,304.544,1.007
258.0,304.536,1.007
259.0,304.545,1.007
260.0,304.537,1.007
261.0,304.551,1.007
262.0,304.542,1.007
263.0,304.55,1.007
264.0,304.541,1.007
265.0,304.543,1.007
266.0,304.555,1.007
267.0,304.56,1.007
268.0,304.554,1.007
269.0,304.539,1.007
270.0,304.549,1.007
271.0,304.544,1.007
272.0,304.548,1.007
273.0,304.538,1.007
274.0,304.551,1.007
275.0,304.548,1.007
276.0,304.527,1.007
277.0,304.532,1.007
278.0,304.541,1.007
279.0,304.536,1.007
280.0,304.526,1.007
281.0,304.532,1.007
282.0,304.533,1.007
283.0,304.536,1.007
284.0,304.529,1.007
285.0,304.539,1.007
286.0,304.532,1.007
287.0,304.532,1.007
288.0,304.538,1.006
289.0,304.544,1.006
290.0,304.538,1.006
291.0,304.526,1.006
292.0,304.525,1.006
293.0,304.532,1.006
294.0,304.535,1.006
295.0,304.517,1.006
296.0,304.523,1.006
297.0,304.523,1.006
298.0,304.528,1.006
299.0,304.538,1.006
300.0,304.524,1.006
301.0,304.535,1.006
302.0,304.535,1.006
303.0,304.526,1.006
304.0,304.522,1.006
305.0,304.507,1.006
306.0,304.523,1.006
307.0,304.519,1.006
308.0,304.511,1.006
309.0,304.518,1.006
310.0,304.525,1.006
311.0,304.523,1.006
312.0,304.513,1.006
313.0,304.514,1.006
314.0,304.511,1.006
315.0,304.51,1.006
316.0,304.523,1.006
317.0,304.51,1.006
318.0,304.505,1.006
319.0,304.509,1.006
320.0,304.522,1.006
321.0,304.503,1.006
322.0,304.508,1.006
323.0,304.501,1.006
324.0,304.49,1.006
325.0,304.499,1.006
326.0,304.518,1.006
327.0,304.498,1.006
328.0,304.488,1.006
329.0,304.496,1.006
330.0,304.506,1.006
331.0,304.504,1.006
332.0,304.507,1.006
333.0,304.511,1.006
334.0,304.501,1.006
335.0,304.508,1.006
336.0,304.507,1.006
337.0,304.502,1.006
338.0,304.498,1.006
339.0,304.488,1.006
340.0,304.495,1.006
341.0,304.488,1.006
342.0,304.501,1.006
343.0,304.479,1.006
344.0,304.493,1.006
345.0,304.501,1.006
346.0,304.499,1.006
347.0,304.495,1.006
348.0,304.493,1.006
349.0,304.497,1.005
350.0,304.484,1.005
351.0,304.487,1.005
352.0,304.488,1.005
353.0,304.499,1.005
354.0,304.486,1.005
355.0,304.491,1.005
356.0,304.49,1.005
357.0,304.492,1.005
358.0,304.49,1.005
359.0,304.496,1.005
360.0,304.497,1.005
361.0,304.493,1.005
362.0,304.487,1.005
363.0,304.475,1.005
364.0,304.48,1.005
365.0,304.477,1.005
366.0,304.494,1.005
367.0,304.486,1.005
368.0,304.488,1.005
369.0,304.484,1.005
370.0,304.478,1.005
371.0,304.479,1.005
372.0,304.49,1.005
373.0,304.495,1.005
374.0,304.5,1.005
375.0,304.492,1.005
376.0,304.494,1.005
377.0,304.498,1.005
378.0,304.487,1.005
379.0,304.493,1.005
380.0,304.492,1.005
381.0,304.5,1.005
382.0,304.483,1.005
383.0,304.482,1.005
384.0,304.482,1.005
385.0,304.482,1.005
386.0,304.5,1.005
387.0,304.495,1.005
388.0,304.494,1.005
389.0,304.482,1.005
390.0,304.489,1.005
391.0,304.486,1.005
392.0,304.485,1.005
393.0,304.486,1.005
394.0,304.495,1.005
395.0,304.478,1.005
396.0,304.482,1.005
397.0,304.459,1.005
398.0,304.477,1.005
399.0,304.479,1.005
400.0,304.484,1.005
401.0,304.495,1.005
402.0,304.488,1.005
403.0,304.468,1.005
404.0,304.476,1.005
405.0,304.478,1.005
406.0,304.48,1.005
407.0,304.467,1.005
408.0,304.469,1.005
409.0,304.476,1.005
410.0,304.49,1.005
411.0,304.478,1.005
412.0,304.469,1.005
413.0,304.476,1.005
414.0,304.479,1.005
415.0,304.482,1.005
416.0,304.465,1.005
417.0,304.46,1.005
418.0,304.476,1.005
419.0,304.483,1.005
420.0,304.478,1.005
421.0,304.48,1.005
422.0,304.472,1.005
423.0,304.473,1.005
424.0,304.474,1.005
425.0,304.478,1.005
426.0,304.468,1.005
427.0,304.482,1.005
428.0,304.473,1.005
429.0,304.468,1.005
430.0,304.478,1.005
431.0,304.469,1.005
432.0,304.485,1.005
433.0,304.482,1.005
434.0,304.472,1.005
435.0,304.462,1.005
436.0,304.472,1.005
437.0,304.467,1.005
438.0,304.473,1.005
439.0,304.476,1.005
440.0,304.476,1.005
441.0,304.469,1.005
442.0,304.464,1.005
443.0,304.475,1.005
444.0,304.471,1.005
445.0,304.466,1.005
446.0,304.471,1.005
447.0,304.478,1.005
448.0,304.479,1.005
449.0,304.471,1.005
450.0,304.477,1.005
451.0,304.477,1.005
452.0,304.48,1.005
453.0,304.471,1.005
454.0,304.46,1.005
455.0,304.479,1.005
456.0,304.48,1.005
457.0,304.481,1.005
458.0,304.46,1.005
459.0,304.485,1.005
460.0,304.482,1.005
461.0,304.468,1.005
462.0,304.465,1.005
463.0,304.471,1.005
464.0,304.465,1.005
465.0,304.471,1.005
466.0,304.483,1.005
467.0,304.467,1.005
468.0,304.484,1.005
469.0,304.462,1.005
470.0,304.478,1.005
471.0,304.463,1.005
472.0,304.46,1.005
473.0,304.463,1.005
474.0,304.463,1.005
475.0,304.485,1.005
476.0,304.471,1.005
477.0,304.459,1.005
478.0,304.453,1.005
479.0,304.484,1.005
480.0,304.468,1.005
481.0,304.444,1.005
482.0,304.461,1.005
483.0,304.441,1.005
484.0,304.461,1.005
485.0,304.451,1.005
486.0,304.463,1.005
487.0,304.452,1.005
488.0,304.462,1.005
489.0,304.45,1.005
490.0,304.46,1.005
491.0,304.46,1.005
492.0,304.461,1.005
493.0,304.454,1.005
494.0,304.456,1.005
495.0,304.472,1.005
496.0,304.471,1.005
497.0,304.465,1.004
498.0,304.457,1.004
499.0,304.458,1.004
500.0,304.458,1.004
501.0,304.458,1.004
502.0,304.458,1.004
503.0,304.456,1.004
504.0,304.471,1.004
505.0,304.464,1.004
506.0,304.455,1.004
507.0,304.457,1.004
508.0,304.453,1.004
509.0,304.455,1.004
510.0,304.466,1.004
511.0,304.46,1.004
512.0,304.467,1.004
513.0,304.459,1.004
514.0,304.44,1.004
515.0,304.45,1.004
516.0,304.461,1.004
517.0,304.452,1.004
518.0,304.463,1.004
519.0,304.465,1.004
520.0,304.451,1.004
521.0,304.461,1.004
522.0,304.468,1.004
523.0,304.475,1.004
524.0,304.464,1.004
525.0,304.46,1.004
526.0,304.465,1.004
527.0,304.474,1.004
528.0,304.472,1.004
529.0,304.459,1.004
530.0,304.462,1.004
531.0,304.464,1.004
532.0,304.457,1.004
533.0,304.469,1.004
534.0,304.462,1.004
535.0,304.472,1.004
536.0,304.454,1.004
537.0,304.466,1.004
538.0,304.448,1.004
539.0,304.444,1.004
540.0,304.458,1.004
541.0,304.462,1.004
542.0,304.46,1.004
543.0,304.457,1.004
544.0,304.45,1.004
545.0,304.44,1.004
546.0,304.439,1.004
547.0,304.451,1.004
548.0,304.435,1.004
549.0,304.46,1.004
550.0,304.446,1.004
551.0,304.455,1.004
552.0,304.448,1.004
553.0,304.445,1.004
554.0,304.448,1.004
555.0,304.468,1.004
556.0,304.445,1.004
557.0,304.45,1.004
558.0,304.456,1.004
559.0,304.454,1.004
560.0,304.458,1.004
561.0,304.445,1.004
562.0,304.448,1.004
563.0,304.45,1.004
564.0,304.452,1.004
565.0,304.467,1.004
566.0,304.442,1.004
567.0,304.448,1.004
568.0,304.46,1.004
569.0,304.455,1.004
570.0,304.462,1.004
571.0,304.457,1.004
572.0,304.467,1.004
573.0,304.468,1.004
574.0,304.479,1.004
575.0,304.465,1.004
576.0,304.467,1.004
577.0,304.471,1.004
578.0,304.462,1.004
579.0,304.459,1.004
580.0,304.465,1.004
581.0,304.47,1.004
582.0,304.459,1.004
583.0,304.465,1.004
584.0,304.47,1.004
585.0,304.451,1.004
586.0,304.449,1.004
587.0,304.457,1.004
588.0,304.449,1.004
589.0,304.461,1.004
590.0,304.465,1.004
591.0,304.462,1.004
592.0,304.458,1.004
593.0,304.458,1.004
594.0,304.462,1.004
595.0,304.463,1.004
596.0,304.451,1.004
597.0,304.458,1.004
598.0,304.464,1.004
599.0,304.457,1.004
600.0,304.461,1.004
601.0,304.464,1.004
602.0,304.446,1.004
603.0,304.457,1.004
604.0,304.458,1.004
605.0,304.458,1.004
606.0,304.459,1.004
607.0,304.456,1.004
608.0,304.454,1.004
609.0,304.457,1.004
610.0,304.451,1.004
611.0,304.44,1.004
612.0,304.461,1.004
613.0,304.457,1.004
614.0,304.465,1.004
615.0,304.461,1.004
616.0,304.451,1.004
617.0,304.461,1.004
618.0,304.458,1.004
619.0,304.47,1.004
620.0,304.47,1.004
621.0,304.457,1.004
622.0,304.476,1.004
623.0,304.475,1.004
624.0,304.455,1.004
625.0,304.469,1.004
626.0,304.451,1.004
627.0,304.463,1.004
628.0,304.469,1.004
629.0,304.471,1.004
630.0,304.464,1.004
631.0,304.454,1.004
632.0,304.465,1.004
633.0,304.455,1.004
634.0,304.462,1.004
635.0,304.465,1.004
636.0,304.468,1.004
637.0,304.462,1.004
638.0,304.472,1.004
639.0,304.463,1.004
640.0,304.451,1.004
641.0,304.459,1.004
642.0,304.473,1.004
643.0,304.464,1.004
644.0,304.478,1.004
645.0,304.456,1.004
646.0,304.46,1.004
647.0,304.46,1.004
648.0,304.473,1.004
649.0,304.479,1.004
650.0,304.468,1.004
651.0,304.465,1.004
652.0,304.483,1.004
653.0,304.46,1.004
654.0,304.448,1.004
655.0,304.443,1.004
656.0,304.458,1.004
657.0,304.452,1.004
658.0,304.465,1.004
659.0,304.445,1.004
660.0,304.457,1.004
661.0,304.467,1.004
662.0,304.463,1.004
663.0,304.454,1.004
664.0,304.444,1.004
665.0,304.453,1.004
666.0,304.457,1.004
667.0,304.445,1.004
668.0,304.465,1.004
669.0,304.444,1.004
670.0,304.457,1.004
671.0,304.451,1.004
672.0,304.45,1.004
673.0,304.452,1.004
674.0,304.456,1.004
675.0,304.443,1.004
676.0,304.442,1.004
677.0,304.46,1.004
678.0,304.459,1.004
679.0,304.459,1.004
680.0,304.461,1.004
681.0,304.451,1.004
682.0,304.438,1.004
683.0,304.452,1.004
684.0,304.473,1.004
685.0,304.465,1.004
686.0,304.461,1.004
687.0,304.461,1.004
688.0,304.46,1.004
689.0,304.465,1.004
690.0,304.459,1.004
691.0,304.452,1.003
692.0,304.465,1.003
693.0,304.463,1.003
694.0,304.469,1.003
695.0,304.471,1.003
696.0,304.458,1.003
697.0,304.457,1.003
698.0,304.462,1.003
699.0,304.458,1.003
700.0,304.455,1.003
701.0,304.464,1.003
702.0,304.456,1.003
703.0,304.457,1.003
704.0,304.462,1.003
705.0,304.461,1.003
706.0,304.453,1.003
707.0,304.459,1.003
708.0,304.467,1.003
709.0,304.458,1.003
710.0,304.471,1.004
711.0,304.481,1.004
712.0,304.479,1.004
713.0,304.461,1.004
714.0,304.458,1.004
715.0,304.459,1.004
716.0,304.459,1.004
717.0,304.452,1.004
718.0,304.457,1.004
719.0,304.465,1.004
720.0,304.452,1.004
721.0,304.455,1.004
722.0,304.461,1.004
723.0,304.452,1.004
724.0,304.45,1.004
725.0,304.457,1.004
726.0,304.457,1.004
727.0,304.467,1.004
728.0,304.451,1.003
729.0,304.442,1.003
730.0,304.459,1.003
731.0,304.45,1.003
732.0,304.452,1.003
733.0,304.453,1.003
734.0,304.463,1.003
735.0,304.45,1.003
736.0,304.447,1.003
737.0,304.463,1.003
738.0,304.463,1.003
739.0,304.461,1.003
740.0,304.451,1.003
741.0,304.453,1.003
742.0,304.456,1.003
743.0,304.452,1.003
744.0,304.464,1.003
745.0,304.463,1.003
746.0,304.462,1.003
747.0,304.47,1.003
748.0,304.456,1.003
749.0,304.445,1.003
750.0,304.451,1.003
751.0,304.462,1.003
752.0,304.449,1.003
753.0,304.462,1.003
754.0,304.468,1.003
755.0,304.448,1.003
756.0,304.453,1.003
757.0,304.454,1.003
758.0,304.454,1.003
759.0,304.454,1.003
760.0,304.461,1.003
761.0,304.458,1.003
762.0,304.451,1.003
763.0,304.452,1.003
764.0,304.454,1.003
765.0,304.45,1.003
766.0,304.449,1.003
767.0,304.447,1.003
768.0,304.451,1.003
769.0,304.441,1.003
770.0,304.447,1.003
771.0,304.437,1.003
772.0,304.459,1.003
773.0,304.455,1.003
774.0,304.452,1.003
775.0,304.446,1.003
776.0,304.465,1.003
777.0,304.45,1.003
778.0,304.457,1.003
779.0,304.456,1.003
780.0,304.457,1.003
781.0,304.465,1.003
782.0,304.455,1.003
783.0,304.456,1.003
784.0,304.451,1.003
785.0,304.458,1.003
786.0,304.447,1.003
787.0,304.451,1.003
788.0,304.46,1.003
789.0,304.452,1.003
790.0,304.454,1.003
791.0,304.467,1.003
792.0,304.463,1.003
793.0,304.451,1.003
794.0,304.449,1.003
795.0,304.446,1.003
796.0,304.442,1.003
797.0,304.446,1.003
798.0,304.449,1.003
799.0,304.446,1.003
800.0,304.455,1.003
801.0,304.456,1.003
802.0,304.435,1.003
803.0,304.434,1.003
804.0,304.442,1.003
805.0,304.437,1.003
806.0,304.45,1.003
807.0,304.451,1.003
808.0,304.435,1.003
809.0,304.451,1.003
810.0,304.446,1.003
811.0,304.451,1.003
812.0,304.433,1.003
813.0,304.453,1.003
814.0,304.447,1.003
815.0,304.433,1.003
816.0,304.453,1.003
817.0,304.454,1.003
818.0,304.448,1.003
819.0,304.437,1.003
820.0,304.445,1.003
821.0,304.451,1.003
822.0,304.446,1.003
823.0,304.447,1.003
824.0,304.446,1.003
825.0,304.449,1.003
826.0,304.435,1.003
827.0,304.44,1.003
828.0,304.453,1.003
829.0,304.441,1.003
830.0,304.445,1.003
831.0,304.45,1.003
832.0,304.438,1.003
833.0,304.443,1.003
834.0,304.443,1.003
835.0,304.45,1.003
836.0,304.453,1.003
837.0,304.438,1.003
838.0,304.444,1.003
839.0,304.438,1.004
840.0,304.426,1.004
841.0,304.432,1.004
842.0,304.454,1.003
843.0,304.446,1.003
844.0,304.443,1.003
845.0,304.456,1.003
846.0,304.452,1.003
847.0,304.446,1.003
848.0,304.458,1.003
849.0,304.449,1.003
850.0,304.44,1.003
851.0,304.442,1.003
852.0,304.456,1.003
853.0,304.454,1.003
854.0,304.458,1.003
855.0,304.459,1.003
856.0,304.45,1.003
857.0,304.447,1.003
858.0,304.449,1.003
859.0,304.453,1.003
860.0,304.452,1.003
861.0,304.454,1.003
862.0,304.441,1.003
863.0,304.449,1.003
864.0,304.462,1.003
865.0,304.452,1.003
866.0,304.454,1.003
867.0,304.447,1.003
868.0,304.458,1.003
869.0,304.449,1.003
870.0,304.439,1.003
871.0,304.458,1.003
872.0,304.447,1.003
873.0,304.439,1.003
874.0,304.444,1.003
875.0,304.442,1.003
876.0,304.446,1.003
877.0,304.458,1.003
878.0,304.454,1.003
879.0,304.458,1.003
880.0,304.442,1.003
881.0,304.439,1.003
882.0,304.447,1.003
883.0,304.452,1.003
884.0,304.45,1.003
885.0,304.451,1.003
886.0,304.439,1.003
887.0,304.442,1.003
888.0,304.44,1.003
889.0,304.446,1.003
890.0,304.433,1.003
891.0,304.457,1.003
892.0,304.452,1.003
893.0,304.443,1.003
894.0,304.442,1.003
895.0,304.449,1.003
896.0,304.422,1.003
897.0,304.444,1.003
898.0,304.441,1.003
899.0,304.436,1.003
900.0,304.455,1.003
901.0,304.441,1.003
902.0,304.449,1.003
903.0,304.442,1.003
904.0,304.46,1.003
905.0,304.442,1.003
906.0,304.463,1.003
907.0,304.469,1.003
908.0,304.446,1.003
909.0,304.463,1.003
910.0,304.452,1.003
911.0,304.459,1.003
912.0,304.45,1.003
913.0,304.456,1.003
914.0,304.448,1.003
915.0,304.444,1.003
916.0,304.449,1.003
917.0,304.454,1.003
918.0,304.453,1.003
919.0,304.442,1.003
920.0,304.452,1.003
921.0,304.44,1.003
922.0,304.441,1.003
923.0,304.454,1.003
924.0,304.44,1.003
925.0,304.455,1.003
926.0,304.454,1.003
927.0,304.446,1.003
928.0,304.441,1.003
929.0,304.426,1.003
930.0,304.453,1.003
931.0,304.441,1.003
932.0,304.444,1.003
933.0,304.443,1.003
934.0,304.46,1.003
935.0,304.452,1.003
936.0,304.455,1.003
937.0,304.461,1.003
938.0,304.442,1.003
939.0,304.446,1.003
940.0,304.444,1.003
941.0,304.446,1.003
942.0,304.452,1.003
943.0,304.453,1.003
944.0,304.448,1.003
945.0,304.454,1.003
946.0,304.454,1.003
947.0,304.44,1.003
948.0,304.45,1.003
949.0,304.458,1.003
950.0,304.458,1.003
951.0,304.452,1.003
952.0,304.454,1.003
953.0,304.451,1.003
954.0,304.454,1.003
955.0,304.466,1.003
956.0,304.451,1.003
957.0,304.452,1.003
958.0,304.439,1.003
959.0,304.444,1.003
960.0,304.466,1.003
961.0,304.458,1.003
962.0,304.457,1.003
963.0,304.447,1.003
964.0,304.439,1.003
965.0,304.453,1.003
966.0,304.436,1.003
967.0,304.448,1.003
968.0,304.443,1.003
969.0,304.441,1.003
970.0,304.457,1.003
971.0,304.461,1.003
972.0,304.455,1.003
973.0,304.448,1.003
974.0,304.462,1.003
975.0,304.468,1.003
976.0,304.457,1.003
977.0,304.453,1.003
978.0,304.469,1.003
979.0,304.469,1.003
980.0,304.454,1.003
981.0,304.458,1.003
982.0,304.458,1.003
983.0,304.465,1.003
984.0,304.452,1.003
985.0,304.438,1.003
986.0,304.441,1.003
987.0,304.455,1.003
988.0,304.449,1.003
989.0,304.45,1.003
990.0,304.449,1.003
991.0,304.464,1.003
992.0,304.452,1.003
993.0,304.442,1.003
994.0,304.439,1.003
995.0,304.445,1.003
996.0,304.448,1.003
997.0,304.455,1.003
998.0,304.436,1.003
999.0,304.447,1.003
1000.0,304.453,1.003
1001.0,304.453,1.003
1002.0,304.453,1.003
1003.0,304.442,1.003
1004.0,304.439,1.003
1005.0,304.44,1.003
1006.0,304.44,1.003
1007.0,304.456,1.003
1008.0,304.443,1.003
1009.0,304.444,1.003
1010.0,304.444,1.003
1011.0,304.438,1.003
1012.0,304.442,1.003
1013.0,304.443,1.003
1014.0,304.438,1.003
1015.0,304.451,1.003
1016.0,304.447,1.003
1017.0,304.456,1.003
1018.0,304.451,1.003
1019.0,304.444,1.003
1020.0,304.452,1.003
1021.0,304.45,1.003
1022.0,304.443,1.003
1023.0,304.454,1.003
1024.0,304.454,1.003
1025.0,304.447,1.003
1026.0,304.454,1.003
1027.0,304.437,1.003
1028.0,304.447,1.003
1029.0,304.456,1.003
1030.0,304.453,1.003
1031.0,304.456,1.003
1032.0,304.446,1.003
1033.0,304.44,1.003
1034.0,304.446,1.003
1035.0,304.451,1.003
1036.0,304.46,1.003
1037.0,304.459,1.003
1038.0,304.451,1.003
1039.0,304.441,1.003
1040.0,304.452,1.003
1041.0,304.437,1.003
1042.0,304.443,1.003
1043.0,304.446,1.003
1044.0,304.44,1.003
1045.0,304.454,1.003
1046.0,304.447,1.003
1047.0,304.451,1.003
1048.0,304.456,1.003
1049.0,304.451,1.003
1050.0,304.464,1.003
1051.0,304.463,1.003
1052.0,304.453,1.003
1053.0,304.45,1.003
1054.0,304.448,1.003
1055.0,304.451,1.003
1056.0,304.455,1.003
1057.0,304.459,1.003
1058.0,304.452,1.003
1059.0,304.458,1.003
1060.0,304.443,1.003
1061.0,304.441,1.003
1062.0,304.452,1.003
1063.0,304.448,1.003
1064.0,304.446,1.003
1065.0,304.457,1.003
1066.0,304.46,1.003
1067.0,304.448,1.003
1068.0,304.454,1.003
1069.0,304.448,1.003
1070.0,304.454,1.003
1071.0,304.46,1.003
1072.0,304.444,1.003
1073.0,304.438,1.003
1074.0,304.458,1.003
1075.0,304.458,1.003
1076.0,304.449,1.003
1077.0,304.444,1.003
1078.0,304.458,1.003
1079.0,304.462,1.003
1080.0,304.467,1.003
1081.0,304.464,1.003
1082.0,304.452,1.003
1083.0,304.453,1.003
1084.0,304.453,1.003
1085.0,304.462,1.003
1086.0,304.465,1.003
1087.0,304.476,1.003
1088.0,304.458,1.003
1089.0,304.477,1.003
1090.0,304.452,1.003
1091.0,304.449,1.003
1092.0,304.45,1.003
1093.0,304.438,1.003
1094.0,304.448,1.003
1095.0,304.446,1.003
1096.0,304.451,1.003
1097.0,304.456,1.003
1098.0,304.45,1.003
1099.0,304.454,1.003
1100.0,304.444,1.003
1101.0,304.442,1.003
1102.0,304.446,1.003
1103.0,304.436,1.003
1104.0,304.431,1.003
1105.0,304.445,1.003
1106.0,304.452,1.003
1107.0,304.457,1.003
1108.0,304.453,1.003
1109.0,304.455,1.003
1110.0,304.451,1.003
1111.0,304.44,1.003
1112.0,304.452,1.003
1113.0,304.436,1.003
1114.0,304.444,1.003
1115.0,304.463,1.003
1116.0,304.454,1.003
1117.0,304.46,1.003
1118.0,304.464,1.003
1119.0,304.465,1.003
1120.0,304.464,1.003
1121.0,304.447,1.003
1122.0,304.456,1.003
1123.0,304.461,1.003
1124.0,304.464,1.003
1125.0,304.449,1.003
1126.0,304.456,1.003
1127.0,304.463,1.003
1128.0,304.467,1.003
1129.0,304.463,1.003
1130.0,304.457,1.003
1131.0,304.457,1.003
1132.0,304.456,1.003
1133.0,304.456,1.003
1134.0,304.472,1.003
1135.0,304.466,1.003
1136.0,304.463,1.003
1137.0,304.472,1.003
1138.0,304.461,1.003
1139.0,304.459,1.003
1140.0,304.448,1.003
1141.0,304.455,1.003
1142.0,304.451,1.003
1143.0,304.45,1.003
1144.0,304.45,1.003
1145.0,304.451,1.003
1146.0,304.431,1.003
1147.0,304.448,1.003
1148.0,304.454,1.003
1149.0,304.456,1.003
1150.0,304.456,1.003
1151.0,304.442,1.003
1152.0,304.448,1.003
1153.0,304.443,1.003
1154.0,304.452,1.003
1155.0,304.463,1.003
1156.0,304.462,1.003
1157.0,304.451,1.003
1158.0,304.455,1.003
1159.0,304.45,1.003
1160.0,304.448,1.003
1161.0,304.449,1.003
1162.0,304.437,1.003
1163.0,304.46,1.003
1164.0,304.455,1.003
1165.0,304.464,1.003
1166.0,304.456,1.003
1167.0,304.468,1.003
1168.0,304.458,1.003
1169.0,304.46,1.003
1170.0,304.453,1.003
1171.0,304.458,1.003
1172.0,304.457,1.003
1173.0,304.45,1.003
1174.0,304.448,1.003
1175.0,304.46,1.003
1176.0,304.464,1.003
1177.0,304.463,1.003
1178.0,304.467,1.003
1179.0,304.442,1.003
1180.0,304.462,1.003
1181.0,304.454,1.003
1182.0,304.461,1.003
1183.0,304.482,1.003
1184.0,304.484,1.003
1185.0,304.465,1.003
1186.0,304.466,1.003
1187.0,304.481,1.003
1188.0,304.457,1.003
1189.0,304.46,1.003
1190.0,304.452,1.003
1191.0,304.449,1.003
1192.0,304.456,1.003
1193.0,304.439,1.003
1194.0,304.449,1.003
1195.0,304.447,1.003
1196.0,304.45,1.003
1197.0,304.457,1.003
1198.0,304.461,1.003
1199.0,304.45,1.003
1200.0,304.459,1.002
1201.0,304.454,1.002
1202.0,304.538,1.002
1203.0,304.782,1.002
1204.0,305.137,1.001
1205.0,305.544,1.001
1206.0,305.918,1.001
1207.0,306.239,1.0
1208.0,306.596,1.0
1209.0,307.066,1.001
1210.0,307.555,1.001
1211.0,308.098,1.001
1212.0,308.662,1.002
1213.0,309.237,1.003
1214.0,309.846,1.004
1215.0,310.453,1.004
1216.0,311.071,1.005
1217.0,311.687,1.005
1218.0,312.313,1.006
1219.0,312.952,1.006
1220.0,313.602,1.006
1221.0,314.236,1.006
1222.0,314.897,1.006
1223.0,315.532,1.006
1224.0,316.198,1.006
1225.0,316.836,1.005
1226.0,317.507,1.005
1227.0,318.151,1.005
1228.0,318.808,1.005
1229.0,319.473,1.005
1230.0,320.1,1.004
1231.0,320.772,1.004
1232.0,321.422,1.004
1233.0,322.095,1.004
1234.0,322.762,1.004
1235.0,323.421,1.004
1236.0,324.076,1.004
1237.0,324.733,1.003
1238.0,325.411,1.003
1239.0,326.057,1.003
1240.0,326.718,1.003
1241.0,327.374,1.003
1242.0,328.037,1.003
1243.0,328.696,1.003
1244.0,329.364,1.003
1245.0,330.021,1.003
1246.0,330.676,1.002
1247.0,331.343,1.002
1248.0,331.978,1.002
1249.0,332.637,1.002
1250.0,333.304,1.002
1251.0,333.972,1.002
1252.0,334.631,1.002
1253.0,335.288,1.002
1254.0,335.942,1.001
1255.0,336.605,1.001
1256.0,337.273,1.001
1257.0,337.924,1.001
1258.0,338.593,1.001
1259.0,339.242,1.001
1260.0,339.904,1.0
1261.0,340.556,1.0
1262.0,341.225,1.0
1263.0,341.893,1.0
1264.0,342.556,1.0
1265.0,343.223,1.0
1266.0,343.875,0.999
1267.0,344.524,0.999
1268.0,345.189,0.999
1269.0,345.846,0.999
1270.0,346.512,0.999
1271.0,347.165,0.999
1272.0,347.826,0.998
1273.0,348.49,0.998
1274.0,349.148,0.998
1275.0,349.81,0.998
1276.0,350.481,0.998
1277.0,351.126,0.998
1278.0,351.8,0.997
1279.0,352.459,0.997
1280.0,353.123,0.997
1281.0,353.786,0.997
1282.0,354.435,0.997
1283.0,355.1,0.997
1284.0,355.757,0.996
1285.0,356.423,0.996
1286.0,357.073,0.996
1287.0,357.737,0.996
1288.0,358.409,0.996
1289.0,359.055,0.996
1290.0,359.735,0.995
1291.0,360.388,0.995
1292.0,361.041,0.995
1293.0,361.696,0.995
1294.0,362.366,0.995
1295.0,363.028,0.995
1296.0,363.702,0.995
1297.0,364.363,0.995
1298.0,365.011,0.994
1299.0,365.684,0.994
1300.0,366.358,0.994
1301.0,367.018,0.994
1302.0,367.684,0.994
1303.0,368.349,0.994
1304.0,369.018,0.994
1305.0,369.677,0.994
1306.0,370.332,0.994
1307.0,371.002,0.994
1308.0,371.667,0.994
1309.0,372.32,0.994
1310.0,372.989,0.993
1311.0,373.652,0.993
1312.0,374.317,0.993
1313.0,374.97,0.993
1314.0,375.635,0.993
1315.0,376.301,0.993
1316.0,376.96,0.993
1317.0,377.632,0.993
1318.0,378.282,0.993
1319.0,378.957,0.993
1320.0,379.624,0.993
1321.0,380.288,0.993
1322.0,380.955,0.993
1323.0,381.62,0.993
1324.0,382.282,0.993
1325.0,382.95,0.993
1326.0,383.626,0.993
1327.0,384.29,0.993
1328.0,384.95,0.993
1329.0,385.625,0.993
1330.0,386.28,0.993
1331.0,386.953,0.993
1332.0,387.62,0.993
1333.0,388.281,0.993
1334.0,388.946,0.993
1335.0,389.614,0.993
1336.0,390.285,0.993
1337.0,390.948,0.993
1338.0,391.613,0.993
1339.0,392.286,0.993
1340.0,392.948,0.993
1341.0,393.616,0.993
1342.0,394.293,0.993
1343.0,394.957,0.993
1344.0,395.627,0.993
1345.0,396.282,0.992
1346.0,396.972,0.992
1347.0,397.634,0.992
1348.0,398.3,0.992
1349.0,398.98,0.992
1350.0,399.643,0.992
1351.0,400.319,0.992
1352.0,400.989,0.992
1353.0,401.649,0.992
1354.0,402.322,0.992
1355.0,402.994,0.992
1356.0,403.66,0.992
1357.0,404.34,0.992
1358.0,405.004,0.992
1359.0,405.68,0.992
1360.0,406.357,0.992
1361.0,407.022,0.992
1362.0,407.692,0.993
1363.0,408.354,0.993
1364.0,409.036,0.993
1365.0,409.715,0.993
1366.0,410.377,0.993
1367.0,411.051,0.993
1368.0,411.726,0.993
1369.0,412.395,0.992
1370.0,413.074,0.992
1371.0,413.734,0.992
1372.0,414.408,0.992
1373.0,415.075,0.992
1374.0,415.761,0.992
1375.0,416.434,0.992
1376.0,417.103,0.992
1377.0,417.794,0.992
1378.0,418.467,0.992
1379.0,419.152,0.992
1380.0,419.799,0.992
1381.0,420.486,0.992
1382.0,421.166,0.992
1383.0,421.843,0.992
1384.0,422.513,0.992
1385.0,423.176,0.992
1386.0,423.858,0.992
1387.0,424.533,0.992
1388.0,425.226,0.992
1389.0,425.89,0.992
1390.0,426.57,0.992
1391.0,427.242,0.992
1392.0,427.92,0.992
1393.0,428.594,0.992
1394.0,429.27,0.992
1395.0,429.945,0.992
1396.0,430.611,0.992
1397.0,431.293,0.991
1398.0,431.972,0.991
1399.0,432.661,0.991
1400.0,433.346,0.991
1401.0,434.017,0.991
1402.0,434.69,0.991
1403.0,435.37,0.991
1404.0,436.056,0.991
1405.0,436.725,0.991
1406.0,437.409,0.991
1407.0,438.093,0.991
1408.0,438.757,0.991
1409.0,439.43,0.991
1410.0,440.113,0.991
1411.0,440.793,0.991
1412.0,441.477,0.991
1413.0,442.158,0.991
1414.0,442.84,0.991
1415.0,443.519,0.991
1416.0,444.205,0.991
1417.0,444.879,0.991
1418.0,445.56,0.99
1419.0,446.247,0.99
1420.0,446.921,0.99
1421.0,447.587,0.99
1422.0,448.283,0.99
1423.0,448.954,0.99
1424.0,449.641,0.99
1425.0,450.318,0.99
1426.0,451.002,0.99
1427.0,451.676,0.99
1428.0,452.362,0.99
1429.0,453.041,0.99
1430.0,453.717,0.99
1431.0,454.405,0.99
1432.0,455.086,0.99
1433.0,455.773,0.99
1434.0,456.459,0.989
1435.0,457.145,0.989
1436.0,457.818,0.989
1437.0,458.499,0.989
1438.0,459.178,0.989
1439.0,459.874,0.989
1440.0,460.555,0.989
1441.0,461.235,0.989
1442.0,461.916,0.988
1443.0,462.597,0.988
1444.0,463.278,0.988
1445.0,463.973,0.988
1446.0,464.66,0.988
1447.0,465.344,0.987
1448.0,466.03,0.987
1449.0,466.712,0.987
1450.0,467.393,0.987
1451.0,468.089,0.987
1452.0,468.769,0.987
1453.0,469.438,0.986
1454.0,470.128,0.986
1455.0,470.811,0.986
1456.0,471.503,0.986
1457.0,472.185,0.986
1458.0,472.867,0.985
1459.0,473.554,0.985
1460.0,474.24,0.985
1461.0,474.927,0.985
1462.0,475.609,0.985
1463.0,476.285,0.984
1464.0,476.972,0.984
1465.0,477.657,0.984
1466.0,478.336,0.984
1467.0,479.03,0.983
1468.0,479.715,0.983
1469.0,480.39,0.983
1470.0,481.076,0.983
1471.0,481.759,0.982
1472.0,482.449,0.982
1473.0,483.136,0.982
1474.0,483.828,0.982
1475.0,484.505,0.981
1476.0,485.189,0.981
1477.0,485.875,0.981
1478.0,486.579,0.981
1479.0,487.245,0.98
1480.0,487.93,0.98
1481.0,488.611,0.98
1482.0,489.308,0.98
1483.0,489.983,0.979
1484.0,490.683,0.979
1485.0,491.356,0.979
1486.0,492.051,0.979
1487.0,492.733,0.978
1488.0,493.411,0.978
1489.0,494.106,0.978
1490.0,494.787,0.977
1491.0,495.474,0.977
1492.0,496.165,0.977
1493.0,496.859,0.976
1494.0,497.525,0.976
1495.0,498.225,0.976
1496.0,498.912,0.975
1497.0,499.591,0.975
1498.0,500.275,0.975
1499.0,500.95,0.974
1500.0,501.643,0.974
1501.0,502.338,0.974
1502.0,503.011,0.973
1503.0,503.699,0.973
1504.0,504.38,0.973
1505.0,505.068,0.972
1506.0,505.755,0.972
1507.0,506.443,0.971
1508.0,507.128,0.971
1509.0,507.813,0.971
1510.0,508.494,0.97
1511.0,509.177,0.97
1512.0,509.869,0.969
1513.0,510.56,0.969
1514.0,511.248,0.969
1515.0,511.91,0.968
1516.0,512.614,0.968
1517.0,513.295,0.967
1518.0,513.968,0.967
1519.0,514.668,0.966
1520.0,515.354,0.966
1521.0,516.022,0.965
1522.0,516.721,0.965
1523.0,517.395,0.965
1524.0,518.078,0.964
1525.0,518.763,0.963
1526.0,519.441,0.963
1527.0,520.141,0.962
1528.0,520.823,0.962
1529.0,521.51,0.961
1530.0,522.195,0.961
1531.0,522.878,0.96
1532.0,523.559,0.96
1533.0,524.243,0.959
1534.0,524.941,0.958
1535.0,525.617,0.958
1536.0,526.29,0.957
1537.0,526.986,0.956
1538.0,527.676,0.956
1539.0,528.345,0.955
1540.0,529.033,0.954
1541.0,529.727,0.954
1542.0,530.405,0.953
1543.0,531.083,0.952
1544.0,531.772,0.952
1545.0,532.459,0.951
1546.0,533.141,0.95
1547.0,533.815,0.949
1548.0,534.501,0.949
1549.0,535.187,0.948
1550.0,535.871,0.947
1551.0,536.55,0.946
1552.0,537.229,0.945
1553.0,537.918,0.945
1554.0,538.604,0.944
1555.0,539.286,0.943
1556.0,539.973,0.942
1557.0,540.658,0.941
1558.0,541.338,0.94
1559.0,542.016,0.939
1560.0,542.693,0.938
1561.0,543.376,0.938
1562.0,544.067,0.937
1563.0,544.754,0.936
1564.0,545.438,0.935
1565.0,546.115,0.934
1566.0,546.793,0.933
1567.0,547.481,0.932
1568.0,548.167,0.931
1569.0,548.841,0.929
1570.0,549.517,0.928
1571.0,550.198,0.927
1572.0,550.88,0.926
1573.0,551.566,0.925
1574.0,552.257,0.924
1575.0,552.927,0.923
1576.0,553.605,0.922
1577.0,554.294,0.921
1578.0,554.966,0.92
1579.0,555.653,0.918
1580.0,556.329,0.917
1581.0,557.012,0.916
1582.0,557.699,0.915
1583.0,558.375,0.914
1584.0,559.062,0.913
1585.0,559.735,0.911
1586.0,560.41,0.91
1587.0,561.101,0.909
1588.0,561.778,0.908
1589.0,562.467,0.907
1590.0,563.141,0.905
1591.0,563.822,0.904
1592.0,564.497,0.903
1593.0,565.171,0.902
1594.0,565.863,0.9
1595.0,566.539,0.899
1596.0,567.221,0.898
1597.0,567.894,0.896
1598.0,568.579,0.895
1599.0,569.256,0.894
1600.0,569.938,0.892
1601.0,570.616,0.891
1602.0,571.283,0.89
1603.0,571.961,0.888
1604.0,572.653,0.887
1605.0,573.321,0.885
1606.0,574.005,0.884
1607.0,574.678,0.883
1608.0,575.371,0.881
1609.0,576.045,0.88
1610.0,576.733,0.878
1611.0,577.399,0.877
1612.0,578.087,0.875
1613.0,578.767,0.874
1614.0,579.449,0.872
1615.0,580.12,0.871
1616.0,580.787,0.869
1617.0,581.477,0.868
1618.0,582.15,0.866
1619.0,582.822,0.865
1620.0,583.502,0.863
1621.0,584.176,0.861
1622.0,584.851,0.86
1623.0,585.533,0.858
1624.0,586.212,0.856
1625.0,586.879,0.855
1626.0,587.568,0.853
1627.0,588.246,0.851
1628.0,588.917,0.849
1629.0,589.589,0.848
1630.0,590.27,0.846
1631.0,590.935,0.844
1632.0,591.624,0.842
1633.0,592.306,0.84
1634.0,592.969,0.838
1635.0,593.643,0.836
1636.0,594.318,0.835
1637.0,594.997,0.833
1638.0,595.679,0.831
1639.0,596.347,0.829
1640.0,597.018,0.826
1641.0,597.69,0.824
1642.0,598.368,0.822
1643.0,599.039,0.82
1644.0,599.719,0.818
1645.0,600.391,0.816
1646.0,601.075,0.813
1647.0,601.74,0.811
1648.0,602.411,0.809
1649.0,603.079,0.807
1650.0,603.765,0.804
1651.0,604.44,0.802
1652.0,605.112,0.799
1653.0,605.786,0.797
1654.0,606.455,0.795
1655.0,607.126,0.792
1656.0,607.803,0.79
1657.0,608.481,0.787
1658.0,609.141,0.784
1659.0,609.823,0.782
1660.0,610.493,0.779
1661.0,611.163,0.776
1662.0,611.835,0.774
1663.0,612.507,0.771
1664.0,613.185,0.768
1665.0,613.857,0.765
1666.0,614.525,0.762
1667.0,615.196,0.76
1668.0,615.867,0.757
1669.0,616.547,0.754
1670.0,617.209,0.751
1671.0,617.878,0.748
1672.0,618.553,0.745
1673.0,619.224,0.741
1674.0,619.885,0.738
1675.0,620.552,0.735
1676.0,621.228,0.732
1677.0,621.904,0.729
1678.0,622.577,0.725
1679.0,623.25,0.722
1680.0,623.913,0.719
1681.0,624.582,0.715
1682.0,625.253,0.712
1683.0,625.922,0.709
1684.0,626.593,0.705
1685.0,627.263,0.702
1686.0,627.933,0.698
1687.0,628.599,0.695
1688.0,629.273,0.691
1689.0,629.935,0.687
1690.0,630.605,0.684
1691.0,631.27,0.68
1692.0,631.939,0.677
1693.0,632.606,0.673
1694.0,633.273,0.669
1695.0,633.949,0.665
1696.0,634.606,0.662
1697.0,635.279,0.658
1698.0,635.949,0.654
1699.0,636.613,0.65
1700.0,637.279,0.646
1701.0,637.954,0.642
1702.0,638.618,0.639
1703.0,639.279,0.635
1704.0,639.937,0.631
1705.0,640.613,0.627
1706.0,641.284,0.623
1707.0,641.953,0.619
1708.0,642.621,0.615
1709.0,643.287,0.61
1710.0,643.949,0.606
1711.0,644.618,0.602
1712.0,645.275,0.598
1713.0,645.945,0.594
1714.0,646.614,0.59
1715.0,647.273,0.585
1716.0,647.934,0.581
1717.0,648.611,0.577
1718.0,649.264,0.572
1719.0,649.936,0.568
1720.0,650.608,0.563
1721.0,651.265,0.559
1722.0,651.929,0.554
1723.0,652.601,0.55
1724.0,653.263,0.545
1725.0,653.925,0.541
1726.0,654.583,0.536
1727.0,655.25,0.531
1728.0,655.912,0.527
1729.0,656.571,0.522
1730.0,657.237,0.517
1731.0,657.898,0.512
1732.0,658.566,0.507
1733.0,659.225,0.502
1734.0,659.885,0.497
1735.0,660.538,0.492
1736.0,661.197,0.487
1737.0,661.869,0.482
1738.0,662.531,0.476
1739.0,663.178,0.471
1740.0,663.847,0.466
1741.0,664.511,0.46
1742.0,665.171,0.455
1743.0,665.828,0.449
1744.0,666.496,0.444
1745.0,667.157,0.438
1746.0,667.816,0.432
1747.0,668.47,0.427
1748.0,669.136,0.421
1749.0,669.789,0.415
1750.0,670.46,0.409
1751.0,671.108,0.403
1752.0,671.772,0.397
1753.0,672.446,0.391
1754.0,673.108,0.385
1755.0,673.772,0.379
1756.0,674.431,0.373
1757.0,675.072,0.367
1758.0,675.755,0.361
1759.0,676.416,0.355
1760.0,677.073,0.349
1761.0,677.728,0.344
1762.0,678.396,0.338
1763.0,679.047,0.332
1764.0,679.706,0.326
1765.0,680.37,0.32
1766.0,681.046,0.315
1767.0,681.694,0.309
1768.0,682.362,0.304
1769.0,683.017,0.299
1770.0,683.68,0.294
1771.0,684.34,0.289
1772.0,684.997,0.284
1773.0,685.659,0.279
1774.0,686.327,0.275
1775.0,686.985,0.271
1776.0,687.658,0.267
1777.0,688.315,0.263
1778.0,688.967,0.259
1779.0,689.64,0.256
1780.0,690.295,0.253
1781.0,690.958,0.25
1782.0,691.616,0.247
1783.0,692.283,0.244
1784.0,692.949,0.242
1785.0,693.618,0.24
1786.0,694.277,0.238
1787.0,694.935,0.236
1788.0,695.595,0.234
1789.0,696.257,0.233
1790.0,696.915,0.232
1791.0,697.59,0.23
1792.0,698.241,0.229
1793.0,698.908,0.228
1794.0,699.565,0.227
1795.0,700.235,0.226
1796.0,700.893,0.226
1797.0,701.557,0.225
1798.0,702.219,0.224
1799.0,702.874,0.224
1800.0,703.531,0.223
1801.0,704.199,0.223
1802.0,704.852,0.222
1803.0,705.504,0.221
1804.0,706.173,0.221
1805.0,706.829,0.22
1806.0,707.497,0.22
1807.0,708.157,0.219
1808.0,708.82,0.219
1809.0,709.481,0.219
1810.0,710.146,0.218
1811.0,710.807,0.218
1812.0,711.468,0.217
1813.0,712.121,0.217
1814.0,712.786,0.216
1815.0,713.448,0.216
1816.0,714.1,0.216
1817.0,714.768,0.215
1818.0,715.416,0.215
1819.0,716.079,0.214
1820.0,716.74,0.214
1821.0,717.399,0.214
1822.0,718.056,0.213
1823.0,718.722,0.213
1824.0,719.388,0.212
1825.0,720.036,0.212
1826.0,720.691,0.212
1827.0,721.357,0.211
1828.0,722.01,0.211
1829.0,722.676,0.21
1830.0,723.328,0.21
1831.0,723.987,0.21
1832.0,724.651,0.209
1833.0,725.312,0.209
1834.0,725.968,0.208
1835.0,726.63,0.208
1836.0,727.286,0.208
1837.0,727.945,0.207
1838.0,728.606,0.207
1839.0,729.264,0.206
1840.0,729.924,0.206
1841.0,730.587,0.206
1842.0,731.249,0.205
1843.0,731.909,0.205
1844.0,732.561,0.204
1845.0,733.225,0.204
1846.0,733.875,0.204
1847.0,734.538,0.203
1848.0,735.198,0.203
1849.0,735.861,0.203
1850.0,736.526,0.202
1851.0,737.18,0.202
1852.0,737.832,0.202
1853.0,738.497,0.201
1854.0,739.155,0.201
1855.0,739.804,0.201
1856.0,740.472,0.2
1857.0,741.132,0.2
1858.0,741.794,0.2
1859.0,742.452,0.199
1860.0,743.105,0.199
1861.0,743.766,0.199
1862.0,744.417,0.198
1863.0,745.082,0.198
1864.0,745.729,0.198
1865.0,746.394,0.198
1866.0,747.044,0.197
1867.0,747.717,0.197
1868.0,748.381,0.197
1869.0,749.03,0.196
1870.0,749.687,0.196
1871.0,750.356,0.196
1872.0,751.006,0.195
1873.0,751.666,0.195
1874.0,752.326,0.195
1875.0,752.988,0.194
1876.0,753.651,0.194
1877.0,754.298,0.194
1878.0,754.952,0.193
1879.0,755.615,0.193
1880.0,756.276,0.193
1881.0,756.936,0.193
1882.0,757.6,0.192
1883.0,758.249,0.192
1884.0,758.908,0.192
1885.0,759.571,0.191
1886.0,760.233,0.191
1887.0,760.883,0.191
1888.0,761.549,0.19
1889.0,762.21,0.19
1890.0,762.863,0.19
1891.0,763.527,0.19
1892.0,764.184,0.189
1893.0,764.838,0.189
1894.0,765.498,0.189
1895.0,766.155,0.189
1896.0,766.813,0.189
1897.0,767.478,0.188
1898.0,768.135,0.188
1899.0,768.785,0.188
1900.0,769.446,0.188
1901.0,770.099,0.188
1902.0,770.753,0.187
1903.0,771.425,0.187
1904.0,772.076,0.187
1905.0,772.735,0.187
1906.0,773.39,0.187
1907.0,774.049,0.186
1908.0,774.712,0.186
1909.0,775.382,0.186
1910.0,776.041,0.186
1911.0,776.69,0.186
1912.0,777.343,0.185
1913.0,778.002,0.185
1914.0,778.666,0.185
1915.0,779.322,0.185
1916.0,779.982,0.185
1917.0,780.636,0.184
1918.0,781.306,0.184
1919.0,781.956,0.184
1920.0,782.616,0.184
1921.0,783.274,0.184
1922.0,783.936,0.184
1923.0,784.599,0.183
1924.0,785.255,0.183
1925.0,785.912,0.183
1926.0,786.572,0.183
1927.0,787.222,0.183
1928.0,787.891,0.182
1929.0,788.548,0.182
1930.0,789.211,0.182
1931.0,789.874,0.182
1932.0,790.523,0.182
1933.0,791.186,0.181
1934.0,791.848,0.181
1935.0,792.508,0.181
1936.0,793.158,0.181
1937.0,793.817,0.181
1938.0,794.481,0.18
1939.0,795.138,0.18
1940.0,795.789,0.18
1941.0,796.455,0.18
1942.0,797.109,0.18
1943.0,797.775,0.18
1944.0,798.427,0.18
1945.0,799.087,0.179
1946.0,799.746,0.179
1947.0,800.401,0.179
1948.0,801.071,0.179
1949.0,801.727,0.179
1950.0,802.38,0.179
1951.0,803.037,0.178
1952.0,803.701,0.178
1953.0,804.358,0.178
1954.0,805.02,0.178
1955.0,805.684,0.178
1956.0,806.338,0.178
1957.0,806.997,0.177
1958.0,807.658,0.177
1959.0,808.315,0.177
1960.0,808.979,0.177
1961.0,809.634,0.177
1962.0,810.289,0.177
1963.0,810.947,0.177
1964.0,811.602,0.176
1965.0,812.261,0.176
1966.0,812.927,0.176
1967.0,813.585,0.176
1968.0,814.246,0.176
1969.0,814.905,0.176
1970.0,815.557,0.176
