Repository: MaCFP/matl-db

### Experimental Conditions: TGA/DSC
A Mettler Toledo TGA/DSC3+ was used to simultaneously conduct Thermogravimetric Analysis (TGA) and Differential Scanning Calorimetry (DSC) experiments. 

* Non-isothermal STA experiments
  - Heating Rates: 5, 10, 20, 30, 40, 50 K/min
  - Temperature program
    - Initial Temperature: 304 K
    - Initial Isotherm: 1200 s (hold at 304 K for 1200 s)  
    - Maximum Temperature: 1074 K
    - Final Isotherm: 300 s (hold 1074 K for 300 s)
* Isothermal STA experiments at 593 K
  - Temperature program
      - Initial Temperature: 304 K
      - Initial Isotherm: 1200 s (hold at 304 K for 1200 s)  
      - Maximum Temperature: 593 K (hold at 593 K for 6 hours)

File: Wood/Calibration_Data/TUBS/TUBS_TGA_N2_10K_R3.csv (part 1 of 2)
Time (s),Temperature (K),Mass (mg)
0.0,305.044,0.98
1.0,305.058,0.98
2.0,305.044,0.98
3.0,305.037,0.98
4.0,305.035,0.98
5.0,305.024,0.979
6.0,305.032,0.979
7.0,305.021,0.979
8.0,305.006,0.979
9.0,305.006,0.979
10.0,305.012,0.979
11.0,305.003,0.979
12.0,304.998,0.978
13.0,304.983,0.978
14.0,304.98,0.978
15.0,304.988,0.978
16.0,304.973,0.978
17.0,304.967,0.978
18.0,304.976,0.978
19.0,304.951,0.978
20.0,304.946,0.978
21.0,304.953,0.977
22.0,304.943,0.977
23.0,304.944,0.977
24.0,304.936,0.977
25.0,304.936,0.977
26.0,304.928,0.977
27.0,304.942,0.977
28.0,304.924,0.977
29.0,304.924,0.977
30.0,304.91,0.976
31.0,304.912,0.976
32.0,304.907,0.976
33.0,304.92,0.976
34.0,304.906,0.976
35.0,304.891,0.976
36.0,304.881,0.976
37.0,304.877,0.976
38.0,304.876,0.976
39.0,304.861,0.976
40.0,304.875,0.976
41.0,304.873,0.975
42.0,304.885,0.975
43.0,304.869,0.975
44.0,304.865,0.975
45.0,304.86,0.975
46.0,304.854,0.975
47.0,304.856,0.975
48.0,304.862,0.975
49.0,304.858,0.975
50.0,304.851,0.975
51.0,304.85,0.975
52.0,304.845,0.975
53.0,304.833,0.975
54.0,304.823,0.974
55.0,304.837,0.974
56.0,304.826,0.974
57.0,304.824,0.974
58.0,304.835,0.974
59.0,304.826,0.974
60.0,304.82,0.974
61.0,304.82,0.974
62.0,304.802,0.974
63.0,304.813,0.974
64.0,304.808,0.974
65.0,304.797,0.974
66.0,304.801,0.974
67.0,304.797,0.974
68.0,304.804,0.974
69.0,304.798,0.973
70.0,304.8,0.973
71.0,304.796,0.973
72.0,304.789,0.973
73.0,304.782,0.973
74.0,304.763,0.973
75.0,304.776,0.973
76.0,304.777,0.973
77.0,304.766,0.973
78.0,304.784,0.973
79.0,304.772,0.973
80.0,304.776,0.973
81.0,304.765,0.973
82.0,304.766,0.973
83.0,304.768,0.973
84.0,304.776,0.973
85.0,304.768,0.973
86.0,304.748,0.973
87.0,304.75,0.973
88.0,304.748,0.973
89.0,304.744,0.973
90.0,304.759,0.973
91.0,304.758,0.973
92.0,304.744,0.973
93.0,304.74,0.973
94.0,304.743,0.972
95.0,304.758,0.972
96.0,304.741,0.972
97.0,304.735,0.972
98.0,304.749,0.972
99.0,304.744,0.972
100.0,304.731,0.972
101.0,304.723,0.972
102.0,304.724,0.972
103.0,304.734,0.972
104.0,304.725,0.971
105.0,304.718,0.971
106.0,304.723,0.971
107.0,304.706,0.971
108.0,304.713,0.971
109.0,304.723,0.971
110.0,304.715,0.971
111.0,304.717,0.971
112.0,304.71,0.971
113.0,304.707,0.971
114.0,304.703,0.971
115.0,304.698,0.971
116.0,304.702,0.97
117.0,304.696,0.97
118.0,304.704,0.97
119.0,304.705,0.97
120.0,304.705,0.97
121.0,304.705,0.97
122.0,304.697,0.97
123.0,304.687,0.97
124.0,304.68,0.97
125.0,304.682,0.97
126.0,304.681,0.97
127.0,304.684,0.97
128.0,304.674,0.97
129.0,304.686,0.97
130.0,304.668,0.97
131.0,304.682,0.97
132.0,304.673,0.97
133.0,304.667,0.97
134.0,304.668,0.97
135.0,304.683,0.97
136.0,304.676,0.97
137.0,304.656,0.97
138.0,304.657,0.97
139.0,304.674,0.97
140.0,304.657,0.97
141.0,304.668,0.969
142.0,304.655,0.969
143.0,304.67,0.969
144.0,304.654,0.969
145.0,304.678,0.969
146.0,304.661,0.969
147.0,304.657,0.969
148.0,304.656,0.969
149.0,304.652,0.969
150.0,304.651,0.969
151.0,304.663,0.969
152.0,304.653,0.969
153.0,304.661,0.969
154.0,304.665,0.969
155.0,304.647,0.969
156.0,304.664,0.969
157.0,304.66,0.969
158.0,304.655,0.969
159.0,304.644,0.969
160.0,304.64,0.969
161.0,304.643,0.969
162.0,304.648,0.969
163.0,304.641,0.969
164.0,304.641,0.969
165.0,304.646,0.969
166.0,304.637,0.969
167.0,304.635,0.969
168.0,304.631,0.969
169.0,304.62,0.969
170.0,304.627,0.969
171.0,304.625,0.969
172.0,304.625,0.969
173.0,304.626,0.968
174.0,304.623,0.968
175.0,304.636,0.968
176.0,304.616,0.968
177.0,304.642,0.968
178.0,304.622,0.968
179.0,304.603,0.968
180.0,304.617,0.968
181.0,304.614,0.968
182.0,304.613,0.968
183.0,304.617,0.968
184.0,304.611,0.968
185.0,304.606,0.968
186.0,304.612,0.968
187.0,304.61,0.968
188.0,304.602,0.968
189.0,304.614,0.968
190.0,304.622,0.968
191.0,304.605,0.968
192.0,304.581,0.968
193.0,304.609,0.968
194.0,304.602,0.968
195.0,304.601,0.968
196.0,304.617,0.968
197.0,304.608,0.968
198.0,304.59,0.968
199.0,304.588,0.968
200.0,304.594,0.968
201.0,304.591,0.968
202.0,304.588,0.967
203.0,304.59,0.967
204.0,304.59,0.967
205.0,304.594,0.967
206.0,304.586,0.967
207.0,304.594,0.967
208.0,304.59,0.967
209.0,304.58,0.967
210.0,304.583,0.967
211.0,304.588,0.967
212.0,304.575,0.967
213.0,304.558,0.967
214.0,304.577,0.967
215.0,304.581,0.967
216.0,304.574,0.967
217.0,304.569,0.967
218.0,304.565,0.967
219.0,304.586,0.967
220.0,304.577,0.967
221.0,304.566,0.967
222.0,304.566,0.967
223.0,304.566,0.967
224.0,304.568,0.967
225.0,304.57,0.967
226.0,304.566,0.967
227.0,304.576,0.967
228.0,304.576,0.967
229.0,304.571,0.967
230.0,304.572,0.967
231.0,304.564,0.967
232.0,304.569,0.967
233.0,304.565,0.967
234.0,304.565,0.967
235.0,304.57,0.967
236.0,304.547,0.967
237.0,304.559,0.967
238.0,304.554,0.967
239.0,304.544,0.967
240.0,304.56,0.967
241.0,304.554,0.967
242.0,304.557,0.967
243.0,304.557,0.967
244.0,304.571,0.967
245.0,304.565,0.967
246.0,304.555,0.967
247.0,304.554,0.966
248.0,304.554,0.966
249.0,304.571,0.966
250.0,304.552,0.966
251.0,304.548,0.966
252.0,304.552,0.966
253.0,304.553,0.966
254.0,304.549,0.966
255.0,304.566,0.966
256.0,304.564,0.966
257.0,304.559,0.966
258.0,304.555,0.966
259.0,304.542,0.966
260.0,304.543,0.966
261.0,304.55,0.966
262.0,304.541,0.966
263.0,304.546,0.966
264.0,304.551,0.966
265.0,304.554,0.966
266.0,304.555,0.966
267.0,304.546,0.966
268.0,304.536,0.966
269.0,304.537,0.966
270.0,304.539,0.966
271.0,304.539,0.966
272.0,304.538,0.966
273.0,304.539,0.966
274.0,304.556,0.966
275.0,304.536,0.966
276.0,304.548,0.966
277.0,304.545,0.966
278.0,304.555,0.966
279.0,304.532,0.966
280.0,304.537,0.966
281.0,304.533,0.966
282.0,304.522,0.966
283.0,304.538,0.966
284.0,304.534,0.966
285.0,304.542,0.966
286.0,304.545,0.966
287.0,304.536,0.966
288.0,304.518,0.966
289.0,304.527,0.966
290.0,304.52,0.966
291.0,304.528,0.966
292.0,304.525,0.966
293.0,304.536,0.966
294.0,304.523,0.966
295.0,304.518,0.966
296.0,304.518,0.966
297.0,304.52,0.966
298.0,304.53,0.966
299.0,304.52,0.966
300.0,304.518,0.966
301.0,304.524,0.966
302.0,304.515,0.965
303.0,304.516,0.965
304.0,304.52,0.965
305.0,304.514,0.965
306.0,304.499,0.965
307.0,304.508,0.965
308.0,304.516,0.965
309.0,304.519,0.966
310.0,304.519,0.966
311.0,304.517,0.966
312.0,304.506,0.966
313.0,304.504,0.966
314.0,304.507,0.966
315.0,304.498,0.965
316.0,304.514,0.965
317.0,304.514,0.965
318.0,304.516,0.965
319.0,304.492,0.965
320.0,304.497,0.965
321.0,304.504,0.965
322.0,304.501,0.965
323.0,304.502,0.965
324.0,304.485,0.965
325.0,304.508,0.965
326.0,304.503,0.965
327.0,304.503,0.965
328.0,304.509,0.965
329.0,304.508,0.965
330.0,304.51,0.965
331.0,304.511,0.965
332.0,304.517,0.965
333.0,304.519,0.965
334.0,304.51,0.965
335.0,304.522,0.965
336.0,304.504,0.965
337.0,304.516,0.965
338.0,304.499,0.965
339.0,304.501,0.965
340.0,304.508,0.965
341.0,304.511,0.965
342.0,304.515,0.965
343.0,304.52,0.965
344.0,304.502,0.965
345.0,304.502,0.965
346.0,304.503,0.965
347.0,304.499,0.965
348.0,304.499,0.965
349.0,304.494,0.965
350.0,304.492,0.965
351.0,304.496,0.965
352.0,304.503,0.965
353.0,304.491,0.964
354.0,304.499,0.964
355.0,304.489,0.964
356.0,304.487,0.964
357.0,304.478,0.964
358.0,304.487,0.964
359.0,304.491,0.964
360.0,304.489,0.964
361.0,304.487,0.964
362.0,304.495,0.964
363.0,304.495,0.964
364.0,304.498,0.964
365.0,304.497,0.964
366.0,304.501,0.964
367.0,304.497,0.964
368.0,304.485,0.964
369.0,304.498,0.964
370.0,304.476,0.964
371.0,304.496,0.964
372.0,304.489,0.964
373.0,304.497,0.964
374.0,304.506,0.964
375.0,304.481,0.964
376.0,304.478,0.964
377.0,304.491,0.964
378.0,304.479,0.964
379.0,304.472,0.964
380.0,304.49,0.964
381.0,304.48,0.964
382.0,304.481,0.964
383.0,304.49,0.964
384.0,304.485,0.964
385.0,304.491,0.964
386.0,304.494,0.964
387.0,304.497,0.964
388.0,304.498,0.964
389.0,304.481,0.964
390.0,304.472,0.964
391.0,304.484,0.964
392.0,304.47,0.964
393.0,304.475,0.964
394.0,304.477,0.964
395.0,304.483,0.964
396.0,304.492,0.964
397.0,304.491,0.964
398.0,304.49,0.964
399.0,304.49,0.964
400.0,304.482,0.964
401.0,304.476,0.964
402.0,304.467,0.964
403.0,304.487,0.964
404.0,304.497,0.964
405.0,304.481,0.964
406.0,304.484,0.964
407.0,304.467,0.964
408.0,304.485,0.964
409.0,304.5,0.964
410.0,304.489,0.964
411.0,304.471,0.964
412.0,304.464,0.964
413.0,304.468,0.964
414.0,304.483,0.964
415.0,304.484,0.964
416.0,304.487,0.964
417.0,304.485,0.964
418.0,304.492,0.964
419.0,304.486,0.964
420.0,304.49,0.964
421.0,304.496,0.964
422.0,304.496,0.964
423.0,304.494,0.964
424.0,304.486,0.964
425.0,304.48,0.964
426.0,304.483,0.964
427.0,304.467,0.964
428.0,304.475,0.964
429.0,304.483,0.964
430.0,304.466,0.964
431.0,304.472,0.964
432.0,304.471,0.964
433.0,304.472,0.964
434.0,304.47,0.964
435.0,304.472,0.964
436.0,304.472,0.964
437.0,304.483,0.964
438.0,304.474,0.964
439.0,304.478,0.964
440.0,304.466,0.964
441.0,304.476,0.964
442.0,304.489,0.964
443.0,304.492,0.964
444.0,304.489,0.964
445.0,304.476,0.964
446.0,304.477,0.964
447.0,304.486,0.964
448.0,304.469,0.964
449.0,304.462,0.964
450.0,304.473,0.964
451.0,304.464,0.964
452.0,304.461,0.964
453.0,304.471,0.964
454.0,304.492,0.964
455.0,304.472,0.964
456.0,304.46,0.964
457.0,304.465,0.964
458.0,304.482,0.964
459.0,304.476,0.964
460.0,304.477,0.964
461.0,304.475,0.964
462.0,304.472,0.964
463.0,304.482,0.964
464.0,304.482,0.964
465.0,304.498,0.964
466.0,304.49,0.964
467.0,304.471,0.964
468.0,304.484,0.964
469.0,304.481,0.964
470.0,304.481,0.964
471.0,304.47,0.964
472.0,304.474,0.964
473.0,304.48,0.964
474.0,304.489,0.964
475.0,304.496,0.964
476.0,304.488,0.964
477.0,304.474,0.964
478.0,304.468,0.964
479.0,304.462,0.964
480.0,304.484,0.964
481.0,304.466,0.964
482.0,304.48,0.964
483.0,304.471,0.964
484.0,304.475,0.964
485.0,304.473,0.964
486.0,304.47,0.964
487.0,304.464,0.964
488.0,304.452,0.964
489.0,304.471,0.964
490.0,304.453,0.964
491.0,304.472,0.964
492.0,304.462,0.964
493.0,304.465,0.964
494.0,304.466,0.964
495.0,304.474,0.964
496.0,304.472,0.964
497.0,304.464,0.964
498.0,304.464,0.963
499.0,304.48,0.963
500.0,304.472,0.963
501.0,304.468,0.963
502.0,304.471,0.963
503.0,304.464,0.963
504.0,304.47,0.963
505.0,304.459,0.963
506.0,304.462,0.963
507.0,304.465,0.963
508.0,304.46,0.963
509.0,304.472,0.963
510.0,304.458,0.963
511.0,304.458,0.963
512.0,304.474,0.963
513.0,304.475,0.963
514.0,304.468,0.963
515.0,304.459,0.963
516.0,304.481,0.963
517.0,304.46,0.963
518.0,304.464,0.963
519.0,304.481,0.963
520.0,304.461,0.963
521.0,304.452,0.963
522.0,304.449,0.963
523.0,304.463,0.963
524.0,304.466,0.963
525.0,304.456,0.963
526.0,304.459,0.963
527.0,304.466,0.963
528.0,304.467,0.963
529.0,304.474,0.963
530.0,304.479,0.963
531.0,304.461,0.963
532.0,304.458,0.963
533.0,304.472,0.963
534.0,304.461,0.963
535.0,304.463,0.963
536.0,304.459,0.963
537.0,304.478,0.963
538.0,304.484,0.963
539.0,304.479,0.963
540.0,304.468,0.963
541.0,304.467,0.963
542.0,304.461,0.963
543.0,304.462,0.963
544.0,304.465,0.963
545.0,304.469,0.963
546.0,304.466,0.963
547.0,304.472,0.963
548.0,304.458,0.963
549.0,304.464,0.963
550.0,304.473,0.963
551.0,304.461,0.963
552.0,304.452,0.963
553.0,304.449,0.963
554.0,304.457,0.963
555.0,304.463,0.963
556.0,304.454,0.963
557.0,304.461,0.963
558.0,304.472,0.963
559.0,304.474,0.963
560.0,304.463,0.963
561.0,304.48,0.963
562.0,304.468,0.963
563.0,304.479,0.963
564.0,304.468,0.963
565.0,304.482,0.963
566.0,304.463,0.963
567.0,304.47,0.963
568.0,304.479,0.963
569.0,304.466,0.963
570.0,304.477,0.963
571.0,304.476,0.963
572.0,304.475,0.963
573.0,304.466,0.963
574.0,304.463,0.963
575.0,304.459,0.963
576.0,304.461,0.963
577.0,304.468,0.963
578.0,304.465,0.963
579.0,304.477,0.963
580.0,304.47,0.963
581.0,304.461,0.963
582.0,304.473,0.963
583.0,304.468,0.963
584.0,304.464,0.963
585.0,304.475,0.963
586.0,304.462,0.963
587.0,304.474,0.963
588.0,304.472,0.963
589.0,304.472,0.963
590.0,304.465,0.963
591.0,304.475,0.963
592.0,304.478,0.963
593.0,304.46,0.963
594.0,304.468,0.963
595.0,304.461,0.963
596.0,304.466,0.963
597.0,304.462,0.963
598.0,304.459,0.963
599.0,304.452,0.963
600.0,304.466,0.963
601.0,304.486,0.963
602.0,304.484,0.963
603.0,304.48,0.963
604.0,304.473,0.963
605.0,304.475,0.963
606.0,304.457,0.963
607.0,304.479,0.963
608.0,304.466,0.963
609.0,304.47,0.963
610.0,304.46,0.963
611.0,304.473,0.963
612.0,304.466,0.963
613.0,304.477,0.963
614.0,304.458,0.963
615.0,304.464,0.963
616.0,304.458,0.963
617.0,304.479,0.963
618.0,304.468,0.963
619.0,304.451,0.963
620.0,304.472,0.963
621.0,304.459,0.963
622.0,304.463,0.963
623.0,304.48,0.963
624.0,304.462,0.963
625.0,304.471,0.963
626.0,304.478,0.963
627.0,304.466,0.963
628.0,304.49,0.963
629.0,304.464,0.963
630.0,304.463,0.963
631.0,304.456,0.963
632.0,304.474,0.963
633.0,304.468,0.963
634.0,304.476,0.963
635.0,304.47,0.963
636.0,304.482,0.963
637.0,304.475,0.963
638.0,304.472,0.963
639.0,304.466,0.963
640.0,304.463,0.963
641.0,304.469,0.963
642.0,304.47,0.963
643.0,304.454,0.963
644.0,304.455,0.963
645.0,304.467,0.963
646.0,304.467,0.963
647.0,304.455,0.963
648.0,304.463,0.963
649.0,304.462,0.963
650.0,304.459,0.963
651.0,304.464,0.963
652.0,304.467,0.963
653.0,304.472,0.963
654.0,304.446,0.963
655.0,304.46,0.963
656.0,304.463,0.963
657.0,304.464,0.963
658.0,304.47,0.963
659.0,304.459,0.962
660.0,304.471,0.962
661.0,304.462,0.962
662.0,304.442,0.962
663.0,304.463,0.962
664.0,304.47,0.962
665.0,304.474,0.962
666.0,304.463,0.962
667.0,304.462,0.962
668.0,304.476,0.962
669.0,304.469,0.962
670.0,304.467,0.962
671.0,304.451,0.962
672.0,304.477,0.962
673.0,304.47,0.962
674.0,304.471,0.962
675.0,304.467,0.962
676.0,304.479,0.962
677.0,304.477,0.962
678.0,304.467,0.962
679.0,304.463,0.962
680.0,304.466,0.962
681.0,304.465,0.962
682.0,304.461,0.962
683.0,304.446,0.962
684.0,304.452,0.962
685.0,304.468,0.962
686.0,304.46,0.962
687.0,304.464,0.962
688.0,304.449,0.962
689.0,304.458,0.962
690.0,304.46,0.962
691.0,304.461,0.962
692.0,304.453,0.962
693.0,304.459,0.962
694.0,304.46,0.962
695.0,304.464,0.962
696.0,304.464,0.962
697.0,304.461,0.962
698.0,304.474,0.962
699.0,304.468,0.962
700.0,304.455,0.962
701.0,304.454,0.962
702.0,304.473,0.962
703.0,304.462,0.962
704.0,304.46,0.962
705.0,304.473,0.962
706.0,304.476,0.962
707.0,304.484,0.962
708.0,304.463,0.962
709.0,304.474,0.962
710.0,304.463,0.962
711.0,304.475,0.962
712.0,304.484,0.962
713.0,304.459,0.962
714.0,304.45,0.962
715.0,304.463,0.962
716.0,304.449,0.962
717.0,304.467,0.962
718.0,304.477,0.962
719.0,304.474,0.962
720.0,304.463,0.962
721.0,304.457,0.962
722.0,304.466,0.962
723.0,304.468,0.962
724.0,304.46,0.962
725.0,304.457,0.962
726.0,304.468,0.962
727.0,304.459,0.962
728.0,304.463,0.962
729.0,304.447,0.962
730.0,304.454,0.962
731.0,304.454,0.962
732.0,304.455,0.962
733.0,304.448,0.962
734.0,304.458,0.962
735.0,304.461,0.962
736.0,304.46,0.962
737.0,304.472,0.962
738.0,304.461,0.962
739.0,304.472,0.962
740.0,304.461,0.962
741.0,304.465,0.962
742.0,304.467,0.962
743.0,304.471,0.962
744.0,304.475,0.962
745.0,304.479,0.962
746.0,304.465,0.962
747.0,304.463,0.962
748.0,304.456,0.962
749.0,304.459,0.962
750.0,304.459,0.962
751.0,304.457,0.962
752.0,304.468,0.962
753.0,304.454,0.962
754.0,304.455,0.962
755.0,304.462,0.962
756.0,304.47,0.962
757.0,304.475,0.962
758.0,304.466,0.962
759.0,304.465,0.962
760.0,304.471,0.962
761.0,304.466,0.962
762.0,304.468,0.962
763.0,304.478,0.962
764.0,304.46,0.962
765.0,304.462,0.962
766.0,304.463,0.962
767.0,304.462,0.962
768.0,304.477,0.962
769.0,304.448,0.962
770.0,304.452,0.962
771.0,304.459,0.962
772.0,304.466,0.962
773.0,304.466,0.962
774.0,304.465,0.962
775.0,304.449,0.962
776.0,304.46,0.962
777.0,304.471,0.962
778.0,304.461,0.962
779.0,304.444,0.962
780.0,304.458,0.962
781.0,304.47,0.962
782.0,304.454,0.962
783.0,304.455,0.962
784.0,304.453,0.962
785.0,304.451,0.962
786.0,304.453,0.962
787.0,304.454,0.962
788.0,304.456,0.962
789.0,304.449,0.962
790.0,304.45,0.962
791.0,304.459,0.962
792.0,304.461,0.962
793.0,304.464,0.962
794.0,304.466,0.962
795.0,304.472,0.962
796.0,304.459,0.962
797.0,304.459,0.962
798.0,304.455,0.962
799.0,304.463,0.962
800.0,304.473,0.962
801.0,304.456,0.962
802.0,304.472,0.962
803.0,304.46,0.962
804.0,304.451,0.962
805.0,304.447,0.962
806.0,304.461,0.962
807.0,304.461,0.962
808.0,304.462,0.962
809.0,304.463,0.962
810.0,304.464,0.962
811.0,304.457,0.962
812.0,304.456,0.962
813.0,304.46,0.962
814.0,304.46,0.962
815.0,304.468,0.962
816.0,304.464,0.962
817.0,304.47,0.962
818.0,304.448,0.962
819.0,304.46,0.962
820.0,304.467,0.962
821.0,304.467,0.962
822.0,304.461,0.962
823.0,304.46,0.962
824.0,304.456,0.962
825.0,304.454,0.962
826.0,304.467,0.962
827.0,304.45,0.962
828.0,304.456,0.962
829.0,304.449,0.962
830.0,304.464,0.962
831.0,304.445,0.962
832.0,304.447,0.962
833.0,304.457,0.962
834.0,304.451,0.962
835.0,304.451,0.962
836.0,304.46,0.962
837.0,304.457,0.962
838.0,304.464,0.962
839.0,304.449,0.962
840.0,304.469,0.962
841.0,304.438,0.962
842.0,304.457,0.962
843.0,304.457,0.962
844.0,304.467,0.962
845.0,304.472,0.962
846.0,304.454,0.962
847.0,304.472,0.962
848.0,304.466,0.962
849.0,304.454,0.962
850.0,304.462,0.962
851.0,304.452,0.962
852.0,304.454,0.962
853.0,304.448,0.962
854.0,304.45,0.962
855.0,304.447,0.962
856.0,304.449,0.962
857.0,304.463,0.962
858.0,304.452,0.962
859.0,304.448,0.962
860.0,304.459,0.962
861.0,304.462,0.962
862.0,304.453,0.962
863.0,304.453,0.962
864.0,304.471,0.962
865.0,304.461,0.962
866.0,304.464,0.962
867.0,304.45,0.962
868.0,304.457,0.962
869.0,304.451,0.962
870.0,304.465,0.962
871.0,304.46,0.962
872.0,304.466,0.962
873.0,304.461,0.962
874.0,304.466,0.962
875.0,304.461,0.962
876.0,304.476,0.962
877.0,304.474,0.962
878.0,304.481,0.962
879.0,304.463,0.962
880.0,304.461,0.962
881.0,304.449,0.962
882.0,304.461,0.962
883.0,304.457,0.962
884.0,304.453,0.962
885.0,304.451,0.962
886.0,304.466,0.962
887.0,304.47,0.962
888.0,304.462,0.962
889.0,304.459,0.962
890.0,304.457,0.962
891.0,304.46,0.962
892.0,304.449,0.962
893.0,304.46,0.962
894.0,304.473,0.962
895.0,304.462,0.962
896.0,304.461,0.962
897.0,304.44,0.962
898.0,304.452,0.962
899.0,304.456,0.962
900.0,304.451,0.962
901.0,304.458,0.962
902.0,304.463,0.962
903.0,304.448,0.962
904.0,304.432,0.962
905.0,304.44,0.962
906.0,304.463,0.962
907.0,304.469,0.962
908.0,304.455,0.962
909.0,304.468,0.962
910.0,304.457,0.962
911.0,304.459,0.962
912.0,304.446,0.962
913.0,304.469,0.962
914.0,304.455,0.962
915.0,304.455,0.962
916.0,304.475,0.962
917.0,304.461,0.962
918.0,304.456,0.962
919.0,304.466,0.962
920.0,304.466,0.962
921.0,304.469,0.962
922.0,304.446,0.962
923.0,304.459,0.962
924.0,304.444,0.962
925.0,304.462,0.961
926.0,304.447,0.961
927.0,304.452,0.961
928.0,304.449,0.961
929.0,304.46,0.961
930.0,304.457,0.961
931.0,304.46,0.961
932.0,304.46,0.962
933.0,304.461,0.962
934.0,304.46,0.962
935.0,304.458,0.962
936.0,304.457,0.962
937.0,304.45,0.962
938.0,304.437,0.962
939.0,304.46,0.962
940.0,304.44,0.962
941.0,304.442,0.962
942.0,304.462,0.962
943.0,304.46,0.962
944.0,304.459,0.962
945.0,304.45,0.962
946.0,304.447,0.962
947.0,304.444,0.962
948.0,304.444,0.962
949.0,304.45,0.962
950.0,304.469,0.962
951.0,304.461,0.962
952.0,304.449,0.962
953.0,304.452,0.962
954.0,304.457,0.962
955.0,304.452,0.962
956.0,304.437,0.962
957.0,304.449,0.962
958.0,304.437,0.962
959.0,304.466,0.962
960.0,304.444,0.962
961.0,304.457,0.962
962.0,304.452,0.962
963.0,304.448,0.962
964.0,304.45,0.962
965.0,304.452,0.962
966.0,304.465,0.962
967.0,304.462,0.962
968.0,304.447,0.962
969.0,304.454,0.962
970.0,304.459,0.962
971.0,304.448,0.962
972.0,304.445,0.962
973.0,304.455,0.962
974.0,304.46,0.962
975.0,304.441,0.962
976.0,304.456,0.962
977.0,304.456,0.962
978.0,304.443,0.962
979.0,304.463,0.962
980.0,304.477,0.962
981.0,304.451,0.962
982.0,304.461,0.962
983.0,304.464,0.962
984.0,304.46,0.962
985.0,304.456,0.962
986.0,304.463,0.962
987.0,304.46,0.962
988.0,304.466,0.962
989.0,304.461,0.962
990.0,304.464,0.962
991.0,304.466,0.962
992.0,304.453,0.962
993.0,304.46,0.962
994.0,304.446,0.962
995.0,304.461,0.962
996.0,304.453,0.962
997.0,304.452,0.962
998.0,304.453,0.962
999.0,304.462,0.962
1000.0,304.454,0.962
1001.0,304.438,0.962
1002.0,304.453,0.962
1003.0,304.449,0.962
1004.0,304.455,0.962
1005.0,304.444,0.962
1006.0,304.459,0.962
1007.0,304.457,0.962
1008.0,304.477,0.962
1009.0,304.454,0.962
1010.0,304.469,0.962
1011.0,304.46,0.962
1012.0,304.478,0.962
1013.0,304.475,0.962
1014.0,304.465,0.961
1015.0,304.468,0.961
1016.0,304.455,0.961
1017.0,304.473,0.961
1018.0,304.462,0.961
1019.0,304.456,0.961
1020.0,304.474,0.961
1021.0,304.449,0.961
1022.0,304.463,0.961
1023.0,304.45,0.961
1024.0,304.447,0.961
1025.0,304.445,0.961
1026.0,304.467,0.961
1027.0,304.462,0.961
1028.0,304.453,0.961
1029.0,304.457,0.961
1030.0,304.461,0.961
1031.0,304.455,0.961
1032.0,304.471,0.961
1033.0,304.469,0.961
1034.0,304.464,0.961
1035.0,304.443,0.961
1036.0,304.446,0.961
1037.0,304.462,0.961
1038.0,304.461,0.961
1039.0,304.458,0.961
1040.0,304.46,0.961
1041.0,304.45,0.961
1042.0,304.467,0.961
1043.0,304.458,0.961
1044.0,304.455,0.961
1045.0,304.459,0.961
1046.0,304.461,0.961
1047.0,304.458,0.961
1048.0,304.456,0.961
1049.0,304.466,0.961
1050.0,304.46,0.961
1051.0,304.455,0.961
1052.0,304.446,0.961
1053.0,304.453,0.961
1054.0,304.471,0.961
1055.0,304.446,0.961
1056.0,304.469,0.961
1057.0,304.473,0.961
1058.0,304.447,0.961
1059.0,304.469,0.961
1060.0,304.461,0.961
1061.0,304.458,0.961
1062.0,304.469,0.961
1063.0,304.477,0.961
1064.0,304.465,0.961
1065.0,304.458,0.961
1066.0,304.45,0.961
1067.0,304.452,0.961
1068.0,304.437,0.961
1069.0,304.447,0.961
1070.0,304.45,0.961
1071.0,304.439,0.961
1072.0,304.451,0.961
1073.0,304.453,0.961
1074.0,304.456,0.961
1075.0,304.444,0.961
1076.0,304.456,0.961
1077.0,304.451,0.961
1078.0,304.471,0.961
1079.0,304.467,0.961
1080.0,304.471,0.961
1081.0,304.457,0.961
1082.0,304.47,0.961
1083.0,304.46,0.961
1084.0,304.459,0.961
1085.0,304.463,0.961
1086.0,304.469,0.961
1087.0,304.47,0.961
1088.0,304.468,0.961
1089.0,304.474,0.961
1090.0,304.461,0.961
1091.0,304.455,0.961
1092.0,304.46,0.961
1093.0,304.457,0.961
1094.0,304.471,0.961
1095.0,304.462,0.961
1096.0,304.449,0.961
1097.0,304.466,0.961
1098.0,304.462,0.961
1099.0,304.45,0.961
1100.0,304.459,0.962
1101.0,304.456,0.962
1102.0,304.471,0.962
1103.0,304.458,0.962
1104.0,304.473,0.962
1105.0,304.475,0.962
1106.0,304.464,0.962
1107.0,304.47,0.962
1108.0,304.462,0.962
1109.0,304.457,0.962
1110.0,304.474,0.962
1111.0,304.464,0.962
1112.0,304.465,0.962
1113.0,304.452,0.962
1114.0,304.457,0.961
1115.0,304.477,0.961
1116.0,304.453,0.961
1117.0,304.464,0.961
1118.0,304.454,0.961
1119.0,304.464,0.961
1120.0,304.452,0.961
1121.0,304.458,0.961
1122.0,304.461,0.961
1123.0,304.451,0.961
1124.0,304.462,0.961
1125.0,304.465,0.961
1126.0,304.456,0.961
1127.0,304.46,0.961
1128.0,304.457,0.961
1129.0,304.478,0.961
1130.0,304.466,0.961
1131.0,304.467,0.961
1132.0,304.466,0.961
1133.0,304.463,0.961
1134.0,304.47,0.961
1135.0,304.472,0.961
1136.0,304.472,0.961
1137.0,304.468,0.961
1138.0,304.472,0.961
1139.0,304.459,0.961
1140.0,304.464,0.961
1141.0,304.467,0.961
1142.0,304.477,0.961
1143.0,304.449,0.962
1144.0,304.45,0.962
1145.0,304.448,0.962
1146.0,304.45,0.962
1147.0,304.458,0.962
1148.0,304.467,0.961
1149.0,304.462,0.961
1150.0,304.468,0.961
1151.0,304.46,0.961
1152.0,304.466,0.961
1153.0,304.466,0.961
1154.0,304.469,0.961
1155.0,304.465,0.961
1156.0,304.477,0.961
1157.0,304.474,0.961
1158.0,304.462,0.961
1159.0,304.46,0.961
1160.0,304.461,0.961
1161.0,304.455,0.961
1162.0,304.457,0.961
1163.0,304.449,0.961
1164.0,304.444,0.961
1165.0,304.46,0.961
1166.0,304.449,0.961
1167.0,304.446,0.961
1168.0,304.449,0.961
1169.0,304.463,0.961
1170.0,304.461,0.961
1171.0,304.468,0.961
1172.0,304.471,0.961
1173.0,304.458,0.961
1174.0,304.457,0.961
1175.0,304.462,0.961
1176.0,304.456,0.961
1177.0,304.46,0.961
1178.0,304.457,0.961
1179.0,304.438,0.961
1180.0,304.464,0.961
1181.0,304.468,0.961
1182.0,304.455,0.961
1183.0,304.457,0.961
1184.0,304.439,0.961
1185.0,304.448,0.961
1186.0,304.46,0.961
1187.0,304.466,0.961
1188.0,304.466,0.961
1189.0,304.449,0.961
1190.0,304.456,0.961
1191.0,304.464,0.961
1192.0,304.453,0.961
1193.0,304.46,0.961
1194.0,304.456,0.961
1195.0,304.447,0.961
1196.0,304.461,0.961
1197.0,304.461,0.961
1198.0,304.444,0.961
1199.0,304.461,0.961
1200.0,304.469,0.961
1201.0,304.456,0.961
1202.0,304.513,0.96
1203.0,304.744,0.96
1204.0,305.064,0.96
1205.0,305.482,0.959
1206.0,305.847,0.959
1207.0,306.174,0.959
1208.0,306.569,0.959
1209.0,307.026,0.959
1210.0,307.516,0.959
1211.0,308.041,0.96
1212.0,308.597,0.961
1213.0,309.181,0.961
1214.0,309.764,0.962
1215.0,310.375,0.963
1216.0,310.998,0.963
1217.0,311.619,0.964
1218.0,312.247,0.964
1219.0,312.876,0.964
1220.0,313.509,0.964
1221.0,314.156,0.964
1222.0,314.784,0.964
1223.0,315.443,0.964
1224.0,316.086,0.964
1225.0,316.741,0.964
1226.0,317.394,0.964
1227.0,318.041,0.964
1228.0,318.678,0.963
1229.0,319.335,0.963
1230.0,319.979,0.963
1231.0,320.645,0.963
1232.0,321.305,0.963
1233.0,321.955,0.963
1234.0,322.598,0.963
1235.0,323.258,0.963
1236.0,323.929,0.962
1237.0,324.575,0.962
1238.0,325.22,0.962
1239.0,325.879,0.962
1240.0,326.546,0.962
1241.0,327.203,0.962
1242.0,327.844,0.962
1243.0,328.497,0.962
1244.0,329.173,0.962
1245.0,329.827,0.962
1246.0,330.474,0.961
1247.0,331.134,0.961
1248.0,331.798,0.961
1249.0,332.457,0.961
1250.0,333.086,0.961
1251.0,333.751,0.961
1252.0,334.42,0.961
1253.0,335.068,0.961
1254.0,335.721,0.96
1255.0,336.383,0.96
1256.0,337.042,0.96
1257.0,337.696,0.96
1258.0,338.345,0.96
1259.0,339.011,0.96
1260.0,339.656,0.96
1261.0,340.336,0.96
1262.0,340.986,0.96
1263.0,341.636,0.959
1264.0,342.31,0.959
1265.0,342.948,0.959
1266.0,343.612,0.959
1267.0,344.274,0.959
1268.0,344.942,0.958
1269.0,345.592,0.958
1270.0,346.242,0.958
1271.0,346.917,0.958
1272.0,347.568,0.958
1273.0,348.21,0.958
1274.0,348.886,0.957
1275.0,349.529,0.957
1276.0,350.19,0.957
1277.0,350.836,0.957
1278.0,351.508,0.957
1279.0,352.176,0.957
1280.0,352.83,0.956
1281.0,353.489,0.956
1282.0,354.148,0.956
1283.0,354.805,0.956
1284.0,355.477,0.956
1285.0,356.128,0.956
1286.0,356.792,0.955
1287.0,357.46,0.955
1288.0,358.096,0.955
1289.0,358.762,0.955
1290.0,359.424,0.955
1291.0,360.079,0.955
1292.0,360.745,0.955
1293.0,361.404,0.954
1294.0,362.074,0.954
1295.0,362.723,0.954
1296.0,363.378,0.954
1297.0,364.055,0.954
1298.0,364.709,0.954
1299.0,365.364,0.954
1300.0,366.035,0.954
1301.0,366.688,0.954
1302.0,367.362,0.954
1303.0,368.026,0.953
1304.0,368.677,0.953
1305.0,369.34,0.953
1306.0,370.001,0.953
1307.0,370.655,0.953
1308.0,371.317,0.953
1309.0,371.986,0.953
1310.0,372.644,0.953
1311.0,373.313,0.953
1312.0,373.984,0.953
1313.0,374.635,0.953
1314.0,375.288,0.953
1315.0,375.963,0.953
1316.0,376.627,0.953
1317.0,377.288,0.953
1318.0,377.954,0.953
1319.0,378.612,0.952
1320.0,379.283,0.952
1321.0,379.953,0.952
1322.0,380.608,0.952
1323.0,381.273,0.952
1324.0,381.932,0.952
1325.0,382.599,0.952
1326.0,383.262,0.952
1327.0,383.944,0.952
1328.0,384.596,0.952
1329.0,385.26,0.952
1330.0,385.922,0.952
1331.0,386.591,0.952
1332.0,387.278,0.952
1333.0,387.936,0.952
1334.0,388.604,0.952
1335.0,389.265,0.952
1336.0,389.954,0.952
1337.0,390.609,0.952
1338.0,391.269,0.952
1339.0,391.936,0.952
1340.0,392.601,0.952
1341.0,393.256,0.952
1342.0,393.931,0.952
1343.0,394.604,0.952
1344.0,395.27,0.952
1345.0,395.948,0.952
1346.0,396.615,0.952
1347.0,397.282,0.952
1348.0,397.954,0.952
1349.0,398.624,0.952
1350.0,399.277,0.952
1351.0,399.957,0.952
1352.0,400.636,0.952
1353.0,401.304,0.952
1354.0,401.978,0.952
1355.0,402.641,0.952
1356.0,403.308,0.952
1357.0,403.985,0.952
1358.0,404.652,0.952
1359.0,405.316,0.952
1360.0,405.984,0.952
1361.0,406.659,0.952
1362.0,407.328,0.952
1363.0,408.01,0.952
1364.0,408.686,0.952
1365.0,409.355,0.952
1366.0,410.023,0.952
1367.0,410.69,0.952
1368.0,411.37,0.952
1369.0,412.038,0.952
1370.0,412.712,0.952
1371.0,413.38,0.952
1372.0,414.05,0.952
1373.0,414.728,0.952
1374.0,415.406,0.952
1375.0,416.074,0.952
1376.0,416.753,0.952
1377.0,417.427,0.952
1378.0,418.106,0.952
1379.0,418.775,0.952
1380.0,419.45,0.952
1381.0,420.128,0.952
1382.0,420.794,0.952
1383.0,421.467,0.952
1384.0,422.14,0.952
1385.0,422.828,0.952
1386.0,423.502,0.951
1387.0,424.169,0.951
1388.0,424.843,0.951
1389.0,425.512,0.951
1390.0,426.187,0.951
1391.0,426.861,0.951
1392.0,427.537,0.951
1393.0,428.221,0.951
1394.0,428.901,0.951
1395.0,429.584,0.951
1396.0,430.257,0.951
1397.0,430.932,0.951
1398.0,431.609,0.951
1399.0,432.285,0.951
1400.0,432.968,0.951
1401.0,433.647,0.951
1402.0,434.323,0.951
1403.0,435.006,0.951
1404.0,435.678,0.951
1405.0,436.355,0.951
1406.0,437.049,0.951
1407.0,437.704,0.951
1408.0,438.396,0.951
1409.0,439.081,0.951
1410.0,439.745,0.951
1411.0,440.431,0.951
1412.0,441.114,0.951
1413.0,441.792,0.951
1414.0,442.454,0.951
1415.0,443.143,0.95
1416.0,443.828,0.95
1417.0,444.502,0.95
1418.0,445.169,0.95
1419.0,445.853,0.95
1420.0,446.539,0.95
1421.0,447.222,0.95
1422.0,447.898,0.95
1423.0,448.585,0.95
1424.0,449.275,0.95
1425.0,449.949,0.95
1426.0,450.628,0.95
1427.0,451.31,0.95
1428.0,451.987,0.949
1429.0,452.663,0.949
1430.0,453.349,0.949
1431.0,454.036,0.949
1432.0,454.709,0.949
1433.0,455.389,0.949
1434.0,456.075,0.949
1435.0,456.755,0.949
1436.0,457.44,0.949
1437.0,458.123,0.948
1438.0,458.81,0.948
1439.0,459.498,0.948
1440.0,460.175,0.948
1441.0,460.855,0.948
1442.0,461.528,0.948
1443.0,462.23,0.948
1444.0,462.915,0.948
1445.0,463.59,0.947
1446.0,464.263,0.947
1447.0,464.956,0.947
1448.0,465.648,0.947
1449.0,466.324,0.947
1450.0,467.011,0.947
1451.0,467.708,0.946
1452.0,468.389,0.946
1453.0,469.075,0.946
1454.0,469.752,0.946
1455.0,470.441,0.946
1456.0,471.125,0.945
1457.0,471.808,0.945
1458.0,472.485,0.945
1459.0,473.17,0.945
1460.0,473.849,0.945
1461.0,474.554,0.944
1462.0,475.226,0.944
1463.0,475.924,0.944
1464.0,476.601,0.944
1465.0,477.285,0.943
1466.0,477.969,0.943
1467.0,478.657,0.943
1468.0,479.334,0.943
1469.0,480.017,0.942
1470.0,480.704,0.942
1471.0,481.394,0.942
1472.0,482.083,0.942
1473.0,482.766,0.941
1474.0,483.46,0.941
1475.0,484.14,0.941
1476.0,484.824,0.941
1477.0,485.51,0.94
1478.0,486.194,0.94
1479.0,486.874,0.94
1480.0,487.561,0.94
1481.0,488.259,0.939
1482.0,488.939,0.939
1483.0,489.625,0.939
1484.0,490.315,0.939
1485.0,490.992,0.938
1486.0,491.67,0.938
1487.0,492.37,0.938
1488.0,493.048,0.937
1489.0,493.728,0.937
1490.0,494.413,0.937
1491.0,495.101,0.937
1492.0,495.792,0.936
1493.0,496.473,0.936
1494.0,497.168,0.936
1495.0,497.845,0.935
1496.0,498.523,0.935
1497.0,499.218,0.935
1498.0,499.899,0.934
1499.0,500.586,0.934
1500.0,501.268,0.933
1501.0,501.957,0.933
1502.0,502.65,0.933
1503.0,503.328,0.932
1504.0,504.019,0.932
1505.0,504.697,0.932
1506.0,505.389,0.931
1507.0,506.071,0.931
1508.0,506.75,0.93
1509.0,507.442,0.93
1510.0,508.13,0.93
1511.0,508.813,0.929
1512.0,509.494,0.929
1513.0,510.192,0.928
1514.0,510.875,0.928
1515.0,511.563,0.927
1516.0,512.244,0.927
1517.0,512.928,0.927
1518.0,513.621,0.926
1519.0,514.287,0.926
1520.0,514.981,0.925
1521.0,515.675,0.925
1522.0,516.352,0.924
1523.0,517.044,0.924
1524.0,517.724,0.923
1525.0,518.41,0.923
1526.0,519.085,0.922
1527.0,519.781,0.922
1528.0,520.466,0.921
1529.0,521.147,0.921
1530.0,521.827,0.92
1531.0,522.518,0.92
1532.0,523.194,0.919
1533.0,523.895,0.918
1534.0,524.572,0.918
1535.0,525.254,0.917
1536.0,525.947,0.916
1537.0,526.623,0.916
1538.0,527.314,0.915
1539.0,527.99,0.914
1540.0,528.681,0.914
1541.0,529.363,0.913
1542.0,530.06,0.912
1543.0,530.742,0.912
1544.0,531.422,0.911
1545.0,532.101,0.91
1546.0,532.785,0.909
1547.0,533.467,0.909
1548.0,534.16,0.908
1549.0,534.838,0.907
1550.0,535.519,0.906
1551.0,536.208,0.906
1552.0,536.901,0.905
1553.0,537.581,0.904
1554.0,538.263,0.903
1555.0,538.949,0.902
1556.0,539.632,0.901
1557.0,540.298,0.9
1558.0,540.989,0.899
1559.0,541.676,0.899
1560.0,542.358,0.898
1561.0,543.034,0.897
1562.0,543.719,0.896
1563.0,544.406,0.895
1564.0,545.097,0.894
1565.0,545.777,0.893
1566.0,546.456,0.892
1567.0,547.129,0.891
1568.0,547.819,0.89
1569.0,548.495,0.888
1570.0,549.178,0.887
1571.0,549.859,0.886
1572.0,550.551,0.885
1573.0,551.222,0.884
1574.0,551.91,0.883
1575.0,552.582,0.882
1576.0,553.276,0.881
1577.0,553.952,0.879
1578.0,554.645,0.878
1579.0,555.327,0.877
1580.0,556.005,0.876
1581.0,556.683,0.875
1582.0,557.368,0.874
1583.0,558.052,0.872
1584.0,558.72,0.871
1585.0,559.408,0.87
1586.0,560.089,0.869
1587.0,560.774,0.867
1588.0,561.455,0.866
1589.0,562.127,0.865
1590.0,562.82,0.864
1591.0,563.502,0.862
1592.0,564.193,0.861
1593.0,564.86,0.86
1594.0,565.54,0.858
1595.0,566.222,0.857
1596.0,566.909,0.856
1597.0,567.587,0.854
1598.0,568.257,0.853
1599.0,568.952,0.852
1600.0,569.624,0.85
1601.0,570.3,0.849
1602.0,570.989,0.848
1603.0,571.667,0.846
1604.0,572.35,0.845
1605.0,573.029,0.843
1606.0,573.706,0.842
1607.0,574.386,0.84
1608.0,575.068,0.839
1609.0,575.743,0.837
1610.0,576.429,0.836
1611.0,577.111,0.834
1612.0,577.788,0.833
1613.0,578.458,0.831
1614.0,579.138,0.83
1615.0,579.821,0.828
1616.0,580.497,0.827
1617.0,581.183,0.825
1618.0,581.858,0.823
1619.0,582.528,0.822
1620.0,583.215,0.82
1621.0,583.882,0.818
1622.0,584.566,0.817
1623.0,585.241,0.815
1624.0,585.917,0.813
1625.0,586.6,0.812
1626.0,587.268,0.81
1627.0,587.959,0.808
1628.0,588.632,0.806
1629.0,589.301,0.804
1630.0,589.978,0.803
1631.0,590.658,0.801
1632.0,591.339,0.799
1633.0,592.014,0.797
1634.0,592.698,0.795
1635.0,593.372,0.793
1636.0,594.045,0.791
1637.0,594.728,0.789
1638.0,595.394,0.787
1639.0,596.074,0.785
1640.0,596.753,0.783
1641.0,597.431,0.781
1642.0,598.106,0.779
1643.0,598.775,0.776
1644.0,599.448,0.774
1645.0,600.129,0.772
1646.0,600.807,0.77
1647.0,601.473,0.768
1648.0,602.154,0.765
1649.0,602.823,0.763
1650.0,603.499,0.76
1651.0,604.172,0.758
1652.0,604.836,0.756
1653.0,605.525,0.753
1654.0,606.193,0.751
1655.0,606.869,0.748
1656.0,607.538,0.745
1657.0,608.219,0.743
1658.0,608.884,0.74
1659.0,609.556,0.738
1660.0,610.235,0.735
1661.0,610.91,0.732
1662.0,611.575,0.729
1663.0,612.258,0.727
1664.0,612.928,0.724
1665.0,613.605,0.721
1666.0,614.27,0.718
1667.0,614.948,0.715
1668.0,615.611,0.712
1669.0,616.296,0.709
1670.0,616.962,0.706
1671.0,617.631,0.703
1672.0,618.317,0.7
1673.0,618.986,0.697
1674.0,619.656,0.694
1675.0,620.324,0.691
1676.0,620.999,0.687
1677.0,621.663,0.684
1678.0,622.344,0.681
1679.0,623.001,0.677
1680.0,623.673,0.674
1681.0,624.348,0.671
1682.0,625.015,0.667
1683.0,625.688,0.664
1684.0,626.355,0.66
1685.0,627.028,0.657
1686.0,627.693,0.653
1687.0,628.367,0.65
1688.0,629.032,0.646
1689.0,629.707,0.643
1690.0,630.376,0.639
1691.0,631.043,0.635
1692.0,631.716,0.632
1693.0,632.383,0.628
1694.0,633.049,0.624
1695.0,633.717,0.62
1696.0,634.386,0.617
1697.0,635.058,0.613
1698.0,635.73,0.609
1699.0,636.386,0.605
1700.0,637.067,0.601
1701.0,637.734,0.597
1702.0,638.403,0.593
1703.0,639.071,0.589
1704.0,639.746,0.585
1705.0,640.419,0.581
1706.0,641.084,0.577
1707.0,641.757,0.573
1708.0,642.418,0.569
1709.0,643.076,0.565
1710.0,643.748,0.561
1711.0,644.412,0.557
1712.0,645.083,0.552
1713.0,645.751,0.548
1714.0,646.418,0.544
1715.0,647.076,0.54
1716.0,647.738,0.535
1717.0,648.416,0.531
1718.0,649.074,0.527
1719.0,649.743,0.522
1720.0,650.4,0.518
1721.0,651.071,0.513
1722.0,651.741,0.509
1723.0,652.399,0.504
1724.0,653.065,0.5
1725.0,653.725,0.495
1726.0,654.391,0.49
1727.0,655.058,0.485
1728.0,655.722,0.481
1729.0,656.388,0.476
1730.0,657.061,0.471
1731.0,657.717,0.466
1732.0,658.372,0.461
1733.0,659.042,0.456
1734.0,659.711,0.451
1735.0,660.379,0.446
1736.0,661.029,0.441
1737.0,661.701,0.436
1738.0,662.361,0.43
1739.0,663.022,0.425
1740.0,663.69,0.42
1741.0,664.355,0.414
1742.0,665.006,0.409
1743.0,665.679,0.403
1744.0,666.343,0.398
1745.0,666.998,0.392
1746.0,667.666,0.386
1747.0,668.321,0.381
1748.0,668.984,0.375
1749.0,669.649,0.369
1750.0,670.309,0.363
1751.0,670.971,0.357
1752.0,671.644,0.351
1753.0,672.302,0.345
1754.0,672.959,0.339
1755.0,673.613,0.333
1756.0,674.27,0.327
1757.0,674.95,0.321
1758.0,675.604,0.315
1759.0,676.271,0.309
1760.0,676.927,0.303
1761.0,677.595,0.297
1762.0,678.247,0.291
1763.0,678.905,0.286
1764.0,679.578,0.28
1765.0,680.243,0.274
1766.0,680.903,0.269
1767.0,681.576,0.263
1768.0,682.242,0.258
1769.0,682.899,0.253
1770.0,683.55,0.248
1771.0,684.223,0.243
1772.0,684.876,0.238
1773.0,685.543,0.233
1774.0,686.209,0.229
1775.0,686.876,0.225
1776.0,687.536,0.221
1777.0,688.19,0.217
1778.0,688.869,0.213
1779.0,689.533,0.21
1780.0,690.188,0.207
1781.0,690.853,0.204
1782.0,691.518,0.201
1783.0,692.183,0.199
1784.0,692.853,0.196
1785.0,693.509,0.194
1786.0,694.179,0.192
1787.0,694.837,0.19
1788.0,695.503,0.189
1789.0,696.167,0.187
1790.0,696.817,0.186
1791.0,697.475,0.185
1792.0,698.151,0.184
1793.0,698.799,0.183
1794.0,699.462,0.182
1795.0,700.128,0.181
1796.0,700.786,0.18
1797.0,701.454,0.179
1798.0,702.118,0.179
1799.0,702.787,0.178
1800.0,703.446,0.177
1801.0,704.096,0.177
1802.0,704.766,0.176
1803.0,705.436,0.176
1804.0,706.084,0.175
1805.0,706.747,0.175
1806.0,707.42,0.174
1807.0,708.075,0.174
1808.0,708.73,0.173
1809.0,709.398,0.173
1810.0,710.061,0.172
1811.0,710.716,0.172
1812.0,711.375,0.171
1813.0,712.037,0.171
1814.0,712.692,0.171
1815.0,713.356,0.17
1816.0,714.016,0.17
1817.0,714.675,0.169
1818.0,715.337,0.169
1819.0,715.986,0.168
1820.0,716.657,0.168
1821.0,717.316,0.168
1822.0,717.968,0.167
1823.0,718.63,0.167
1824.0,719.288,0.166
1825.0,719.952,0.166
1826.0,720.605,0.166
1827.0,721.264,0.165
1828.0,721.934,0.165
1829.0,722.586,0.164
1830.0,723.248,0.164
1831.0,723.915,0.164
1832.0,724.572,0.163
1833.0,725.237,0.163
1834.0,725.89,0.163
1835.0,726.559,0.162
1836.0,727.213,0.162
1837.0,727.878,0.161
1838.0,728.533,0.161
1839.0,729.2,0.161
1840.0,729.861,0.16
1841.0,730.524,0.16
1842.0,731.182,0.159
1843.0,731.824,0.159
1844.0,732.489,0.159
1845.0,733.141,0.158
1846.0,733.808,0.158
1847.0,734.47,0.158
1848.0,735.124,0.157
1849.0,735.78,0.157
1850.0,736.449,0.156
1851.0,737.097,0.156
1852.0,737.762,0.156
1853.0,738.418,0.155
1854.0,739.076,0.155
1855.0,739.738,0.155
1856.0,740.408,0.154
1857.0,741.056,0.154
1858.0,741.721,0.154
1859.0,742.379,0.153
1860.0,743.034,0.153
1861.0,743.691,0.153
1862.0,744.352,0.152
1863.0,745.01,0.152
1864.0,745.678,0.152
1865.0,746.332,0.151
1866.0,746.993,0.151
1867.0,747.653,0.151
1868.0,748.315,0.15
1869.0,748.977,0.15
1870.0,749.638,0.15
1871.0,750.297,0.149
1872.0,750.958,0.149
1873.0,751.604,0.149
1874.0,752.266,0.148
1875.0,752.919,0.148
1876.0,753.581,0.148
1877.0,754.243,0.147
1878.0,754.9,0.147
1879.0,755.556,0.147
1880.0,756.212,0.147
1881.0,756.87,0.146
1882.0,757.53,0.146
1883.0,758.193,0.146
1884.0,758.851,0.145
1885.0,759.502,0.145
1886.0,760.165,0.145
1887.0,760.823,0.145
1888.0,761.482,0.144
1889.0,762.146,0.144
1890.0,762.797,0.144
1891.0,763.467,0.144
1892.0,764.12,0.143
1893.0,764.775,0.143
1894.0,765.435,0.143
1895.0,766.088,0.143
1896.0,766.754,0.142
1897.0,767.415,0.142
1898.0,768.075,0.142
1899.0,768.735,0.142
1900.0,769.394,0.141
1901.0,770.058,0.141
1902.0,770.703,0.141
1903.0,771.358,0.141
1904.0,772.03,0.141
1905.0,772.693,0.14
1906.0,773.338,0.14
1907.0,774.005,0.14
1908.0,774.663,0.14
1909.0,775.326,0.14
1910.0,775.981,0.139
1911.0,776.637,0.139
1912.0,777.307,0.139
1913.0,777.959,0.139
1914.0,778.618,0.139
1915.0,779.284,0.138
1916.0,779.943,0.138
1917.0,780.598,0.138
1918.0,781.258,0.138
1919.0,781.914,0.138
1920.0,782.58,0.138
1921.0,783.231,0.137
1922.0,783.895,0.137
1923.0,784.556,0.137
1924.0,785.208,0.137
1925.0,785.877,0.137
1926.0,786.534,0.137
1927.0,787.194,0.136
1928.0,787.858,0.136
1929.0,788.514,0.136
1930.0,789.177,0.136
1931.0,789.847,0.136
1932.0,790.494,0.135
1933.0,791.148,0.135
1934.0,791.812,0.135
1935.0,792.466,0.135
1936.0,793.125,0.135
1937.0,793.785,0.134
1938.0,794.44,0.134
1939.0,795.108,0.134
1940.0,795.766,0.134
1941.0,796.422,0.134
1942.0,797.08,0.133
1943.0,797.741,0.133
1944.0,798.401,0.133
1945.0,799.05,0.133
1946.0,799.721,0.133
1947.0,800.376,0.133
1948.0,801.037,0.133
1949.0,801.696,0.132
1950.0,802.366,0.132
1951.0,803.028,0.132
1952.0,803.687,0.132
1953.0,804.343,0.132
1954.0,805.001,0.132
1955.0,805.656,0.131
1956.0,806.323,0.131
1957.0,806.982,0.131
1958.0,807.64,0.131
1959.0,808.301,0.131
1960.0,808.961,0.131
1961.0,809.623,0.131
1962.0,810.283,0.13
1963.0,810.943,0.13
1964.0,811.599,0.13
1965.0,812.251,0.13
1966.0,812.913,0.13
1967.0,813.569,0.13
1968.0,814.234,0.13
1969.0,814.899,0.13
1970.0,815.553,0.129
