Repository: MaCFP/matl-db

### Experimental Conditions: TGA/DSC
A Mettler Toledo TGA/DSC3+ was used to simultaneously conduct Thermogravimetric Analysis (TGA) and Differential Scanning Calorimetry (DSC) experiments. 

* Non-isothermal STA experiments
  - Heating Rates: 5, 10, 20, 30, 40, 50 K/min
  - Temperature program
    - Initial Temperature: 304 K
    - Initial Isotherm: 1200 s (hold at 304 K for 1200 s)  
    - Maximum Temperature: 1074 K
    - Final Isotherm: 300 s (hold 1074 K for 300 s)
* Isothermal STA experiments at 593 K
  - Temperature program
      - Initial Temperature: 304 K
      - Initial Isotherm: 1200 s (hold at 304 K for 1200 s)  
      - Maximum Temperature: 593 K (hold at 593 K for 6 hours)

File: Wood/Calibration_Data/TUBS/TUBS_TGA_N2_20K_R3.csv
Time (s),Temperature (K),Mass (mg)
0.0,304.943,1.04
4.0,304.908,1.039
11.0,304.871,1.038
18.0,304.841,1.037
27.0,304.797,1.036
35.0,304.768,1.035
43.0,304.743,1.034
52.0,304.719,1.033
62.0,304.704,1.032
77.0,304.664,1.031
89.0,304.642,1.03
103.0,304.6,1.029
123.0,304.584,1.028
140.0,304.569,1.027
159.0,304.547,1.026
189.0,304.513,1.025
220.0,304.506,1.024
261.0,304.454,1.023
304.0,304.432,1.022
374.0,304.4,1.021
376.0,304.41,1.022
380.0,304.402,1.021
459.0,304.386,1.02
606.0,304.396,1.019
889.0,304.385,1.018
1036.0,304.381,1.019
1057.0,304.371,1.018
1099.0,304.373,1.019
1107.0,304.39,1.018
1206.061,305.0,1.016
1208.58,305.5,1.016
1210.683,306.0,1.017
1212.686,306.5,1.019
1214.565,307.0,1.02
1216.458,307.5,1.021
1218.222,308.0,1.021
1219.968,308.5,1.021
1221.701,309.0,1.021
1223.426,309.5,1.02
1225.058,310.0,1.02
1226.758,310.5,1.019
1228.411,311.0,1.019
1230.035,311.5,1.019
1231.699,312.0,1.018
1233.34,312.5,1.018
1234.98,313.0,1.018
1236.606,313.5,1.018
1238.276,314.0,1.018
1239.875,314.5,1.018
1241.468,315.0,1.018
1243.1,315.5,1.018
1244.731,316.0,1.018
1246.292,316.5,1.018
1247.904,317.0,1.018
1249.506,317.5,1.017
1251.155,318.0,1.017
1252.696,318.5,1.017
1254.316,319.0,1.017
1255.899,319.5,1.017
1257.486,320.0,1.017
1259.09,320.5,1.017
1260.65,321.0,1.017
1262.196,321.5,1.017
1263.779,322.0,1.017
1265.378,322.5,1.017
1266.924,323.0,1.017
1268.494,323.5,1.017
1270.051,324.0,1.016
1271.614,324.5,1.016
1273.146,325.0,1.016
1274.669,325.5,1.016
1276.252,326.0,1.016
1277.824,326.5,1.016
1279.359,327.0,1.016
1280.89,327.5,1.016
1282.435,328.0,1.016
1283.975,328.5,1.015
1285.534,329.0,1.015
1287.024,329.5,1.015
1288.631,330.0,1.015
1290.134,330.5,1.015
1291.666,331.0,1.015
1293.182,331.5,1.015
1294.722,332.0,1.014
1296.243,332.5,1.014
1297.805,333.0,1.014
1299.342,333.5,1.014
1300.824,334.0,1.014
1302.383,334.5,1.014
1303.888,335.0,1.014
1305.442,335.5,1.014
1306.973,336.0,1.013
1308.479,336.5,1.013
1310.018,337.0,1.013
1311.506,337.5,1.013
1313.043,338.0,1.013
1314.568,338.5,1.013
1316.087,339.0,1.012
1317.595,339.5,1.012
1319.085,340.0,1.012
1320.585,340.5,1.012
1322.139,341.0,1.012
1323.67,341.5,1.012
1325.161,342.0,1.012
1326.693,342.5,1.012
1328.201,343.0,1.011
1329.691,343.5,1.011
1331.178,344.0,1.011
1332.717,344.5,1.011
1334.22,345.0,1.011
1335.731,345.5,1.011
1337.242,346.0,1.011
1338.741,346.5,1.011
1340.244,347.0,1.01
1341.745,347.5,1.01
1343.295,348.0,1.01
1344.773,348.5,1.01
1346.295,349.0,1.01
1347.758,349.5,1.01
1349.29,350.0,1.01
1350.773,350.5,1.01
1352.269,351.0,1.009
1353.767,351.5,1.009
1355.293,352.0,1.009
1356.806,352.5,1.009
1358.269,353.0,1.009
1359.821,353.5,1.009
1361.332,354.0,1.009
1362.809,354.5,1.009
1364.296,355.0,1.009
1365.805,355.5,1.008
1367.297,356.0,1.008
1368.799,356.5,1.008
1370.257,357.0,1.008
1371.763,357.5,1.008
1373.255,358.0,1.008
1374.795,358.5,1.008
1376.245,359.0,1.008
1377.766,359.5,1.008
1379.268,360.0,1.008
1380.763,360.5,1.008
1382.253,361.0,1.008
1383.739,361.5,1.008
1385.249,362.0,1.008
1386.755,362.5,1.008
1388.23,363.0,1.008
1389.742,363.5,1.008
1391.198,364.0,1.007
1392.693,364.5,1.007
1394.19,365.0,1.007
1395.686,365.5,1.007
1397.159,366.0,1.007
1398.683,366.5,1.007
1400.145,367.0,1.007
1401.655,367.5,1.007
1403.145,368.0,1.007
1404.633,368.5,1.007
1406.125,369.0,1.007
1407.599,369.5,1.007
1409.108,370.0,1.007
1410.592,370.5,1.007
1412.07,371.0,1.007
1413.544,371.5,1.007
1415.019,372.0,1.007
1416.563,372.5,1.007
1418.06,373.0,1.007
1419.509,373.5,1.007
1421.012,374.0,1.007
1422.49,374.5,1.007
1424.006,375.0,1.007
1425.47,375.5,1.007
1426.978,376.0,1.007
1428.432,376.5,1.007
1429.931,377.0,1.007
1431.404,377.5,1.007
1432.874,378.0,1.007
1434.363,378.5,1.007
1435.892,379.0,1.007
1437.343,379.5,1.007
1438.802,380.0,1.007
1440.279,380.5,1.007
1441.776,381.0,1.007
1443.253,381.5,1.007
1444.748,382.0,1.007
1446.234,382.5,1.007
1447.721,383.0,1.006
1449.209,383.5,1.006
1450.63,384.0,1.006
1452.129,384.5,1.006
1453.634,385.0,1.006
1455.116,385.5,1.006
1456.584,386.0,1.006
1458.076,386.5,1.006
1459.552,387.0,1.006
1461.0,387.5,1.006
1462.531,388.0,1.006
1463.986,388.5,1.006
1465.452,389.0,1.006
1466.952,389.5,1.006
1468.413,390.0,1.006
1469.889,390.5,1.006
1471.365,391.0,1.006
1472.848,391.5,1.006
1474.291,392.0,1.006
1475.789,392.5,1.006
1477.287,393.0,1.006
1478.736,393.5,1.006
1480.198,394.0,1.006
1481.688,394.5,1.006
1483.166,395.0,1.006
1484.646,395.5,1.006
1486.146,396.0,1.006
1487.599,396.5,1.006
1489.039,397.0,1.006
1490.538,397.5,1.006
1492.055,398.0,1.006
1493.5,398.5,1.006
1494.979,399.0,1.006
1496.423,399.5,1.006
1497.909,400.0,1.006
1499.405,400.5,1.006
1500.863,401.0,1.006
1502.329,401.5,1.006
1503.8,402.0,1.006
1505.271,402.5,1.006
1506.733,403.0,1.006
1508.227,403.5,1.006
1509.679,404.0,1.006
1511.144,404.5,1.006
1512.631,405.0,1.006
1514.115,405.5,1.006
1515.577,406.0,1.006
1517.012,406.5,1.006
1518.501,407.0,1.006
1519.971,407.5,1.006
1521.46,408.0,1.006
1522.894,408.5,1.006
1524.393,409.0,1.006
1525.843,409.5,1.006
1527.331,410.0,1.006
1528.8,410.5,1.006
1530.265,411.0,1.006
1531.74,411.5,1.006
1533.198,412.0,1.006
1534.682,412.5,1.006
1536.144,413.0,1.006
1537.658,413.5,1.006
1539.083,414.0,1.006
1540.59,414.5,1.006
1542.043,415.0,1.006
1543.496,415.5,1.006
1544.971,416.0,1.006
1546.457,416.5,1.006
1547.937,417.0,1.006
1549.377,417.5,1.006
1550.833,418.0,1.006
1552.308,418.5,1.006
1553.803,419.0,1.006
1555.247,419.5,1.006
1556.727,420.0,1.006
1558.211,420.5,1.006
1559.674,421.0,1.006
1561.116,421.5,1.006
1562.617,422.0,1.006
1564.058,422.5,1.006
1565.558,423.0,1.006
1567.02,423.5,1.006
1568.469,424.0,1.006
1569.95,424.5,1.006
1571.412,425.0,1.006
1572.868,425.5,1.005
1574.341,426.0,1.005
1575.8,426.5,1.005
1577.257,427.0,1.005
1578.737,427.5,1.005
1580.205,428.0,1.005
1581.676,428.5,1.005
1583.149,429.0,1.005
1584.597,429.5,1.005
1586.068,430.0,1.005
1587.529,430.5,1.005
1589.0,431.0,1.005
1590.455,431.5,1.005
1591.931,432.0,1.005
1593.417,432.5,1.005
1594.874,433.0,1.005
1596.362,433.5,1.005
1597.823,434.0,1.005
1599.3,434.5,1.005
1600.76,435.0,1.005
1602.214,435.5,1.005
1603.688,436.0,1.005
1605.149,436.5,1.005
1606.621,437.0,1.005
1608.069,437.5,1.005
1609.512,438.0,1.005
1611.0,438.5,1.004
1612.485,439.0,1.004
1613.934,439.5,1.004
1615.396,440.0,1.004
1616.871,440.5,1.004
1618.312,441.0,1.004
1619.776,441.5,1.004
1621.238,442.0,1.004
1622.667,442.5,1.004
1624.14,443.0,1.004
1625.623,443.5,1.004
1627.082,444.0,1.004
1628.549,444.5,1.004
1630.012,445.0,1.004
1631.466,445.5,1.004
1632.949,446.0,1.003
1634.414,446.5,1.003
1635.848,447.0,1.003
1637.328,447.5,1.003
1638.789,448.0,1.003
1640.264,448.5,1.003
1641.706,449.0,1.003
1643.202,449.5,1.003
1644.643,450.0,1.003
1646.106,450.5,1.002
1647.571,451.0,1.002
1649.03,451.5,1.002
1650.499,452.0,1.002
1651.936,452.5,1.002
1653.406,453.0,1.002
1654.891,453.5,1.002
1656.341,454.0,1.002
1657.801,454.5,1.001
1659.256,455.0,1.001
1660.726,455.5,1.001
1662.173,456.0,1.001
1663.643,456.5,1.001
1665.135,457.0,1.001
1666.602,457.5,1.001
1668.045,458.0,1.001
1669.519,458.5,1.0
1670.974,459.0,1.0
1672.43,459.5,1.0
1673.877,460.0,1.0
1675.342,460.5,1.0
1676.799,461.0,1.0
1678.286,461.5,1.0
1679.739,462.0,1.0
1681.235,462.5,0.999
1682.678,463.0,0.999
1684.145,463.5,0.999
1685.59,464.0,0.999
1687.058,464.5,0.999
1688.515,465.0,0.999
1689.977,465.5,0.998
1691.459,466.0,0.998
1692.928,466.5,0.998
1694.37,467.0,0.998
1695.821,467.5,0.998
1697.303,468.0,0.998
1698.768,468.5,0.997
1700.242,469.0,0.997
1701.702,469.5,0.997
1703.174,470.0,0.997
1704.607,470.5,0.997
1706.08,471.0,0.997
1707.556,471.5,0.996
1709.041,472.0,0.996
1710.478,472.5,0.996
1711.921,473.0,0.996
1713.42,473.5,0.996
1714.884,474.0,0.996
1716.34,474.5,0.996
1717.804,475.0,0.995
1719.26,475.5,0.995
1720.749,476.0,0.995
1722.183,476.5,0.995
1723.657,477.0,0.995
1725.107,477.5,0.995
1726.561,478.0,0.994
1728.05,478.5,0.994
1729.514,479.0,0.994
1730.971,479.5,0.994
1732.459,480.0,0.994
1733.908,480.5,0.994
1735.383,481.0,0.994
1736.843,481.5,0.993
1738.322,482.0,0.993
1739.789,482.5,0.993
1741.246,483.0,0.993
1742.713,483.5,0.993
1744.191,484.0,0.993
1745.654,484.5,0.993
1747.116,485.0,0.992
1748.585,485.5,0.992
1750.042,486.0,0.992
1751.504,486.5,0.992
1752.95,487.0,0.992
1754.429,487.5,0.992
1755.903,488.0,0.991
1757.354,488.5,0.991
1758.813,489.0,0.991
1760.312,489.5,0.991
1761.759,490.0,0.991
1763.22,490.5,0.99
1764.7,491.0,0.99
1766.177,491.5,0.99
1767.652,492.0,0.99
1769.113,492.5,0.99
1770.567,493.0,0.99
1772.027,493.5,0.989
1773.484,494.0,0.989
1774.955,494.5,0.989
1776.424,495.0,0.989
1777.907,495.5,0.989
1779.378,496.0,0.989
1780.828,496.5,0.988
1782.298,497.0,0.988
1783.795,497.5,0.988
1785.252,498.0,0.988
1786.722,498.5,0.988
1788.19,499.0,0.987
1789.634,499.5,0.987
1791.096,500.0,0.987
1792.56,500.5,0.987
1794.018,501.0,0.987
1795.506,501.5,0.986
1796.979,502.0,0.986
1798.448,502.5,0.986
1799.91,503.0,0.986
1801.38,503.5,0.985
1802.847,504.0,0.985
1804.335,504.5,0.985
1805.81,505.0,0.985
1807.293,505.5,0.984
1808.751,506.0,0.984
1810.184,506.5,0.984
1811.688,507.0,0.984
1813.126,507.5,0.983
1814.602,508.0,0.983
1816.064,508.5,0.983
1817.525,509.0,0.983
1819.003,509.5,0.982
1820.487,510.0,0.982
1821.945,510.5,0.982
1823.41,511.0,0.982
1824.898,511.5,0.981
1826.366,512.0,0.981
1827.825,512.5,0.981
1829.308,513.0,0.98
1830.773,513.5,0.98
1832.227,514.0,0.98
1833.695,514.5,0.979
1835.172,515.0,0.979
1836.624,515.5,0.979
1838.096,516.0,0.978
1839.589,516.5,0.978
1841.063,517.0,0.978
1842.55,517.5,0.977
1844.024,518.0,0.977
1845.49,518.5,0.977
1846.938,519.0,0.976
1848.416,519.5,0.976
1849.884,520.0,0.975
1851.378,520.5,0.975
1852.823,521.0,0.974
1854.309,521.5,0.974
1855.779,522.0,0.974
1857.25,522.5,0.973
1858.723,523.0,0.973
1860.214,523.5,0.972
1861.67,524.0,0.972
1863.149,524.5,0.972
1864.632,525.0,0.971
1866.108,525.5,0.971
1867.569,526.0,0.97
1869.05,526.5,0.97
1870.507,527.0,0.969
1871.979,527.5,0.969
1873.452,528.0,0.969
1874.963,528.5,0.968
1876.399,529.0,0.968
1877.882,529.5,0.967
1879.378,530.0,0.966
1880.822,530.5,0.966
1882.307,531.0,0.965
1883.789,531.5,0.965
1885.265,532.0,0.964
1886.712,532.5,0.963
1888.178,533.0,0.963
1889.668,533.5,0.962
1891.142,534.0,0.962
1892.614,534.5,0.961
1894.094,535.0,0.961
1895.586,535.5,0.96
1897.062,536.0,0.959
1898.541,536.5,0.958
1899.986,537.0,0.958
1901.46,537.5,0.958
1902.961,538.0,0.957
1904.438,538.5,0.956
1905.897,539.0,0.955
1907.366,539.5,0.955
1908.858,540.0,0.954
1910.348,540.5,0.954
1911.821,541.0,0.953
1913.304,541.5,0.952
1914.787,542.0,0.951
1916.263,542.5,0.951
1917.743,543.0,0.95
1919.209,543.5,0.949
1920.684,544.0,0.948
1922.16,544.5,0.948
1923.637,545.0,0.947
1925.122,545.5,0.946
1926.598,546.0,0.945
1928.056,546.5,0.945
1929.536,547.0,0.944
1931.017,547.5,0.943
1932.479,548.0,0.943
1933.962,548.5,0.942
1935.448,549.0,0.941
1936.915,549.5,0.94
1938.426,550.0,0.94
1939.92,550.5,0.938
1941.366,551.0,0.938
1942.883,551.5,0.937
1944.359,552.0,0.936
1945.821,552.5,0.935
1947.325,553.0,0.935
1948.802,553.5,0.933
1950.262,554.0,0.933
1951.748,554.5,0.932
1953.23,555.0,0.931
1954.685,555.5,0.93
1956.187,556.0,0.929
1957.659,556.5,0.928
1959.151,557.0,0.928
1960.64,557.5,0.926
1962.116,558.0,0.926
1963.608,558.5,0.924
1965.065,559.0,0.924
1966.552,559.5,0.923
1968.022,560.0,0.922
1969.538,560.5,0.921
1971.006,561.0,0.92
1972.5,561.5,0.919
1973.994,562.0,0.918
1975.445,562.5,0.917
1976.928,563.0,0.916
1978.407,563.5,0.915
1979.886,564.0,0.914
1981.374,564.5,0.913
1982.853,565.0,0.912
1984.317,565.5,0.911
1985.778,566.0,0.91
1987.286,566.5,0.909
1988.764,567.0,0.907
1990.24,567.5,0.907
1991.76,568.0,0.905
1993.258,568.5,0.904
1994.729,569.0,0.903
1996.203,569.5,0.902
1997.693,570.0,0.901
1999.162,570.5,0.9
2000.645,571.0,0.898
2002.139,571.5,0.897
2003.598,572.0,0.896
2005.092,572.5,0.895
2006.574,573.0,0.893
2008.07,573.5,0.892
2009.537,574.0,0.891
2011.04,574.5,0.89
2012.543,575.0,0.888
2013.988,575.5,0.887
2015.489,576.0,0.886
2016.988,576.5,0.885
2018.494,577.0,0.884
2019.964,577.5,0.882
2021.447,578.0,0.881
2022.945,578.5,0.879
2024.425,579.0,0.878
2025.887,579.5,0.876
2027.387,580.0,0.875
2028.875,580.5,0.873
2030.356,581.0,0.873
2031.849,581.5,0.871
2033.339,582.0,0.87
2034.795,582.5,0.868
2036.3,583.0,0.866
2037.787,583.5,0.864
2039.251,584.0,0.863
2040.737,584.5,0.861
2042.184,585.0,0.86
2043.726,585.5,0.858
2045.204,586.0,0.857
2046.691,586.5,0.855
2048.188,587.0,0.854
2049.697,587.5,0.851
2051.193,588.0,0.85
2052.659,588.5,0.848
2054.142,589.0,0.847
2055.632,589.5,0.844
2057.112,590.0,0.843
2058.611,590.5,0.841
2060.099,591.0,0.839
2061.576,591.5,0.837
2063.096,592.0,0.836
2064.575,592.5,0.833
2066.037,593.0,0.832
2067.538,593.5,0.83
2069.006,594.0,0.828
2070.509,594.5,0.826
2072.032,595.0,0.824
2073.52,595.5,0.822
2075.012,596.0,0.82
2076.506,596.5,0.818
2077.973,597.0,0.816
2079.462,597.5,0.814
2080.94,598.0,0.812
2082.447,598.5,0.81
2083.909,599.0,0.807
2085.428,599.5,0.806
2086.917,600.0,0.803
2088.394,600.5,0.801
2089.885,601.0,0.799
2091.408,601.5,0.797
2092.891,602.0,0.794
2094.385,602.5,0.792
2095.881,603.0,0.79
2097.394,603.5,0.787
2098.896,604.0,0.785
2100.341,604.5,0.783
2101.865,605.0,0.78
2103.344,605.5,0.778
2104.821,606.0,0.775
2106.34,606.5,0.773
2107.83,607.0,0.77
2109.305,607.5,0.768
2110.812,608.0,0.765
2112.318,608.5,0.763
2113.811,609.0,0.76
2115.276,609.5,0.758
2116.777,610.0,0.755
2118.295,610.5,0.752
2119.772,611.0,0.75
2121.249,611.5,0.748
2122.742,612.0,0.745
2124.257,612.5,0.742
2125.771,613.0,0.739
2127.243,613.5,0.737
2128.719,614.0,0.734
2130.22,614.5,0.732
2131.713,615.0,0.729
2133.209,615.5,0.726
2134.735,616.0,0.723
2136.215,616.5,0.72
2137.723,617.0,0.718
2139.202,617.5,0.715
2140.686,618.0,0.712
2142.188,618.5,0.709
2143.677,619.0,0.706
2145.161,619.5,0.703
2146.663,620.0,0.7
2148.157,620.5,0.698
2149.678,621.0,0.695
2151.162,621.5,0.692
2152.673,622.0,0.689
2154.159,622.5,0.686
2155.646,623.0,0.682
2157.153,623.5,0.679
2158.647,624.0,0.676
2160.12,624.5,0.673
2161.63,625.0,0.67
2163.16,625.5,0.667
2164.651,626.0,0.664
2166.152,626.5,0.661
2167.655,627.0,0.658
2169.13,627.5,0.655
2170.63,628.0,0.652
2172.133,628.5,0.648
2173.639,629.0,0.645
2175.135,629.5,0.642
2176.624,630.0,0.639
2178.12,630.5,0.636
2179.608,631.0,0.632
2181.11,631.5,0.629
2182.614,632.0,0.626
2184.123,632.5,0.623
2185.618,633.0,0.619
2187.12,633.5,0.616
2188.613,634.0,0.612
2190.115,634.5,0.609
2191.62,635.0,0.606
2193.113,635.5,0.602
2194.604,636.0,0.599
2196.124,636.5,0.595
2197.605,637.0,0.592
2199.098,637.5,0.588
2200.626,638.0,0.585
2202.13,638.5,0.581
2203.63,639.0,0.577
2205.073,639.5,0.574
2206.618,640.0,0.57
2208.134,640.5,0.567
2209.608,641.0,0.563
2211.095,641.5,0.559
2212.639,642.0,0.556
2214.139,642.5,0.552
2215.627,643.0,0.548
2217.137,643.5,0.544
2218.644,644.0,0.54
2220.142,644.5,0.537
2221.678,645.0,0.533
2223.166,645.5,0.529
2224.673,646.0,0.525
2226.166,646.5,0.521
2227.679,647.0,0.517
2229.186,647.5,0.512
2230.685,648.0,0.508
2232.177,648.5,0.504
2233.704,649.0,0.5
2235.217,649.5,0.495
2236.725,650.0,0.491
2238.21,650.5,0.487
2239.72,651.0,0.483
2241.235,651.5,0.478
2242.734,652.0,0.474
2244.26,652.5,0.469
2245.752,653.0,0.465
2247.248,653.5,0.461
2248.761,654.0,0.457
2250.234,654.5,0.452
2251.766,655.0,0.448
2253.26,655.5,0.443
2254.768,656.0,0.439
2256.283,656.5,0.433
2257.779,657.0,0.429
2259.265,657.5,0.424
2260.787,658.0,0.42
2262.316,658.5,0.415
2263.842,659.0,0.41
2265.336,659.5,0.406
2266.836,660.0,0.401
2268.342,660.5,0.396
2269.852,661.0,0.391
2271.354,661.5,0.387
2272.842,662.0,0.382
2274.377,662.5,0.378
2275.892,663.0,0.373
2277.383,663.5,0.369
2278.881,664.0,0.364
2280.424,664.5,0.36
2281.907,665.0,0.355
2283.418,665.5,0.351
2284.939,666.0,0.347
2286.425,666.5,0.343
2287.956,667.0,0.339
2289.457,667.5,0.335
2290.936,668.0,0.331
2292.444,668.5,0.327
2293.957,669.0,0.323
2295.469,669.5,0.32
2296.953,670.0,0.316
2298.448,670.5,0.313
2299.946,671.0,0.309
2301.466,671.5,0.306
2302.958,672.0,0.303
2304.479,672.5,0.3
2305.973,673.0,0.298
2307.455,673.5,0.295
2308.981,674.0,0.293
2310.476,674.5,0.291
2311.988,675.0,0.288
2313.466,675.5,0.286
2315.015,676.0,0.284
2316.508,676.5,0.282
2318.0,677.0,0.281
2319.534,677.5,0.279
2321.038,678.0,0.278
2322.534,678.5,0.276
2324.05,679.0,0.275
2325.519,679.5,0.274
2327.031,680.0,0.273
2328.559,680.5,0.272
2330.045,681.0,0.272
2331.526,681.5,0.271
2333.046,682.0,0.27
2334.567,682.5,0.269
2336.086,683.0,0.269
2337.571,683.5,0.268
2339.083,684.0,0.268
2340.571,684.5,0.267
2342.081,685.0,0.267
2343.596,685.5,0.266
2345.116,686.0,0.266
2346.588,686.5,0.265
2348.103,687.0,0.265
2349.634,687.5,0.265
2351.12,688.0,0.264
2352.628,688.5,0.264
2354.137,689.0,0.263
2355.642,689.5,0.263
2357.152,690.0,0.263
2358.651,690.5,0.262
2360.155,691.0,0.262
2361.668,691.5,0.261
2363.154,692.0,0.261
2364.696,692.5,0.261
2366.198,693.0,0.261
2367.704,693.5,0.26
2369.192,694.0,0.26
2370.696,694.5,0.259
2372.214,695.0,0.259
2373.704,695.5,0.259
2375.239,696.0,0.259
2376.756,696.5,0.258
2378.261,697.0,0.258
2379.765,697.5,0.258
2381.291,698.0,0.257
2382.803,698.5,0.257
2384.284,699.0,0.257
2385.791,699.5,0.256
2387.303,700.0,0.256
2388.818,700.5,0.256
2390.348,701.0,0.255
2391.84,701.5,0.255
2393.337,702.0,0.255
2394.856,702.5,0.254
2396.389,703.0,0.254
2397.88,703.5,0.254
2399.398,704.0,0.254
2400.879,704.5,0.253
2402.423,705.0,0.253
2403.914,705.5,0.253
2405.426,706.0,0.252
2406.919,706.5,0.252
2408.456,707.0,0.252
2409.952,707.5,0.251
2411.471,708.0,0.251
2413.0,708.5,0.251
2414.497,709.0,0.251
2416.027,709.5,0.25
2417.523,710.0,0.25
2419.006,710.5,0.25
2420.521,711.0,0.249
2422.031,711.5,0.249
2423.554,712.0,0.249
2425.037,712.5,0.249
2426.56,713.0,0.248
2428.089,713.5,0.248
2429.601,714.0,0.248
2431.112,714.5,0.247
2432.628,715.0,0.247
2434.125,715.5,0.247
2435.652,716.0,0.246
2437.133,716.5,0.246
2438.665,717.0,0.246
2440.188,717.5,0.246
2441.709,718.0,0.245
2443.211,718.5,0.245
2444.731,719.0,0.245
2446.246,719.5,0.245
2447.762,720.0,0.244
2449.268,720.5,0.244
2450.784,721.0,0.244
2452.284,721.5,0.244
2453.809,722.0,0.243
2455.325,722.5,0.243
2456.83,723.0,0.243
2458.356,723.5,0.242
2459.864,724.0,0.242
2461.368,724.5,0.242
2462.88,725.0,0.241
2464.382,725.5,0.241
2465.898,726.0,0.241
2467.422,726.5,0.241
2468.926,727.0,0.24
2470.441,727.5,0.24
2471.969,728.0,0.24
2473.486,728.5,0.24
2474.971,729.0,0.24
2476.494,729.5,0.239
2478.012,730.0,0.239
2479.521,730.5,0.239
2481.048,731.0,0.238
2482.553,731.5,0.238
2484.054,732.0,0.238
2485.559,732.5,0.238
2487.076,733.0,0.238
2488.6,733.5,0.237
2490.113,734.0,0.237
2491.634,734.5,0.237
2493.16,735.0,0.237
2494.702,735.5,0.236
2496.197,736.0,0.236
2497.692,736.5,0.236
2499.22,737.0,0.236
2500.738,737.5,0.235
2502.264,738.0,0.235
2503.769,738.5,0.235
2505.283,739.0,0.235
2506.812,739.5,0.235
2508.304,740.0,0.234
2509.791,740.5,0.234
2511.309,741.0,0.234
2512.836,741.5,0.234
2514.356,742.0,0.233
2515.853,742.5,0.233
2517.387,743.0,0.233
2518.894,743.5,0.233
2520.4,744.0,0.233
2521.904,744.5,0.232
2523.416,745.0,0.232
2524.911,745.5,0.232
2526.446,746.0,0.232
2527.982,746.5,0.232
2529.491,747.0,0.232
2531.021,747.5,0.231
2532.506,748.0,0.231
2534.036,748.5,0.231
2535.558,749.0,0.231
2537.075,749.5,0.231
2538.596,750.0,0.23
2540.11,750.5,0.23
2541.608,751.0,0.23
2543.116,751.5,0.23
2544.639,752.0,0.23
2546.141,752.5,0.229
2547.666,753.0,0.229
2549.18,753.5,0.229
2550.699,754.0,0.229
2552.189,754.5,0.229
2553.707,755.0,0.228
2555.197,755.5,0.228
2556.744,756.0,0.228
2558.255,756.5,0.228
2559.791,757.0,0.228
2561.29,757.5,0.228
2562.827,758.0,0.227
2564.318,758.5,0.227
2565.826,759.0,0.227
2567.333,759.5,0.227
2568.848,760.0,0.227
2570.373,760.5,0.227
2571.883,761.0,0.226
2573.409,761.5,0.226
2574.908,762.0,0.226
2576.416,762.5,0.226
2577.936,763.0,0.226
2579.447,763.5,0.226
2580.944,764.0,0.226
2582.464,764.5,0.226
2584.006,765.0,0.225
2585.502,765.5,0.225
2587.022,766.0,0.225
2588.559,766.5,0.225
2590.065,767.0,0.225
2591.6,767.5,0.225
2593.109,768.0,0.225
2594.618,768.5,0.224
2596.117,769.0,0.224
2597.629,769.5,0.224
2599.143,770.0,0.224
2600.651,770.5,0.224
2602.157,771.0,0.224
2603.686,771.5,0.223
2605.227,772.0,0.223
2606.725,772.5,0.223
2608.199,773.0,0.223
2609.74,773.5,0.223
2611.248,774.0,0.223
2612.776,774.5,0.223
2614.279,775.0,0.223
2615.801,775.5,0.222
2617.29,776.0,0.222
2618.797,776.5,0.222
2620.304,777.0,0.222
2621.829,777.5,0.222
2623.344,778.0,0.222
2624.869,778.5,0.222
2626.386,779.0,0.222
2627.905,779.5,0.221
2629.401,780.0,0.221
2630.907,780.5,0.221
2632.422,781.0,0.221
2633.946,781.5,0.221
2635.462,782.0,0.221
2636.947,782.5,0.221
2638.457,783.0,0.221
2639.967,783.5,0.22
2641.495,784.0,0.22
2643.024,784.5,0.22
2644.521,785.0,0.22
2646.033,785.5,0.22
2647.535,786.0,0.22
2649.055,786.5,0.22
2650.594,787.0,0.219
2652.091,787.5,0.219
2653.599,788.0,0.219
2655.116,788.5,0.219
2656.614,789.0,0.219
2658.134,789.5,0.219
2659.638,790.0,0.219
2661.176,790.5,0.219
2662.678,791.0,0.219
2664.167,791.5,0.219
2665.702,792.0,0.219
2667.219,792.5,0.219
2668.727,793.0,0.218
2670.211,793.5,0.218
2671.738,794.0,0.218
2673.204,794.5,0.218
2674.75,795.0,0.218
2676.26,795.5,0.218
2677.777,796.0,0.218
2679.289,796.5,0.217
2680.806,797.0,0.217
2682.317,797.5,0.217
2683.828,798.0,0.217
2685.337,798.5,0.217
2686.848,799.0,0.217
2688.358,799.5,0.217
2689.877,800.0,0.217
2691.373,800.5,0.217
2692.897,801.0,0.217
2694.391,801.5,0.216
2695.907,802.0,0.216
2697.392,802.5,0.216
2698.9,803.0,0.216
2700.418,803.5,0.216
2701.928,804.0,0.216
2703.436,804.5,0.216
2704.952,805.0,0.216
2706.458,805.5,0.216
2707.997,806.0,0.215
2709.505,806.5,0.215
2711.009,807.0,0.215
2712.533,807.5,0.215
2714.052,808.0,0.215
2715.573,808.5,0.215
2717.062,809.0,0.215
2718.594,809.5,0.215
2720.104,810.0,0.215
2721.604,810.5,0.214
2723.074,811.0,0.214
2724.605,811.5,0.214
2726.134,812.0,0.214
2727.655,812.5,0.214
2729.172,813.0,0.214
2730.65,813.5,0.214
2732.16,814.0,0.214
2733.673,814.5,0.214
2735.193,815.0,0.214
2736.71,815.5,0.214
2738.202,816.0,0.214
2739.723,816.5,0.213
2741.219,817.0,0.213
2742.743,817.5,0.213
2744.253,818.0,0.213
2745.752,818.5,0.213
2747.263,819.0,0.213
2748.76,819.5,0.213
2750.299,820.0,0.213
2751.794,820.5,0.213
2753.304,821.0,0.213
2754.813,821.5,0.213
2756.343,822.0,0.212
2757.838,822.5,0.212
2759.362,823.0,0.212
2760.868,823.5,0.212
2762.382,824.0,0.212
2763.894,824.5,0.212
2765.396,825.0,0.212
2766.896,825.5,0.212
2768.42,826.0,0.212
2769.931,826.5,0.212
2771.452,827.0,0.211
2772.943,827.5,0.211
2774.463,828.0,0.211
2775.962,828.5,0.211
2777.472,829.0,0.211
2778.971,829.5,0.211
2780.495,830.0,0.211
2782.012,830.5,0.211
2783.503,831.0,0.211
2785.041,831.5,0.211
2786.523,832.0,0.211
2788.036,832.5,0.211
2789.559,833.0,0.211
2791.051,833.5,0.21
2792.566,834.0,0.21
2794.055,834.5,0.21
2795.591,835.0,0.21
2797.093,835.5,0.21
2798.609,836.0,0.21
2800.137,836.5,0.21
2801.624,837.0,0.21
2803.124,837.5,0.21
2804.63,838.0,0.21
2806.149,838.5,0.21
2807.661,839.0,0.209
2809.161,839.5,0.209
2810.691,840.0,0.209
2812.194,840.5,0.209
2813.673,841.0,0.209
2815.184,841.5,0.209
2816.701,842.0,0.209
2818.224,842.5,0.209
2819.741,843.0,0.209
2821.248,843.5,0.209
2822.751,844.0,0.209
2824.262,844.5,0.209
2825.768,845.0,0.209
2827.277,845.5,0.209
2828.762,846.0,0.208
2830.27,846.5,0.208
2831.779,847.0,0.208
2833.306,847.5,0.208
2834.821,848.0,0.208
2836.305,848.5,0.208
2837.814,849.0,0.208
2839.358,849.5,0.208
2840.842,850.0,0.208
2842.354,850.5,0.208
2843.848,851.0,0.207
2845.35,851.5,0.207
2846.87,852.0,0.207
2848.38,852.5,0.207
2849.87,853.0,0.207
2851.389,853.5,0.207
2852.886,854.0,0.207
2854.424,854.5,0.207
2855.92,855.0,0.207
2857.43,855.5,0.207
2858.957,856.0,0.207
2860.465,856.5,0.207
2861.973,857.0,0.207
2863.481,857.5,0.207
2864.973,858.0,0.206
2866.495,858.5,0.206
2868.018,859.0,0.206
2869.522,859.5,0.206
2871.027,860.0,0.206
2872.548,860.5,0.206
2874.033,861.0,0.206
2875.548,861.5,0.206
2877.046,862.0,0.206
2878.558,862.5,0.206
2880.059,863.0,0.206
2881.586,863.5,0.206
2883.073,864.0,0.206
2884.583,864.5,0.205
2886.106,865.0,0.205
2887.595,865.5,0.205
2889.11,866.0,0.205
2890.625,866.5,0.205
2892.138,867.0,0.205
2893.646,867.5,0.205
2895.148,868.0,0.205
2896.674,868.5,0.205
2898.171,869.0,0.205
2899.686,869.5,0.205
2901.193,870.0,0.205
2902.696,870.5,0.205
2904.193,871.0,0.205
2905.716,871.5,0.205
2907.229,872.0,0.205
2908.718,872.5,0.205
2910.233,873.0,0.205
2911.752,873.5,0.204
2913.252,874.0,0.204
2914.755,874.5,0.204
2916.271,875.0,0.204
2917.775,875.5,0.204
2919.286,876.0,0.204
2920.813,876.5,0.204
2922.299,877.0,0.204
2923.817,877.5,0.204
2925.318,878.0,0.204
2926.829,878.5,0.204
2928.348,879.0,0.204
2929.838,879.5,0.203
2931.349,880.0,0.203
2932.855,880.5,0.203
2934.364,881.0,0.203
2935.904,881.5,0.203
2937.397,882.0,0.203
2938.899,882.5,0.203
2940.398,883.0,0.203
2941.899,883.5,0.203
2943.417,884.0,0.203
2944.939,884.5,0.203
2946.445,885.0,0.203
2947.929,885.5,0.203
2949.457,886.0,0.202
2950.982,886.5,0.202
2952.489,887.0,0.202
2954.003,887.5,0.202
2955.485,888.0,0.202
2957.0,888.5,0.202
2958.517,889.0,0.202
2959.991,889.5,0.202
2961.53,890.0,0.202
2963.037,890.5,0.202
2964.567,891.0,0.202
2966.069,891.5,0.202
2967.566,892.0,0.202
2969.064,892.5,0.202
2970.58,893.0,0.202
2972.096,893.5,0.202
2973.585,894.0,0.202
2975.106,894.5,0.202
2976.611,895.0,0.201
2978.12,895.5,0.201
2979.645,896.0,0.201
2981.155,896.5,0.201
2982.68,897.0,0.201
2984.197,897.5,0.201
2985.687,898.0,0.201
2987.18,898.5,0.201
2988.703,899.0,0.201
2990.193,899.5,0.201
2991.72,900.0,0.201
2993.239,900.5,0.201
2994.738,901.0,0.201
2996.243,901.5,0.201
2997.751,902.0,0.2
2999.26,902.5,0.2
3000.774,903.0,0.2
3002.289,903.5,0.2
3003.782,904.0,0.2
3005.293,904.5,0.2
3006.799,905.0,0.2
3008.313,905.5,0.2
3009.829,906.0,0.2
3011.333,906.5,0.2
3012.836,907.0,0.2
3014.361,907.5,0.2
3015.855,908.0,0.2
3017.381,908.5,0.2
3018.881,909.0,0.2
3020.379,909.5,0.199
3021.876,910.0,0.199
3023.393,910.5,0.199
3024.929,911.0,0.199
3026.426,911.5,0.199
3027.915,912.0,0.199
3029.429,912.5,0.199
3030.914,913.0,0.199
3032.446,913.5,0.199
3033.97,914.0,0.199
3035.467,914.5,0.199
3036.961,915.0,0.199
3038.471,915.5,0.199
3039.982,916.0,0.199
3041.49,916.5,0.199
3042.988,917.0,0.199
3044.497,917.5,0.199
3046.041,918.0,0.199
3047.534,918.5,0.199
3049.033,919.0,0.199
3050.552,919.5,0.199
3052.065,920.0,0.199
3053.559,920.5,0.199
3055.074,921.0,0.199
3056.571,921.5,0.198
3058.06,922.0,0.198
3059.586,922.5,0.198
3061.109,923.0,0.198
3062.623,923.5,0.198
3064.124,924.0,0.198
3065.622,924.5,0.198
3067.128,925.0,0.198
3068.64,925.5,0.198
3070.122,926.0,0.198
3071.642,926.5,0.198
3073.151,927.0,0.198
3074.656,927.5,0.198
3076.146,928.0,0.198
3077.663,928.5,0.198
3079.175,929.0,0.197
3080.684,929.5,0.197
3082.188,930.0,0.197
3083.706,930.5,0.197
3085.225,931.0,0.197
3086.719,931.5,0.197
3088.215,932.0,0.197
3089.734,932.5,0.197
3091.24,933.0,0.197
3092.734,933.5,0.197
3094.252,934.0,0.197
3095.765,934.5,0.197
3097.271,935.0,0.197
3098.785,935.5,0.197
3100.298,936.0,0.197
3101.823,936.5,0.197
3103.326,937.0,0.197
3104.829,937.5,0.197
3106.327,938.0,0.197
3107.853,938.5,0.197
3109.357,939.0,0.197
3110.864,939.5,0.197
3112.372,940.0,0.197
3113.891,940.5,0.197
3115.379,941.0,0.197
3116.881,941.5,0.197
3118.394,942.0,0.197
3119.927,942.5,0.196
3121.426,943.0,0.196
3122.925,943.5,0.196
3124.429,944.0,0.196
3125.927,944.5,0.196
3127.454,945.0,0.196
3128.943,945.5,0.196
3130.465,946.0,0.196
3131.97,946.5,0.196
3133.485,947.0,0.196
3134.997,947.5,0.196
3136.497,948.0,0.196
3138.02,948.5,0.196
3139.494,949.0,0.196
3141.012,949.5,0.196
3142.548,950.0,0.196
3144.052,950.5,0.196
3145.568,951.0,0.196
3147.091,951.5,0.196
3148.585,952.0,0.196
3150.08,952.5,0.196
3151.599,953.0,0.196
3153.128,953.5,0.196
3154.618,954.0,0.196
3156.123,954.5,0.196
3157.624,955.0,0.196
3159.159,955.5,0.196
3160.655,956.0,0.196
3162.176,956.5,0.196
3163.695,957.0,0.195
3165.173,957.5,0.195
3166.693,958.0,0.195
3168.203,958.5,0.195
3169.691,959.0,0.195
3171.217,959.5,0.195
3172.718,960.0,0.195
3174.23,960.5,0.195
3175.738,961.0,0.195
3177.242,961.5,0.195
3178.76,962.0,0.195
3180.271,962.5,0.195
3181.796,963.0,0.195
3183.301,963.5,0.195
3184.796,964.0,0.195
3186.317,964.5,0.195
3187.835,965.0,0.195
3189.35,965.5,0.195
3190.866,966.0,0.195
3192.362,966.5,0.195
3193.87,967.0,0.195
3195.383,967.5,0.195
3196.89,968.0,0.195
3198.395,968.5,0.195
3199.917,969.0,0.194
3201.409,969.5,0.194
3202.91,970.0,0.194
3204.423,970.5,0.194
3205.929,971.0,0.194
3207.452,971.5,0.194
3208.941,972.0,0.194
3210.469,972.5,0.194
3211.933,973.0,0.194
3213.471,973.5,0.194
3214.982,974.0,0.194
3216.511,974.5,0.194
3217.997,975.0,0.194
3219.5,975.5,0.194
3221.0,976.0,0.194
3222.514,976.5,0.194
3224.018,977.0,0.194
3225.533,977.5,0.194
3227.056,978.0,0.194
3228.54,978.5,0.194
3230.024,979.0,0.194
3231.542,979.5,0.194
3233.048,980.0,0.194
3234.537,980.5,0.194
3236.06,981.0,0.194
3237.551,981.5,0.194
3239.067,982.0,0.194
3240.577,982.5,0.194
3242.101,983.0,0.194
3243.596,983.5,0.194
3245.103,984.0,0.194
3246.644,984.5,0.194
3248.113,985.0,0.193
3249.62,985.5,0.193
3251.14,986.0,0.193
3252.628,986.5,0.193
3254.156,987.0,0.193
3255.635,987.5,0.193
3257.138,988.0,0.193
3258.659,988.5,0.193
3260.178,989.0,0.193
3261.658,989.5,0.193
3263.165,990.0,0.193
3264.667,990.5,0.193
3266.167,991.0,0.193
3267.697,991.5,0.193
3269.207,992.0,0.193
3270.69,992.5,0.193
3272.221,993.0,0.193
3273.722,993.5,0.193
3275.221,994.0,0.193
3276.737,994.5,0.193
3278.262,995.0,0.193
3279.755,995.5,0.193
3281.245,996.0,0.193
3282.763,996.5,0.193
3284.255,997.0,0.193
3285.773,997.5,0.193
3287.28,998.0,0.193
3288.77,998.5,0.193
3290.294,999.0,0.193
3291.787,999.5,0.193
3293.3,1000.0,0.193
3294.776,1000.5,0.193
3296.327,1001.0,0.193
3297.854,1001.5,0.193
3299.35,1002.0,0.192
3300.848,1002.5,0.192
3302.342,1003.0,0.192
3303.835,1003.5,0.192
3305.365,1004.0,0.192
3306.855,1004.5,0.192
3308.365,1005.0,0.192
3309.855,1005.5,0.192
3311.37,1006.0,0.192
3312.87,1006.5,0.192
3314.367,1007.0,0.192
3315.866,1007.5,0.192
3317.377,1008.0,0.192
3318.881,1008.5,0.192
3320.389,1009.0,0.192
3321.889,1009.5,0.192
3323.389,1010.0,0.192
3324.893,1010.5,0.192
3326.407,1011.0,0.192
3327.925,1011.5,0.192
3329.429,1012.0,0.192
3330.915,1012.5,0.192
3332.428,1013.0,0.192
3333.943,1013.5,0.192
3335.451,1014.0,0.191
3336.952,1014.5,0.191
3338.454,1015.0,0.191
3339.963,1015.5,0.191
3341.463,1016.0,0.191
3342.967,1016.5,0.191
3344.479,1017.0,0.191
3345.997,1017.5,0.191
3347.503,1018.0,0.191
3348.994,1018.5,0.191
3350.514,1019.0,0.191
3352.006,1019.5,0.191
3353.508,1020.0,0.191
3355.003,1020.5,0.191
3356.52,1021.0,0.191
3358.015,1021.5,0.191
3359.536,1022.0,0.191
3361.041,1022.5,0.191
3362.534,1023.0,0.191
3364.057,1023.5,0.191
3365.555,1024.0,0.191
3367.057,1024.5,0.191
3368.544,1025.0,0.191
3370.081,1025.5,0.191
3371.585,1026.0,0.191
3373.075,1026.5,0.191
3374.562,1027.0,0.191
3376.089,1027.5,0.191
3377.58,1028.0,0.191
3379.111,1028.5,0.191
3380.617,1029.0,0.191
3382.107,1029.5,0.191
3383.591,1030.0,0.191
3385.085,1030.5,0.191
3386.606,1031.0,0.191
3388.097,1031.5,0.191
3389.604,1032.0,0.191
3391.11,1032.5,0.191
3392.605,1033.0,0.19
3394.087,1033.5,0.19
3395.603,1034.0,0.19
3397.103,1034.5,0.19
3398.619,1035.0,0.19
3400.128,1035.5,0.19
3401.62,1036.0,0.19
3403.157,1036.5,0.19
3404.625,1037.0,0.19
3406.104,1037.5,0.19
3407.639,1038.0,0.19
3409.158,1038.5,0.19
3410.63,1039.0,0.19
3412.129,1039.5,0.19
3413.638,1040.0,0.19
3415.124,1040.5,0.19
3416.652,1041.0,0.19
3418.14,1041.5,0.19
3419.658,1042.0,0.19
3421.148,1042.5,0.19
3422.63,1043.0,0.19
3424.131,1043.5,0.19
3425.643,1044.0,0.19
3427.157,1044.5,0.19
3428.656,1045.0,0.19
3430.162,1045.5,0.19
3431.658,1046.0,0.19
3433.146,1046.5,0.19
3434.665,1047.0,0.19
3436.149,1047.5,0.19
3437.655,1048.0,0.19
3439.177,1048.5,0.19
3440.666,1049.0,0.19
3442.157,1049.5,0.19
3443.655,1050.0,0.19
3445.157,1050.5,0.19
3446.638,1051.0,0.19
3448.173,1051.5,0.189
3449.668,1052.0,0.189
3451.171,1052.5,0.189
3452.676,1053.0,0.189
3454.169,1053.5,0.189
3455.685,1054.0,0.189
3457.195,1054.5,0.189
3458.698,1055.0,0.189
3460.187,1055.5,0.189
3461.696,1056.0,0.189
3463.195,1056.5,0.189
3464.679,1057.0,0.189
3466.195,1057.5,0.189
3467.693,1058.0,0.189
3469.213,1058.5,0.189
3470.72,1059.0,0.189
3472.24,1059.5,0.189
3473.735,1060.0,0.189
3475.228,1060.5,0.189
3476.735,1061.0,0.189
3478.217,1061.5,0.189
3479.735,1062.0,0.189
3481.219,1062.5,0.189
3482.733,1063.0,0.189
3484.242,1063.5,0.189
3485.758,1064.0,0.189
3487.248,1064.5,0.189
3488.74,1065.0,0.189
3490.217,1065.5,0.189
3492.991,1066.0,0.188
3495.15,1066.5,0.188
3497.514,1067.0,0.188
3500.11,1067.5,0.188
3502.982,1068.0,0.188
3510.0,1068.988,0.188
3520.0,1069.984,0.188
3530.0,1070.673,0.188
3540.0,1071.15,0.188
3550.0,1071.482,0.188
3560.0,1071.706,0.188
3570.0,1071.878,0.187
3580.0,1072.006,0.187
3590.0,1072.1,0.187
3600.0,1072.182,0.187
3610.0,1072.237,0.187
3620.0,1072.286,0.187
3630.0,1072.335,0.186
3640.0,1072.366,0.187
3650.0,1072.397,0.186
3660.0,1072.428,0.186
3670.0,1072.451,0.186
3680.0,1072.477,0.187
3690.0,1072.5,0.186
3700.0,1072.514,0.186
3710.0,1072.529,0.186
3720.0,1072.545,0.186
3730.0,1072.556,0.186
3740.0,1072.567,0.186
3750.0,1072.589,0.186
3760.0,1072.59,0.186
3770.0,1072.595,0.185
3780.0,1072.598,0.185
3790.0,1072.604,0.185
3800.0,1072.609,0.185
3810.0,1072.616,0.185
