Repository: MaCFP/matl-db

### Experimental Conditions: TGA/DSC
A Mettler Toledo TGA/DSC3+ was used to simultaneously conduct Thermogravimetric Analysis (TGA) and Differential Scanning Calorimetry (DSC) experiments. 

* Non-isothermal STA experiments
  - Heating Rates: 5, 10, 20, 30, 40, 50 K/min
  - Temperature program
    - Initial Temperature: 304 K
    - Initial Isotherm: 1200 s (hold at 304 K for 1200 s)  
    - Maximum Temperature: 1074 K
    - Final Isotherm: 300 s (hold 1074 K for 300 s)
* Isothermal STA experiments at 593 K
  - Temperature program
      - Initial Temperature: 304 K
      - Initial Isotherm: 1200 s (hold at 304 K for 1200 s)  
      - Maximum Temperature: 593 K (hold at 593 K for 6 hours)

File: Wood/Calibration_Data/TUBS/TUBS_TGA_N2_30K_R2.csv (part 1 of 2)
Time (s),Temperature (K),Mass (mg)
0.0,305.091,1.04
1.0,305.102,1.04
2.0,305.092,1.04
3.0,305.072,1.04
4.0,305.083,1.039
5.0,305.085,1.039
6.0,305.068,1.039
7.0,305.057,1.039
8.0,305.048,1.039
9.0,305.048,1.039
10.0,305.061,1.039
11.0,305.057,1.038
12.0,305.035,1.038
13.0,305.032,1.038
14.0,305.014,1.038
15.0,305.016,1.038
16.0,305.002,1.038
17.0,305.008,1.038
18.0,304.993,1.037
19.0,304.999,1.037
20.0,304.994,1.037
21.0,304.967,1.037
22.0,304.982,1.037
23.0,304.984,1.037
24.0,304.975,1.037
25.0,304.962,1.037
26.0,304.959,1.037
27.0,304.97,1.037
28.0,304.956,1.037
29.0,304.951,1.036
30.0,304.949,1.036
31.0,304.946,1.036
32.0,304.945,1.036
33.0,304.937,1.036
34.0,304.942,1.036
35.0,304.928,1.036
36.0,304.929,1.036
37.0,304.94,1.036
38.0,304.914,1.036
39.0,304.911,1.036
40.0,304.927,1.036
41.0,304.905,1.035
42.0,304.896,1.035
43.0,304.894,1.035
44.0,304.884,1.035
45.0,304.883,1.035
46.0,304.889,1.035
47.0,304.892,1.035
48.0,304.883,1.035
49.0,304.877,1.035
50.0,304.864,1.035
51.0,304.854,1.035
52.0,304.851,1.035
53.0,304.85,1.034
54.0,304.848,1.034
55.0,304.831,1.034
56.0,304.841,1.034
57.0,304.849,1.034
58.0,304.838,1.034
59.0,304.834,1.034
60.0,304.827,1.034
61.0,304.828,1.034
62.0,304.836,1.034
63.0,304.826,1.034
64.0,304.821,1.034
65.0,304.824,1.033
66.0,304.814,1.033
67.0,304.809,1.033
68.0,304.818,1.033
69.0,304.813,1.033
70.0,304.804,1.033
71.0,304.804,1.033
72.0,304.79,1.033
73.0,304.803,1.033
74.0,304.805,1.033
75.0,304.783,1.033
76.0,304.807,1.032
77.0,304.796,1.032
78.0,304.784,1.032
79.0,304.785,1.032
80.0,304.788,1.032
81.0,304.787,1.032
82.0,304.773,1.032
83.0,304.784,1.032
84.0,304.778,1.032
85.0,304.781,1.032
86.0,304.781,1.032
87.0,304.781,1.032
88.0,304.771,1.032
89.0,304.764,1.032
90.0,304.77,1.032
91.0,304.773,1.032
92.0,304.773,1.032
93.0,304.77,1.032
94.0,304.761,1.032
95.0,304.77,1.032
96.0,304.753,1.032
97.0,304.752,1.032
98.0,304.75,1.031
99.0,304.739,1.031
100.0,304.747,1.031
101.0,304.736,1.031
102.0,304.739,1.031
103.0,304.739,1.031
104.0,304.742,1.031
105.0,304.731,1.031
106.0,304.726,1.031
107.0,304.726,1.031
108.0,304.732,1.031
109.0,304.734,1.031
110.0,304.719,1.031
111.0,304.719,1.031
112.0,304.727,1.031
113.0,304.726,1.031
114.0,304.728,1.031
115.0,304.711,1.031
116.0,304.706,1.031
117.0,304.716,1.031
118.0,304.715,1.031
119.0,304.718,1.031
120.0,304.718,1.031
121.0,304.705,1.03
122.0,304.723,1.03
123.0,304.71,1.03
124.0,304.695,1.03
125.0,304.7,1.03
126.0,304.693,1.03
127.0,304.697,1.03
128.0,304.693,1.03
129.0,304.689,1.03
130.0,304.671,1.03
131.0,304.698,1.03
132.0,304.674,1.03
133.0,304.697,1.03
134.0,304.696,1.03
135.0,304.678,1.03
136.0,304.67,1.03
137.0,304.69,1.03
138.0,304.669,1.03
139.0,304.671,1.03
140.0,304.688,1.029
141.0,304.69,1.029
142.0,304.677,1.029
143.0,304.677,1.029
144.0,304.67,1.029
145.0,304.68,1.029
146.0,304.681,1.029
147.0,304.681,1.029
148.0,304.671,1.029
149.0,304.667,1.029
150.0,304.665,1.029
151.0,304.657,1.029
152.0,304.664,1.029
153.0,304.653,1.029
154.0,304.651,1.029
155.0,304.651,1.029
156.0,304.653,1.029
157.0,304.652,1.029
158.0,304.653,1.029
159.0,304.647,1.029
160.0,304.647,1.029
161.0,304.643,1.029
162.0,304.649,1.029
163.0,304.622,1.029
164.0,304.627,1.029
165.0,304.642,1.029
166.0,304.633,1.029
167.0,304.634,1.029
168.0,304.631,1.028
169.0,304.647,1.028
170.0,304.638,1.028
171.0,304.622,1.028
172.0,304.614,1.028
173.0,304.616,1.028
174.0,304.622,1.028
175.0,304.641,1.028
176.0,304.644,1.028
177.0,304.625,1.028
178.0,304.628,1.028
179.0,304.607,1.028
180.0,304.617,1.028
181.0,304.608,1.028
182.0,304.608,1.028
183.0,304.603,1.028
184.0,304.611,1.028
185.0,304.618,1.028
186.0,304.607,1.028
187.0,304.604,1.028
188.0,304.612,1.028
189.0,304.626,1.028
190.0,304.623,1.028
191.0,304.598,1.028
192.0,304.604,1.028
193.0,304.605,1.028
194.0,304.616,1.028
195.0,304.604,1.028
196.0,304.591,1.028
197.0,304.605,1.028
198.0,304.602,1.028
199.0,304.607,1.028
200.0,304.601,1.028
201.0,304.602,1.028
202.0,304.589,1.028
203.0,304.602,1.027
204.0,304.598,1.027
205.0,304.594,1.027
206.0,304.584,1.027
207.0,304.588,1.027
208.0,304.588,1.027
209.0,304.59,1.027
210.0,304.602,1.027
211.0,304.587,1.027
212.0,304.592,1.027
213.0,304.572,1.027
214.0,304.594,1.027
215.0,304.576,1.027
216.0,304.594,1.027
217.0,304.574,1.027
218.0,304.583,1.027
219.0,304.571,1.027
220.0,304.574,1.027
221.0,304.589,1.027
222.0,304.575,1.027
223.0,304.566,1.027
224.0,304.572,1.027
225.0,304.574,1.027
226.0,304.559,1.027
227.0,304.572,1.027
228.0,304.558,1.027
229.0,304.567,1.027
230.0,304.582,1.027
231.0,304.577,1.027
232.0,304.561,1.026
233.0,304.568,1.026
234.0,304.555,1.026
235.0,304.568,1.026
236.0,304.553,1.026
237.0,304.578,1.026
238.0,304.573,1.026
239.0,304.57,1.026
240.0,304.55,1.026
241.0,304.564,1.026
242.0,304.562,1.026
243.0,304.552,1.026
244.0,304.546,1.026
245.0,304.553,1.026
246.0,304.556,1.026
247.0,304.546,1.026
248.0,304.537,1.026
249.0,304.546,1.026
250.0,304.552,1.026
251.0,304.564,1.026
252.0,304.546,1.026
253.0,304.537,1.026
254.0,304.558,1.026
255.0,304.564,1.026
256.0,304.553,1.026
257.0,304.561,1.026
258.0,304.538,1.026
259.0,304.537,1.026
260.0,304.548,1.026
261.0,304.54,1.026
262.0,304.545,1.026
263.0,304.551,1.026
264.0,304.561,1.026
265.0,304.555,1.026
266.0,304.55,1.026
267.0,304.539,1.026
268.0,304.544,1.026
269.0,304.532,1.026
270.0,304.536,1.026
271.0,304.534,1.026
272.0,304.536,1.026
273.0,304.538,1.026
274.0,304.541,1.026
275.0,304.536,1.026
276.0,304.533,1.026
277.0,304.543,1.026
278.0,304.525,1.026
279.0,304.539,1.026
280.0,304.539,1.026
281.0,304.523,1.026
282.0,304.537,1.026
283.0,304.53,1.026
284.0,304.532,1.026
285.0,304.535,1.026
286.0,304.524,1.025
287.0,304.541,1.025
288.0,304.534,1.025
289.0,304.528,1.025
290.0,304.535,1.025
291.0,304.532,1.025
292.0,304.517,1.025
293.0,304.532,1.026
294.0,304.538,1.026
295.0,304.534,1.026
296.0,304.529,1.026
297.0,304.537,1.026
298.0,304.542,1.026
299.0,304.525,1.026
300.0,304.526,1.026
301.0,304.517,1.026
302.0,304.518,1.026
303.0,304.536,1.026
304.0,304.535,1.025
305.0,304.535,1.025
306.0,304.522,1.025
307.0,304.518,1.025
308.0,304.518,1.025
309.0,304.515,1.025
310.0,304.52,1.025
311.0,304.523,1.025
312.0,304.512,1.025
313.0,304.519,1.025
314.0,304.53,1.025
315.0,304.519,1.025
316.0,304.509,1.025
317.0,304.52,1.025
318.0,304.518,1.025
319.0,304.511,1.025
320.0,304.516,1.025
321.0,304.498,1.025
322.0,304.517,1.025
323.0,304.515,1.025
324.0,304.512,1.025
325.0,304.492,1.025
326.0,304.496,1.025
327.0,304.518,1.025
328.0,304.515,1.025
329.0,304.508,1.025
330.0,304.507,1.025
331.0,304.508,1.025
332.0,304.509,1.025
333.0,304.512,1.025
334.0,304.507,1.025
335.0,304.495,1.025
336.0,304.505,1.025
337.0,304.505,1.025
338.0,304.501,1.025
339.0,304.49,1.025
340.0,304.5,1.025
341.0,304.51,1.025
342.0,304.506,1.025
343.0,304.493,1.025
344.0,304.493,1.025
345.0,304.515,1.025
346.0,304.492,1.025
347.0,304.492,1.025
348.0,304.506,1.025
349.0,304.508,1.025
350.0,304.507,1.025
351.0,304.492,1.024
352.0,304.494,1.024
353.0,304.497,1.024
354.0,304.489,1.024
355.0,304.496,1.024
356.0,304.495,1.024
357.0,304.5,1.024
358.0,304.504,1.024
359.0,304.515,1.024
360.0,304.494,1.024
361.0,304.506,1.024
362.0,304.497,1.024
363.0,304.499,1.024
364.0,304.498,1.024
365.0,304.491,1.024
366.0,304.499,1.024
367.0,304.496,1.024
368.0,304.494,1.024
369.0,304.491,1.024
370.0,304.485,1.024
371.0,304.474,1.024
372.0,304.486,1.024
373.0,304.484,1.024
374.0,304.481,1.024
375.0,304.479,1.024
376.0,304.487,1.024
377.0,304.494,1.024
378.0,304.501,1.024
379.0,304.47,1.024
380.0,304.48,1.024
381.0,304.481,1.024
382.0,304.482,1.024
383.0,304.493,1.024
384.0,304.488,1.024
385.0,304.492,1.024
386.0,304.485,1.024
387.0,304.478,1.024
388.0,304.494,1.024
389.0,304.475,1.024
390.0,304.491,1.024
391.0,304.499,1.024
392.0,304.504,1.024
393.0,304.488,1.024
394.0,304.477,1.024
395.0,304.466,1.024
396.0,304.488,1.024
397.0,304.48,1.024
398.0,304.473,1.024
399.0,304.475,1.024
400.0,304.48,1.024
401.0,304.486,1.024
402.0,304.474,1.024
403.0,304.475,1.024
404.0,304.459,1.024
405.0,304.473,1.024
406.0,304.478,1.024
407.0,304.487,1.024
408.0,304.477,1.024
409.0,304.47,1.024
410.0,304.502,1.024
411.0,304.494,1.024
412.0,304.483,1.024
413.0,304.486,1.024
414.0,304.5,1.024
415.0,304.49,1.024
416.0,304.495,1.024
417.0,304.487,1.024
418.0,304.491,1.024
419.0,304.503,1.024
420.0,304.486,1.024
421.0,304.471,1.024
422.0,304.474,1.024
423.0,304.474,1.024
424.0,304.481,1.024
425.0,304.486,1.024
426.0,304.486,1.024
427.0,304.476,1.024
428.0,304.485,1.024
429.0,304.482,1.024
430.0,304.479,1.024
431.0,304.487,1.024
432.0,304.488,1.024
433.0,304.476,1.024
434.0,304.488,1.024
435.0,304.468,1.023
436.0,304.472,1.023
437.0,304.465,1.023
438.0,304.485,1.023
439.0,304.468,1.023
440.0,304.481,1.023
441.0,304.475,1.023
442.0,304.482,1.023
443.0,304.454,1.023
444.0,304.481,1.023
445.0,304.475,1.023
446.0,304.472,1.023
447.0,304.477,1.023
448.0,304.472,1.023
449.0,304.475,1.023
450.0,304.462,1.023
451.0,304.483,1.023
452.0,304.476,1.023
453.0,304.473,1.023
454.0,304.482,1.023
455.0,304.481,1.023
456.0,304.473,1.023
457.0,304.471,1.023
458.0,304.475,1.023
459.0,304.471,1.023
460.0,304.48,1.023
461.0,304.497,1.023
462.0,304.475,1.023
463.0,304.481,1.023
464.0,304.466,1.023
465.0,304.48,1.023
466.0,304.47,1.023
467.0,304.468,1.023
468.0,304.478,1.023
469.0,304.475,1.023
470.0,304.477,1.023
471.0,304.458,1.023
472.0,304.474,1.023
473.0,304.468,1.023
474.0,304.462,1.023
475.0,304.486,1.023
476.0,304.472,1.023
477.0,304.474,1.023
478.0,304.482,1.024
479.0,304.474,1.024
480.0,304.477,1.024
481.0,304.48,1.024
482.0,304.473,1.024
483.0,304.477,1.024
484.0,304.467,1.024
485.0,304.462,1.024
486.0,304.471,1.024
487.0,304.479,1.024
488.0,304.47,1.023
489.0,304.466,1.023
490.0,304.47,1.023
491.0,304.469,1.023
492.0,304.471,1.023
493.0,304.471,1.023
494.0,304.463,1.023
495.0,304.467,1.023
496.0,304.475,1.023
497.0,304.477,1.023
498.0,304.472,1.023
499.0,304.474,1.023
500.0,304.465,1.023
501.0,304.465,1.023
502.0,304.482,1.023
503.0,304.473,1.023
504.0,304.484,1.023
505.0,304.469,1.023
506.0,304.476,1.023
507.0,304.478,1.023
508.0,304.482,1.023
509.0,304.472,1.023
510.0,304.472,1.023
511.0,304.486,1.023
512.0,304.468,1.023
513.0,304.472,1.023
514.0,304.473,1.023
515.0,304.473,1.023
516.0,304.468,1.023
517.0,304.465,1.023
518.0,304.488,1.023
519.0,304.479,1.023
520.0,304.476,1.023
521.0,304.474,1.023
522.0,304.471,1.023
523.0,304.481,1.023
524.0,304.471,1.023
525.0,304.478,1.023
526.0,304.468,1.023
527.0,304.459,1.023
528.0,304.475,1.023
529.0,304.474,1.023
530.0,304.473,1.023
531.0,304.471,1.023
532.0,304.469,1.023
533.0,304.471,1.023
534.0,304.48,1.023
535.0,304.479,1.023
536.0,304.479,1.023
537.0,304.471,1.023
538.0,304.469,1.023
539.0,304.475,1.023
540.0,304.484,1.023
541.0,304.483,1.023
542.0,304.47,1.023
543.0,304.478,1.023
544.0,304.472,1.023
545.0,304.483,1.023
546.0,304.482,1.023
547.0,304.472,1.023
548.0,304.463,1.023
549.0,304.466,1.023
550.0,304.465,1.023
551.0,304.469,1.023
552.0,304.466,1.023
553.0,304.475,1.023
554.0,304.478,1.023
555.0,304.469,1.023
556.0,304.462,1.023
557.0,304.47,1.023
558.0,304.472,1.023
559.0,304.466,1.023
560.0,304.468,1.023
561.0,304.455,1.023
562.0,304.478,1.023
563.0,304.472,1.023
564.0,304.462,1.023
565.0,304.462,1.023
566.0,304.471,1.023
567.0,304.457,1.023
568.0,304.459,1.023
569.0,304.458,1.023
570.0,304.466,1.023
571.0,304.468,1.023
572.0,304.468,1.023
573.0,304.468,1.023
574.0,304.467,1.023
575.0,304.471,1.023
576.0,304.478,1.023
577.0,304.461,1.023
578.0,304.478,1.023
579.0,304.454,1.023
580.0,304.456,1.023
581.0,304.464,1.023
582.0,304.47,1.023
583.0,304.476,1.023
584.0,304.464,1.023
585.0,304.464,1.023
586.0,304.467,1.023
587.0,304.471,1.023
588.0,304.47,1.023
589.0,304.463,1.023
590.0,304.465,1.023
591.0,304.469,1.023
592.0,304.454,1.023
593.0,304.475,1.023
594.0,304.464,1.023
595.0,304.47,1.023
596.0,304.472,1.023
597.0,304.453,1.023
598.0,304.459,1.023
599.0,304.47,1.023
600.0,304.471,1.023
601.0,304.475,1.023
602.0,304.46,1.022
603.0,304.453,1.022
604.0,304.45,1.022
605.0,304.471,1.022
606.0,304.47,1.022
607.0,304.458,1.022
608.0,304.454,1.022
609.0,304.453,1.022
610.0,304.458,1.022
611.0,304.462,1.022
612.0,304.462,1.022
613.0,304.461,1.022
614.0,304.459,1.022
615.0,304.468,1.023
616.0,304.46,1.023
617.0,304.457,1.023
618.0,304.458,1.023
619.0,304.466,1.023
620.0,304.469,1.023
621.0,304.462,1.022
622.0,304.48,1.022
623.0,304.477,1.022
624.0,304.463,1.022
625.0,304.45,1.022
626.0,304.469,1.022
627.0,304.465,1.022
628.0,304.472,1.022
629.0,304.46,1.022
630.0,304.469,1.022
631.0,304.481,1.022
632.0,304.475,1.022
633.0,304.483,1.022
634.0,304.468,1.022
635.0,304.468,1.022
636.0,304.478,1.022
637.0,304.463,1.022
638.0,304.467,1.022
639.0,304.467,1.022
640.0,304.465,1.022
641.0,304.459,1.022
642.0,304.457,1.022
643.0,304.467,1.022
644.0,304.477,1.022
645.0,304.466,1.022
646.0,304.467,1.022
647.0,304.458,1.022
648.0,304.454,1.022
649.0,304.466,1.022
650.0,304.472,1.022
651.0,304.464,1.022
652.0,304.468,1.022
653.0,304.477,1.022
654.0,304.472,1.022
655.0,304.466,1.022
656.0,304.464,1.022
657.0,304.482,1.022
658.0,304.447,1.022
659.0,304.469,1.022
660.0,304.459,1.022
661.0,304.473,1.022
662.0,304.482,1.022
663.0,304.465,1.022
664.0,304.474,1.022
665.0,304.457,1.022
666.0,304.482,1.022
667.0,304.478,1.022
668.0,304.474,1.022
669.0,304.488,1.022
670.0,304.46,1.022
671.0,304.474,1.022
672.0,304.452,1.022
673.0,304.469,1.022
674.0,304.47,1.022
675.0,304.465,1.022
676.0,304.456,1.022
677.0,304.463,1.022
678.0,304.464,1.022
679.0,304.463,1.022
680.0,304.463,1.022
681.0,304.468,1.022
682.0,304.477,1.022
683.0,304.475,1.022
684.0,304.492,1.022
685.0,304.464,1.022
686.0,304.469,1.022
687.0,304.49,1.022
688.0,304.48,1.022
689.0,304.462,1.022
690.0,304.475,1.022
691.0,304.468,1.022
692.0,304.47,1.022
693.0,304.459,1.022
694.0,304.457,1.022
695.0,304.466,1.022
696.0,304.454,1.022
697.0,304.461,1.022
698.0,304.457,1.022
699.0,304.463,1.022
700.0,304.459,1.022
701.0,304.445,1.022
702.0,304.452,1.022
703.0,304.455,1.022
704.0,304.47,1.022
705.0,304.456,1.022
706.0,304.448,1.022
707.0,304.448,1.022
708.0,304.449,1.022
709.0,304.463,1.022
710.0,304.47,1.022
711.0,304.47,1.022
712.0,304.459,1.022
713.0,304.467,1.022
714.0,304.459,1.022
715.0,304.465,1.022
716.0,304.449,1.022
717.0,304.454,1.022
718.0,304.454,1.022
719.0,304.458,1.022
720.0,304.472,1.022
721.0,304.449,1.022
722.0,304.459,1.022
723.0,304.466,1.022
724.0,304.456,1.022
725.0,304.464,1.022
726.0,304.446,1.022
727.0,304.456,1.022
728.0,304.449,1.022
729.0,304.467,1.022
730.0,304.462,1.022
731.0,304.458,1.022
732.0,304.448,1.022
733.0,304.462,1.022
734.0,304.462,1.022
735.0,304.453,1.022
736.0,304.452,1.022
737.0,304.458,1.022
738.0,304.459,1.022
739.0,304.449,1.022
740.0,304.46,1.022
741.0,304.454,1.022
742.0,304.462,1.022
743.0,304.458,1.022
744.0,304.463,1.022
745.0,304.453,1.022
746.0,304.459,1.022
747.0,304.464,1.022
748.0,304.47,1.022
749.0,304.466,1.022
750.0,304.448,1.022
751.0,304.465,1.022
752.0,304.456,1.022
753.0,304.458,1.022
754.0,304.46,1.022
755.0,304.449,1.022
756.0,304.448,1.022
757.0,304.46,1.022
758.0,304.462,1.022
759.0,304.46,1.022
760.0,304.46,1.022
761.0,304.46,1.022
762.0,304.463,1.022
763.0,304.469,1.022
764.0,304.456,1.022
765.0,304.447,1.022
766.0,304.454,1.022
767.0,304.465,1.022
768.0,304.458,1.022
769.0,304.473,1.022
770.0,304.454,1.022
771.0,304.454,1.022
772.0,304.456,1.022
773.0,304.45,1.022
774.0,304.46,1.022
775.0,304.45,1.022
776.0,304.463,1.022
777.0,304.465,1.022
778.0,304.468,1.022
779.0,304.465,1.022
780.0,304.469,1.022
781.0,304.453,1.022
782.0,304.46,1.022
783.0,304.474,1.022
784.0,304.455,1.022
785.0,304.465,1.022
786.0,304.467,1.022
787.0,304.471,1.022
788.0,304.456,1.022
789.0,304.463,1.022
790.0,304.468,1.022
791.0,304.456,1.022
792.0,304.456,1.022
793.0,304.448,1.022
794.0,304.462,1.022
795.0,304.459,1.022
796.0,304.454,1.022
797.0,304.474,1.022
798.0,304.463,1.022
799.0,304.456,1.022
800.0,304.457,1.022
801.0,304.45,1.022
802.0,304.448,1.022
803.0,304.456,1.022
804.0,304.464,1.022
805.0,304.444,1.022
806.0,304.455,1.022
807.0,304.463,1.022
808.0,304.457,1.022
809.0,304.451,1.022
810.0,304.454,1.022
811.0,304.454,1.022
812.0,304.471,1.022
813.0,304.465,1.022
814.0,304.452,1.022
815.0,304.464,1.022
816.0,304.469,1.022
817.0,304.468,1.022
818.0,304.46,1.022
819.0,304.474,1.022
820.0,304.461,1.022
821.0,304.448,1.022
822.0,304.459,1.022
823.0,304.457,1.022
824.0,304.45,1.022
825.0,304.448,1.022
826.0,304.461,1.022
827.0,304.466,1.022
828.0,304.471,1.022
829.0,304.459,1.022
830.0,304.454,1.022
831.0,304.469,1.022
832.0,304.466,1.022
833.0,304.464,1.022
834.0,304.472,1.022
835.0,304.467,1.022
836.0,304.475,1.022
837.0,304.475,1.022
838.0,304.479,1.022
839.0,304.46,1.022
840.0,304.478,1.022
841.0,304.475,1.022
842.0,304.481,1.022
843.0,304.463,1.022
844.0,304.463,1.022
845.0,304.463,1.022
846.0,304.452,1.022
847.0,304.477,1.022
848.0,304.465,1.022
849.0,304.466,1.022
850.0,304.455,1.022
851.0,304.453,1.022
852.0,304.465,1.022
853.0,304.466,1.022
854.0,304.459,1.022
855.0,304.457,1.022
856.0,304.458,1.022
857.0,304.46,1.022
858.0,304.46,1.022
859.0,304.465,1.022
860.0,304.458,1.022
861.0,304.462,1.022
862.0,304.465,1.022
863.0,304.46,1.022
864.0,304.478,1.022
865.0,304.458,1.022
866.0,304.45,1.022
867.0,304.451,1.022
868.0,304.449,1.022
869.0,304.458,1.022
870.0,304.464,1.022
871.0,304.46,1.022
872.0,304.475,1.022
873.0,304.46,1.022
874.0,304.462,1.022
875.0,304.455,1.022
876.0,304.465,1.022
877.0,304.455,1.021
878.0,304.456,1.021
879.0,304.464,1.021
880.0,304.459,1.021
881.0,304.47,1.021
882.0,304.464,1.021
883.0,304.458,1.021
884.0,304.45,1.021
885.0,304.454,1.021
886.0,304.458,1.021
887.0,304.461,1.022
888.0,304.456,1.022
889.0,304.456,1.022
890.0,304.458,1.022
891.0,304.451,1.022
892.0,304.458,1.022
893.0,304.445,1.022
894.0,304.46,1.022
895.0,304.468,1.022
896.0,304.453,1.022
897.0,304.465,1.022
898.0,304.449,1.022
899.0,304.441,1.022
900.0,304.458,1.022
901.0,304.455,1.022
902.0,304.461,1.022
903.0,304.453,1.022
904.0,304.452,1.022
905.0,304.455,1.022
906.0,304.447,1.022
907.0,304.448,1.022
908.0,304.441,1.022
909.0,304.459,1.022
910.0,304.443,1.022
911.0,304.46,1.022
912.0,304.444,1.022
913.0,304.458,1.022
914.0,304.45,1.022
915.0,304.44,1.022
916.0,304.44,1.022
917.0,304.447,1.022
918.0,304.455,1.022
919.0,304.451,1.022
920.0,304.452,1.021
921.0,304.441,1.021
922.0,304.448,1.021
923.0,304.439,1.021
924.0,304.456,1.021
925.0,304.452,1.021
926.0,304.463,1.021
927.0,304.471,1.021
928.0,304.45,1.021
929.0,304.448,1.021
930.0,304.447,1.021
931.0,304.452,1.021
932.0,304.454,1.021
933.0,304.454,1.021
934.0,304.452,1.021
935.0,304.452,1.021
936.0,304.446,1.021
937.0,304.463,1.021
938.0,304.454,1.021
939.0,304.467,1.021
940.0,304.476,1.021
941.0,304.447,1.021
942.0,304.462,1.021
943.0,304.465,1.021
944.0,304.467,1.021
945.0,304.466,1.021
946.0,304.472,1.021
947.0,304.458,1.021
948.0,304.47,1.021
949.0,304.468,1.021
950.0,304.476,1.021
951.0,304.465,1.021
952.0,304.464,1.021
953.0,304.471,1.021
954.0,304.471,1.021
955.0,304.451,1.021
956.0,304.463,1.021
957.0,304.47,1.021
958.0,304.46,1.021
959.0,304.451,1.021
960.0,304.467,1.021
961.0,304.461,1.021
962.0,304.458,1.021
963.0,304.453,1.021
964.0,304.468,1.021
965.0,304.452,1.021
966.0,304.463,1.021
967.0,304.462,1.021
968.0,304.476,1.021
969.0,304.469,1.021
970.0,304.456,1.021
971.0,304.455,1.021
972.0,304.46,1.021
973.0,304.46,1.021
974.0,304.466,1.021
975.0,304.451,1.021
976.0,304.459,1.021
977.0,304.451,1.021
978.0,304.454,1.021
979.0,304.447,1.021
980.0,304.471,1.021
981.0,304.476,1.021
982.0,304.479,1.021
983.0,304.467,1.021
984.0,304.454,1.021
985.0,304.467,1.021
986.0,304.457,1.021
987.0,304.464,1.021
988.0,304.461,1.021
989.0,304.441,1.021
990.0,304.453,1.021
991.0,304.441,1.021
992.0,304.448,1.021
993.0,304.452,1.021
994.0,304.459,1.021
995.0,304.457,1.021
996.0,304.458,1.021
997.0,304.447,1.021
998.0,304.448,1.021
999.0,304.453,1.021
1000.0,304.444,1.021
1001.0,304.444,1.021
1002.0,304.445,1.021
1003.0,304.461,1.021
1004.0,304.466,1.021
1005.0,304.443,1.021
1006.0,304.443,1.021
1007.0,304.457,1.021
1008.0,304.456,1.021
1009.0,304.457,1.021
1010.0,304.46,1.021
1011.0,304.458,1.021
1012.0,304.459,1.021
1013.0,304.443,1.021
1014.0,304.451,1.021
1015.0,304.46,1.021
1016.0,304.457,1.021
1017.0,304.456,1.021
1018.0,304.449,1.021
1019.0,304.46,1.021
1020.0,304.462,1.021
1021.0,304.46,1.021
1022.0,304.448,1.021
1023.0,304.456,1.021
1024.0,304.438,1.021
1025.0,304.458,1.021
1026.0,304.461,1.021
1027.0,304.465,1.021
1028.0,304.46,1.021
1029.0,304.465,1.021
1030.0,304.469,1.021
1031.0,304.464,1.021
1032.0,304.454,1.021
1033.0,304.464,1.021
1034.0,304.463,1.021
1035.0,304.453,1.021
1036.0,304.448,1.021
1037.0,304.453,1.021
1038.0,304.452,1.021
1039.0,304.459,1.021
1040.0,304.457,1.021
1041.0,304.453,1.021
1042.0,304.461,1.021
1043.0,304.452,1.021
1044.0,304.452,1.021
1045.0,304.455,1.021
1046.0,304.489,1.021
1047.0,304.458,1.021
1048.0,304.464,1.021
1049.0,304.465,1.021
1050.0,304.443,1.021
1051.0,304.462,1.021
1052.0,304.461,1.021
1053.0,304.466,1.021
1054.0,304.452,1.021
1055.0,304.466,1.021
1056.0,304.455,1.021
1057.0,304.458,1.021
1058.0,304.461,1.021
1059.0,304.455,1.021
1060.0,304.47,1.021
1061.0,304.466,1.021
1062.0,304.466,1.021
1063.0,304.457,1.021
1064.0,304.445,1.021
1065.0,304.436,1.021
1066.0,304.44,1.021
1067.0,304.446,1.021
1068.0,304.46,1.021
1069.0,304.458,1.021
1070.0,304.453,1.021
1071.0,304.438,1.021
1072.0,304.428,1.021
1073.0,304.453,1.021
1074.0,304.444,1.021
1075.0,304.446,1.021
1076.0,304.46,1.021
1077.0,304.457,1.021
1078.0,304.443,1.021
1079.0,304.443,1.021
1080.0,304.451,1.021
1081.0,304.456,1.021
1082.0,304.441,1.021
1083.0,304.446,1.021
1084.0,304.45,1.021
1085.0,304.449,1.021
1086.0,304.445,1.021
1087.0,304.444,1.021
1088.0,304.452,1.021
1089.0,304.448,1.021
1090.0,304.467,1.021
1091.0,304.458,1.021
1092.0,304.463,1.021
1093.0,304.454,1.021
1094.0,304.445,1.021
1095.0,304.451,1.021
1096.0,304.45,1.021
1097.0,304.464,1.021
1098.0,304.464,1.021
1099.0,304.458,1.021
1100.0,304.445,1.021
1101.0,304.45,1.021
1102.0,304.449,1.021
1103.0,304.455,1.021
1104.0,304.448,1.021
1105.0,304.443,1.021
1106.0,304.444,1.021
1107.0,304.443,1.021
1108.0,304.446,1.021
1109.0,304.444,1.021
1110.0,304.439,1.021
1111.0,304.437,1.021
1112.0,304.454,1.021
1113.0,304.47,1.021
1114.0,304.453,1.021
1115.0,304.45,1.021
1116.0,304.455,1.021
1117.0,304.466,1.021
1118.0,304.453,1.021
1119.0,304.456,1.021
1120.0,304.456,1.021
1121.0,304.458,1.021
1122.0,304.457,1.021
1123.0,304.449,1.021
1124.0,304.452,1.021
1125.0,304.46,1.021
1126.0,304.473,1.021
1127.0,304.464,1.021
1128.0,304.453,1.021
1129.0,304.466,1.021
1130.0,304.474,1.021
1131.0,304.444,1.021
1132.0,304.435,1.021
1133.0,304.462,1.021
1134.0,304.45,1.021
1135.0,304.456,1.021
1136.0,304.453,1.021
1137.0,304.432,1.021
1138.0,304.442,1.021
1139.0,304.452,1.021
1140.0,304.448,1.021
1141.0,304.445,1.021
1142.0,304.456,1.021
1143.0,304.44,1.021
1144.0,304.439,1.021
1145.0,304.451,1.021
1146.0,304.458,1.021
1147.0,304.456,1.021
1148.0,304.446,1.021
1149.0,304.446,1.021
1150.0,304.456,1.021
1151.0,304.461,1.021
1152.0,304.46,1.021
1153.0,304.446,1.021
1154.0,304.464,1.021
1155.0,304.448,1.021
1156.0,304.45,1.021
1157.0,304.451,1.021
1158.0,304.456,1.021
1159.0,304.455,1.021
1160.0,304.449,1.021
1161.0,304.46,1.021
1162.0,304.445,1.021
1163.0,304.451,1.021
1164.0,304.442,1.021
1165.0,304.456,1.021
1166.0,304.457,1.021
1167.0,304.455,1.021
1168.0,304.458,1.021
1169.0,304.455,1.021
1170.0,304.45,1.021
1171.0,304.455,1.021
1172.0,304.467,1.021
1173.0,304.453,1.021
1174.0,304.461,1.021
1175.0,304.452,1.021
1176.0,304.444,1.021
1177.0,304.448,1.021
1178.0,304.449,1.021
1179.0,304.449,1.021
1180.0,304.454,1.021
1181.0,304.436,1.021
1182.0,304.453,1.021
1183.0,304.449,1.021
1184.0,304.449,1.021
1185.0,304.433,1.021
1186.0,304.438,1.021
1187.0,304.444,1.021
1188.0,304.452,1.021
1189.0,304.447,1.021
1190.0,304.468,1.021
1191.0,304.452,1.021
1192.0,304.444,1.021
1193.0,304.453,1.021
1194.0,304.464,1.021
1195.0,304.45,1.021
1196.0,304.457,1.021
1197.0,304.456,1.021
1198.0,304.458,1.021
1199.0,304.457,1.021
1200.0,304.459,1.021
1201.0,304.486,1.02
1202.0,304.539,1.02
1203.0,304.756,1.02
1204.0,305.122,1.019
1205.0,305.556,1.019
1206.0,305.946,1.019
1207.0,306.297,1.019
1208.0,306.682,1.019
1209.0,307.156,1.019
1210.0,307.672,1.019
1211.0,308.225,1.019
1212.0,308.805,1.02
1213.0,309.385,1.021
1214.0,309.999,1.021
1215.0,310.619,1.022
1216.0,311.249,1.022
1217.0,311.902,1.023
1218.0,312.541,1.023
1219.0,313.176,1.023
1220.0,313.823,1.023
1221.0,314.486,1.023
1222.0,315.157,1.023
1223.0,315.812,1.023
1224.0,316.47,1.023
1225.0,317.114,1.023
1226.0,317.788,1.023
1227.0,318.444,1.022
1228.0,319.115,1.022
1229.0,319.76,1.022
1230.0,320.45,1.022
1231.0,321.107,1.021
1232.0,321.77,1.021
1233.0,322.431,1.021
1234.0,323.086,1.021
1235.0,323.749,1.02
1236.0,324.407,1.02
1237.0,325.085,1.02
1238.0,325.728,1.02
1239.0,326.396,1.02
1240.0,327.059,1.02
1241.0,327.726,1.02
1242.0,328.375,1.02
1243.0,329.037,1.019
1244.0,329.707,1.019
1245.0,330.364,1.019
1246.0,331.029,1.019
1247.0,331.701,1.019
1248.0,332.354,1.019
1249.0,333.012,1.019
1250.0,333.678,1.018
1251.0,334.327,1.018
1252.0,334.995,1.018
1253.0,335.66,1.018
1254.0,336.318,1.018
1255.0,336.986,1.018
1256.0,337.637,1.017
1257.0,338.295,1.017
1258.0,338.948,1.017
1259.0,339.618,1.017
1260.0,340.29,1.017
1261.0,340.934,1.017
1262.0,341.61,1.016
1263.0,342.268,1.016
1264.0,342.923,1.016
1265.0,343.58,1.016
1266.0,344.243,1.016
1267.0,344.919,1.016
1268.0,345.582,1.015
1269.0,346.238,1.015
1270.0,346.896,1.015
1271.0,347.562,1.015
1272.0,348.22,1.015
1273.0,348.88,1.015
1274.0,349.544,1.014
1275.0,350.201,1.014
1276.0,350.866,1.014
1277.0,351.53,1.014
1278.0,352.196,1.014
1279.0,352.853,1.013
1280.0,353.521,1.013
1281.0,354.178,1.013
1282.0,354.835,1.013
1283.0,355.508,1.013
1284.0,356.163,1.013
1285.0,356.83,1.012
1286.0,357.487,1.012
1287.0,358.147,1.012
1288.0,358.799,1.012
1289.0,359.468,1.012
1290.0,360.132,1.012
1291.0,360.803,1.011
1292.0,361.46,1.011
1293.0,362.121,1.011
1294.0,362.792,1.011
1295.0,363.45,1.011
1296.0,364.114,1.01
1297.0,364.766,1.01
1298.0,365.439,1.01
1299.0,366.101,1.01
1300.0,366.768,1.01
1301.0,367.43,1.01
1302.0,368.086,1.01
1303.0,368.77,1.01
1304.0,369.429,1.01
1305.0,370.094,1.01
1306.0,370.751,1.01
1307.0,371.417,1.009
1308.0,372.081,1.009
1309.0,372.743,1.009
1310.0,373.41,1.009
1311.0,374.083,1.009
1312.0,374.747,1.009
1313.0,375.403,1.009
1314.0,376.06,1.009
1315.0,376.737,1.009
1316.0,377.391,1.009
1317.0,378.056,1.009
1318.0,378.723,1.009
1319.0,379.392,1.009
1320.0,380.046,1.009
1321.0,380.721,1.009
1322.0,381.377,1.009
1323.0,382.06,1.009
1324.0,382.722,1.008
1325.0,383.387,1.008
1326.0,384.052,1.008
1327.0,384.718,1.008
1328.0,385.389,1.008
1329.0,386.063,1.008
1330.0,386.726,1.008
1331.0,387.385,1.008
1332.0,388.071,1.008
1333.0,388.732,1.008
1334.0,389.397,1.008
1335.0,390.054,1.008
1336.0,390.719,1.008
1337.0,391.393,1.008
1338.0,392.066,1.008
1339.0,392.736,1.008
1340.0,393.412,1.008
1341.0,394.075,1.008
1342.0,394.732,1.008
1343.0,395.411,1.008
1344.0,396.085,1.008
1345.0,396.75,1.008
1346.0,397.428,1.008
1347.0,398.092,1.008
1348.0,398.758,1.008
1349.0,399.442,1.008
1350.0,400.105,1.008
1351.0,400.784,1.008
1352.0,401.448,1.008
1353.0,402.113,1.008
1354.0,402.781,1.008
1355.0,403.458,1.008
1356.0,404.124,1.008
1357.0,404.794,1.008
1358.0,405.464,1.008
1359.0,406.137,1.008
1360.0,406.827,1.008
1361.0,407.485,1.008
1362.0,408.156,1.008
1363.0,408.829,1.008
1364.0,409.507,1.008
1365.0,410.165,1.008
1366.0,410.843,1.008
1367.0,411.514,1.008
1368.0,412.201,1.008
1369.0,412.869,1.008
1370.0,413.534,1.008
1371.0,414.207,1.008
1372.0,414.89,1.008
1373.0,415.565,1.008
1374.0,416.233,1.007
1375.0,416.908,1.007
1376.0,417.579,1.007
1377.0,418.244,1.007
1378.0,418.922,1.007
1379.0,419.606,1.007
1380.0,420.266,1.007
1381.0,420.95,1.007
1382.0,421.618,1.007
1383.0,422.3,1.007
1384.0,422.976,1.007
1385.0,423.644,1.007
1386.0,424.324,1.007
1387.0,425.007,1.007
1388.0,425.68,1.007
1389.0,426.346,1.007
1390.0,427.033,1.007
1391.0,427.704,1.007
1392.0,428.396,1.007
1393.0,429.062,1.007
1394.0,429.74,1.007
1395.0,430.408,1.007
1396.0,431.094,1.007
1397.0,431.767,1.007
1398.0,432.453,1.007
1399.0,433.126,1.007
1400.0,433.806,1.007
1401.0,434.488,1.007
1402.0,435.156,1.007
1403.0,435.851,1.007
1404.0,436.529,1.007
1405.0,437.198,1.007
1406.0,437.881,1.007
1407.0,438.555,1.007
1408.0,439.234,1.007
1409.0,439.908,1.007
1410.0,440.593,1.007
1411.0,441.256,1.006
1412.0,441.941,1.006
1413.0,442.628,1.006
1414.0,443.297,1.006
1415.0,443.985,1.006
1416.0,444.657,1.006
1417.0,445.353,1.006
1418.0,446.032,1.006
1419.0,446.701,1.006
1420.0,447.382,1.006
1421.0,448.063,1.006
1422.0,448.737,1.005
1423.0,449.423,1.005
1424.0,450.097,1.005
1425.0,450.788,1.005
1426.0,451.469,1.005
1427.0,452.15,1.005
1428.0,452.822,1.005
1429.0,453.514,1.005
1430.0,454.19,1.005
1431.0,454.876,1.005
1432.0,455.555,1.005
1433.0,456.242,1.005
1434.0,456.918,1.004
1435.0,457.606,1.004
1436.0,458.285,1.004
1437.0,458.966,1.004
1438.0,459.648,1.004
1439.0,460.331,1.004
1440.0,461.018,1.003
1441.0,461.689,1.003
1442.0,462.381,1.003
1443.0,463.059,1.003
1444.0,463.749,1.003
1445.0,464.44,1.003
1446.0,465.121,1.002
1447.0,465.805,1.002
1448.0,466.476,1.002
1449.0,467.175,1.002
1450.0,467.854,1.002
1451.0,468.548,1.001
1452.0,469.221,1.001
1453.0,469.896,1.001
1454.0,470.585,1.001
1455.0,471.268,1.001
1456.0,471.96,1.0
1457.0,472.647,1.0
1458.0,473.321,1.0
1459.0,474.004,1.0
1460.0,474.692,0.999
1461.0,475.375,0.999
1462.0,476.069,0.999
1463.0,476.745,0.999
1464.0,477.426,0.998
1465.0,478.117,0.998
1466.0,478.801,0.998
1467.0,479.48,0.998
1468.0,480.175,0.997
1469.0,480.859,0.997
1470.0,481.54,0.997
1471.0,482.227,0.996
1472.0,482.911,0.996
1473.0,483.596,0.996
1474.0,484.298,0.996
1475.0,484.974,0.995
1476.0,485.651,0.995
1477.0,486.345,0.995
1478.0,487.032,0.995
1479.0,487.713,0.994
1480.0,488.399,0.994
1481.0,489.082,0.994
1482.0,489.77,0.994
1483.0,490.455,0.993
1484.0,491.133,0.993
1485.0,491.823,0.993
1486.0,492.498,0.992
1487.0,493.196,0.992
1488.0,493.873,0.992
1489.0,494.555,0.991
1490.0,495.238,0.991
1491.0,495.936,0.991
1492.0,496.611,0.99
1493.0,497.3,0.99
1494.0,497.991,0.989
1495.0,498.667,0.989
1496.0,499.357,0.988
1497.0,500.035,0.988
1498.0,500.729,0.988
1499.0,501.401,0.987
1500.0,502.092,0.987
1501.0,502.777,0.986
1502.0,503.46,0.986
1503.0,504.132,0.986
1504.0,504.831,0.985
1505.0,505.519,0.985
1506.0,506.201,0.984
1507.0,506.89,0.984
1508.0,507.563,0.984
1509.0,508.251,0.983
1510.0,508.938,0.983
1511.0,509.609,0.982
1512.0,510.3,0.982
1513.0,510.986,0.981
1514.0,511.682,0.981
1515.0,512.356,0.98
1516.0,513.044,0.98
1517.0,513.72,0.98
1518.0,514.412,0.979
1519.0,515.099,0.979
1520.0,515.78,0.978
1521.0,516.466,0.978
1522.0,517.141,0.977
1523.0,517.828,0.977
1524.0,518.527,0.976
1525.0,519.197,0.976
1526.0,519.892,0.975
1527.0,520.569,0.975
1528.0,521.253,0.974
1529.0,521.93,0.973
1530.0,522.622,0.973
1531.0,523.306,0.972
1532.0,523.986,0.971
1533.0,524.673,0.971
1534.0,525.356,0.97
1535.0,526.045,0.969
1536.0,526.725,0.969
1537.0,527.406,0.968
1538.0,528.09,0.967
1539.0,528.789,0.967
1540.0,529.46,0.966
1541.0,530.138,0.965
1542.0,530.83,0.965
1543.0,531.515,0.964
1544.0,532.198,0.963
1545.0,532.885,0.962
1546.0,533.561,0.962
1547.0,534.248,0.961
1548.0,534.926,0.96
1549.0,535.603,0.959
1550.0,536.298,0.958
1551.0,536.981,0.957
1552.0,537.656,0.957
1553.0,538.345,0.956
1554.0,539.024,0.955
1555.0,539.708,0.954
1556.0,540.384,0.953
1557.0,541.064,0.952
1558.0,541.744,0.951
1559.0,542.428,0.95
1560.0,543.105,0.949
1561.0,543.796,0.948
1562.0,544.476,0.947
1563.0,545.153,0.946
1564.0,545.841,0.945
1565.0,546.525,0.944
1566.0,547.202,0.943
1567.0,547.886,0.942
1568.0,548.563,0.941
1569.0,549.242,0.939
1570.0,549.924,0.938
1571.0,550.606,0.937
1572.0,551.294,0.936
1573.0,551.971,0.935
1574.0,552.656,0.934
1575.0,553.342,0.933
1576.0,554.019,0.931
1577.0,554.691,0.93
1578.0,555.384,0.929
1579.0,556.065,0.928
1580.0,556.74,0.927
1581.0,557.427,0.925
1582.0,558.104,0.924
1583.0,558.781,0.923
1584.0,559.457,0.922
1585.0,560.146,0.92
1586.0,560.824,0.919
1587.0,561.507,0.918
1588.0,562.172,0.916
1589.0,562.85,0.915
1590.0,563.534,0.914
1591.0,564.229,0.912
1592.0,564.908,0.911
1593.0,565.576,0.91
1594.0,566.266,0.908
1595.0,566.941,0.907
1596.0,567.615,0.905
1597.0,568.294,0.904
1598.0,568.966,0.903
1599.0,569.652,0.901
1600.0,570.335,0.9
1601.0,571.019,0.898
1602.0,571.684,0.897
1603.0,572.362,0.896
1604.0,573.042,0.894
1605.0,573.72,0.893
1606.0,574.389,0.891
1607.0,575.081,0.89
1608.0,575.758,0.888
1609.0,576.432,0.887
1610.0,577.114,0.885
1611.0,577.785,0.883
1612.0,578.472,0.882
1613.0,579.15,0.88
1614.0,579.819,0.879
1615.0,580.497,0.877
1616.0,581.178,0.875
1617.0,581.85,0.874
1618.0,582.533,0.872
1619.0,583.21,0.87
1620.0,583.877,0.869
1621.0,584.553,0.867
1622.0,585.234,0.865
1623.0,585.912,0.863
1624.0,586.589,0.861
1625.0,587.266,0.86
1626.0,587.948,0.858
1627.0,588.611,0.856
1628.0,589.287,0.854
1629.0,589.964,0.852
1630.0,590.649,0.85
1631.0,591.322,0.848
1632.0,592.0,0.846
1633.0,592.669,0.845
1634.0,593.337,0.843
1635.0,594.011,0.841
1636.0,594.683,0.838
1637.0,595.367,0.836
1638.0,596.031,0.834
1639.0,596.713,0.832
1640.0,597.382,0.83
1641.0,598.059,0.828
1642.0,598.738,0.826
1643.0,599.413,0.823
1644.0,600.085,0.821
1645.0,600.749,0.819
1646.0,601.434,0.816
1647.0,602.098,0.814
1648.0,602.773,0.812
1649.0,603.45,0.809
1650.0,604.122,0.807
1651.0,604.793,0.804
1652.0,605.467,0.802
1653.0,606.136,0.799
1654.0,606.815,0.796
1655.0,607.486,0.794
1656.0,608.151,0.791
1657.0,608.818,0.788
1658.0,609.508,0.786
1659.0,610.175,0.783
1660.0,610.838,0.78
1661.0,611.511,0.777
1662.0,612.193,0.774
1663.0,612.855,0.771
1664.0,613.533,0.768
1665.0,614.206,0.765
1666.0,614.869,0.762
1667.0,615.545,0.759
1668.0,616.223,0.756
1669.0,616.888,0.753
1670.0,617.552,0.75
1671.0,618.23,0.747
1672.0,618.907,0.744
1673.0,619.579,0.74
1674.0,620.238,0.737
1675.0,620.904,0.734
1676.0,621.581,0.73
1677.0,622.248,0.727
1678.0,622.915,0.724
1679.0,623.584,0.72
1680.0,624.25,0.717
1681.0,624.923,0.713
1682.0,625.593,0.71
1683.0,626.26,0.706
1684.0,626.928,0.702
1685.0,627.6,0.699
1686.0,628.264,0.695
1687.0,628.943,0.691
1688.0,629.608,0.688
1689.0,630.271,0.684
1690.0,630.931,0.68
1691.0,631.599,0.676
1692.0,632.279,0.672
1693.0,632.937,0.669
1694.0,633.608,0.665
1695.0,634.283,0.661
1696.0,634.95,0.657
1697.0,635.611,0.653
1698.0,636.278,0.649
1699.0,636.943,0.645
1700.0,637.618,0.641
1701.0,638.29,0.637
1702.0,638.96,0.633
1703.0,639.621,0.628
1704.0,640.29,0.624
1705.0,640.958,0.62
1706.0,641.624,0.616
1707.0,642.283,0.612
1708.0,642.949,0.608
1709.0,643.623,0.603
1710.0,644.282,0.599
1711.0,644.95,0.595
1712.0,645.617,0.59
1713.0,646.278,0.586
1714.0,646.947,0.582
1715.0,647.614,0.577
1716.0,648.28,0.573
1717.0,648.937,0.568
1718.0,649.605,0.563
1719.0,650.272,0.559
1720.0,650.937,0.554
1721.0,651.599,0.549
1722.0,652.259,0.545
1723.0,652.918,0.54
1724.0,653.592,0.535
1725.0,654.251,0.53
1726.0,654.913,0.525
1727.0,655.575,0.52
1728.0,656.242,0.515
1729.0,656.902,0.51
1730.0,657.569,0.505
1731.0,658.219,0.5
1732.0,658.886,0.495
1733.0,659.551,0.49
1734.0,660.208,0.485
1735.0,660.877,0.479
1736.0,661.535,0.474
1737.0,662.204,0.468
1738.0,662.856,0.463
1739.0,663.517,0.458
1740.0,664.184,0.452
1741.0,664.842,0.446
1742.0,665.51,0.441
1743.0,666.166,0.435
1744.0,666.835,0.429
1745.0,667.492,0.423
1746.0,668.144,0.417
1747.0,668.803,0.411
1748.0,669.481,0.405
1749.0,670.135,0.399
1750.0,670.789,0.393
1751.0,671.455,0.387
1752.0,672.124,0.38
1753.0,672.771,0.374
1754.0,673.439,0.368
1755.0,674.102,0.362
1756.0,674.758,0.356
1757.0,675.416,0.349
1758.0,676.083,0.343
1759.0,676.743,0.337
1760.0,677.405,0.331
1761.0,678.067,0.325
1762.0,678.728,0.319
1763.0,679.385,0.313
1764.0,680.047,0.307
1765.0,680.706,0.301
1766.0,681.371,0.295
1767.0,682.028,0.29
1768.0,682.691,0.284
1769.0,683.345,0.279
1770.0,684.018,0.274
1771.0,684.678,0.269
1772.0,685.344,0.264
1773.0,685.995,0.26
1774.0,686.668,0.255
1775.0,687.326,0.251
1776.0,687.991,0.247
1777.0,688.65,0.243
1778.0,689.306,0.24
1779.0,689.967,0.236
1780.0,690.633,0.234
1781.0,691.3,0.231
1782.0,691.956,0.228
1783.0,692.62,0.225
1784.0,693.284,0.223
1785.0,693.937,0.221
1786.0,694.608,0.219
1787.0,695.266,0.217
1788.0,695.928,0.216
1789.0,696.592,0.215
1790.0,697.255,0.213
1791.0,697.916,0.212
1792.0,698.572,0.211
1793.0,699.234,0.21
1794.0,699.9,0.209
1795.0,700.553,0.208
1796.0,701.218,0.208
1797.0,701.883,0.207
1798.0,702.541,0.206
1799.0,703.197,0.206
1800.0,703.859,0.205
1801.0,704.527,0.204
1802.0,705.183,0.204
1803.0,705.847,0.203
1804.0,706.506,0.203
1805.0,707.166,0.202
1806.0,707.82,0.202
1807.0,708.476,0.201
1808.0,709.139,0.201
1809.0,709.792,0.2
1810.0,710.462,0.2
1811.0,711.112,0.199
1812.0,711.773,0.199
1813.0,712.435,0.198
1814.0,713.098,0.198
1815.0,713.756,0.197
1816.0,714.415,0.197
1817.0,715.072,0.196
1818.0,715.734,0.196
1819.0,716.389,0.196
1820.0,717.057,0.195
1821.0,717.714,0.195
1822.0,718.369,0.194
1823.0,719.022,0.194
1824.0,719.677,0.194
1825.0,720.343,0.193
1826.0,721.0,0.193
1827.0,721.664,0.192
1828.0,722.319,0.192
1829.0,722.98,0.192
1830.0,723.643,0.191
1831.0,724.306,0.191
1832.0,724.963,0.19
1833.0,725.617,0.19
1834.0,726.27,0.19
1835.0,726.922,0.189
1836.0,727.589,0.189
1837.0,728.247,0.188
1838.0,728.907,0.188
1839.0,729.561,0.188
1840.0,730.22,0.187
1841.0,730.876,0.187
1842.0,731.541,0.186
1843.0,732.201,0.186
1844.0,732.856,0.186
1845.0,733.508,0.185
1846.0,734.168,0.185
1847.0,734.839,0.185
1848.0,735.492,0.184
1849.0,736.141,0.184
1850.0,736.798,0.184
1851.0,737.457,0.183
1852.0,738.112,0.183
1853.0,738.767,0.183
1854.0,739.432,0.182
1855.0,740.096,0.182
1856.0,740.756,0.181
1857.0,741.407,0.181
1858.0,742.066,0.181
1859.0,742.72,0.18
1860.0,743.383,0.18
1861.0,744.037,0.18
1862.0,744.698,0.179
1863.0,745.347,0.179
1864.0,746.004,0.179
1865.0,746.676,0.178
1866.0,747.339,0.178
1867.0,747.99,0.178
1868.0,748.648,0.177
1869.0,749.302,0.177
1870.0,749.957,0.177
1871.0,750.622,0.176
1872.0,751.273,0.176
1873.0,751.928,0.176
1874.0,752.596,0.175
1875.0,753.25,0.175
1876.0,753.909,0.175
1877.0,754.564,0.174
1878.0,755.222,0.174
1879.0,755.883,0.174
1880.0,756.534,0.173
1881.0,757.191,0.173
1882.0,757.855,0.173
1883.0,758.514,0.173
1884.0,759.163,0.172
1885.0,759.82,0.172
1886.0,760.479,0.172
1887.0,761.141,0.171
1888.0,761.799,0.171
1889.0,762.453,0.171
1890.0,763.12,0.171
1891.0,763.778,0.17
1892.0,764.429,0.17
1893.0,765.084,0.17
1894.0,765.747,0.17
1895.0,766.412,0.17
1896.0,767.056,0.169
1897.0,767.719,0.169
1898.0,768.373,0.169
1899.0,769.037,0.169
1900.0,769.694,0.168
1901.0,770.349,0.168
1902.0,771.006,0.168
1903.0,771.657,0.167
1904.0,772.314,0.167
1905.0,772.981,0.167
1906.0,773.637,0.167
1907.0,774.291,0.167
1908.0,774.954,0.166
1909.0,775.617,0.166
1910.0,776.273,0.166
1911.0,776.936,0.166
1912.0,777.591,0.166
1913.0,778.244,0.166
1914.0,778.898,0.165
1915.0,779.554,0.165
1916.0,780.223,0.165
1917.0,780.87,0.165
1918.0,781.532,0.165
1919.0,782.196,0.164
1920.0,782.851,0.164
1921.0,783.516,0.164
1922.0,784.173,0.164
1923.0,784.832,0.164
1924.0,785.49,0.163
1925.0,786.156,0.163
1926.0,786.814,0.163
1927.0,787.471,0.163
1928.0,788.126,0.163
1929.0,788.779,0.163
1930.0,789.444,0.162
1931.0,790.103,0.162
1932.0,790.758,0.162
1933.0,791.413,0.162
1934.0,792.076,0.162
1935.0,792.732,0.162
1936.0,793.393,0.161
1937.0,794.059,0.161
1938.0,794.71,0.161
1939.0,795.363,0.161
1940.0,796.021,0.161
1941.0,796.685,0.16
1942.0,797.336,0.16
1943.0,798.011,0.16
1944.0,798.657,0.16
1945.0,799.308,0.16
1946.0,799.982,0.159
1947.0,800.633,0.159
1948.0,801.29,0.159
1949.0,801.96,0.159
1950.0,802.611,0.159
1951.0,803.275,0.159
1952.0,803.936,0.159
1953.0,804.597,0.158
1954.0,805.254,0.158
1955.0,805.911,0.158
1956.0,806.572,0.158
1957.0,807.224,0.158
1958.0,807.878,0.158
1959.0,808.54,0.157
1960.0,809.2,0.157
1961.0,809.865,0.157
1962.0,810.52,0.157
1963.0,811.174,0.157
1964.0,811.836,0.157
1965.0,812.485,0.157
1966.0,813.145,0.156
1967.0,813.809,0.156
1968.0,814.465,0.156
1969.0,815.123,0.156
1970.0,815.784,0.156
