Repository: MaCFP/matl-db

### Experimental Conditions: TGA/DSC
A Mettler Toledo TGA/DSC3+ was used to simultaneously conduct Thermogravimetric Analysis (TGA) and Differential Scanning Calorimetry (DSC) experiments. 

* Non-isothermal STA experiments
  - Heating Rates: 5, 10, 20, 30, 40, 50 K/min
  - Temperature program
    - Initial Temperature: 304 K
    - Initial Isotherm: 1200 s (hold at 304 K for 1200 s)  
    - Maximum Temperature: 1074 K
    - Final Isotherm: 300 s (hold 1074 K for 300 s)
* Isothermal STA experiments at 593 K
  - Temperature program
      - Initial Temperature: 304 K
      - Initial Isotherm: 1200 s (hold at 304 K for 1200 s)  
      - Maximum Temperature: 593 K (hold at 593 K for 6 hours)

File: Wood/Calibration_Data/TUBS/TUBS_TGA_N2_50K_R2.csv
Time (s),Temperature (K),Mass (mg)
0.0,304.986,1.0
1.0,304.987,1.0
2.0,305.005,1.0
3.0,304.995,0.999
4.0,305.001,0.999
5.0,304.983,0.999
6.0,304.979,0.999
7.0,304.963,0.999
8.0,304.958,0.999
9.0,304.961,0.999
10.0,304.948,0.999
11.0,304.928,0.999
12.0,304.944,0.998
13.0,304.929,0.998
14.0,304.931,0.998
15.0,304.923,0.998
16.0,304.934,0.998
17.0,304.926,0.998
18.0,304.927,0.998
19.0,304.912,0.998
20.0,304.907,0.997
21.0,304.916,0.997
22.0,304.895,0.997
23.0,304.892,0.997
24.0,304.882,0.997
25.0,304.884,0.997
26.0,304.879,0.997
27.0,304.868,0.997
28.0,304.871,0.996
29.0,304.865,0.996
30.0,304.852,0.996
31.0,304.85,0.996
32.0,304.853,0.996
33.0,304.857,0.996
34.0,304.853,0.996
35.0,304.842,0.996
36.0,304.841,0.996
37.0,304.834,0.996
38.0,304.818,0.995
39.0,304.808,0.995
40.0,304.827,0.995
41.0,304.824,0.995
42.0,304.814,0.995
43.0,304.807,0.995
44.0,304.81,0.995
45.0,304.81,0.995
46.0,304.807,0.995
47.0,304.804,0.995
48.0,304.806,0.995
49.0,304.796,0.994
50.0,304.795,0.994
51.0,304.798,0.994
52.0,304.787,0.994
53.0,304.784,0.994
54.0,304.791,0.994
55.0,304.795,0.994
56.0,304.784,0.994
57.0,304.787,0.994
58.0,304.76,0.994
59.0,304.771,0.994
60.0,304.775,0.993
61.0,304.756,0.993
62.0,304.78,0.993
63.0,304.773,0.993
64.0,304.762,0.993
65.0,304.759,0.993
66.0,304.754,0.993
67.0,304.765,0.993
68.0,304.751,0.993
69.0,304.753,0.993
70.0,304.734,0.993
71.0,304.739,0.993
72.0,304.744,0.993
73.0,304.733,0.992
74.0,304.75,0.992
75.0,304.738,0.992
76.0,304.742,0.992
77.0,304.738,0.992
78.0,304.732,0.992
79.0,304.744,0.992
80.0,304.726,0.992
81.0,304.734,0.992
82.0,304.722,0.992
83.0,304.718,0.992
84.0,304.731,0.992
85.0,304.731,0.992
86.0,304.715,0.992
87.0,304.728,0.991
88.0,304.721,0.991
89.0,304.718,0.991
90.0,304.722,0.991
91.0,304.699,0.991
92.0,304.716,0.991
93.0,304.712,0.991
94.0,304.697,0.991
95.0,304.711,0.991
96.0,304.72,0.991
97.0,304.714,0.991
98.0,304.721,0.991
99.0,304.685,0.991
100.0,304.692,0.991
101.0,304.695,0.991
102.0,304.687,0.991
103.0,304.688,0.99
104.0,304.656,0.99
105.0,304.67,0.99
106.0,304.679,0.99
107.0,304.663,0.99
108.0,304.661,0.99
109.0,304.667,0.99
110.0,304.669,0.99
111.0,304.666,0.99
112.0,304.668,0.99
113.0,304.677,0.99
114.0,304.665,0.99
115.0,304.657,0.99
116.0,304.646,0.99
117.0,304.657,0.99
118.0,304.667,0.99
119.0,304.66,0.99
120.0,304.668,0.99
121.0,304.659,0.989
122.0,304.65,0.989
123.0,304.656,0.989
124.0,304.648,0.989
125.0,304.651,0.989
126.0,304.649,0.989
127.0,304.664,0.989
128.0,304.653,0.989
129.0,304.643,0.989
130.0,304.641,0.989
131.0,304.64,0.989
132.0,304.642,0.989
133.0,304.649,0.989
134.0,304.639,0.989
135.0,304.63,0.989
136.0,304.63,0.989
137.0,304.617,0.989
138.0,304.622,0.989
139.0,304.636,0.989
140.0,304.622,0.989
141.0,304.636,0.989
142.0,304.625,0.989
143.0,304.625,0.988
144.0,304.637,0.988
145.0,304.619,0.988
146.0,304.627,0.988
147.0,304.608,0.988
148.0,304.613,0.988
149.0,304.612,0.988
150.0,304.616,0.988
151.0,304.607,0.988
152.0,304.611,0.988
153.0,304.607,0.988
154.0,304.608,0.988
155.0,304.586,0.988
156.0,304.602,0.988
157.0,304.611,0.988
158.0,304.607,0.988
159.0,304.618,0.988
160.0,304.606,0.988
161.0,304.602,0.988
162.0,304.593,0.988
163.0,304.602,0.988
164.0,304.596,0.988
165.0,304.593,0.988
166.0,304.583,0.988
167.0,304.599,0.987
168.0,304.582,0.987
169.0,304.582,0.987
170.0,304.591,0.987
171.0,304.591,0.987
172.0,304.597,0.987
173.0,304.588,0.987
174.0,304.587,0.987
175.0,304.585,0.987
176.0,304.592,0.987
177.0,304.581,0.987
178.0,304.576,0.987
179.0,304.579,0.987
180.0,304.594,0.987
181.0,304.578,0.987
182.0,304.585,0.987
183.0,304.577,0.987
184.0,304.572,0.987
185.0,304.587,0.987
186.0,304.559,0.987
187.0,304.567,0.987
188.0,304.571,0.987
189.0,304.579,0.987
190.0,304.564,0.987
191.0,304.585,0.987
192.0,304.569,0.987
193.0,304.576,0.987
194.0,304.565,0.987
195.0,304.557,0.987
196.0,304.556,0.987
197.0,304.584,0.987
198.0,304.563,0.987
199.0,304.571,0.986
200.0,304.561,0.986
201.0,304.553,0.986
202.0,304.565,0.986
203.0,304.566,0.986
204.0,304.564,0.986
205.0,304.556,0.986
206.0,304.551,0.986
207.0,304.564,0.986
208.0,304.58,0.986
209.0,304.557,0.986
210.0,304.553,0.986
211.0,304.547,0.986
212.0,304.548,0.986
213.0,304.541,0.986
214.0,304.539,0.986
215.0,304.555,0.986
216.0,304.54,0.986
217.0,304.538,0.986
218.0,304.556,0.986
219.0,304.536,0.986
220.0,304.541,0.986
221.0,304.547,0.986
222.0,304.543,0.986
223.0,304.545,0.986
224.0,304.547,0.986
225.0,304.537,0.986
226.0,304.534,0.986
227.0,304.543,0.986
228.0,304.534,0.986
229.0,304.55,0.986
230.0,304.546,0.986
231.0,304.543,0.986
232.0,304.537,0.986
233.0,304.538,0.986
234.0,304.545,0.986
235.0,304.557,0.986
236.0,304.539,0.986
237.0,304.537,0.986
238.0,304.547,0.986
239.0,304.537,0.985
240.0,304.55,0.985
241.0,304.529,0.985
242.0,304.549,0.985
243.0,304.534,0.985
244.0,304.541,0.985
245.0,304.534,0.985
246.0,304.528,0.985
247.0,304.514,0.985
248.0,304.519,0.985
249.0,304.535,0.985
250.0,304.534,0.985
251.0,304.531,0.985
252.0,304.525,0.985
253.0,304.525,0.985
254.0,304.523,0.985
255.0,304.517,0.985
256.0,304.524,0.985
257.0,304.517,0.985
258.0,304.521,0.985
259.0,304.525,0.985
260.0,304.517,0.985
261.0,304.499,0.985
262.0,304.514,0.985
263.0,304.515,0.985
264.0,304.519,0.985
265.0,304.501,0.985
266.0,304.508,0.985
267.0,304.5,0.985
268.0,304.495,0.985
269.0,304.507,0.985
270.0,304.505,0.985
271.0,304.52,0.985
272.0,304.515,0.985
273.0,304.498,0.985
274.0,304.506,0.985
275.0,304.495,0.985
276.0,304.502,0.985
277.0,304.508,0.985
278.0,304.511,0.985
279.0,304.502,0.985
280.0,304.518,0.985
281.0,304.499,0.985
282.0,304.51,0.985
283.0,304.512,0.985
284.0,304.507,0.985
285.0,304.492,0.985
286.0,304.505,0.984
287.0,304.52,0.984
288.0,304.505,0.984
289.0,304.516,0.984
290.0,304.51,0.984
291.0,304.507,0.984
292.0,304.512,0.984
293.0,304.514,0.984
294.0,304.509,0.984
295.0,304.508,0.984
296.0,304.503,0.984
297.0,304.496,0.984
298.0,304.492,0.984
299.0,304.486,0.984
300.0,304.482,0.984
301.0,304.5,0.984
302.0,304.485,0.984
303.0,304.492,0.984
304.0,304.491,0.984
305.0,304.498,0.984
306.0,304.486,0.984
307.0,304.488,0.984
308.0,304.493,0.984
309.0,304.493,0.984
310.0,304.489,0.984
311.0,304.487,0.984
312.0,304.494,0.984
313.0,304.506,0.984
314.0,304.508,0.984
315.0,304.496,0.984
316.0,304.485,0.984
317.0,304.492,0.984
318.0,304.483,0.984
319.0,304.484,0.984
320.0,304.483,0.984
321.0,304.482,0.984
322.0,304.492,0.984
323.0,304.502,0.984
324.0,304.491,0.984
325.0,304.497,0.984
326.0,304.487,0.984
327.0,304.474,0.984
328.0,304.484,0.984
329.0,304.494,0.984
330.0,304.494,0.984
331.0,304.469,0.984
332.0,304.475,0.984
333.0,304.468,0.984
334.0,304.483,0.984
335.0,304.475,0.984
336.0,304.488,0.984
337.0,304.498,0.984
338.0,304.498,0.984
339.0,304.486,0.983
340.0,304.485,0.983
341.0,304.49,0.983
342.0,304.491,0.983
343.0,304.489,0.983
344.0,304.49,0.983
345.0,304.486,0.983
346.0,304.495,0.983
347.0,304.486,0.983
348.0,304.504,0.983
349.0,304.502,0.983
350.0,304.482,0.983
351.0,304.494,0.983
352.0,304.502,0.983
353.0,304.488,0.983
354.0,304.497,0.983
355.0,304.491,0.983
356.0,304.497,0.983
357.0,304.491,0.983
358.0,304.48,0.983
359.0,304.492,0.983
360.0,304.495,0.983
361.0,304.496,0.983
362.0,304.496,0.983
363.0,304.482,0.983
364.0,304.483,0.983
365.0,304.481,0.983
366.0,304.473,0.983
367.0,304.479,0.983
368.0,304.469,0.983
369.0,304.48,0.983
370.0,304.483,0.983
371.0,304.487,0.983
372.0,304.477,0.983
373.0,304.474,0.983
374.0,304.474,0.983
375.0,304.475,0.983
376.0,304.493,0.983
377.0,304.48,0.983
378.0,304.468,0.983
379.0,304.469,0.983
380.0,304.476,0.983
381.0,304.48,0.983
382.0,304.461,0.983
383.0,304.484,0.983
384.0,304.465,0.983
385.0,304.474,0.983
386.0,304.459,0.983
387.0,304.477,0.983
388.0,304.46,0.983
389.0,304.461,0.983
390.0,304.464,0.983
391.0,304.47,0.983
392.0,304.471,0.983
393.0,304.451,0.983
394.0,304.474,0.983
395.0,304.479,0.983
396.0,304.48,0.983
397.0,304.458,0.983
398.0,304.469,0.983
399.0,304.458,0.983
400.0,304.452,0.983
401.0,304.465,0.983
402.0,304.452,0.983
403.0,304.473,0.983
404.0,304.471,0.983
405.0,304.474,0.983
406.0,304.462,0.983
407.0,304.451,0.983
408.0,304.445,0.983
409.0,304.463,0.983
410.0,304.466,0.983
411.0,304.456,0.983
412.0,304.466,0.983
413.0,304.462,0.983
414.0,304.441,0.983
415.0,304.447,0.983
416.0,304.442,0.983
417.0,304.46,0.982
418.0,304.464,0.982
419.0,304.455,0.982
420.0,304.456,0.982
421.0,304.438,0.982
422.0,304.456,0.982
423.0,304.454,0.982
424.0,304.43,0.982
425.0,304.461,0.982
426.0,304.456,0.982
427.0,304.468,0.982
428.0,304.472,0.982
429.0,304.453,0.982
430.0,304.446,0.982
431.0,304.452,0.982
432.0,304.46,0.982
433.0,304.447,0.982
434.0,304.445,0.982
435.0,304.444,0.982
436.0,304.456,0.982
437.0,304.446,0.982
438.0,304.456,0.982
439.0,304.45,0.982
440.0,304.459,0.982
441.0,304.45,0.982
442.0,304.452,0.982
443.0,304.46,0.982
444.0,304.455,0.982
445.0,304.46,0.982
446.0,304.435,0.982
447.0,304.461,0.982
448.0,304.458,0.982
449.0,304.45,0.982
450.0,304.435,0.982
451.0,304.454,0.982
452.0,304.455,0.982
453.0,304.447,0.982
454.0,304.449,0.982
455.0,304.439,0.982
456.0,304.439,0.982
457.0,304.452,0.982
458.0,304.445,0.982
459.0,304.451,0.982
460.0,304.438,0.982
461.0,304.465,0.982
462.0,304.442,0.982
463.0,304.44,0.982
464.0,304.44,0.982
465.0,304.444,0.982
466.0,304.449,0.982
467.0,304.45,0.982
468.0,304.451,0.982
469.0,304.446,0.982
470.0,304.445,0.982
471.0,304.428,0.982
472.0,304.445,0.982
473.0,304.443,0.982
474.0,304.452,0.982
475.0,304.46,0.982
476.0,304.454,0.982
477.0,304.421,0.982
478.0,304.442,0.982
479.0,304.452,0.982
480.0,304.453,0.982
481.0,304.442,0.982
482.0,304.435,0.982
483.0,304.45,0.982
484.0,304.439,0.982
485.0,304.439,0.982
486.0,304.446,0.982
487.0,304.448,0.982
488.0,304.446,0.982
489.0,304.457,0.982
490.0,304.458,0.982
491.0,304.448,0.982
492.0,304.451,0.982
493.0,304.45,0.982
494.0,304.444,0.982
495.0,304.445,0.982
496.0,304.442,0.982
497.0,304.446,0.982
498.0,304.445,0.982
499.0,304.451,0.982
500.0,304.446,0.982
501.0,304.455,0.982
502.0,304.465,0.982
503.0,304.447,0.982
504.0,304.452,0.982
505.0,304.449,0.982
506.0,304.44,0.982
507.0,304.454,0.982
508.0,304.465,0.982
509.0,304.465,0.982
510.0,304.441,0.982
511.0,304.441,0.982
512.0,304.445,0.982
513.0,304.441,0.982
514.0,304.464,0.982
515.0,304.456,0.982
516.0,304.457,0.982
517.0,304.45,0.982
518.0,304.455,0.982
519.0,304.432,0.982
520.0,304.443,0.982
521.0,304.447,0.982
522.0,304.435,0.982
523.0,304.443,0.982
524.0,304.433,0.982
525.0,304.446,0.982
526.0,304.441,0.982
527.0,304.439,0.982
528.0,304.45,0.982
529.0,304.461,0.982
530.0,304.456,0.982
531.0,304.452,0.982
532.0,304.448,0.982
533.0,304.45,0.982
534.0,304.452,0.982
535.0,304.446,0.982
536.0,304.436,0.982
537.0,304.443,0.982
538.0,304.428,0.982
539.0,304.444,0.982
540.0,304.434,0.982
541.0,304.455,0.982
542.0,304.457,0.982
543.0,304.443,0.982
544.0,304.447,0.982
545.0,304.456,0.982
546.0,304.449,0.982
547.0,304.439,0.981
548.0,304.444,0.981
549.0,304.442,0.981
550.0,304.442,0.981
551.0,304.45,0.981
552.0,304.437,0.981
553.0,304.431,0.981
554.0,304.436,0.981
555.0,304.441,0.981
556.0,304.441,0.981
557.0,304.455,0.981
558.0,304.447,0.981
559.0,304.453,0.981
560.0,304.442,0.981
561.0,304.439,0.981
562.0,304.442,0.981
563.0,304.438,0.981
564.0,304.434,0.981
565.0,304.453,0.981
566.0,304.44,0.981
567.0,304.444,0.981
568.0,304.438,0.981
569.0,304.441,0.981
570.0,304.44,0.981
571.0,304.441,0.981
572.0,304.434,0.981
573.0,304.444,0.981
574.0,304.43,0.981
575.0,304.444,0.981
576.0,304.447,0.981
577.0,304.446,0.981
578.0,304.431,0.981
579.0,304.441,0.981
580.0,304.439,0.981
581.0,304.433,0.981
582.0,304.447,0.981
583.0,304.437,0.981
584.0,304.431,0.981
585.0,304.43,0.981
586.0,304.418,0.981
587.0,304.438,0.981
588.0,304.455,0.981
589.0,304.443,0.981
590.0,304.445,0.981
591.0,304.437,0.981
592.0,304.44,0.981
593.0,304.428,0.981
594.0,304.442,0.981
595.0,304.463,0.981
596.0,304.442,0.981
597.0,304.447,0.981
598.0,304.441,0.981
599.0,304.441,0.981
600.0,304.434,0.981
601.0,304.434,0.981
602.0,304.447,0.981
603.0,304.438,0.981
604.0,304.451,0.981
605.0,304.434,0.981
606.0,304.441,0.981
607.0,304.447,0.981
608.0,304.451,0.981
609.0,304.435,0.981
610.0,304.447,0.981
611.0,304.427,0.981
612.0,304.428,0.981
613.0,304.436,0.981
614.0,304.435,0.981
615.0,304.43,0.981
616.0,304.441,0.981
617.0,304.429,0.981
618.0,304.426,0.981
619.0,304.435,0.981
620.0,304.448,0.981
621.0,304.452,0.981
622.0,304.453,0.981
623.0,304.445,0.981
624.0,304.433,0.981
625.0,304.427,0.981
626.0,304.426,0.981
627.0,304.429,0.981
628.0,304.443,0.981
629.0,304.431,0.981
630.0,304.441,0.981
631.0,304.443,0.981
632.0,304.429,0.981
633.0,304.452,0.981
634.0,304.426,0.981
635.0,304.433,0.981
636.0,304.423,0.981
637.0,304.428,0.981
638.0,304.425,0.981
639.0,304.428,0.981
640.0,304.44,0.981
641.0,304.448,0.981
642.0,304.437,0.981
643.0,304.432,0.981
644.0,304.429,0.981
645.0,304.423,0.981
646.0,304.443,0.981
647.0,304.438,0.981
648.0,304.45,0.981
649.0,304.436,0.981
650.0,304.425,0.981
651.0,304.432,0.981
652.0,304.444,0.981
653.0,304.442,0.981
654.0,304.42,0.981
655.0,304.426,0.981
656.0,304.432,0.981
657.0,304.447,0.981
658.0,304.442,0.981
659.0,304.446,0.981
660.0,304.432,0.981
661.0,304.424,0.981
662.0,304.438,0.981
663.0,304.436,0.981
664.0,304.444,0.981
665.0,304.436,0.981
666.0,304.446,0.981
667.0,304.424,0.981
668.0,304.438,0.981
669.0,304.425,0.981
670.0,304.436,0.981
671.0,304.437,0.981
672.0,304.444,0.981
673.0,304.44,0.981
674.0,304.427,0.981
675.0,304.429,0.981
676.0,304.435,0.981
677.0,304.426,0.981
678.0,304.427,0.981
679.0,304.417,0.981
680.0,304.435,0.981
681.0,304.429,0.981
682.0,304.431,0.981
683.0,304.434,0.981
684.0,304.435,0.981
685.0,304.438,0.981
686.0,304.427,0.981
687.0,304.425,0.981
688.0,304.432,0.981
689.0,304.429,0.981
690.0,304.428,0.981
691.0,304.433,0.981
692.0,304.446,0.981
693.0,304.427,0.981
694.0,304.422,0.981
695.0,304.436,0.981
696.0,304.439,0.981
697.0,304.435,0.981
698.0,304.422,0.981
699.0,304.437,0.981
700.0,304.428,0.981
701.0,304.439,0.981
702.0,304.441,0.981
703.0,304.439,0.981
704.0,304.441,0.981
705.0,304.448,0.981
706.0,304.435,0.981
707.0,304.43,0.981
708.0,304.425,0.981
709.0,304.437,0.981
710.0,304.434,0.981
711.0,304.427,0.981
712.0,304.432,0.981
713.0,304.449,0.981
714.0,304.43,0.981
715.0,304.431,0.981
716.0,304.427,0.981
717.0,304.434,0.981
718.0,304.436,0.981
719.0,304.415,0.981
720.0,304.43,0.981
721.0,304.443,0.981
722.0,304.436,0.981
723.0,304.436,0.981
724.0,304.433,0.981
725.0,304.433,0.981
726.0,304.446,0.981
727.0,304.436,0.981
728.0,304.44,0.981
729.0,304.441,0.981
730.0,304.424,0.981
731.0,304.442,0.981
732.0,304.424,0.981
733.0,304.436,0.981
734.0,304.431,0.981
735.0,304.424,0.981
736.0,304.431,0.981
737.0,304.423,0.981
738.0,304.431,0.981
739.0,304.463,0.981
740.0,304.435,0.981
741.0,304.42,0.981
742.0,304.432,0.981
743.0,304.43,0.981
744.0,304.425,0.981
745.0,304.432,0.981
746.0,304.449,0.981
747.0,304.449,0.981
748.0,304.441,0.981
749.0,304.432,0.981
750.0,304.435,0.981
751.0,304.445,0.981
752.0,304.44,0.981
753.0,304.437,0.981
754.0,304.436,0.981
755.0,304.438,0.981
756.0,304.421,0.981
757.0,304.433,0.981
758.0,304.435,0.981
759.0,304.436,0.981
760.0,304.435,0.981
761.0,304.442,0.981
762.0,304.441,0.981
763.0,304.424,0.981
764.0,304.433,0.981
765.0,304.435,0.981
766.0,304.427,0.981
767.0,304.439,0.981
768.0,304.434,0.981
769.0,304.44,0.981
770.0,304.43,0.981
771.0,304.432,0.981
772.0,304.443,0.981
773.0,304.449,0.981
774.0,304.429,0.981
775.0,304.435,0.981
776.0,304.437,0.981
777.0,304.439,0.981
778.0,304.451,0.981
779.0,304.45,0.981
780.0,304.427,0.981
781.0,304.434,0.981
782.0,304.448,0.981
783.0,304.441,0.981
784.0,304.43,0.981
785.0,304.454,0.981
786.0,304.433,0.981
787.0,304.423,0.981
788.0,304.442,0.981
789.0,304.437,0.981
790.0,304.429,0.981
791.0,304.432,0.981
792.0,304.451,0.981
793.0,304.431,0.981
794.0,304.427,0.981
795.0,304.431,0.981
796.0,304.446,0.981
797.0,304.441,0.981
798.0,304.43,0.981
799.0,304.438,0.981
800.0,304.438,0.981
801.0,304.44,0.981
802.0,304.424,0.981
803.0,304.445,0.981
804.0,304.447,0.981
805.0,304.444,0.981
806.0,304.444,0.981
807.0,304.428,0.981
808.0,304.428,0.981
809.0,304.443,0.981
810.0,304.449,0.981
811.0,304.44,0.981
812.0,304.424,0.981
813.0,304.429,0.981
814.0,304.443,0.981
815.0,304.429,0.981
816.0,304.444,0.981
817.0,304.446,0.981
818.0,304.45,0.981
819.0,304.46,0.981
820.0,304.439,0.981
821.0,304.424,0.981
822.0,304.444,0.981
823.0,304.449,0.981
824.0,304.443,0.981
825.0,304.445,0.981
826.0,304.436,0.981
827.0,304.438,0.981
828.0,304.438,0.981
829.0,304.438,0.981
830.0,304.439,0.981
831.0,304.451,0.981
832.0,304.464,0.981
833.0,304.449,0.981
834.0,304.437,0.981
835.0,304.435,0.981
836.0,304.437,0.981
837.0,304.445,0.981
838.0,304.432,0.981
839.0,304.431,0.981
840.0,304.431,0.981
841.0,304.452,0.98
842.0,304.439,0.98
843.0,304.44,0.98
844.0,304.427,0.98
845.0,304.434,0.98
846.0,304.44,0.98
847.0,304.433,0.98
848.0,304.427,0.98
849.0,304.438,0.98
850.0,304.441,0.98
851.0,304.443,0.98
852.0,304.45,0.98
853.0,304.43,0.98
854.0,304.444,0.98
855.0,304.44,0.98
856.0,304.436,0.98
857.0,304.439,0.98
858.0,304.431,0.98
859.0,304.454,0.98
860.0,304.427,0.98
861.0,304.435,0.98
862.0,304.438,0.98
863.0,304.432,0.98
864.0,304.434,0.98
865.0,304.432,0.98
866.0,304.427,0.98
867.0,304.424,0.98
868.0,304.418,0.98
869.0,304.427,0.98
870.0,304.424,0.98
871.0,304.438,0.98
872.0,304.41,0.98
873.0,304.425,0.98
874.0,304.425,0.98
875.0,304.435,0.98
876.0,304.438,0.98
877.0,304.43,0.98
878.0,304.43,0.98
879.0,304.44,0.98
880.0,304.435,0.98
881.0,304.439,0.98
882.0,304.426,0.98
883.0,304.441,0.98
884.0,304.429,0.98
885.0,304.426,0.98
886.0,304.427,0.98
887.0,304.427,0.98
888.0,304.436,0.98
889.0,304.418,0.98
890.0,304.436,0.98
891.0,304.423,0.98
892.0,304.432,0.98
893.0,304.424,0.98
894.0,304.426,0.98
895.0,304.429,0.98
896.0,304.429,0.98
897.0,304.431,0.98
898.0,304.424,0.98
899.0,304.428,0.98
900.0,304.432,0.98
901.0,304.42,0.98
902.0,304.418,0.98
903.0,304.425,0.98
904.0,304.427,0.98
905.0,304.422,0.98
906.0,304.432,0.98
907.0,304.423,0.98
908.0,304.429,0.98
909.0,304.434,0.98
910.0,304.432,0.98
911.0,304.431,0.98
912.0,304.42,0.98
913.0,304.433,0.98
914.0,304.43,0.98
915.0,304.423,0.98
916.0,304.44,0.98
917.0,304.434,0.98
918.0,304.434,0.98
919.0,304.436,0.98
920.0,304.432,0.98
921.0,304.437,0.98
922.0,304.427,0.98
923.0,304.441,0.98
924.0,304.438,0.98
925.0,304.436,0.98
926.0,304.442,0.98
927.0,304.445,0.98
928.0,304.438,0.98
929.0,304.425,0.98
930.0,304.442,0.98
931.0,304.428,0.98
932.0,304.431,0.98
933.0,304.43,0.98
934.0,304.431,0.98
935.0,304.416,0.98
936.0,304.423,0.98
937.0,304.431,0.98
938.0,304.429,0.98
939.0,304.43,0.98
940.0,304.439,0.98
941.0,304.432,0.98
942.0,304.412,0.98
943.0,304.426,0.98
944.0,304.423,0.98
945.0,304.436,0.98
946.0,304.43,0.98
947.0,304.446,0.98
948.0,304.425,0.98
949.0,304.432,0.98
950.0,304.42,0.98
951.0,304.438,0.98
952.0,304.438,0.98
953.0,304.432,0.98
954.0,304.431,0.98
955.0,304.414,0.98
956.0,304.435,0.98
957.0,304.435,0.98
958.0,304.432,0.98
959.0,304.419,0.98
960.0,304.411,0.98
961.0,304.417,0.98
962.0,304.422,0.98
963.0,304.421,0.98
964.0,304.43,0.98
965.0,304.426,0.98
966.0,304.429,0.98
967.0,304.427,0.98
968.0,304.438,0.98
969.0,304.421,0.98
970.0,304.432,0.98
971.0,304.432,0.98
972.0,304.416,0.98
973.0,304.428,0.98
974.0,304.423,0.98
975.0,304.418,0.98
976.0,304.42,0.98
977.0,304.42,0.98
978.0,304.425,0.98
979.0,304.426,0.98
980.0,304.42,0.98
981.0,304.434,0.98
982.0,304.429,0.98
983.0,304.426,0.98
984.0,304.422,0.98
985.0,304.428,0.98
986.0,304.424,0.98
987.0,304.426,0.98
988.0,304.423,0.98
989.0,304.42,0.98
990.0,304.432,0.98
991.0,304.434,0.98
992.0,304.434,0.98
993.0,304.429,0.98
994.0,304.438,0.98
995.0,304.42,0.98
996.0,304.422,0.98
997.0,304.431,0.98
998.0,304.448,0.98
999.0,304.437,0.98
1000.0,304.43,0.98
1001.0,304.432,0.98
1002.0,304.435,0.98
1003.0,304.437,0.98
1004.0,304.426,0.98
1005.0,304.453,0.98
1006.0,304.417,0.98
1007.0,304.422,0.98
1008.0,304.432,0.98
1009.0,304.427,0.98
1010.0,304.43,0.98
1011.0,304.436,0.98
1012.0,304.422,0.98
1013.0,304.417,0.98
1014.0,304.443,0.98
1015.0,304.441,0.98
1016.0,304.43,0.98
1017.0,304.436,0.98
1018.0,304.426,0.98
1019.0,304.431,0.98
1020.0,304.42,0.98
1021.0,304.436,0.98
1022.0,304.432,0.98
1023.0,304.435,0.98
1024.0,304.437,0.98
1025.0,304.442,0.98
1026.0,304.425,0.98
1027.0,304.444,0.98
1028.0,304.441,0.98
1029.0,304.43,0.98
1030.0,304.431,0.98
1031.0,304.44,0.98
1032.0,304.436,0.98
1033.0,304.444,0.98
1034.0,304.433,0.98
1035.0,304.442,0.98
1036.0,304.438,0.98
1037.0,304.444,0.98
1038.0,304.449,0.98
1039.0,304.446,0.98
1040.0,304.425,0.98
1041.0,304.436,0.98
1042.0,304.446,0.98
1043.0,304.436,0.98
1044.0,304.437,0.98
1045.0,304.442,0.98
1046.0,304.46,0.98
1047.0,304.432,0.98
1048.0,304.451,0.98
1049.0,304.451,0.98
1050.0,304.426,0.98
1051.0,304.443,0.98
1052.0,304.44,0.98
1053.0,304.436,0.98
1054.0,304.456,0.98
1055.0,304.457,0.98
1056.0,304.445,0.98
1057.0,304.42,0.98
1058.0,304.448,0.98
1059.0,304.45,0.98
1060.0,304.451,0.98
1061.0,304.445,0.98
1062.0,304.444,0.98
1063.0,304.452,0.98
1064.0,304.448,0.98
1065.0,304.463,0.98
1066.0,304.443,0.98
1067.0,304.44,0.98
1068.0,304.431,0.98
1069.0,304.451,0.98
1070.0,304.441,0.98
1071.0,304.438,0.98
1072.0,304.448,0.98
1073.0,304.439,0.98
1074.0,304.442,0.98
1075.0,304.449,0.98
1076.0,304.444,0.98
1077.0,304.463,0.98
1078.0,304.454,0.98
1079.0,304.446,0.98
1080.0,304.443,0.98
1081.0,304.451,0.98
1082.0,304.435,0.98
1083.0,304.437,0.98
1084.0,304.42,0.98
1085.0,304.424,0.98
1086.0,304.436,0.98
1087.0,304.431,0.98
1088.0,304.451,0.98
1089.0,304.432,0.98
1090.0,304.437,0.98
1091.0,304.441,0.98
1092.0,304.453,0.98
1093.0,304.443,0.98
1094.0,304.421,0.98
1095.0,304.453,0.98
1096.0,304.445,0.98
1097.0,304.439,0.98
1098.0,304.442,0.98
1099.0,304.45,0.98
1100.0,304.453,0.98
1101.0,304.428,0.98
1102.0,304.453,0.98
1103.0,304.45,0.98
1104.0,304.439,0.98
1105.0,304.45,0.98
1106.0,304.444,0.98
1107.0,304.451,0.98
1108.0,304.448,0.98
1109.0,304.436,0.98
1110.0,304.466,0.98
1111.0,304.45,0.98
1112.0,304.444,0.98
1113.0,304.438,0.98
1114.0,304.443,0.98
1115.0,304.453,0.98
1116.0,304.45,0.98
1117.0,304.44,0.98
1118.0,304.45,0.98
1119.0,304.444,0.98
1120.0,304.443,0.98
1121.0,304.437,0.98
1122.0,304.442,0.98
1123.0,304.439,0.98
1124.0,304.442,0.98
1125.0,304.442,0.98
1126.0,304.445,0.98
1127.0,304.443,0.98
1128.0,304.437,0.98
1129.0,304.437,0.98
1130.0,304.438,0.98
1131.0,304.438,0.98
1132.0,304.446,0.98
1133.0,304.433,0.98
1134.0,304.433,0.98
1135.0,304.434,0.98
1136.0,304.436,0.98
1137.0,304.438,0.98
1138.0,304.436,0.98
1139.0,304.441,0.98
1140.0,304.442,0.98
1141.0,304.441,0.98
1142.0,304.43,0.98
1143.0,304.426,0.98
1144.0,304.434,0.98
1145.0,304.44,0.98
1146.0,304.444,0.98
1147.0,304.439,0.98
1148.0,304.436,0.98
1149.0,304.429,0.98
1150.0,304.433,0.98
1151.0,304.441,0.98
1152.0,304.449,0.98
1153.0,304.441,0.98
1154.0,304.434,0.98
1155.0,304.431,0.98
1156.0,304.434,0.98
1157.0,304.434,0.98
1158.0,304.429,0.98
1159.0,304.432,0.98
1160.0,304.437,0.98
1161.0,304.421,0.98
1162.0,304.447,0.98
1163.0,304.446,0.98
1164.0,304.436,0.98
1165.0,304.432,0.98
1166.0,304.429,0.98
1167.0,304.438,0.98
1168.0,304.437,0.98
1169.0,304.444,0.98
1170.0,304.427,0.98
1171.0,304.428,0.98
1172.0,304.432,0.98
1173.0,304.45,0.98
1174.0,304.434,0.98
1175.0,304.421,0.98
1176.0,304.422,0.98
1177.0,304.43,0.98
1178.0,304.435,0.98
1179.0,304.452,0.98
1180.0,304.446,0.98
1181.0,304.447,0.98
1182.0,304.434,0.98
1183.0,304.438,0.98
1184.0,304.452,0.98
1185.0,304.444,0.98
1186.0,304.439,0.98
1187.0,304.448,0.98
1188.0,304.445,0.98
1189.0,304.437,0.98
1190.0,304.447,0.98
1191.0,304.427,0.98
1192.0,304.43,0.98
1193.0,304.428,0.98
1194.0,304.441,0.98
1195.0,304.44,0.98
1196.0,304.438,0.98
1197.0,304.441,0.98
1198.0,304.444,0.98
1199.0,304.442,0.98
1200.0,304.456,0.979
1201.0,304.46,0.979
1202.0,304.484,0.979
1203.0,304.638,0.979
1204.0,304.856,0.978
1205.0,305.171,0.978
1206.0,305.622,0.978
1207.0,306.165,0.977
1208.0,306.778,0.977
1209.0,307.39,0.977
1210.0,308.044,0.978
1211.0,308.757,0.978
1212.0,309.5,0.979
1213.0,310.256,0.98
1214.0,311.06,0.98
1215.0,311.847,0.981
1216.0,312.664,0.982
1217.0,313.492,0.982
1218.0,314.328,0.982
1219.0,315.17,0.982
1220.0,316.012,0.982
1221.0,316.867,0.982
1222.0,317.707,0.982
1223.0,318.542,0.982
1224.0,319.402,0.982
1225.0,320.25,0.982
1226.0,321.084,0.982
1227.0,321.934,0.981
1228.0,322.787,0.981
1229.0,323.632,0.981
1230.0,324.49,0.98
1231.0,325.31,0.98
1232.0,326.167,0.98
1233.0,327.007,0.98
1234.0,327.86,0.979
1235.0,328.725,0.979
1236.0,329.556,0.979
1237.0,330.401,0.979
1238.0,331.228,0.978
1239.0,332.06,0.978
1240.0,332.926,0.978
1241.0,333.758,0.978
1242.0,334.589,0.978
1243.0,335.439,0.978
1244.0,336.279,0.977
1245.0,337.107,0.977
1246.0,337.952,0.977
1247.0,338.78,0.977
1248.0,339.625,0.977
1249.0,340.46,0.977
1250.0,341.294,0.976
1251.0,342.138,0.976
1252.0,342.986,0.976
1253.0,343.815,0.976
1254.0,344.65,0.976
1255.0,345.485,0.976
1256.0,346.322,0.975
1257.0,347.154,0.975
1258.0,347.985,0.975
1259.0,348.826,0.975
1260.0,349.673,0.975
1261.0,350.49,0.974
1262.0,351.335,0.974
1263.0,352.17,0.974
1264.0,353.011,0.974
1265.0,353.838,0.974
1266.0,354.662,0.973
1267.0,355.51,0.973
1268.0,356.332,0.973
1269.0,357.177,0.973
1270.0,357.992,0.973
1271.0,358.838,0.972
1272.0,359.665,0.972
1273.0,360.494,0.972
1274.0,361.336,0.972
1275.0,362.181,0.972
1276.0,363.006,0.971
1277.0,363.84,0.971
1278.0,364.672,0.971
1279.0,365.506,0.971
1280.0,366.334,0.971
1281.0,367.182,0.971
1282.0,368.002,0.971
1283.0,368.84,0.97
1284.0,369.675,0.97
1285.0,370.498,0.97
1286.0,371.335,0.97
1287.0,372.174,0.97
1288.0,373.013,0.97
1289.0,373.853,0.97
1290.0,374.675,0.97
1291.0,375.51,0.969
1292.0,376.337,0.969
1293.0,377.18,0.969
1294.0,378.01,0.969
1295.0,378.838,0.969
1296.0,379.683,0.969
1297.0,380.52,0.969
1298.0,381.361,0.969
1299.0,382.188,0.969
1300.0,383.025,0.969
1301.0,383.857,0.969
1302.0,384.689,0.969
1303.0,385.531,0.969
1304.0,386.378,0.969
1305.0,387.208,0.969
1306.0,388.038,0.969
1307.0,388.885,0.969
1308.0,389.703,0.969
1309.0,390.552,0.969
1310.0,391.39,0.969
1311.0,392.224,0.969
1312.0,393.073,0.969
1313.0,393.896,0.969
1314.0,394.749,0.968
1315.0,395.57,0.968
1316.0,396.422,0.968
1317.0,397.258,0.968
1318.0,398.094,0.968
1319.0,398.933,0.968
1320.0,399.762,0.968
1321.0,400.61,0.968
1322.0,401.45,0.968
1323.0,402.283,0.968
1324.0,403.135,0.968
1325.0,403.962,0.968
1326.0,404.799,0.968
1327.0,405.648,0.968
1328.0,406.486,0.968
1329.0,407.324,0.968
1330.0,408.172,0.968
1331.0,409.014,0.968
1332.0,409.853,0.968
1333.0,410.695,0.968
1334.0,411.543,0.968
1335.0,412.385,0.968
1336.0,413.219,0.968
1337.0,414.061,0.968
1338.0,414.908,0.968
1339.0,415.746,0.968
1340.0,416.599,0.968
1341.0,417.438,0.968
1342.0,418.293,0.968
1343.0,419.123,0.968
1344.0,419.972,0.968
1345.0,420.816,0.968
1346.0,421.661,0.968
1347.0,422.506,0.968
1348.0,423.349,0.968
1349.0,424.195,0.968
1350.0,425.037,0.968
1351.0,425.898,0.968
1352.0,426.726,0.968
1353.0,427.582,0.968
1354.0,428.425,0.968
1355.0,429.268,0.968
1356.0,430.114,0.968
1357.0,430.972,0.968
1358.0,431.812,0.968
1359.0,432.66,0.968
1360.0,433.505,0.967
1361.0,434.353,0.967
1362.0,435.21,0.967
1363.0,436.054,0.967
1364.0,436.911,0.967
1365.0,437.757,0.967
1366.0,438.6,0.967
1367.0,439.445,0.967
1368.0,440.302,0.967
1369.0,441.151,0.967
1370.0,441.993,0.967
1371.0,442.849,0.967
1372.0,443.695,0.967
1373.0,444.562,0.967
1374.0,445.405,0.967
1375.0,446.257,0.966
1376.0,447.105,0.966
1377.0,447.964,0.966
1378.0,448.833,0.966
1379.0,449.66,0.966
1380.0,450.52,0.966
1381.0,451.362,0.966
1382.0,452.222,0.966
1383.0,453.071,0.966
1384.0,453.927,0.966
1385.0,454.79,0.965
1386.0,455.644,0.965
1387.0,456.502,0.965
1388.0,457.351,0.965
1389.0,458.206,0.965
1390.0,459.064,0.965
1391.0,459.91,0.965
1392.0,460.775,0.964
1393.0,461.63,0.964
1394.0,462.479,0.964
1395.0,463.338,0.964
1396.0,464.191,0.964
1397.0,465.049,0.964
1398.0,465.908,0.963
1399.0,466.758,0.963
1400.0,467.623,0.963
1401.0,468.484,0.963
1402.0,469.328,0.962
1403.0,470.191,0.962
1404.0,471.051,0.962
1405.0,471.905,0.962
1406.0,472.761,0.961
1407.0,473.624,0.961
1408.0,474.48,0.961
1409.0,475.347,0.961
1410.0,476.2,0.96
1411.0,477.058,0.96
1412.0,477.903,0.96
1413.0,478.776,0.959
1414.0,479.631,0.959
1415.0,480.495,0.959
1416.0,481.348,0.958
1417.0,482.209,0.958
1418.0,483.078,0.958
1419.0,483.93,0.957
1420.0,484.798,0.957
1421.0,485.654,0.957
1422.0,486.513,0.956
1423.0,487.381,0.956
1424.0,488.232,0.956
1425.0,489.089,0.955
1426.0,489.957,0.955
1427.0,490.817,0.955
1428.0,491.68,0.954
1429.0,492.544,0.954
1430.0,493.408,0.954
1431.0,494.263,0.953
1432.0,495.117,0.953
1433.0,495.989,0.952
1434.0,496.844,0.952
1435.0,497.71,0.952
1436.0,498.566,0.951
1437.0,499.434,0.951
1438.0,500.29,0.95
1439.0,501.159,0.95
1440.0,502.021,0.95
1441.0,502.878,0.949
1442.0,503.733,0.949
1443.0,504.598,0.948
1444.0,505.459,0.948
1445.0,506.315,0.948
1446.0,507.177,0.947
1447.0,508.037,0.947
1448.0,508.891,0.946
1449.0,509.751,0.946
1450.0,510.618,0.945
1451.0,511.487,0.945
1452.0,512.342,0.944
1453.0,513.215,0.944
1454.0,514.067,0.943
1455.0,514.927,0.943
1456.0,515.786,0.942
1457.0,516.651,0.942
1458.0,517.506,0.941
1459.0,518.37,0.941
1460.0,519.237,0.94
1461.0,520.09,0.94
1462.0,520.955,0.939
1463.0,521.812,0.938
1464.0,522.672,0.938
1465.0,523.535,0.937
1466.0,524.389,0.936
1467.0,525.249,0.936
1468.0,526.126,0.935
1469.0,526.987,0.934
1470.0,527.846,0.934
1471.0,528.699,0.933
1472.0,529.565,0.932
1473.0,530.422,0.931
1474.0,531.294,0.931
1475.0,532.146,0.93
1476.0,533.009,0.929
1477.0,533.866,0.928
1478.0,534.721,0.927
1479.0,535.602,0.927
1480.0,536.44,0.926
1481.0,537.304,0.925
1482.0,538.172,0.924
1483.0,539.026,0.923
1484.0,539.885,0.922
1485.0,540.748,0.921
1486.0,541.606,0.92
1487.0,542.471,0.919
1488.0,543.324,0.918
1489.0,544.182,0.917
1490.0,545.046,0.916
1491.0,545.901,0.915
1492.0,546.755,0.914
1493.0,547.612,0.913
1494.0,548.477,0.912
1495.0,549.345,0.91
1496.0,550.203,0.909
1497.0,551.057,0.908
1498.0,551.913,0.907
1499.0,552.772,0.905
1500.0,553.635,0.904
1501.0,554.492,0.903
1502.0,555.343,0.902
1503.0,556.201,0.9
1504.0,557.064,0.899
1505.0,557.926,0.898
1506.0,558.781,0.896
1507.0,559.634,0.895
1508.0,560.494,0.894
1509.0,561.353,0.892
1510.0,562.199,0.891
1511.0,563.056,0.889
1512.0,563.928,0.888
1513.0,564.781,0.886
1514.0,565.642,0.885
1515.0,566.49,0.884
1516.0,567.346,0.882
1517.0,568.2,0.881
1518.0,569.067,0.879
1519.0,569.915,0.878
1520.0,570.773,0.876
1521.0,571.625,0.874
1522.0,572.481,0.873
1523.0,573.334,0.871
1524.0,574.185,0.87
1525.0,575.043,0.868
1526.0,575.901,0.866
1527.0,576.755,0.865
1528.0,577.61,0.863
1529.0,578.465,0.861
1530.0,579.318,0.86
1531.0,580.175,0.858
1532.0,581.03,0.856
1533.0,581.883,0.855
1534.0,582.734,0.853
1535.0,583.584,0.851
1536.0,584.44,0.849
1537.0,585.293,0.847
1538.0,586.143,0.845
1539.0,587.008,0.843
1540.0,587.857,0.842
1541.0,588.715,0.84
1542.0,589.567,0.838
1543.0,590.412,0.836
1544.0,591.265,0.834
1545.0,592.117,0.832
1546.0,592.972,0.829
1547.0,593.826,0.827
1548.0,594.667,0.825
1549.0,595.525,0.823
1550.0,596.382,0.821
1551.0,597.22,0.818
1552.0,598.08,0.816
1553.0,598.927,0.814
1554.0,599.779,0.811
1555.0,600.623,0.809
1556.0,601.479,0.807
1557.0,602.323,0.804
1558.0,603.172,0.801
1559.0,604.014,0.799
1560.0,604.873,0.796
1561.0,605.719,0.794
1562.0,606.575,0.791
1563.0,607.409,0.788
1564.0,608.264,0.785
1565.0,609.109,0.782
1566.0,609.953,0.78
1567.0,610.803,0.777
1568.0,611.654,0.774
1569.0,612.497,0.771
1570.0,613.344,0.768
1571.0,614.199,0.764
1572.0,615.036,0.761
1573.0,615.89,0.758
1574.0,616.735,0.755
1575.0,617.579,0.751
1576.0,618.429,0.748
1577.0,619.268,0.745
1578.0,620.115,0.741
1579.0,620.957,0.738
1580.0,621.799,0.734
1581.0,622.65,0.73
1582.0,623.494,0.727
1583.0,624.335,0.723
1584.0,625.184,0.719
1585.0,626.019,0.715
1586.0,626.868,0.712
1587.0,627.711,0.708
1588.0,628.559,0.704
1589.0,629.394,0.7
1590.0,630.239,0.696
1591.0,631.082,0.692
1592.0,631.912,0.687
1593.0,632.758,0.683
1594.0,633.592,0.679
1595.0,634.429,0.675
1596.0,635.289,0.671
1597.0,636.125,0.666
1598.0,636.963,0.662
1599.0,637.809,0.658
1600.0,638.636,0.653
1601.0,639.485,0.649
1602.0,640.325,0.644
1603.0,641.157,0.64
1604.0,641.994,0.635
1605.0,642.842,0.631
1606.0,643.675,0.626
1607.0,644.516,0.621
1608.0,645.359,0.617
1609.0,646.194,0.612
1610.0,647.026,0.607
1611.0,647.868,0.602
1612.0,648.705,0.598
1613.0,649.54,0.593
1614.0,650.384,0.588
1615.0,651.23,0.583
1616.0,652.062,0.578
1617.0,652.899,0.573
1618.0,653.737,0.568
1619.0,654.565,0.563
1620.0,655.404,0.557
1621.0,656.244,0.552
1622.0,657.073,0.547
1623.0,657.909,0.541
1624.0,658.744,0.536
1625.0,659.576,0.53
1626.0,660.408,0.525
1627.0,661.249,0.519
1628.0,662.069,0.514
1629.0,662.91,0.508
1630.0,663.737,0.502
1631.0,664.563,0.496
1632.0,665.402,0.49
1633.0,666.23,0.484
1634.0,667.058,0.478
1635.0,667.885,0.472
1636.0,668.719,0.465
1637.0,669.559,0.459
1638.0,670.394,0.453
1639.0,671.23,0.446
1640.0,672.053,0.44
1641.0,672.887,0.433
1642.0,673.719,0.426
1643.0,674.544,0.42
1644.0,675.365,0.413
1645.0,676.203,0.406
1646.0,677.026,0.399
1647.0,677.867,0.392
1648.0,678.696,0.385
1649.0,679.524,0.378
1650.0,680.355,0.371
1651.0,681.19,0.364
1652.0,682.012,0.357
1653.0,682.851,0.35
1654.0,683.681,0.343
1655.0,684.504,0.336
1656.0,685.342,0.33
1657.0,686.171,0.323
1658.0,687.004,0.317
1659.0,687.834,0.31
1660.0,688.675,0.304
1661.0,689.491,0.299
1662.0,690.32,0.293
1663.0,691.153,0.288
1664.0,691.991,0.283
1665.0,692.817,0.278
1666.0,693.646,0.273
1667.0,694.485,0.269
1668.0,695.306,0.266
1669.0,696.141,0.262
1670.0,696.975,0.259
1671.0,697.811,0.255
1672.0,698.638,0.253
1673.0,699.461,0.25
1674.0,700.287,0.248
1675.0,701.124,0.246
1676.0,701.963,0.245
1677.0,702.79,0.243
1678.0,703.61,0.241
1679.0,704.446,0.24
1680.0,705.266,0.239
1681.0,706.102,0.238
1682.0,706.928,0.237
1683.0,707.757,0.236
1684.0,708.584,0.235
1685.0,709.419,0.235
1686.0,710.245,0.234
1687.0,711.071,0.233
1688.0,711.9,0.233
1689.0,712.722,0.232
1690.0,713.553,0.232
1691.0,714.381,0.231
1692.0,715.21,0.231
1693.0,716.04,0.23
1694.0,716.87,0.23
1695.0,717.691,0.229
1696.0,718.512,0.228
1697.0,719.343,0.228
1698.0,720.175,0.227
1699.0,720.999,0.227
1700.0,721.814,0.226
1701.0,722.647,0.226
1702.0,723.475,0.226
1703.0,724.302,0.225
1704.0,725.122,0.225
1705.0,725.953,0.224
1706.0,726.776,0.224
1707.0,727.601,0.223
1708.0,728.425,0.223
1709.0,729.249,0.222
1710.0,730.077,0.222
1711.0,730.904,0.221
1712.0,731.741,0.221
1713.0,732.555,0.22
1714.0,733.385,0.22
1715.0,734.207,0.219
1716.0,735.034,0.219
1717.0,735.86,0.219
1718.0,736.685,0.218
1719.0,737.506,0.218
1720.0,738.326,0.217
1721.0,739.152,0.217
1722.0,739.981,0.217
1723.0,740.801,0.216
1724.0,741.628,0.216
1725.0,742.449,0.215
1726.0,743.272,0.215
1727.0,744.099,0.214
1728.0,744.927,0.214
1729.0,745.754,0.214
1730.0,746.569,0.213
1731.0,747.39,0.213
1732.0,748.219,0.213
1733.0,749.045,0.212
1734.0,749.861,0.212
1735.0,750.696,0.211
1736.0,751.52,0.211
1737.0,752.338,0.211
1738.0,753.157,0.21
1739.0,753.984,0.21
1740.0,754.809,0.21
1741.0,755.631,0.209
1742.0,756.458,0.209
1743.0,757.278,0.209
1744.0,758.105,0.208
1745.0,758.926,0.208
1746.0,759.746,0.207
1747.0,760.568,0.207
1748.0,761.396,0.207
1749.0,762.22,0.207
1750.0,763.043,0.206
1751.0,763.867,0.206
1752.0,764.696,0.206
1753.0,765.508,0.205
1754.0,766.334,0.205
1755.0,767.16,0.205
1756.0,767.981,0.204
1757.0,768.796,0.204
1758.0,769.627,0.204
1759.0,770.45,0.203
1760.0,771.266,0.203
1761.0,772.089,0.203
1762.0,772.913,0.203
1763.0,773.736,0.202
1764.0,774.557,0.202
1765.0,775.378,0.202
1766.0,776.207,0.202
1767.0,777.029,0.201
1768.0,777.85,0.201
1769.0,778.669,0.201
1770.0,779.5,0.201
1771.0,780.32,0.2
1772.0,781.137,0.2
1773.0,781.963,0.2
1774.0,782.788,0.2
1775.0,783.604,0.199
1776.0,784.424,0.199
1777.0,785.256,0.199
1778.0,786.081,0.199
1779.0,786.89,0.199
1780.0,787.716,0.198
1781.0,788.544,0.198
1782.0,789.353,0.198
1783.0,790.184,0.198
1784.0,791.011,0.198
1785.0,791.829,0.197
1786.0,792.648,0.197
1787.0,793.472,0.197
1788.0,794.298,0.197
1789.0,795.127,0.197
1790.0,795.943,0.196
1791.0,796.766,0.196
1792.0,797.596,0.196
1793.0,798.414,0.196
1794.0,799.239,0.196
1795.0,800.058,0.195
1796.0,800.878,0.195
1797.0,801.702,0.195
1798.0,802.533,0.195
1799.0,803.35,0.195
1800.0,804.184,0.195
1801.0,804.996,0.194
1802.0,805.823,0.194
1803.0,806.642,0.194
1804.0,807.463,0.194
1805.0,808.281,0.194
1806.0,809.108,0.194
1807.0,809.936,0.193
1808.0,810.758,0.193
1809.0,811.583,0.193
1810.0,812.407,0.193
1811.0,813.227,0.193
1812.0,814.049,0.192
1813.0,814.874,0.192
1814.0,815.693,0.192
1815.0,816.521,0.192
1816.0,817.35,0.192
1817.0,818.164,0.192
1818.0,818.994,0.192
1819.0,819.818,0.191
1820.0,820.637,0.191
1821.0,821.458,0.191
1822.0,822.288,0.191
1823.0,823.106,0.191
1824.0,823.931,0.191
1825.0,824.753,0.19
1826.0,825.571,0.19
1827.0,826.4,0.19
1828.0,827.228,0.19
1829.0,828.042,0.19
1830.0,828.858,0.19
1831.0,829.695,0.19
1832.0,830.514,0.189
1833.0,831.341,0.189
1834.0,832.165,0.189
1835.0,832.985,0.189
1836.0,833.805,0.189
1837.0,834.627,0.189
1838.0,835.457,0.189
1839.0,836.27,0.189
1840.0,837.101,0.188
1841.0,837.916,0.188
1842.0,838.746,0.188
1843.0,839.572,0.188
1844.0,840.394,0.188
1845.0,841.214,0.188
1846.0,842.04,0.188
1847.0,842.857,0.188
1848.0,843.68,0.187
1849.0,844.508,0.187
1850.0,845.325,0.187
1851.0,846.148,0.187
1852.0,846.977,0.187
1853.0,847.805,0.187
1854.0,848.614,0.187
1855.0,849.446,0.186
1856.0,850.269,0.186
1857.0,851.087,0.186
1858.0,851.912,0.186
1859.0,852.731,0.186
1860.0,853.555,0.186
1861.0,854.383,0.186
1862.0,855.196,0.185
1863.0,856.02,0.185
1864.0,856.847,0.185
1865.0,857.663,0.185
1866.0,858.491,0.185
1867.0,859.306,0.185
1868.0,860.134,0.185
1869.0,860.964,0.184
1870.0,861.785,0.184
1871.0,862.605,0.184
1872.0,863.424,0.184
1873.0,864.245,0.184
1874.0,865.077,0.184
1875.0,865.9,0.184
1876.0,866.727,0.184
1877.0,867.556,0.183
1878.0,868.368,0.183
1879.0,869.2,0.183
1880.0,870.02,0.183
1881.0,870.836,0.183
1882.0,871.666,0.183
1883.0,872.491,0.183
1884.0,873.324,0.183
1885.0,874.141,0.182
1886.0,874.953,0.182
1887.0,875.779,0.182
1888.0,876.605,0.182
1889.0,877.431,0.182
1890.0,878.256,0.182
1891.0,879.079,0.182
1892.0,879.905,0.182
1893.0,880.731,0.182
1894.0,881.55,0.181
1895.0,882.379,0.181
1896.0,883.198,0.181
1897.0,884.031,0.181
1898.0,884.852,0.181
1899.0,885.681,0.181
1900.0,886.505,0.181
1901.0,887.319,0.181
1902.0,888.153,0.181
1903.0,888.978,0.18
1904.0,889.799,0.18
1905.0,890.63,0.18
1906.0,891.446,0.18
1907.0,892.278,0.18
1908.0,893.109,0.18
1909.0,893.923,0.18
1910.0,894.751,0.18
1911.0,895.574,0.18
1912.0,896.397,0.18
1913.0,897.223,0.179
1914.0,898.041,0.179
1915.0,898.876,0.179
1916.0,899.701,0.179
1917.0,900.52,0.179
1918.0,901.357,0.179
1919.0,902.183,0.179
1920.0,903.008,0.179
1921.0,903.832,0.179
1922.0,904.649,0.179
1923.0,905.48,0.178
1924.0,906.308,0.178
1925.0,907.126,0.178
1926.0,907.946,0.178
1927.0,908.777,0.178
1928.0,909.61,0.178
1929.0,910.439,0.178
1930.0,911.259,0.178
1931.0,912.086,0.178
1932.0,912.914,0.178
1933.0,913.742,0.178
1934.0,914.561,0.177
1935.0,915.391,0.177
1936.0,916.212,0.177
1937.0,917.045,0.177
1938.0,917.872,0.177
1939.0,918.694,0.177
1940.0,919.522,0.177
1941.0,920.352,0.177
1942.0,921.176,0.177
1943.0,922.007,0.177
1944.0,922.832,0.176
1945.0,923.656,0.176
1946.0,924.484,0.176
1947.0,925.311,0.176
1948.0,926.138,0.176
1949.0,926.963,0.176
1950.0,927.791,0.176
1951.0,928.626,0.176
1952.0,929.444,0.176
1953.0,930.28,0.176
1954.0,931.101,0.176
1955.0,931.932,0.176
1956.0,932.766,0.175
1957.0,933.584,0.175
1958.0,934.412,0.175
1959.0,935.234,0.175
1960.0,936.068,0.175
1961.0,936.891,0.175
1962.0,937.722,0.175
1963.0,938.551,0.175
1964.0,939.374,0.175
1965.0,940.194,0.175
1966.0,941.024,0.175
1967.0,941.848,0.175
1968.0,942.68,0.174
1969.0,943.513,0.174
1970.0,944.336,0.174
1971.0,945.167,0.174
1972.0,945.988,0.174
1973.0,946.824,0.174
1974.0,947.641,0.174
1975.0,948.474,0.174
1976.0,949.295,0.174
1977.0,950.137,0.174
1978.0,950.959,0.174
1979.0,951.784,0.174
1980.0,952.608,0.173
1981.0,953.443,0.173
1982.0,954.269,0.173
1983.0,955.096,0.173
1984.0,955.929,0.173
1985.0,956.762,0.173
1986.0,957.581,0.173
1987.0,958.407,0.173
1988.0,959.24,0.173
1989.0,960.066,0.173
1990.0,960.893,0.173
1991.0,961.733,0.173
1992.0,962.554,0.173
1993.0,963.377,0.173
1994.0,964.205,0.173
1995.0,965.035,0.173
1996.0,965.851,0.172
1997.0,966.696,0.172
1998.0,967.517,0.172
1999.0,968.345,0.172
2000.0,969.169,0.172
2001.0,970.007,0.172
2002.0,970.827,0.172
2003.0,971.651,0.172
2004.0,972.482,0.172
2005.0,973.31,0.172
2006.0,974.141,0.172
2007.0,974.97,0.172
2008.0,975.791,0.172
2009.0,976.631,0.172
2010.0,977.451,0.172
2011.0,978.283,0.171
2012.0,979.106,0.171
2013.0,979.933,0.171
2014.0,980.761,0.171
2015.0,981.589,0.171
2016.0,982.411,0.171
2017.0,983.238,0.171
2018.0,984.075,0.171
2019.0,984.899,0.171
2020.0,985.727,0.171
2021.0,986.562,0.171
2022.0,987.381,0.171
2023.0,988.209,0.171
2024.0,989.039,0.171
2025.0,989.864,0.171
2026.0,990.694,0.171
2027.0,991.527,0.17
2028.0,992.346,0.17
2029.0,993.178,0.17
2030.0,994.012,0.17
2031.0,994.836,0.17
2032.0,995.657,0.17
2033.0,996.492,0.17
2034.0,997.317,0.17
2035.0,998.146,0.17
2036.0,998.968,0.17
2037.0,999.801,0.17
2038.0,1000.627,0.17
2039.0,1001.46,0.17
2040.0,1002.284,0.17
2041.0,1003.123,0.17
2042.0,1003.941,0.17
2043.0,1004.773,0.17
2044.0,1005.601,0.17
2045.0,1006.438,0.17
2046.0,1007.264,0.17
2047.0,1008.09,0.169
2048.0,1008.916,0.169
2049.0,1009.75,0.169
2050.0,1010.579,0.169
2051.0,1011.409,0.169
2052.0,1012.232,0.169
2053.0,1013.069,0.169
2054.0,1013.9,0.169
2055.0,1014.728,0.169
2056.0,1015.554,0.169
2057.0,1016.381,0.169
2058.0,1017.219,0.169
2059.0,1018.043,0.169
2060.0,1018.878,0.169
2061.0,1019.706,0.169
2062.0,1020.536,0.169
2063.0,1021.356,0.169
2064.0,1022.192,0.169
2065.0,1023.023,0.169
2066.0,1023.854,0.169
2067.0,1024.682,0.169
2068.0,1025.513,0.169
2069.0,1026.339,0.169
2070.0,1027.172,0.168
2071.0,1027.998,0.168
2072.0,1028.832,0.168
2073.0,1029.663,0.168
2074.0,1030.484,0.168
2075.0,1031.327,0.168
2076.0,1032.158,0.168
2077.0,1032.982,0.168
2078.0,1033.812,0.168
2079.0,1034.645,0.168
2080.0,1035.477,0.168
2081.0,1036.309,0.168
2082.0,1037.134,0.168
2083.0,1037.974,0.168
2084.0,1038.804,0.168
2085.0,1039.637,0.168
2086.0,1040.464,0.168
2087.0,1041.294,0.168
2088.0,1042.122,0.168
2089.0,1042.956,0.168
2090.0,1043.787,0.167
2091.0,1044.615,0.167
2092.0,1045.452,0.167
2093.0,1046.282,0.167
2094.0,1047.119,0.167
2095.0,1047.952,0.167
2096.0,1048.782,0.167
2097.0,1049.609,0.167
2098.0,1050.446,0.167
2099.0,1051.275,0.167
2100.0,1052.115,0.167
2101.0,1052.941,0.167
2102.0,1053.771,0.167
2103.0,1054.618,0.167
2104.0,1055.539,0.167
2105.0,1056.055,0.167
2106.0,1056.558,0.167
2107.0,1057.12,0.167
2108.0,1057.688,0.167
2109.0,1058.241,0.167
2110.0,1058.777,0.167
2111.0,1059.288,0.167
2112.0,1059.77,0.167
2113.0,1060.232,0.167
2114.0,1060.677,0.166
2115.0,1061.101,0.166
2116.0,1061.511,0.166
2117.0,1061.893,0.166
2118.0,1062.263,0.166
2119.0,1062.614,0.166
2120.0,1062.963,0.166
2121.0,1063.273,0.166
2122.0,1063.592,0.166
2123.0,1063.886,0.166
2124.0,1064.178,0.166
2125.0,1064.448,0.166
2126.0,1064.704,0.166
2127.0,1064.965,0.166
2128.0,1065.195,0.166
2129.0,1065.443,0.166
2130.0,1065.657,0.166
2131.0,1065.868,0.166
2132.0,1066.076,0.166
2133.0,1066.274,0.166
2134.0,1066.458,0.166
2135.0,1066.638,0.166
2136.0,1066.818,0.166
2137.0,1066.977,0.166
2138.0,1067.137,0.166
2139.0,1067.299,0.166
2140.0,1067.442,0.166
2141.0,1067.586,0.166
2142.0,1067.713,0.166
2143.0,1067.853,0.166
2144.0,1067.979,0.166
2145.0,1068.104,0.166
2146.0,1068.218,0.166
2147.0,1068.322,0.166
2148.0,1068.435,0.166
2149.0,1068.541,0.166
2150.0,1068.648,0.166
2151.0,1068.741,0.166
2152.0,1068.843,0.166
2153.0,1068.923,0.166
2154.0,1069.004,0.166
2155.0,1069.098,0.166
2156.0,1069.178,0.166
2157.0,1069.259,0.165
2158.0,1069.334,0.165
2159.0,1069.417,0.165
2160.0,1069.475,0.165
2161.0,1069.549,0.165
2162.0,1069.616,0.165
2163.0,1069.679,0.165
2164.0,1069.738,0.165
2165.0,1069.797,0.165
2166.0,1069.853,0.165
2167.0,1069.916,0.165
2168.0,1069.971,0.165
2169.0,1070.027,0.165
2170.0,1070.078,0.165
2171.0,1070.126,0.165
2172.0,1070.169,0.165
2173.0,1070.223,0.165
2174.0,1070.27,0.165
2175.0,1070.318,0.165
2176.0,1070.353,0.165
2177.0,1070.4,0.165
2178.0,1070.435,0.165
2179.0,1070.478,0.165
2180.0,1070.519,0.165
2181.0,1070.544,0.165
2182.0,1070.583,0.165
2183.0,1070.628,0.165
2184.0,1070.655,0.165
2185.0,1070.693,0.165
2186.0,1070.727,0.165
2187.0,1070.753,0.165
2188.0,1070.784,0.165
2189.0,1070.812,0.165
2190.0,1070.839,0.165
2191.0,1070.871,0.165
2192.0,1070.903,0.165
2193.0,1070.927,0.165
2194.0,1070.957,0.165
2195.0,1070.983,0.165
2196.0,1071.007,0.165
2197.0,1071.027,0.165
2198.0,1071.056,0.165
2199.0,1071.079,0.165
2200.0,1071.096,0.165
2201.0,1071.123,0.165
2202.0,1071.143,0.165
2203.0,1071.17,0.165
2204.0,1071.194,0.165
2205.0,1071.211,0.165
2206.0,1071.236,0.165
2207.0,1071.252,0.165
2208.0,1071.273,0.165
2209.0,1071.295,0.165
2210.0,1071.313,0.165
2211.0,1071.326,0.165
2212.0,1071.348,0.165
2213.0,1071.361,0.165
2214.0,1071.377,0.165
2215.0,1071.399,0.165
2216.0,1071.415,0.165
2217.0,1071.432,0.165
2218.0,1071.449,0.165
2219.0,1071.467,0.165
2220.0,1071.487,0.165
2221.0,1071.5,0.164
2222.0,1071.514,0.164
2223.0,1071.527,0.164
2224.0,1071.543,0.164
2225.0,1071.559,0.164
2226.0,1071.569,0.164
2227.0,1071.576,0.164
2228.0,1071.597,0.164
2229.0,1071.605,0.164
2230.0,1071.623,0.164
2231.0,1071.634,0.164
2232.0,1071.643,0.164
2233.0,1071.659,0.164
2234.0,1071.676,0.164
2235.0,1071.681,0.164
2236.0,1071.693,0.164
2237.0,1071.712,0.164
2238.0,1071.721,0.164
2239.0,1071.733,0.164
2240.0,1071.747,0.164
2241.0,1071.765,0.164
2242.0,1071.765,0.164
2243.0,1071.774,0.164
2244.0,1071.788,0.164
2245.0,1071.795,0.164
2246.0,1071.813,0.164
2247.0,1071.816,0.164
2248.0,1071.832,0.164
2249.0,1071.837,0.164
2250.0,1071.849,0.164
2251.0,1071.852,0.164
2252.0,1071.86,0.164
2253.0,1071.876,0.164
2254.0,1071.879,0.164
2255.0,1071.884,0.164
2256.0,1071.903,0.164
2257.0,1071.906,0.164
2258.0,1071.925,0.164
2259.0,1071.934,0.164
2260.0,1071.938,0.164
2261.0,1071.944,0.164
2262.0,1071.955,0.164
2263.0,1071.961,0.164
2264.0,1071.971,0.164
2265.0,1071.975,0.164
2266.0,1071.982,0.164
2267.0,1071.989,0.164
2268.0,1071.994,0.164
2269.0,1072.009,0.164
2270.0,1072.009,0.164
2271.0,1072.011,0.164
2272.0,1072.027,0.164
2273.0,1072.028,0.164
2274.0,1072.039,0.164
2275.0,1072.043,0.164
2276.0,1072.055,0.164
2277.0,1072.059,0.164
2278.0,1072.063,0.164
2279.0,1072.068,0.164
2280.0,1072.085,0.164
2281.0,1072.085,0.164
2282.0,1072.088,0.163
2283.0,1072.099,0.163
2284.0,1072.103,0.163
2285.0,1072.113,0.163
2286.0,1072.119,0.163
2287.0,1072.117,0.163
2288.0,1072.13,0.163
2289.0,1072.137,0.163
2290.0,1072.145,0.163
2291.0,1072.142,0.163
2292.0,1072.148,0.163
2293.0,1072.159,0.163
2294.0,1072.16,0.163
2295.0,1072.168,0.163
2296.0,1072.174,0.163
2297.0,1072.173,0.163
2298.0,1072.177,0.163
2299.0,1072.185,0.163
2300.0,1072.191,0.163
2301.0,1072.198,0.163
2302.0,1072.198,0.163
2303.0,1072.206,0.163
2304.0,1072.214,0.163
2305.0,1072.217,0.163
2306.0,1072.22,0.163
2307.0,1072.224,0.163
2308.0,1072.229,0.163
2309.0,1072.231,0.163
2310.0,1072.235,0.163
2311.0,1072.243,0.163
2312.0,1072.247,0.163
2313.0,1072.246,0.163
2314.0,1072.25,0.163
2315.0,1072.257,0.163
2316.0,1072.257,0.163
2317.0,1072.273,0.163
2318.0,1072.272,0.163
2319.0,1072.271,0.163
2320.0,1072.285,0.163
2321.0,1072.281,0.163
2322.0,1072.292,0.163
2323.0,1072.297,0.163
2324.0,1072.289,0.163
2325.0,1072.291,0.163
2326.0,1072.291,0.163
2327.0,1072.291,0.163
2328.0,1072.307,0.163
2329.0,1072.304,0.163
2330.0,1072.307,0.163
2331.0,1072.313,0.163
2332.0,1072.32,0.163
2333.0,1072.328,0.163
2334.0,1072.328,0.163
2335.0,1072.325,0.163
2336.0,1072.325,0.163
2337.0,1072.332,0.163
2338.0,1072.34,0.163
2339.0,1072.342,0.163
2340.0,1072.344,0.163
2341.0,1072.349,0.163
2342.0,1072.343,0.163
2343.0,1072.352,0.163
2344.0,1072.355,0.163
2345.0,1072.36,0.163
2346.0,1072.364,0.163
2347.0,1072.358,0.163
2348.0,1072.37,0.163
2349.0,1072.37,0.163
2350.0,1072.374,0.163
2351.0,1072.377,0.163
2352.0,1072.379,0.163
2353.0,1072.38,0.163
2354.0,1072.379,0.163
2355.0,1072.381,0.163
2356.0,1072.384,0.163
2357.0,1072.391,0.163
2358.0,1072.388,0.163
2359.0,1072.398,0.163
2360.0,1072.396,0.163
2361.0,1072.403,0.163
2362.0,1072.4,0.163
2363.0,1072.411,0.163
2364.0,1072.404,0.163
2365.0,1072.407,0.163
2366.0,1072.418,0.163
2367.0,1072.414,0.163
2368.0,1072.411,0.163
2369.0,1072.411,0.163
2370.0,1072.421,0.163
2371.0,1072.419,0.163
2372.0,1072.426,0.163
2373.0,1072.423,0.163
2374.0,1072.432,0.163
2375.0,1072.427,0.163
2376.0,1072.435,0.163
2377.0,1072.433,0.163
2378.0,1072.434,0.163
2379.0,1072.434,0.163
2380.0,1072.446,0.163
2381.0,1072.441,0.163
2382.0,1072.439,0.163
2383.0,1072.443,0.163
2384.0,1072.437,0.163
2385.0,1072.44,0.162
2386.0,1072.446,0.162
2387.0,1072.446,0.162
2388.0,1072.448,0.162
2389.0,1072.445,0.162
2390.0,1072.446,0.162
2391.0,1072.451,0.162
2392.0,1072.45,0.162
2393.0,1072.438,0.162
2394.0,1072.459,0.162
2395.0,1072.461,0.162
2396.0,1072.461,0.162
2397.0,1072.468,0.162
2398.0,1072.463,0.162
2399.0,1072.458,0.162
2400.0,1072.466,0.162
2401.0,1072.466,0.162
2402.0,1072.468,0.162
2403.0,1072.471,0.162
2404.0,1072.466,0.162
2405.0,1072.47,0.162
2406.0,1072.466,0.162
2407.0,1072.472,0.162
2408.0,1072.468,0.162
2409.0,1072.475,0.162
2410.0,1072.481,0.162
2411.0,1072.473,0.162
2412.0,1072.475,0.162
2413.0,1072.474,0.162
2414.0,1072.472,0.162
2415.0,1072.473,0.162
2416.0,1072.478,0.162
2417.0,1072.475,0.162
2418.0,1072.474,0.162
2419.0,1072.481,0.162
2420.0,1072.482,0.162
2421.0,1072.483,0.162
2422.0,1072.483,0.162
2423.0,1072.495,0.162
2424.0,1072.493,0.162
