Repository: MaCFP/matl-db

### Experimental Conditions: TGA/DSC
A Mettler Toledo TGA/DSC3+ was used to simultaneously conduct Thermogravimetric Analysis (TGA) and Differential Scanning Calorimetry (DSC) experiments. 

* Non-isothermal STA experiments
  - Heating Rates: 5, 10, 20, 30, 40, 50 K/min
  - Temperature program
    - Initial Temperature: 304 K
    - Initial Isotherm: 1200 s (hold at 304 K for 1200 s)  
    - Maximum Temperature: 1074 K
    - Final Isotherm: 300 s (hold 1074 K for 300 s)
* Isothermal STA experiments at 593 K
  - Temperature program
      - Initial Temperature: 304 K
      - Initial Isotherm: 1200 s (hold at 304 K for 1200 s)  
      - Maximum Temperature: 593 K (hold at 593 K for 6 hours)

File: Wood/Calibration_Data/TUBS/TUBS_TGA_N2_50K_R3.csv
Time (s),Temperature (K),Mass (mg)
0.0,305.021,0.969
4.0,305.002,0.968
16.0,304.937,0.967
23.0,304.905,0.966
35.0,304.862,0.965
44.0,304.84,0.964
52.0,304.817,0.963
64.0,304.763,0.962
77.0,304.751,0.961
93.0,304.728,0.96
108.0,304.717,0.959
115.0,304.679,0.958
142.0,304.639,0.959
147.0,304.648,0.958
155.0,304.624,0.957
188.0,304.6,0.956
206.0,304.581,0.955
251.0,304.536,0.954
313.0,304.494,0.953
328.0,304.492,0.954
334.0,304.483,0.953
341.0,304.498,0.952
351.0,304.487,0.953
362.0,304.488,0.952
369.0,304.491,0.953
389.0,304.481,0.952
492.0,304.462,0.951
566.0,304.454,0.952
568.0,304.452,0.951
704.0,304.448,0.95
714.0,304.443,0.951
750.0,304.454,0.95
771.0,304.439,0.951
782.0,304.443,0.95
821.0,304.447,0.951
825.0,304.43,0.95
846.0,304.448,0.951
852.0,304.462,0.95
869.0,304.437,0.951
877.0,304.447,0.95
901.0,304.455,0.951
904.0,304.425,0.95
1180.0,304.461,0.949
1190.0,304.445,0.95
1204.0,305.0,0.948
1205.15,305.5,0.948
1206.107,306.0,0.947
1206.942,306.5,0.947
1207.691,307.0,0.947
1208.529,307.5,0.947
1209.407,308.0,0.947
1210.239,308.5,0.947
1211.029,309.0,0.948
1211.749,309.5,0.949
1212.431,310.0,0.949
1213.09,310.5,0.949
1213.744,311.0,0.95
1214.398,311.5,0.95
1215.052,312.0,0.95
1215.683,312.5,0.951
1216.315,313.0,0.951
1216.947,313.5,0.952
1217.562,314.0,0.952
1218.174,314.5,0.952
1218.783,315.0,0.952
1219.395,315.5,0.952
1220.008,316.0,0.952
1220.61,316.5,0.952
1221.212,317.0,0.952
1221.815,317.5,0.952
1222.417,318.0,0.952
1223.017,318.5,0.952
1223.617,319.0,0.952
1224.219,319.5,0.952
1224.823,320.0,0.952
1225.42,320.5,0.952
1226.014,321.0,0.952
1226.612,321.5,0.952
1227.213,322.0,0.952
1227.818,322.5,0.951
1228.413,323.0,0.951
1229.004,323.5,0.951
1229.602,324.0,0.951
1230.201,324.5,0.951
1230.798,325.0,0.951
1231.395,325.5,0.951
1231.99,326.0,0.951
1232.591,326.5,0.95
1233.192,327.0,0.95
1233.791,327.5,0.95
1234.384,328.0,0.95
1234.973,328.5,0.95
1235.566,329.0,0.95
1236.163,329.5,0.95
1236.769,330.0,0.95
1237.372,330.5,0.95
1237.972,331.0,0.949
1238.567,331.5,0.949
1239.167,332.0,0.949
1239.784,332.5,0.949
1240.381,333.0,0.949
1240.968,333.5,0.949
1241.573,334.0,0.948
1242.176,334.5,0.948
1242.771,335.0,0.948
1243.37,335.5,0.948
1243.97,336.0,0.948
1244.566,336.5,0.948
1245.162,337.0,0.948
1245.758,337.5,0.948
1246.359,338.0,0.948
1246.964,338.5,0.948
1247.556,339.0,0.948
1248.148,339.5,0.948
1248.745,340.0,0.948
1249.349,340.5,0.948
1249.959,341.0,0.947
1250.566,341.5,0.947
1251.17,342.0,0.947
1251.768,342.5,0.947
1252.375,343.0,0.947
1252.987,343.5,0.947
1253.59,344.0,0.947
1254.19,344.5,0.947
1254.782,345.0,0.947
1255.382,345.5,0.947
1255.987,346.0,0.946
1256.588,346.5,0.946
1257.188,347.0,0.946
1257.782,347.5,0.946
1258.382,348.0,0.946
1258.984,348.5,0.946
1259.584,349.0,0.945
1260.183,349.5,0.945
1260.78,350.0,0.945
1261.383,350.5,0.945
1261.988,351.0,0.945
1262.595,351.5,0.945
1263.2,352.0,0.945
1263.801,352.5,0.944
1264.403,353.0,0.944
1265.006,353.5,0.944
1265.609,354.0,0.944
1266.213,354.5,0.944
1266.818,355.0,0.943
1267.418,355.5,0.943
1268.016,356.0,0.943
1268.612,356.5,0.943
1269.209,357.0,0.943
1269.805,357.5,0.943
1270.408,358.0,0.943
1271.016,358.5,0.943
1271.62,359.0,0.943
1272.224,359.5,0.943
1272.827,360.0,0.943
1273.424,360.5,0.943
1274.02,361.0,0.943
1274.621,361.5,0.943
1275.218,362.0,0.943
1275.808,362.5,0.943
1276.413,363.0,0.943
1277.026,363.5,0.943
1277.633,364.0,0.943
1278.239,364.5,0.943
1278.842,365.0,0.943
1279.441,365.5,0.943
1280.039,366.0,0.942
1280.641,366.5,0.942
1281.242,367.0,0.942
1281.841,367.5,0.942
1282.437,368.0,0.942
1283.033,368.5,0.942
1283.643,369.0,0.942
1284.247,369.5,0.942
1284.843,370.0,0.942
1285.444,370.5,0.942
1286.049,371.0,0.942
1286.656,371.5,0.941
1287.256,372.0,0.941
1287.845,372.5,0.941
1288.453,373.0,0.941
1289.067,373.5,0.941
1289.661,374.0,0.941
1290.26,374.5,0.941
1290.865,375.0,0.941
1291.466,375.5,0.941
1292.067,376.0,0.941
1292.674,376.5,0.941
1293.279,377.0,0.941
1293.88,377.5,0.941
1294.471,378.0,0.941
1295.061,378.5,0.941
1295.673,379.0,0.941
1296.279,379.5,0.941
1296.879,380.0,0.941
1297.474,380.5,0.941
1298.07,381.0,0.941
1298.676,381.5,0.941
1299.275,382.0,0.941
1299.866,382.5,0.94
1300.474,383.0,0.94
1301.083,383.5,0.94
1301.675,384.0,0.94
1302.274,384.5,0.94
1302.883,385.0,0.94
1303.483,385.5,0.94
1304.08,386.0,0.94
1304.68,386.5,0.94
1305.278,387.0,0.94
1305.874,387.5,0.94
1306.475,388.0,0.94
1307.077,388.5,0.94
1307.68,389.0,0.94
1308.283,389.5,0.94
1308.888,390.0,0.94
1309.481,390.5,0.94
1310.074,391.0,0.94
1310.683,391.5,0.94
1311.283,392.0,0.94
1311.873,392.5,0.939
1312.465,393.0,0.939
1313.059,393.5,0.939
1313.665,394.0,0.939
1314.27,394.5,0.939
1314.871,395.0,0.939
1315.468,395.5,0.939
1316.064,396.0,0.939
1316.657,396.5,0.939
1317.254,397.0,0.939
1317.856,397.5,0.939
1318.458,398.0,0.939
1319.061,398.5,0.939
1319.658,399.0,0.939
1320.256,399.5,0.939
1320.853,400.0,0.939
1321.453,400.5,0.939
1322.054,401.0,0.939
1322.65,401.5,0.939
1323.249,402.0,0.939
1323.852,402.5,0.939
1324.439,403.0,0.939
1325.022,403.5,0.939
1325.622,404.0,0.939
1326.219,404.5,0.939
1326.813,405.0,0.939
1327.414,405.5,0.939
1328.018,406.0,0.939
1328.616,406.5,0.939
1329.212,407.0,0.939
1329.805,407.5,0.939
1330.406,408.0,0.939
1331.011,408.5,0.939
1331.607,409.0,0.939
1332.203,409.5,0.939
1332.797,410.0,0.939
1333.391,410.5,0.939
1333.986,411.0,0.939
1334.584,411.5,0.939
1335.18,412.0,0.939
1335.768,412.5,0.939
1336.361,413.0,0.939
1336.957,413.5,0.939
1337.55,414.0,0.939
1338.145,414.5,0.939
1338.744,415.0,0.939
1339.343,415.5,0.939
1339.944,416.0,0.939
1340.525,416.5,0.939
1341.108,417.0,0.939
1341.708,417.5,0.939
1342.308,418.0,0.939
1342.907,418.5,0.939
1343.502,419.0,0.939
1344.098,419.5,0.939
1344.693,420.0,0.939
1345.289,420.5,0.939
1345.888,421.0,0.939
1346.475,421.5,0.939
1347.061,422.0,0.939
1347.649,422.5,0.939
1348.242,423.0,0.939
1348.844,423.5,0.939
1349.438,424.0,0.939
1350.03,424.5,0.939
1350.625,425.0,0.939
1351.22,425.5,0.939
1351.814,426.0,0.939
1352.407,426.5,0.939
1353.0,427.0,0.939
1353.597,427.5,0.939
1354.19,428.0,0.939
1354.774,428.5,0.939
1355.366,429.0,0.939
1355.963,429.5,0.939
1356.553,430.0,0.939
1357.144,430.5,0.939
1357.738,431.0,0.939
1358.331,431.5,0.939
1358.923,432.0,0.939
1359.518,432.5,0.939
1360.113,433.0,0.939
1360.702,433.5,0.939
1361.29,434.0,0.939
1361.878,434.5,0.939
1362.474,435.0,0.939
1363.072,435.5,0.939
1363.661,436.0,0.939
1364.249,436.5,0.939
1364.838,437.0,0.939
1365.429,437.5,0.939
1366.021,438.0,0.939
1366.613,438.5,0.939
1367.205,439.0,0.939
1367.796,439.5,0.938
1368.39,440.0,0.938
1368.983,440.5,0.938
1369.573,441.0,0.938
1370.163,441.5,0.938
1370.755,442.0,0.938
1371.345,442.5,0.938
1371.934,443.0,0.938
1372.529,443.5,0.938
1373.123,444.0,0.938
1373.716,444.5,0.938
1374.302,445.0,0.938
1374.88,445.5,0.938
1375.466,446.0,0.938
1376.055,446.5,0.938
1376.647,447.0,0.938
1377.237,447.5,0.938
1377.823,448.0,0.938
1378.415,448.5,0.938
1379.009,449.0,0.938
1379.591,449.5,0.938
1380.178,450.0,0.938
1380.774,450.5,0.938
1381.368,451.0,0.938
1381.961,451.5,0.938
1382.541,452.0,0.938
1383.124,452.5,0.938
1383.717,453.0,0.938
1384.312,453.5,0.938
1384.906,454.0,0.937
1385.491,454.5,0.937
1386.073,455.0,0.937
1386.655,455.5,0.937
1387.239,456.0,0.937
1387.826,456.5,0.937
1388.413,457.0,0.937
1389.0,457.5,0.937
1389.584,458.0,0.937
1390.172,458.5,0.937
1390.769,459.0,0.937
1391.358,459.5,0.937
1391.942,460.0,0.937
1392.524,460.5,0.936
1393.106,461.0,0.936
1393.683,461.5,0.936
1394.266,462.0,0.936
1394.858,462.5,0.936
1395.449,463.0,0.936
1396.039,463.5,0.936
1396.623,464.0,0.936
1397.211,464.5,0.936
1397.808,465.0,0.936
1398.391,465.5,0.936
1398.968,466.0,0.936
1399.549,466.5,0.935
1400.134,467.0,0.935
1400.726,467.5,0.935
1401.313,468.0,0.935
1401.894,468.5,0.935
1402.485,469.0,0.935
1403.076,469.5,0.935
1403.658,470.0,0.935
1404.243,470.5,0.935
1404.833,471.0,0.935
1405.416,471.5,0.935
1405.997,472.0,0.934
1406.574,472.5,0.934
1407.155,473.0,0.934
1407.746,473.5,0.934
1408.336,474.0,0.934
1408.926,474.5,0.934
1409.517,475.0,0.934
1410.104,475.5,0.934
1410.677,476.0,0.934
1411.256,476.5,0.934
1411.844,477.0,0.933
1412.433,477.5,0.933
1413.022,478.0,0.933
1413.606,478.5,0.933
1414.189,479.0,0.933
1414.768,479.5,0.933
1415.352,480.0,0.933
1415.939,480.5,0.932
1416.523,481.0,0.932
1417.108,481.5,0.932
1417.693,482.0,0.932
1418.277,482.5,0.932
1418.86,483.0,0.931
1419.443,483.5,0.931
1420.027,484.0,0.931
1420.606,484.5,0.931
1421.189,485.0,0.931
1421.78,485.5,0.93
1422.365,486.0,0.93
1422.945,486.5,0.93
1423.526,487.0,0.93
1424.107,487.5,0.93
1424.69,488.0,0.929
1425.275,488.5,0.929
1425.863,489.0,0.929
1426.447,489.5,0.929
1427.03,490.0,0.929
1427.61,490.5,0.929
1428.191,491.0,0.929
1428.778,491.5,0.928
1429.353,492.0,0.928
1429.921,492.5,0.928
1430.509,493.0,0.928
1431.102,493.5,0.928
1431.692,494.0,0.928
1432.276,494.5,0.928
1432.854,495.0,0.927
1433.438,495.5,0.927
1434.023,496.0,0.927
1434.607,496.5,0.927
1435.192,497.0,0.927
1435.776,497.5,0.927
1436.359,498.0,0.927
1436.943,498.5,0.927
1437.522,499.0,0.926
1438.101,499.5,0.926
1438.683,500.0,0.926
1439.268,500.5,0.926
1439.855,501.0,0.926
1440.436,501.5,0.926
1441.015,502.0,0.925
1441.608,502.5,0.925
1442.194,503.0,0.925
1442.77,503.5,0.925
1443.35,504.0,0.925
1443.932,504.5,0.924
1444.521,505.0,0.924
1445.108,505.5,0.924
1445.691,506.0,0.924
1446.269,506.5,0.924
1446.843,507.0,0.923
1447.428,507.5,0.923
1448.016,508.0,0.923
1448.602,508.5,0.923
1449.186,509.0,0.923
1449.766,509.5,0.922
1450.347,510.0,0.922
1450.93,510.5,0.922
1451.512,511.0,0.922
1452.095,511.5,0.922
1452.678,512.0,0.921
1453.264,512.5,0.921
1453.852,513.0,0.921
1454.432,513.5,0.921
1455.011,514.0,0.921
1455.594,514.5,0.92
1456.177,515.0,0.92
1456.757,515.5,0.92
1457.34,516.0,0.92
1457.924,516.5,0.919
1458.509,517.0,0.919
1459.094,517.5,0.919
1459.672,518.0,0.919
1460.258,518.5,0.919
1460.852,519.0,0.918
1461.431,519.5,0.918
1462.005,520.0,0.918
1462.592,520.5,0.918
1463.178,521.0,0.918
1463.76,521.5,0.917
1464.341,522.0,0.917
1464.921,522.5,0.917
1465.501,523.0,0.916
1466.083,523.5,0.916
1466.677,524.0,0.916
1467.261,524.5,0.916
1467.832,525.0,0.916
1468.417,525.5,0.916
1469.008,526.0,0.915
1469.596,526.5,0.915
1470.18,527.0,0.915
1470.755,527.5,0.914
1471.337,528.0,0.914
1471.924,528.5,0.914
1472.504,529.0,0.913
1473.085,529.5,0.913
1473.675,530.0,0.913
1474.266,530.5,0.913
1474.856,531.0,0.912
1475.432,531.5,0.912
1476.002,532.0,0.912
1476.589,532.5,0.911
1477.174,533.0,0.911
1477.755,533.5,0.911
1478.338,534.0,0.911
1478.922,534.5,0.91
1479.508,535.0,0.91
1480.093,535.5,0.91
1480.673,536.0,0.909
1481.255,536.5,0.909
1481.841,537.0,0.908
1482.429,537.5,0.908
1483.018,538.0,0.908
1483.591,538.5,0.907
1484.167,539.0,0.907
1484.753,539.5,0.906
1485.339,540.0,0.906
1485.925,540.5,0.906
1486.512,541.0,0.905
1487.097,541.5,0.905
1487.676,542.0,0.904
1488.259,542.5,0.904
1488.847,543.0,0.904
1489.435,543.5,0.904
1490.022,544.0,0.903
1490.606,544.5,0.902
1491.19,545.0,0.902
1491.771,545.5,0.901
1492.355,546.0,0.901
1492.94,546.5,0.9
1493.524,547.0,0.9
1494.108,547.5,0.9
1494.695,548.0,0.899
1495.278,548.5,0.899
1495.857,549.0,0.898
1496.444,549.5,0.898
1497.031,550.0,0.897
1497.614,550.5,0.896
1498.196,551.0,0.896
1498.781,551.5,0.895
1499.37,552.0,0.895
1499.961,552.5,0.894
1500.539,553.0,0.893
1501.119,553.5,0.893
1501.709,554.0,0.892
1502.295,554.5,0.892
1502.878,555.0,0.891
1503.458,555.5,0.891
1504.038,556.0,0.89
1504.627,556.5,0.889
1505.215,557.0,0.889
1505.802,557.5,0.888
1506.383,558.0,0.888
1506.962,558.5,0.887
1507.551,559.0,0.886
1508.141,559.5,0.886
1508.733,560.0,0.885
1509.322,560.5,0.885
1509.908,561.0,0.884
1510.487,561.5,0.884
1511.066,562.0,0.883
1511.653,562.5,0.882
1512.241,563.0,0.881
1512.83,563.5,0.88
1513.411,564.0,0.88
1513.988,564.5,0.879
1514.579,565.0,0.878
1515.168,565.5,0.878
1515.754,566.0,0.877
1516.338,566.5,0.877
1516.921,567.0,0.876
1517.506,567.5,0.875
1518.093,568.0,0.874
1518.679,568.5,0.873
1519.266,569.0,0.873
1519.855,569.5,0.872
1520.445,570.0,0.871
1521.034,570.5,0.87
1521.622,571.0,0.869
1522.207,571.5,0.869
1522.79,572.0,0.868
1523.376,572.5,0.867
1523.964,573.0,0.866
1524.549,573.5,0.865
1525.134,574.0,0.865
1525.718,574.5,0.864
1526.302,575.0,0.863
1526.888,575.5,0.862
1527.477,576.0,0.862
1528.067,576.5,0.861
1528.658,577.0,0.86
1529.246,577.5,0.859
1529.828,578.0,0.858
1530.418,578.5,0.857
1531.011,579.0,0.856
1531.596,579.5,0.855
1532.181,580.0,0.855
1532.766,580.5,0.853
1533.353,581.0,0.852
1533.94,581.5,0.851
1534.532,582.0,0.85
1535.123,582.5,0.85
1535.71,583.0,0.849
1536.298,583.5,0.848
1536.888,584.0,0.847
1537.473,584.5,0.846
1538.056,585.0,0.845
1538.639,585.5,0.844
1539.229,586.0,0.843
1539.829,586.5,0.841
1540.42,587.0,0.841
1541.009,587.5,0.84
1541.589,588.0,0.839
1542.171,588.5,0.838
1542.757,589.0,0.836
1543.346,589.5,0.835
1543.936,590.0,0.834
1544.524,590.5,0.833
1545.112,591.0,0.832
1545.704,591.5,0.831
1546.292,592.0,0.829
1546.876,592.5,0.828
1547.468,593.0,0.827
1548.061,593.5,0.826
1548.652,594.0,0.825
1549.243,594.5,0.824
1549.835,595.0,0.822
1550.43,595.5,0.821
1551.025,596.0,0.82
1551.614,596.5,0.819
1552.203,597.0,0.817
1552.792,597.5,0.816
1553.384,598.0,0.814
1553.976,598.5,0.813
1554.565,599.0,0.812
1555.156,599.5,0.811
1555.753,600.0,0.809
1556.341,600.5,0.808
1556.923,601.0,0.806
1557.512,601.5,0.805
1558.101,602.0,0.804
1558.689,602.5,0.802
1559.275,603.0,0.8
1559.862,603.5,0.799
1560.453,604.0,0.798
1561.046,604.5,0.796
1561.639,605.0,0.795
1562.233,605.5,0.793
1562.829,606.0,0.792
1563.418,606.5,0.79
1564.005,607.0,0.788
1564.601,607.5,0.787
1565.197,608.0,0.785
1565.789,608.5,0.784
1566.379,609.0,0.782
1566.967,609.5,0.78
1567.558,610.0,0.778
1568.149,610.5,0.777
1568.738,611.0,0.775
1569.335,611.5,0.773
1569.936,612.0,0.771
1570.523,612.5,0.769
1571.111,613.0,0.768
1571.706,613.5,0.766
1572.299,614.0,0.764
1572.889,614.5,0.762
1573.475,615.0,0.761
1574.063,615.5,0.759
1574.664,616.0,0.757
1575.263,616.5,0.755
1575.859,617.0,0.753
1576.453,617.5,0.751
1577.046,618.0,0.749
1577.635,618.5,0.747
1578.224,619.0,0.745
1578.815,619.5,0.743
1579.41,620.0,0.74
1580.008,620.5,0.738
1580.598,621.0,0.736
1581.19,621.5,0.734
1581.789,622.0,0.732
1582.383,622.5,0.73
1582.975,623.0,0.728
1583.57,623.5,0.726
1584.164,624.0,0.723
1584.76,624.5,0.721
1585.356,625.0,0.719
1585.952,625.5,0.716
1586.548,626.0,0.714
1587.142,626.5,0.712
1587.732,627.0,0.71
1588.328,627.5,0.708
1588.928,628.0,0.705
1589.518,628.5,0.703
1590.107,629.0,0.701
1590.703,629.5,0.698
1591.3,630.0,0.696
1591.896,630.5,0.693
1592.493,631.0,0.69
1593.091,631.5,0.688
1593.687,632.0,0.685
1594.282,632.5,0.683
1594.873,633.0,0.681
1595.468,633.5,0.678
1596.065,634.0,0.675
1596.665,634.5,0.672
1597.263,635.0,0.67
1597.857,635.5,0.668
1598.45,636.0,0.665
1599.043,636.5,0.662
1599.638,637.0,0.659
1600.236,637.5,0.657
1600.837,638.0,0.655
1601.429,638.5,0.652
1602.019,639.0,0.649
1602.618,639.5,0.647
1603.215,640.0,0.644
1603.811,640.5,0.641
1604.406,641.0,0.638
1605.001,641.5,0.636
1605.608,642.0,0.633
1606.209,642.5,0.63
1606.801,643.0,0.628
1607.401,643.5,0.625
1608.006,644.0,0.622
1608.609,644.5,0.619
1609.21,645.0,0.616
1609.805,645.5,0.614
1610.398,646.0,0.611
1610.991,646.5,0.608
1611.589,647.0,0.605
1612.19,647.5,0.602
1612.797,648.0,0.599
1613.395,648.5,0.596
1613.988,649.0,0.593
1614.587,649.5,0.591
1615.189,650.0,0.588
1615.799,650.5,0.585
1616.399,651.0,0.582
1616.994,651.5,0.579
1617.592,652.0,0.576
1618.192,652.5,0.573
1618.795,653.0,0.57
1619.393,653.5,0.567
1619.988,654.0,0.563
1620.59,654.5,0.56
1621.191,655.0,0.557
1621.787,655.5,0.554
1622.385,656.0,0.551
1622.986,656.5,0.548
1623.588,657.0,0.545
1624.192,657.5,0.542
1624.798,658.0,0.538
1625.4,658.5,0.535
1626.0,659.0,0.532
1626.604,659.5,0.529
1627.205,660.0,0.526
1627.801,660.5,0.522
1628.402,661.0,0.519
1629.005,661.5,0.515
1629.609,662.0,0.512
1630.213,662.5,0.509
1630.816,663.0,0.505
1631.417,663.5,0.501
1632.016,664.0,0.498
1632.618,664.5,0.494
1633.22,665.0,0.491
1633.821,665.5,0.487
1634.424,666.0,0.483
1635.028,666.5,0.48
1635.631,667.0,0.476
1636.235,667.5,0.473
1636.839,668.0,0.469
1637.444,668.5,0.465
1638.048,669.0,0.462
1638.654,669.5,0.457
1639.257,670.0,0.453
1639.857,670.5,0.45
1640.463,671.0,0.446
1641.07,671.5,0.443
1641.676,672.0,0.438
1642.278,672.5,0.434
1642.876,673.0,0.431
1643.475,673.5,0.427
1644.076,674.0,0.422
1644.685,674.5,0.418
1645.29,675.0,0.414
1645.892,675.5,0.411
1646.502,676.0,0.406
1647.112,676.5,0.402
1647.711,677.0,0.398
1648.314,677.5,0.394
1648.919,678.0,0.39
1649.52,678.5,0.386
1650.123,679.0,0.382
1650.736,679.5,0.378
1651.342,680.0,0.374
1651.942,680.5,0.369
1652.545,681.0,0.365
1653.148,681.5,0.361
1653.752,682.0,0.357
1654.358,682.5,0.353
1654.966,683.0,0.349
1655.576,683.5,0.345
1656.181,684.0,0.341
1656.777,684.5,0.337
1657.381,685.0,0.333
1657.99,685.5,0.329
1658.591,686.0,0.325
1659.191,686.5,0.322
1659.792,687.0,0.318
1660.397,687.5,0.315
1661.004,688.0,0.311
1661.61,688.5,0.308
1662.216,689.0,0.305
1662.818,689.5,0.301
1663.415,690.0,0.298
1664.011,690.5,0.296
1664.613,691.0,0.293
1665.217,691.5,0.29
1665.822,692.0,0.287
1666.426,692.5,0.284
1667.03,693.0,0.282
1667.632,693.5,0.279
1668.235,694.0,0.277
1668.842,694.5,0.275
1669.444,695.0,0.273
1670.043,695.5,0.271
1670.647,696.0,0.268
1671.251,696.5,0.266
1671.855,697.0,0.265
1672.46,697.5,0.264
1673.066,698.0,0.262
1673.673,698.5,0.26
1674.275,699.0,0.258
1674.869,699.5,0.257
1675.477,700.0,0.256
1676.087,700.5,0.255
1676.689,701.0,0.254
1677.293,701.5,0.253
1677.899,702.0,0.252
1678.507,702.5,0.251
1679.113,703.0,0.25
1679.714,703.5,0.249
1680.319,704.0,0.249
1680.927,704.5,0.248
1681.53,705.0,0.247
1682.134,705.5,0.247
1682.743,706.0,0.246
1683.345,706.5,0.246
1683.943,707.0,0.246
1684.547,707.5,0.245
1685.152,708.0,0.245
1685.76,708.5,0.244
1686.368,709.0,0.244
1686.976,709.5,0.244
1687.578,710.0,0.243
1688.183,710.5,0.243
1688.795,711.0,0.243
1689.399,711.5,0.243
1689.999,712.0,0.242
1690.606,712.5,0.241
1691.212,713.0,0.241
1691.819,713.5,0.241
1692.425,714.0,0.241
1693.032,714.5,0.24
1693.638,715.0,0.24
1694.243,715.5,0.24
1694.849,716.0,0.239
1695.451,716.5,0.239
1696.053,717.0,0.239
1696.665,717.5,0.238
1697.275,718.0,0.238
1697.882,718.5,0.238
1698.482,719.0,0.238
1699.081,719.5,0.237
1699.682,720.0,0.237
1700.289,720.5,0.237
1700.9,721.0,0.236
1701.506,721.5,0.236
1702.111,722.0,0.236
1702.713,722.5,0.235
1703.318,723.0,0.235
1703.925,723.5,0.235
1704.53,724.0,0.234
1705.135,724.5,0.234
1705.742,725.0,0.234
1706.356,725.5,0.234
1706.974,726.0,0.233
1707.574,726.5,0.233
1708.174,727.0,0.233
1708.778,727.5,0.232
1709.383,728.0,0.232
1709.989,728.5,0.232
1710.598,729.0,0.231
1711.204,729.5,0.231
1711.804,730.0,0.231
1712.408,730.5,0.231
1713.015,731.0,0.231
1713.621,731.5,0.23
1714.227,732.0,0.23
1714.835,732.5,0.23
1715.44,733.0,0.23
1716.045,733.5,0.23
1716.649,734.0,0.229
1717.256,734.5,0.229
1717.866,735.0,0.229
1718.471,735.5,0.229
1719.076,736.0,0.229
1719.687,736.5,0.228
1720.295,737.0,0.228
1720.9,737.5,0.228
1721.505,738.0,0.227
1722.11,738.5,0.227
1722.715,739.0,0.227
1723.322,739.5,0.227
1723.931,740.0,0.227
1724.539,740.5,0.226
1725.146,741.0,0.226
1725.752,741.5,0.226
1726.358,742.0,0.226
1726.964,742.5,0.225
1727.566,743.0,0.225
1728.168,743.5,0.225
1728.774,744.0,0.225
1729.38,744.5,0.225
1729.988,745.0,0.224
1730.597,745.5,0.224
1731.204,746.0,0.224
1731.809,746.5,0.223
1732.416,747.0,0.223
1733.023,747.5,0.223
1733.628,748.0,0.223
1734.236,748.5,0.223
1734.851,749.0,0.222
1735.457,749.5,0.222
1736.06,750.0,0.222
1736.663,750.5,0.222
1737.269,751.0,0.222
1737.878,751.5,0.221
1738.487,752.0,0.221
1739.094,752.5,0.221
1739.698,753.0,0.221
1740.305,753.5,0.221
1740.914,754.0,0.221
1741.522,754.5,0.22
1742.13,755.0,0.22
1742.738,755.5,0.22
1743.342,756.0,0.22
1743.943,756.5,0.22
1744.548,757.0,0.219
1745.156,757.5,0.219
1745.768,758.0,0.219
1746.377,758.5,0.219
1746.984,759.0,0.219
1747.59,759.5,0.219
1748.195,760.0,0.219
1748.798,760.5,0.218
1749.4,761.0,0.218
1750.004,761.5,0.218
1750.608,762.0,0.218
1751.215,762.5,0.218
1751.826,763.0,0.217
1752.435,763.5,0.217
1753.042,764.0,0.217
1753.641,764.5,0.217
1754.246,765.0,0.217
1754.86,765.5,0.217
1755.466,766.0,0.217
1756.07,766.5,0.216
1756.677,767.0,0.216
1757.282,767.5,0.216
1757.884,768.0,0.216
1758.496,768.5,0.216
1759.108,769.0,0.215
1759.711,769.5,0.215
1760.316,770.0,0.215
1760.925,770.5,0.215
1761.525,771.0,0.215
1762.128,771.5,0.215
1762.746,772.0,0.214
1763.355,772.5,0.214
1763.959,773.0,0.214
1764.564,773.5,0.214
1765.171,774.0,0.214
1765.78,774.5,0.214
1766.386,775.0,0.214
1766.988,775.5,0.213
1767.595,776.0,0.213
1768.203,776.5,0.213
1768.809,777.0,0.213
1769.414,777.5,0.213
1770.018,778.0,0.213
1770.627,778.5,0.212
1771.237,779.0,0.212
1771.846,779.5,0.212
1772.455,780.0,0.212
1773.063,780.5,0.212
1773.672,781.0,0.212
1774.28,781.5,0.212
1774.886,782.0,0.212
1775.494,782.5,0.212
1776.102,783.0,0.211
1776.71,783.5,0.211
1777.314,784.0,0.211
1777.915,784.5,0.211
1778.523,785.0,0.211
1779.132,785.5,0.211
1779.742,786.0,0.21
1780.351,786.5,0.21
1780.959,787.0,0.21
1781.557,787.5,0.21
1782.159,788.0,0.21
1782.772,788.5,0.21
1783.381,789.0,0.21
1783.987,789.5,0.209
1784.594,790.0,0.209
1785.202,790.5,0.209
1785.81,791.0,0.209
1786.418,791.5,0.209
1787.026,792.0,0.209
1787.635,792.5,0.208
1788.243,793.0,0.208
1788.852,793.5,0.208
1789.457,794.0,0.208
1790.062,794.5,0.208
1790.665,795.0,0.208
1791.272,795.5,0.208
1791.886,796.0,0.208
1792.493,796.5,0.208
1793.097,797.0,0.207
1793.696,797.5,0.207
1794.303,798.0,0.207
1794.918,798.5,0.207
1795.525,799.0,0.207
1796.131,799.5,0.207
1796.739,800.0,0.207
1797.349,800.5,0.207
1797.961,801.0,0.207
1798.57,801.5,0.207
1799.178,802.0,0.207
1799.782,802.5,0.207
1800.388,803.0,0.207
1800.995,803.5,0.206
1801.598,804.0,0.206
1802.203,804.5,0.206
1802.812,805.0,0.206
1803.422,805.5,0.206
1804.031,806.0,0.206
1804.634,806.5,0.206
1805.239,807.0,0.206
1805.846,807.5,0.206
1806.452,808.0,0.206
1807.058,808.5,0.206
1807.661,809.0,0.205
1808.268,809.5,0.205
1808.88,810.0,0.205
1809.494,810.5,0.205
1810.107,811.0,0.205
1810.71,811.5,0.205
1811.315,812.0,0.205
1811.922,812.5,0.205
1812.528,813.0,0.204
1813.133,813.5,0.204
1813.738,814.0,0.204
1814.343,814.5,0.204
1814.949,815.0,0.204
1815.56,815.5,0.204
1816.168,816.0,0.204
1816.77,816.5,0.204
1817.379,817.0,0.204
1817.991,817.5,0.204
1818.593,818.0,0.204
1819.195,818.5,0.204
1819.798,819.0,0.203
1820.407,819.5,0.203
1821.019,820.0,0.203
1821.625,820.5,0.203
1822.232,821.0,0.203
1822.841,821.5,0.203
1823.446,822.0,0.203
1824.05,822.5,0.203
1824.659,823.0,0.203
1825.269,823.5,0.203
1825.879,824.0,0.203
1826.485,824.5,0.203
1827.091,825.0,0.203
1827.695,825.5,0.202
1828.302,826.0,0.202
1828.912,826.5,0.202
1829.516,827.0,0.202
1830.121,827.5,0.202
1830.731,828.0,0.202
1831.341,828.5,0.202
1831.949,829.0,0.202
1832.552,829.5,0.202
1833.156,830.0,0.202
1833.767,830.5,0.202
1834.378,831.0,0.202
1834.989,831.5,0.201
1835.592,832.0,0.201
1836.198,832.5,0.201
1836.808,833.0,0.201
1837.416,833.5,0.201
1838.023,834.0,0.201
1838.624,834.5,0.201
1839.228,835.0,0.201
1839.838,835.5,0.201
1840.442,836.0,0.201
1841.044,836.5,0.201
1841.658,837.0,0.2
1842.268,837.5,0.2
1842.873,838.0,0.2
1843.479,838.5,0.2
1844.086,839.0,0.2
1844.69,839.5,0.2
1845.297,840.0,0.2
1845.906,840.5,0.2
1846.515,841.0,0.2
1847.123,841.5,0.2
1847.724,842.0,0.199
1848.328,842.5,0.199
1848.932,843.0,0.199
1849.539,843.5,0.199
1850.146,844.0,0.199
1850.75,844.5,0.199
1851.36,845.0,0.199
1851.973,845.5,0.199
1852.58,846.0,0.199
1853.186,846.5,0.199
1853.79,847.0,0.199
1854.397,847.5,0.199
1855.006,848.0,0.199
1855.61,848.5,0.199
1856.213,849.0,0.199
1856.816,849.5,0.199
1857.422,850.0,0.199
1858.029,850.5,0.198
1858.635,851.0,0.198
1859.243,851.5,0.198
1859.853,852.0,0.198
1860.459,852.5,0.198
1861.064,853.0,0.198
1861.671,853.5,0.198
1862.281,854.0,0.198
1862.896,854.5,0.198
1863.51,855.0,0.198
1864.124,855.5,0.198
1864.73,856.0,0.198
1865.34,856.5,0.198
1865.953,857.0,0.197
1866.555,857.5,0.197
1867.157,858.0,0.197
1867.765,858.5,0.197
1868.377,859.0,0.197
1868.991,859.5,0.197
1869.595,860.0,0.197
1870.201,860.5,0.197
1870.813,861.0,0.197
1871.424,861.5,0.197
1872.035,862.0,0.196
1872.643,862.5,0.196
1873.247,863.0,0.196
1873.848,863.5,0.196
1874.454,864.0,0.196
1875.063,864.5,0.196
1875.672,865.0,0.196
1876.276,865.5,0.196
1876.875,866.0,0.196
1877.484,866.5,0.196
1878.095,867.0,0.196
1878.702,867.5,0.195
1879.308,868.0,0.195
1879.912,868.5,0.195
1880.518,869.0,0.195
1881.123,869.5,0.195
1881.729,870.0,0.195
1882.329,870.5,0.195
1882.925,871.0,0.195
1883.531,871.5,0.195
1884.139,872.0,0.195
1884.746,872.5,0.195
1885.353,873.0,0.195
1885.96,873.5,0.195
1886.563,874.0,0.195
1887.168,874.5,0.195
1887.778,875.0,0.195
1888.381,875.5,0.195
1888.981,876.0,0.195
1889.592,876.5,0.195
1890.201,877.0,0.195
1890.802,877.5,0.195
1891.403,878.0,0.195
1892.005,878.5,0.195
1892.616,879.0,0.195
1893.224,879.5,0.195
1893.828,880.0,0.194
1894.435,880.5,0.194
1895.043,881.0,0.194
1895.647,881.5,0.194
1896.251,882.0,0.194
1896.854,882.5,0.194
1897.463,883.0,0.194
1898.074,883.5,0.194
1898.679,884.0,0.194
1899.283,884.5,0.194
1899.886,885.0,0.194
1900.49,885.5,0.194
1901.095,886.0,0.193
1901.699,886.5,0.193
1902.301,887.0,0.193
1902.902,887.5,0.193
1903.508,888.0,0.193
1904.116,888.5,0.193
1904.726,889.0,0.193
1905.331,889.5,0.193
1905.931,890.0,0.193
1906.536,890.5,0.193
1907.141,891.0,0.193
1907.748,891.5,0.193
1908.351,892.0,0.193
1908.951,892.5,0.192
1909.554,893.0,0.192
1910.157,893.5,0.192
1910.757,894.0,0.192
1911.365,894.5,0.192
1911.98,895.0,0.192
1912.585,895.5,0.192
1913.188,896.0,0.192
1913.79,896.5,0.192
1914.394,897.0,0.192
1914.999,897.5,0.192
1915.603,898.0,0.192
1916.207,898.5,0.192
1916.811,899.0,0.192
1917.414,899.5,0.192
1918.017,900.0,0.191
1918.619,900.5,0.191
1919.222,901.0,0.191
1919.827,901.5,0.191
1920.43,902.0,0.191
1921.031,902.5,0.191
1921.636,903.0,0.191
1922.24,903.5,0.191
1922.844,904.0,0.191
1923.448,904.5,0.191
1924.052,905.0,0.191
1924.661,905.5,0.191
1925.266,906.0,0.191
1925.868,906.5,0.191
1926.472,907.0,0.191
1927.078,907.5,0.191
1927.688,908.0,0.19
1928.29,908.5,0.19
1928.886,909.0,0.19
1929.482,909.5,0.19
1930.079,910.0,0.19
1930.689,910.5,0.19
1931.297,911.0,0.19
1931.904,911.5,0.19
1932.51,912.0,0.19
1933.115,912.5,0.19
1933.715,913.0,0.19
1934.318,913.5,0.19
1934.924,914.0,0.19
1935.532,914.5,0.19
1936.137,915.0,0.19
1936.735,915.5,0.19
1937.336,916.0,0.19
1937.941,916.5,0.19
1938.545,917.0,0.19
1939.148,917.5,0.19
1939.75,918.0,0.19
1940.354,918.5,0.19
1940.96,919.0,0.189
1941.563,919.5,0.189
1942.165,920.0,0.189
1942.767,920.5,0.189
1943.371,921.0,0.189
1943.975,921.5,0.189
1944.578,922.0,0.189
1945.182,922.5,0.189
1945.788,923.0,0.189
1946.393,923.5,0.189
1946.999,924.0,0.189
1947.601,924.5,0.189
1948.203,925.0,0.189
1948.805,925.5,0.189
1949.407,926.0,0.189
1950.01,926.5,0.189
1950.616,927.0,0.189
1951.222,927.5,0.189
1951.83,928.0,0.189
1952.427,928.5,0.189
1953.021,929.0,0.188
1953.626,929.5,0.188
1954.23,930.0,0.188
1954.834,930.5,0.188
1955.436,931.0,0.188
1956.039,931.5,0.188
1956.641,932.0,0.188
1957.243,932.5,0.188
1957.845,933.0,0.188
1958.449,933.5,0.188
1959.053,934.0,0.188
1959.655,934.5,0.188
1960.258,935.0,0.188
1960.859,935.5,0.188
1961.462,936.0,0.188
1962.065,936.5,0.188
1962.666,937.0,0.188
1963.268,937.5,0.188
1963.873,938.0,0.188
1964.476,938.5,0.188
1965.078,939.0,0.187
1965.678,939.5,0.187
1966.281,940.0,0.187
1966.886,940.5,0.187
1967.487,941.0,0.187
1968.088,941.5,0.187
1968.693,942.0,0.187
1969.295,942.5,0.187
1969.893,943.0,0.187
1970.496,943.5,0.187
1971.099,944.0,0.187
1971.705,944.5,0.187
1972.31,945.0,0.187
1972.913,945.5,0.187
1973.512,946.0,0.187
1974.111,946.5,0.187
1974.714,947.0,0.187
1975.315,947.5,0.187
1975.914,948.0,0.187
1976.522,948.5,0.187
1977.128,949.0,0.187
1977.721,949.5,0.187
1978.321,950.0,0.187
1978.927,950.5,0.187
1979.528,951.0,0.187
1980.128,951.5,0.187
1980.726,952.0,0.187
1981.328,952.5,0.187
1981.933,953.0,0.186
1982.537,953.5,0.186
1983.139,954.0,0.186
1983.737,954.5,0.186
1984.337,955.0,0.186
1984.939,955.5,0.186
1985.541,956.0,0.186
1986.142,956.5,0.186
1986.738,957.0,0.186
1987.338,957.5,0.186
1987.941,958.0,0.186
1988.545,958.5,0.186
1989.149,959.0,0.186
1989.748,959.5,0.186
1990.35,960.0,0.186
1990.953,960.5,0.186
1991.555,961.0,0.186
1992.157,961.5,0.186
1992.758,962.0,0.186
1993.36,962.5,0.186
1993.964,963.0,0.186
1994.561,963.5,0.186
1995.158,964.0,0.186
1995.758,964.5,0.186
1996.362,965.0,0.186
1996.968,965.5,0.185
1997.566,966.0,0.185
1998.164,966.5,0.185
1998.765,967.0,0.185
1999.366,967.5,0.185
1999.965,968.0,0.185
2000.564,968.5,0.185
2001.162,969.0,0.185
2001.756,969.5,0.185
2002.36,970.0,0.185
2002.97,970.5,0.185
2003.563,971.0,0.185
2004.161,971.5,0.185
2004.771,972.0,0.185
2005.373,972.5,0.185
2005.971,973.0,0.185
2006.565,973.5,0.185
2007.161,974.0,0.185
2007.764,974.5,0.184
2008.369,975.0,0.184
2008.976,975.5,0.184
2009.569,976.0,0.184
2010.165,976.5,0.184
2010.767,977.0,0.184
2011.366,977.5,0.184
2011.965,978.0,0.184
2012.57,978.5,0.184
2013.172,979.0,0.184
2013.765,979.5,0.184
2014.365,980.0,0.184
2014.97,980.5,0.184
2015.568,981.0,0.184
2016.166,981.5,0.184
2016.767,982.0,0.184
2017.366,982.5,0.184
2017.963,983.0,0.184
2018.564,983.5,0.184
2019.165,984.0,0.184
2019.763,984.5,0.184
2020.362,985.0,0.184
2020.96,985.5,0.184
2021.558,986.0,0.184
2022.157,986.5,0.184
2022.761,987.0,0.184
2023.362,987.5,0.184
2023.962,988.0,0.184
2024.559,988.5,0.184
2025.158,989.0,0.184
2025.76,989.5,0.184
2026.36,990.0,0.184
2026.958,990.5,0.184
2027.558,991.0,0.183
2028.158,991.5,0.183
2028.758,992.0,0.183
2029.358,992.5,0.183
2029.958,993.0,0.183
2030.559,993.5,0.183
2031.159,994.0,0.183
2031.754,994.5,0.183
2032.352,995.0,0.183
2032.95,995.5,0.183
2033.543,996.0,0.183
2034.138,996.5,0.183
2034.745,997.0,0.183
2035.345,997.5,0.183
2035.939,998.0,0.183
2036.535,998.5,0.183
2037.131,999.0,0.183
2037.733,999.5,0.183
2038.329,1000.0,0.183
2038.921,1000.5,0.183
2039.524,1001.0,0.183
2040.128,1001.5,0.183
2040.731,1002.0,0.183
2041.325,1002.5,0.183
2041.913,1003.0,0.183
2042.51,1003.5,0.183
2043.109,1004.0,0.183
2043.71,1004.5,0.183
2044.313,1005.0,0.183
2044.918,1005.5,0.183
2045.515,1006.0,0.182
2046.111,1006.5,0.182
2046.709,1007.0,0.182
2047.308,1007.5,0.182
2047.908,1008.0,0.182
2048.509,1008.5,0.182
2049.109,1009.0,0.182
2049.701,1009.5,0.182
2050.299,1010.0,0.182
2050.902,1010.5,0.182
2051.497,1011.0,0.182
2052.092,1011.5,0.182
2052.695,1012.0,0.182
2053.293,1012.5,0.182
2053.887,1013.0,0.182
2054.486,1013.5,0.182
2055.086,1014.0,0.182
2055.685,1014.5,0.182
2056.283,1015.0,0.182
2056.879,1015.5,0.182
2057.474,1016.0,0.182
2058.07,1016.5,0.182
2058.675,1017.0,0.182
2059.275,1017.5,0.182
2059.869,1018.0,0.182
2060.463,1018.5,0.182
2061.057,1019.0,0.182
2061.656,1019.5,0.182
2062.254,1020.0,0.182
2062.852,1020.5,0.182
2063.453,1021.0,0.182
2064.055,1021.5,0.181
2064.655,1022.0,0.181
2065.251,1022.5,0.181
2065.843,1023.0,0.181
2066.436,1023.5,0.181
2067.031,1024.0,0.181
2067.631,1024.5,0.181
2068.23,1025.0,0.181
2068.828,1025.5,0.181
2069.424,1026.0,0.181
2070.02,1026.5,0.181
2070.621,1027.0,0.181
2071.218,1027.5,0.181
2071.809,1028.0,0.181
2072.407,1028.5,0.181
2073.01,1029.0,0.181
2073.603,1029.5,0.181
2074.2,1030.0,0.181
2074.803,1030.5,0.181
2075.406,1031.0,0.181
2076.007,1031.5,0.181
2076.597,1032.0,0.181
2077.189,1032.5,0.181
2077.785,1033.0,0.181
2078.384,1033.5,0.181
2078.987,1034.0,0.181
2079.581,1034.5,0.181
2080.176,1035.0,0.181
2080.771,1035.5,0.181
2081.373,1036.0,0.181
2081.979,1036.5,0.181
2082.573,1037.0,0.181
2083.168,1037.5,0.181
2083.767,1038.0,0.181
2084.364,1038.5,0.181
2084.958,1039.0,0.181
2085.555,1039.5,0.181
2086.152,1040.0,0.181
2086.752,1040.5,0.18
2087.347,1041.0,0.18
2087.94,1041.5,0.18
2088.54,1042.0,0.18
2089.14,1042.5,0.18
2089.739,1043.0,0.18
2090.337,1043.5,0.18
2090.935,1044.0,0.18
2091.533,1044.5,0.18
2092.131,1045.0,0.18
2092.727,1045.5,0.18
2093.321,1046.0,0.18
2093.915,1046.5,0.18
2094.507,1047.0,0.18
2095.101,1047.5,0.18
2095.704,1048.0,0.18
2096.306,1048.5,0.18
2096.906,1049.0,0.18
2097.498,1049.5,0.18
2098.089,1050.0,0.18
2098.686,1050.5,0.18
2099.286,1051.0,0.18
2099.889,1051.5,0.18
2100.486,1052.0,0.18
2101.083,1052.5,0.18
2101.681,1053.0,0.18
2102.282,1053.5,0.18
2102.887,1054.0,0.18
2103.415,1054.5,0.18
2103.925,1055.0,0.18
2105.107,1055.5,0.18
2106.311,1056.0,0.18
2107.243,1056.5,0.18
2108.143,1057.0,0.18
2109.037,1057.5,0.18
2109.972,1058.0,0.18
2110.962,1058.5,0.18
2111.98,1059.0,0.18
2113.053,1059.5,0.18
2114.161,1060.0,0.18
2115.33,1060.5,0.179
2116.553,1061.0,0.179
2117.839,1061.5,0.179
2119.177,1062.0,0.179
2120.644,1062.5,0.179
2122.158,1063.0,0.179
2124.0,1063.569,0.179
2134.0,1066.01,0.179
2144.0,1067.676,0.179
2154.0,1068.84,0.178
2164.0,1069.65,0.179
2174.0,1070.238,0.178
2184.0,1070.678,0.178
2194.0,1071.012,0.178
2204.0,1071.263,0.178
2214.0,1071.469,0.178
2224.0,1071.628,0.177
2234.0,1071.757,0.177
2244.0,1071.881,0.177
2254.0,1071.973,0.177
2264.0,1072.055,0.177
2274.0,1072.135,0.177
2284.0,1072.203,0.176
2294.0,1072.272,0.176
2304.0,1072.31,0.176
2314.0,1072.353,0.176
2324.0,1072.384,0.176
2334.0,1072.405,0.176
2344.0,1072.447,0.176
2354.0,1072.477,0.176
2364.0,1072.501,0.176
2374.0,1072.515,0.175
2384.0,1072.532,0.175
2394.0,1072.548,0.175
2404.0,1072.556,0.175
2414.0,1072.578,0.175
2424.0,1072.584,0.175

File: Wood/Calibration_Data/TUBS/TUBS_TGA_N2_5K_R1.csv (part 1 of 2)
Time (s),Temperature (K),Mass (mg)
0.0,304.008,0.94
1.0,304.959,0.94
2.0,305.057,0.94
3.0,305.056,0.94
4.0,305.052,0.94
5.0,305.058,0.94
6.0,305.064,0.94
7.0,305.046,0.94
8.0,305.031,0.939
9.0,305.057,0.939
10.0,305.023,0.939
11.0,305.028,0.939
12.0,305.029,0.939
13.0,305.016,0.939
14.0,305.006,0.939
15.0,304.976,0.939
16.0,304.99,0.939
17.0,304.989,0.939
18.0,304.987,0.939
19.0,304.987,0.938
20.0,304.972,0.938
21.0,304.964,0.938
22.0,304.96,0.938
23.0,304.96,0.938
24.0,304.962,0.938
25.0,304.947,0.938
26.0,304.949,0.938
27.0,304.953,0.937
28.0,304.937,0.937
29.0,304.938,0.937
30.0,304.925,0.937
31.0,304.92,0.937
32.0,304.921,0.937
33.0,304.906,0.937
34.0,304.894,0.937
35.0,304.895,0.937
36.0,304.897,0.937
37.0,304.908,0.937
38.0,304.9,0.937
39.0,304.903,0.937
40.0,304.893,0.936
41.0,304.887,0.936
42.0,304.891,0.936
43.0,304.881,0.936
44.0,304.896,0.936
45.0,304.862,0.936
46.0,304.88,0.936
47.0,304.878,0.936
48.0,304.863,0.936
49.0,304.867,0.936
50.0,304.847,0.936
51.0,304.855,0.936
52.0,304.853,0.936
53.0,304.84,0.935
54.0,304.833,0.935
55.0,304.835,0.935
56.0,304.849,0.935
57.0,304.833,0.935
58.0,304.831,0.935
59.0,304.824,0.935
60.0,304.825,0.935
61.0,304.834,0.935
62.0,304.822,0.935
63.0,304.825,0.935
64.0,304.818,0.935
65.0,304.817,0.935
66.0,304.814,0.935
67.0,304.816,0.935
68.0,304.81,0.935
69.0,304.804,0.934
70.0,304.811,0.934
71.0,304.815,0.934
72.0,304.794,0.934
73.0,304.795,0.934
74.0,304.794,0.934
75.0,304.792,0.934
76.0,304.781,0.934
77.0,304.783,0.934
78.0,304.787,0.934
79.0,304.785,0.934
80.0,304.767,0.934
81.0,304.782,0.934
82.0,304.781,0.934
83.0,304.779,0.934
84.0,304.779,0.934
85.0,304.77,0.933
86.0,304.772,0.933
87.0,304.744,0.933
88.0,304.763,0.933
89.0,304.766,0.933
90.0,304.752,0.933
91.0,304.741,0.933
92.0,304.741,0.933
93.0,304.745,0.933
94.0,304.742,0.933
95.0,304.741,0.933
96.0,304.75,0.933
97.0,304.745,0.933
98.0,304.733,0.933
99.0,304.744,0.933
100.0,304.718,0.933
101.0,304.729,0.933
102.0,304.715,0.933
103.0,304.723,0.933
104.0,304.737,0.933
105.0,304.746,0.933
106.0,304.734,0.933
107.0,304.718,0.933
108.0,304.711,0.933
109.0,304.709,0.933
110.0,304.717,0.933
111.0,304.712,0.932
112.0,304.712,0.932
113.0,304.714,0.932
114.0,304.702,0.932
115.0,304.706,0.932
116.0,304.708,0.932
117.0,304.702,0.932
118.0,304.696,0.932
119.0,304.696,0.932
120.0,304.706,0.932
121.0,304.695,0.932
122.0,304.713,0.932
123.0,304.696,0.932
124.0,304.696,0.932
125.0,304.706,0.932
126.0,304.69,0.932
127.0,304.684,0.932
128.0,304.681,0.932
129.0,304.667,0.932
130.0,304.677,0.932
131.0,304.682,0.931
132.0,304.68,0.931
133.0,304.681,0.931
134.0,304.684,0.931
135.0,304.683,0.931
136.0,304.68,0.931
137.0,304.681,0.931
138.0,304.681,0.931
139.0,304.685,0.931
140.0,304.677,0.931
141.0,304.688,0.931
142.0,304.671,0.931
143.0,304.667,0.931
144.0,304.674,0.931
145.0,304.672,0.931
146.0,304.674,0.931
147.0,304.67,0.931
148.0,304.674,0.931
149.0,304.657,0.931
150.0,304.676,0.931
151.0,304.67,0.931
152.0,304.678,0.931
153.0,304.666,0.931
154.0,304.664,0.931
155.0,304.638,0.931
156.0,304.648,0.931
157.0,304.658,0.931
158.0,304.648,0.931
159.0,304.642,0.931
160.0,304.656,0.931
161.0,304.641,0.931
162.0,304.658,0.931
163.0,304.633,0.931
164.0,304.643,0.931
165.0,304.64,0.931
166.0,304.636,0.931
167.0,304.636,0.931
168.0,304.636,0.931
169.0,304.641,0.931
170.0,304.633,0.931
171.0,304.643,0.931
172.0,304.631,0.931
173.0,304.634,0.93
174.0,304.63,0.93
175.0,304.636,0.93
176.0,304.626,0.93
177.0,304.623,0.93
178.0,304.629,0.93
179.0,304.62,0.93
180.0,304.613,0.93
181.0,304.62,0.93
182.0,304.624,0.93
183.0,304.611,0.93
184.0,304.614,0.93
185.0,304.612,0.93
186.0,304.609,0.93
187.0,304.6,0.93
188.0,304.606,0.93
189.0,304.603,0.93
190.0,304.586,0.93
191.0,304.608,0.93
192.0,304.597,0.93
193.0,304.608,0.93
194.0,304.6,0.93
195.0,304.609,0.93
196.0,304.609,0.93
197.0,304.598,0.93
198.0,304.595,0.929
199.0,304.593,0.929
200.0,304.6,0.929
201.0,304.588,0.929
202.0,304.594,0.929
203.0,304.597,0.929
204.0,304.595,0.93
205.0,304.598,0.93
206.0,304.602,0.93
207.0,304.6,0.93
208.0,304.607,0.93
209.0,304.602,0.93
210.0,304.581,0.93
211.0,304.589,0.93
212.0,304.598,0.93
213.0,304.583,0.93
214.0,304.575,0.929
215.0,304.597,0.929
216.0,304.569,0.929
217.0,304.58,0.929
218.0,304.582,0.929
219.0,304.59,0.929
220.0,304.569,0.929
221.0,304.576,0.929
222.0,304.565,0.929
223.0,304.57,0.929
224.0,304.572,0.929
225.0,304.566,0.929
226.0,304.579,0.929
227.0,304.56,0.929
228.0,304.57,0.929
229.0,304.571,0.929
230.0,304.569,0.929
231.0,304.565,0.929
232.0,304.569,0.929
233.0,304.56,0.929
234.0,304.57,0.929
235.0,304.58,0.929
236.0,304.563,0.929
237.0,304.573,0.929
238.0,304.574,0.929
239.0,304.569,0.929
240.0,304.559,0.929
241.0,304.555,0.929
242.0,304.56,0.929
243.0,304.555,0.929
244.0,304.555,0.929
245.0,304.558,0.929
246.0,304.563,0.929
247.0,304.55,0.929
248.0,304.557,0.929
249.0,304.559,0.929
250.0,304.551,0.929
251.0,304.563,0.929
252.0,304.558,0.929
253.0,304.55,0.929
254.0,304.545,0.929
255.0,304.542,0.929
256.0,304.547,0.929
257.0,304.532,0.929
258.0,304.55,0.929
259.0,304.544,0.929
260.0,304.548,0.929
261.0,304.54,0.929
262.0,304.537,0.929
263.0,304.55,0.929
264.0,304.538,0.929
265.0,304.538,0.929
266.0,304.541,0.929
267.0,304.539,0.929
268.0,304.534,0.929
269.0,304.523,0.929
270.0,304.532,0.929
271.0,304.519,0.929
272.0,304.526,0.929
273.0,304.53,0.929
274.0,304.536,0.929
275.0,304.538,0.929
276.0,304.528,0.929
277.0,304.54,0.928
278.0,304.538,0.928
279.0,304.557,0.928
280.0,304.522,0.928
281.0,304.523,0.928
282.0,304.525,0.928
283.0,304.536,0.928
284.0,304.54,0.928
285.0,304.524,0.928
286.0,304.528,0.928
287.0,304.543,0.928
288.0,304.537,0.928
289.0,304.54,0.928
290.0,304.534,0.928
291.0,304.542,0.928
292.0,304.546,0.928
293.0,304.539,0.928
294.0,304.534,0.928
295.0,304.53,0.928
296.0,304.545,0.928
297.0,304.532,0.928
298.0,304.539,0.928
299.0,304.537,0.928
300.0,304.547,0.928
301.0,304.541,0.928
302.0,304.545,0.928
303.0,304.551,0.928
304.0,304.538,0.928
305.0,304.55,0.928
306.0,304.529,0.928
307.0,304.544,0.928
308.0,304.534,0.928
309.0,304.531,0.928
310.0,304.519,0.928
311.0,304.53,0.928
312.0,304.528,0.928
313.0,304.528,0.928
314.0,304.53,0.928
315.0,304.535,0.928
316.0,304.536,0.928
317.0,304.524,0.928
318.0,304.534,0.928
319.0,304.514,0.928
320.0,304.525,0.928
321.0,304.534,0.928
322.0,304.526,0.928
323.0,304.508,0.928
324.0,304.519,0.928
325.0,304.508,0.928
326.0,304.519,0.928
327.0,304.524,0.928
328.0,304.524,0.928
329.0,304.534,0.928
330.0,304.52,0.928
331.0,304.521,0.928
332.0,304.518,0.928
333.0,304.513,0.928
334.0,304.519,0.928
335.0,304.519,0.928
336.0,304.521,0.928
337.0,304.505,0.928
338.0,304.506,0.928
339.0,304.492,0.928
340.0,304.493,0.928
341.0,304.503,0.928
342.0,304.508,0.928
343.0,304.502,0.928
344.0,304.503,0.927
345.0,304.502,0.927
346.0,304.497,0.927
347.0,304.499,0.927
348.0,304.486,0.927
349.0,304.498,0.927
350.0,304.481,0.927
351.0,304.505,0.927
352.0,304.494,0.927
353.0,304.499,0.927
354.0,304.485,0.927
355.0,304.49,0.927
356.0,304.495,0.927
357.0,304.481,0.927
358.0,304.496,0.927
359.0,304.51,0.927
360.0,304.483,0.927
361.0,304.485,0.927
362.0,304.5,0.927
363.0,304.496,0.927
364.0,304.504,0.927
365.0,304.492,0.927
366.0,304.502,0.927
367.0,304.499,0.927
368.0,304.488,0.927
369.0,304.491,0.927
370.0,304.502,0.927
371.0,304.498,0.927
372.0,304.49,0.927
373.0,304.486,0.927
374.0,304.496,0.927
375.0,304.489,0.927
376.0,304.493,0.927
377.0,304.493,0.927
378.0,304.491,0.927
379.0,304.488,0.927
380.0,304.482,0.927
381.0,304.491,0.927
382.0,304.462,0.927
383.0,304.49,0.927
384.0,304.481,0.927
385.0,304.478,0.927
386.0,304.494,0.927
387.0,304.49,0.927
388.0,304.49,0.927
389.0,304.487,0.927
390.0,304.484,0.927
391.0,304.482,0.927
392.0,304.485,0.927
393.0,304.493,0.927
394.0,304.493,0.927
395.0,304.492,0.927
396.0,304.487,0.927
397.0,304.476,0.927
398.0,304.488,0.927
399.0,304.488,0.927
400.0,304.494,0.927
401.0,304.488,0.927
402.0,304.486,0.927
403.0,304.484,0.927
404.0,304.489,0.927
405.0,304.491,0.927
406.0,304.482,0.927
407.0,304.491,0.927
408.0,304.48,0.927
409.0,304.488,0.927
410.0,304.47,0.927
411.0,304.475,0.927
412.0,304.483,0.927
413.0,304.478,0.927
414.0,304.468,0.927
415.0,304.485,0.927
416.0,304.477,0.927
417.0,304.473,0.927
418.0,304.475,0.927
419.0,304.47,0.927
420.0,304.476,0.927
421.0,304.484,0.927
422.0,304.491,0.927
423.0,304.484,0.927
424.0,304.466,0.927
425.0,304.479,0.927
426.0,304.483,0.927
427.0,304.477,0.927
428.0,304.496,0.927
429.0,304.491,0.927
430.0,304.478,0.927
431.0,304.468,0.927
432.0,304.486,0.927
433.0,304.477,0.927
434.0,304.477,0.927
435.0,304.495,0.927
436.0,304.483,0.927
437.0,304.476,0.927
438.0,304.48,0.927
439.0,304.481,0.927
440.0,304.472,0.927
441.0,304.488,0.927
442.0,304.474,0.927
443.0,304.477,0.927
444.0,304.478,0.927
445.0,304.464,0.927
446.0,304.472,0.927
447.0,304.475,0.927
448.0,304.476,0.927
449.0,304.48,0.927
450.0,304.494,0.927
451.0,304.475,0.927
452.0,304.485,0.927
453.0,304.468,0.927
454.0,304.486,0.927
455.0,304.481,0.927
456.0,304.472,0.927
457.0,304.466,0.927
458.0,304.486,0.927
459.0,304.482,0.927
460.0,304.471,0.927
461.0,304.475,0.927
462.0,304.481,0.927
463.0,304.48,0.927
464.0,304.477,0.927
465.0,304.476,0.927
466.0,304.493,0.927
467.0,304.476,0.927
468.0,304.479,0.927
469.0,304.466,0.927
470.0,304.472,0.927
471.0,304.48,0.927
472.0,304.48,0.927
473.0,304.475,0.927
474.0,304.465,0.927
475.0,304.484,0.927
476.0,304.47,0.927
477.0,304.482,0.927
478.0,304.476,0.927
479.0,304.477,0.927
480.0,304.477,0.927
481.0,304.466,0.927
482.0,304.485,0.927
483.0,304.474,0.927
484.0,304.47,0.927
485.0,304.484,0.927
486.0,304.472,0.927
487.0,304.481,0.927
488.0,304.467,0.927
489.0,304.47,0.927
490.0,304.477,0.927
491.0,304.47,0.927
492.0,304.487,0.927
493.0,304.481,0.927
494.0,304.487,0.927
495.0,304.475,0.927
496.0,304.475,0.927
497.0,304.468,0.927
498.0,304.477,0.927
499.0,304.469,0.927
500.0,304.484,0.927
501.0,304.458,0.927
502.0,304.469,0.927
503.0,304.456,0.927
504.0,304.47,0.927
505.0,304.468,0.927
506.0,304.468,0.927
507.0,304.455,0.927
508.0,304.465,0.927
509.0,304.478,0.927
510.0,304.469,0.927
511.0,304.455,0.927
512.0,304.472,0.927
513.0,304.478,0.927
514.0,304.47,0.927
515.0,304.479,0.927
516.0,304.472,0.927
517.0,304.482,0.927
518.0,304.467,0.927
519.0,304.476,0.927
520.0,304.471,0.927
521.0,304.462,0.927
522.0,304.465,0.927
523.0,304.471,0.927
524.0,304.475,0.927
525.0,304.475,0.927
526.0,304.463,0.927
527.0,304.471,0.927
528.0,304.47,0.927
529.0,304.467,0.927
530.0,304.48,0.927
531.0,304.473,0.926
532.0,304.466,0.926
533.0,304.469,0.926
534.0,304.474,0.926
535.0,304.473,0.926
536.0,304.471,0.926
537.0,304.478,0.926
538.0,304.477,0.926
539.0,304.475,0.926
540.0,304.467,0.926
541.0,304.48,0.926
542.0,304.471,0.926
543.0,304.473,0.926
544.0,304.489,0.926
545.0,304.477,0.926
546.0,304.474,0.926
547.0,304.463,0.926
548.0,304.478,0.926
549.0,304.47,0.926
550.0,304.472,0.926
551.0,304.478,0.926
552.0,304.475,0.926
553.0,304.471,0.926
554.0,304.467,0.926
555.0,304.477,0.926
556.0,304.465,0.926
557.0,304.47,0.926
558.0,304.474,0.926
559.0,304.468,0.926
560.0,304.486,0.926
561.0,304.46,0.926
562.0,304.474,0.926
563.0,304.478,0.926
564.0,304.479,0.926
565.0,304.484,0.926
566.0,304.472,0.926
567.0,304.482,0.926
568.0,304.47,0.926
569.0,304.477,0.926
570.0,304.474,0.926
571.0,304.457,0.926
572.0,304.47,0.926
573.0,304.474,0.926
574.0,304.467,0.926
575.0,304.46,0.926
576.0,304.468,0.926
577.0,304.482,0.926
578.0,304.47,0.926
579.0,304.489,0.926
580.0,304.475,0.926
581.0,304.471,0.926
582.0,304.472,0.926
583.0,304.479,0.926
584.0,304.474,0.926
585.0,304.472,0.926
586.0,304.469,0.926
587.0,304.473,0.926
588.0,304.457,0.926
589.0,304.47,0.926
590.0,304.463,0.926
591.0,304.463,0.926
592.0,304.466,0.926
593.0,304.475,0.926
594.0,304.453,0.926
595.0,304.469,0.926
596.0,304.465,0.926
597.0,304.479,0.926
598.0,304.47,0.926
599.0,304.473,0.926
600.0,304.467,0.926
601.0,304.468,0.926
602.0,304.467,0.926
603.0,304.461,0.926
604.0,304.46,0.926
605.0,304.48,0.926
606.0,304.473,0.926
607.0,304.477,0.926
608.0,304.476,0.926
609.0,304.471,0.926
610.0,304.474,0.926
611.0,304.471,0.926
612.0,304.468,0.926
613.0,304.468,0.926
614.0,304.468,0.926
615.0,304.456,0.926
616.0,304.461,0.926
617.0,304.46,0.926
618.0,304.45,0.926
619.0,304.461,0.926
620.0,304.458,0.926
621.0,304.461,0.926
622.0,304.444,0.926
623.0,304.465,0.926
624.0,304.454,0.926
625.0,304.462,0.926
626.0,304.459,0.926
627.0,304.458,0.926
628.0,304.46,0.926
629.0,304.461,0.926
630.0,304.448,0.926
631.0,304.453,0.926
632.0,304.469,0.926
633.0,304.459,0.926
634.0,304.453,0.926
635.0,304.455,0.926
636.0,304.453,0.926
637.0,304.446,0.926
638.0,304.457,0.926
639.0,304.456,0.926
640.0,304.462,0.926
641.0,304.453,0.926
642.0,304.451,0.926
643.0,304.468,0.926
644.0,304.465,0.926
645.0,304.47,0.926
646.0,304.467,0.926
647.0,304.458,0.926
648.0,304.463,0.926
649.0,304.464,0.926
650.0,304.457,0.926
651.0,304.464,0.926
652.0,304.463,0.926
653.0,304.456,0.926
654.0,304.46,0.926
655.0,304.465,0.926
656.0,304.464,0.926
657.0,304.457,0.926
658.0,304.455,0.926
659.0,304.471,0.926
660.0,304.474,0.926
661.0,304.458,0.926
662.0,304.467,0.926
663.0,304.466,0.926
664.0,304.464,0.926
665.0,304.48,0.926
666.0,304.478,0.926
667.0,304.45,0.926
668.0,304.458,0.926
669.0,304.472,0.926
670.0,304.468,0.926
671.0,304.466,0.926
672.0,304.473,0.926
673.0,304.461,0.926
674.0,304.469,0.926
675.0,304.47,0.926
676.0,304.463,0.926
677.0,304.459,0.926
678.0,304.468,0.926
679.0,304.488,0.926
680.0,304.462,0.926
681.0,304.471,0.926
682.0,304.463,0.926
683.0,304.465,0.926
684.0,304.463,0.926
685.0,304.472,0.926
686.0,304.463,0.926
687.0,304.472,0.926
688.0,304.474,0.926
689.0,304.485,0.926
690.0,304.469,0.926
691.0,304.478,0.926
692.0,304.469,0.926
693.0,304.468,0.926
694.0,304.481,0.926
695.0,304.472,0.926
696.0,304.476,0.926
697.0,304.475,0.926
698.0,304.467,0.926
699.0,304.486,0.926
700.0,304.478,0.926
701.0,304.478,0.926
702.0,304.486,0.926
703.0,304.486,0.926
704.0,304.475,0.926
705.0,304.484,0.926
706.0,304.479,0.926
707.0,304.475,0.926
708.0,304.482,0.926
709.0,304.467,0.926
710.0,304.478,0.926
711.0,304.473,0.926
712.0,304.471,0.926
713.0,304.48,0.926
714.0,304.464,0.926
715.0,304.461,0.926
716.0,304.469,0.926
717.0,304.463,0.926
718.0,304.479,0.926
719.0,304.486,0.926
720.0,304.483,0.926
721.0,304.465,0.926
722.0,304.471,0.926
723.0,304.473,0.926
724.0,304.458,0.926
725.0,304.467,0.926
726.0,304.479,0.926
727.0,304.473,0.926
728.0,304.464,0.926
729.0,304.478,0.926
730.0,304.466,0.926
731.0,304.479,0.926
732.0,304.472,0.926
733.0,304.475,0.926
734.0,304.456,0.926
735.0,304.47,0.926
736.0,304.474,0.926
737.0,304.468,0.926
738.0,304.476,0.926
739.0,304.47,0.926
740.0,304.465,0.926
741.0,304.455,0.926
742.0,304.462,0.926
743.0,304.456,0.926
744.0,304.464,0.926
745.0,304.466,0.926
746.0,304.47,0.926
747.0,304.466,0.926
748.0,304.464,0.926
749.0,304.463,0.926
750.0,304.475,0.926
751.0,304.477,0.926
752.0,304.466,0.926
753.0,304.46,0.926
754.0,304.465,0.926
755.0,304.454,0.926
756.0,304.458,0.926
757.0,304.471,0.926
758.0,304.489,0.926
759.0,304.479,0.926
760.0,304.478,0.926
761.0,304.485,0.926
762.0,304.47,0.926
763.0,304.463,0.926
764.0,304.461,0.926
765.0,304.464,0.926
766.0,304.466,0.926
767.0,304.465,0.926
768.0,304.465,0.926
769.0,304.477,0.926
770.0,304.475,0.926
771.0,304.463,0.926
772.0,304.466,0.926
773.0,304.481,0.926
774.0,304.475,0.926
775.0,304.456,0.926
776.0,304.457,0.926
777.0,304.456,0.926
778.0,304.465,0.926
779.0,304.478,0.926
780.0,304.466,0.926
781.0,304.473,0.926
782.0,304.46,0.926
783.0,304.465,0.926
784.0,304.474,0.926
785.0,304.474,0.926
786.0,304.464,0.926
787.0,304.461,0.926
788.0,304.479,0.926
789.0,304.462,0.926
790.0,304.472,0.926
791.0,304.475,0.926
792.0,304.476,0.926
793.0,304.484,0.926
794.0,304.472,0.926
795.0,304.485,0.926
796.0,304.483,0.926
797.0,304.486,0.926
798.0,304.472,0.926
799.0,304.479,0.926
800.0,304.469,0.926
801.0,304.475,0.926
802.0,304.47,0.926
803.0,304.475,0.926
804.0,304.47,0.926
805.0,304.461,0.926
806.0,304.458,0.926
807.0,304.468,0.926
808.0,304.469,0.926
809.0,304.474,0.926
810.0,304.467,0.926
811.0,304.461,0.926
812.0,304.476,0.926
813.0,304.472,0.926
814.0,304.466,0.926
815.0,304.463,0.926
816.0,304.478,0.926
817.0,304.467,0.926
818.0,304.467,0.926
819.0,304.47,0.926
820.0,304.477,0.926
821.0,304.471,0.926
822.0,304.477,0.926
823.0,304.488,0.926
824.0,304.468,0.926
825.0,304.465,0.926
826.0,304.475,0.926
827.0,304.477,0.926
828.0,304.478,0.926
829.0,304.469,0.926
830.0,304.466,0.926
831.0,304.454,0.926
832.0,304.467,0.926
833.0,304.471,0.926
834.0,304.465,0.926
835.0,304.465,0.926
836.0,304.463,0.926
837.0,304.469,0.926
838.0,304.476,0.926
839.0,304.471,0.926
840.0,304.474,0.926
841.0,304.462,0.926
842.0,304.475,0.926
843.0,304.454,0.926
844.0,304.443,0.926
845.0,304.471,0.926
846.0,304.464,0.926
847.0,304.476,0.926
848.0,304.47,0.926
849.0,304.466,0.926
850.0,304.468,0.926
851.0,304.47,0.926
852.0,304.465,0.926
853.0,304.465,0.926
854.0,304.453,0.926
855.0,304.472,0.926
856.0,304.468,0.926
857.0,304.465,0.926
858.0,304.465,0.926
859.0,304.474,0.926
860.0,304.465,0.926
861.0,304.458,0.926
862.0,304.472,0.926
863.0,304.468,0.926
864.0,304.458,0.926
865.0,304.473,0.926
866.0,304.457,0.926
867.0,304.465,0.926
868.0,304.458,0.926
869.0,304.472,0.926
870.0,304.468,0.926
871.0,304.474,0.926
872.0,304.455,0.926
873.0,304.47,0.926
874.0,304.47,0.926
875.0,304.467,0.926
876.0,304.473,0.926
877.0,304.469,0.926
878.0,304.452,0.926
879.0,304.466,0.926
880.0,304.462,0.926
881.0,304.463,0.926
882.0,304.474,0.926
883.0,304.48,0.926
884.0,304.475,0.926
885.0,304.454,0.926
886.0,304.472,0.926
887.0,304.491,0.926
888.0,304.478,0.926
889.0,304.485,0.926
890.0,304.486,0.926
891.0,304.48,0.926
892.0,304.47,0.926
893.0,304.477,0.926
894.0,304.484,0.926
895.0,304.472,0.926
896.0,304.474,0.926
897.0,304.469,0.926
898.0,304.471,0.926
899.0,304.469,0.926
900.0,304.47,0.926
901.0,304.474,0.926
902.0,304.482,0.926
903.0,304.472,0.926
904.0,304.468,0.926
905.0,304.462,0.926
906.0,304.478,0.926
907.0,304.473,0.926
908.0,304.464,0.926
909.0,304.473,0.926
910.0,304.464,0.926
911.0,304.493,0.926
912.0,304.488,0.926
913.0,304.482,0.926
914.0,304.469,0.926
915.0,304.472,0.926
916.0,304.467,0.926
917.0,304.477,0.926
918.0,304.48,0.926
919.0,304.477,0.926
920.0,304.462,0.926
921.0,304.469,0.926
922.0,304.468,0.926
923.0,304.472,0.926
924.0,304.478,0.926
925.0,304.477,0.926
926.0,304.483,0.926
927.0,304.462,0.926
928.0,304.466,0.926
929.0,304.462,0.926
930.0,304.479,0.926
931.0,304.475,0.926
932.0,304.472,0.926
933.0,304.469,0.926
934.0,304.475,0.926
935.0,304.456,0.926
936.0,304.467,0.926
937.0,304.466,0.926
938.0,304.476,0.926
939.0,304.472,0.926
940.0,304.474,0.926
941.0,304.47,0.926
942.0,304.468,0.926
943.0,304.484,0.926
944.0,304.479,0.926
945.0,304.478,0.926
946.0,304.492,0.926
947.0,304.49,0.926
948.0,304.474,0.926
949.0,304.477,0.926
950.0,304.464,0.926
951.0,304.477,0.926
952.0,304.47,0.926
953.0,304.476,0.926
954.0,304.461,0.926
955.0,304.467,0.926
956.0,304.472,0.926
957.0,304.469,0.926
958.0,304.477,0.926
959.0,304.478,0.926
960.0,304.485,0.926
961.0,304.473,0.926
962.0,304.461,0.926
963.0,304.463,0.926
964.0,304.459,0.926
965.0,304.47,0.926
966.0,304.487,0.926
967.0,304.469,0.926
968.0,304.454,0.926
969.0,304.462,0.926
970.0,304.464,0.926
971.0,304.465,0.926
972.0,304.46,0.926
973.0,304.47,0.926
974.0,304.456,0.926
975.0,304.463,0.926
976.0,304.453,0.926
977.0,304.467,0.926
978.0,304.478,0.926
979.0,304.464,0.926
980.0,304.476,0.926
981.0,304.475,0.926
982.0,304.484,0.926
983.0,304.468,0.926
984.0,304.474,0.926
985.0,304.471,0.926
986.0,304.463,0.926
987.0,304.472,0.926
988.0,304.46,0.926
989.0,304.461,0.926
990.0,304.48,0.926
991.0,304.472,0.926
992.0,304.481,0.926
993.0,304.481,0.926
994.0,304.457,0.926
995.0,304.457,0.926
996.0,304.479,0.926
997.0,304.478,0.926
998.0,304.479,0.926
999.0,304.47,0.926
1000.0,304.468,0.926
1001.0,304.467,0.926
1002.0,304.474,0.926
1003.0,304.469,0.926
1004.0,304.473,0.926
1005.0,304.476,0.926
1006.0,304.467,0.926
1007.0,304.485,0.926
1008.0,304.472,0.926
1009.0,304.466,0.926
1010.0,304.478,0.926
1011.0,304.479,0.926
1012.0,304.475,0.926
1013.0,304.466,0.926
1014.0,304.466,0.926
1015.0,304.472,0.926
1016.0,304.467,0.926
1017.0,304.464,0.926
1018.0,304.469,0.926
1019.0,304.47,0.926
1020.0,304.472,0.926
1021.0,304.466,0.926
1022.0,304.465,0.926
1023.0,304.458,0.926
1024.0,304.461,0.925
1025.0,304.467,0.925
1026.0,304.478,0.925
1027.0,304.484,0.925
1028.0,304.473,0.925
1029.0,304.478,0.925
1030.0,304.468,0.925
1031.0,304.474,0.925
1032.0,304.478,0.925
1033.0,304.474,0.925
1034.0,304.479,0.925
1035.0,304.48,0.925
1036.0,304.474,0.925
1037.0,304.476,0.925
1038.0,304.479,0.925
1039.0,304.474,0.925
1040.0,304.468,0.925
1041.0,304.484,0.925
1042.0,304.466,0.925
1043.0,304.485,0.925
1044.0,304.464,0.925
1045.0,304.47,0.925
1046.0,304.478,0.925
1047.0,304.481,0.925
1048.0,304.47,0.925
1049.0,304.471,0.925
1050.0,304.47,0.925
1051.0,304.463,0.925
1052.0,304.466,0.925
1053.0,304.463,0.925
1054.0,304.479,0.925
1055.0,304.478,0.925
1056.0,304.464,0.925
1057.0,304.466,0.925
1058.0,304.483,0.925
1059.0,304.479,0.925
1060.0,304.468,0.925
1061.0,304.467,0.925
1062.0,304.472,0.925
1063.0,304.462,0.925
1064.0,304.474,0.926
1065.0,304.486,0.926
1066.0,304.481,0.926
1067.0,304.48,0.926
1068.0,304.474,0.926
1069.0,304.488,0.926
1070.0,304.484,0.926
1071.0,304.461,0.926
1072.0,304.468,0.926
1073.0,304.477,0.926
1074.0,304.475,0.926
1075.0,304.484,0.926
1076.0,304.48,0.926
1077.0,304.472,0.926
1078.0,304.483,0.926
1079.0,304.477,0.925
1080.0,304.477,0.925
1081.0,304.463,0.925
1082.0,304.458,0.925
1083.0,304.471,0.925
1084.0,304.461,0.925
1085.0,304.472,0.925
1086.0,304.476,0.925
1087.0,304.472,0.925
1088.0,304.477,0.925
1089.0,304.474,0.926
1090.0,304.462,0.926
1091.0,304.462,0.926
1092.0,304.465,0.926
1093.0,304.462,0.926
1094.0,304.463,0.926
1095.0,304.464,0.926
1096.0,304.471,0.926
1097.0,304.472,0.926
1098.0,304.462,0.926
1099.0,304.478,0.926
1100.0,304.473,0.926
1101.0,304.477,0.926
1102.0,304.472,0.926
1103.0,304.45,0.926
1104.0,304.456,0.926
1105.0,304.462,0.926
1106.0,304.466,0.926
1107.0,304.457,0.926
1108.0,304.464,0.926
1109.0,304.48,0.926
1110.0,304.461,0.926
1111.0,304.461,0.926
1112.0,304.466,0.926
1113.0,304.464,0.926
1114.0,304.469,0.926
1115.0,304.474,0.926
1116.0,304.479,0.926
1117.0,304.471,0.926
1118.0,304.485,0.926
1119.0,304.477,0.925
1120.0,304.478,0.925
1121.0,304.475,0.925
1122.0,304.476,0.925
1123.0,304.484,0.925
1124.0,304.466,0.925
1125.0,304.467,0.925
1126.0,304.478,0.925
1127.0,304.489,0.925
1128.0,304.491,0.925
1129.0,304.455,0.925
1130.0,304.466,0.925
1131.0,304.468,0.925
1132.0,304.461,0.925
1133.0,304.467,0.925
1134.0,304.464,0.925
1135.0,304.475,0.925
1136.0,304.464,0.926
1137.0,304.468,0.926
1138.0,304.46,0.926
1139.0,304.48,0.926
1140.0,304.478,0.926
1141.0,304.483,0.926
1142.0,304.478,0.926
1143.0,304.474,0.926
1144.0,304.471,0.926
1145.0,304.48,0.926
1146.0,304.471,0.926
1147.0,304.467,0.926
1148.0,304.472,0.926
1149.0,304.478,0.926
1150.0,304.478,0.926
1151.0,304.471,0.926
1152.0,304.469,0.926
1153.0,304.47,0.926
1154.0,304.481,0.926
1155.0,304.481,0.926
1156.0,304.475,0.926
1157.0,304.475,0.926
1158.0,304.484,0.926
1159.0,304.477,0.926
1160.0,304.48,0.926
1161.0,304.473,0.926
1162.0,304.472,0.926
1163.0,304.476,0.926
1164.0,304.477,0.926
1165.0,304.478,0.926
1166.0,304.48,0.926
1167.0,304.477,0.926
1168.0,304.467,0.926
1169.0,304.466,0.926
1170.0,304.471,0.926
1171.0,304.477,0.926
1172.0,304.476,0.926
1173.0,304.464,0.926
1174.0,304.46,0.926
1175.0,304.474,0.926
1176.0,304.479,0.926
1177.0,304.466,0.926
1178.0,304.478,0.926
1179.0,304.479,0.926
1180.0,304.465,0.926
1181.0,304.479,0.926
1182.0,304.47,0.926
1183.0,304.474,0.926
1184.0,304.477,0.925
1185.0,304.451,0.925
1186.0,304.453,0.925
1187.0,304.446,0.925
1188.0,304.466,0.925
1189.0,304.468,0.925
1190.0,304.466,0.925
1191.0,304.473,0.926
1192.0,304.479,0.926
1193.0,304.473,0.926
1194.0,304.472,0.926
1195.0,304.459,0.926
1196.0,304.47,0.926
1197.0,304.477,0.926
1198.0,304.474,0.926
1199.0,304.452,0.926
1200.0,304.472,0.925
1201.0,304.476,0.925
1202.0,304.57,0.925
1203.0,304.838,0.924
1204.0,305.18,0.924
1205.0,305.628,0.924
1206.0,305.961,0.923
1207.0,306.231,0.923
1208.0,306.541,0.923
1209.0,306.99,0.923
1210.0,307.461,0.924
1211.0,307.978,0.924
1212.0,308.525,0.925
1213.0,309.085,0.926
1214.0,309.664,0.927
1215.0,310.26,0.927
1216.0,310.871,0.928
1217.0,311.51,0.929
1218.0,312.136,0.929
1219.0,312.766,0.929
1220.0,313.403,0.929
1221.0,314.035,0.929
1222.0,314.673,0.929
1223.0,315.319,0.929
1224.0,315.99,0.929
1225.0,316.623,0.929
1226.0,317.289,0.929
1227.0,317.942,0.929
1228.0,318.584,0.928
1229.0,319.254,0.928
1230.0,319.902,0.928
1231.0,320.581,0.928
1232.0,321.228,0.928
1233.0,321.905,0.927
1234.0,322.553,0.927
1235.0,323.209,0.927
1236.0,323.868,0.927
1237.0,324.525,0.927
1238.0,325.199,0.927
1239.0,325.858,0.927
1240.0,326.509,0.927
1241.0,327.162,0.926
1242.0,327.825,0.926
1243.0,328.491,0.926
1244.0,329.167,0.926
1245.0,329.811,0.926
1246.0,330.483,0.926
1247.0,331.133,0.926
1248.0,331.793,0.926
1249.0,332.454,0.926
1250.0,333.129,0.926
1251.0,333.775,0.925
1252.0,334.439,0.925
1253.0,335.105,0.925
1254.0,335.77,0.925
1255.0,336.423,0.925
1256.0,337.084,0.925
1257.0,337.753,0.925
1258.0,338.384,0.924
1259.0,339.053,0.924
1260.0,339.713,0.924
1261.0,340.401,0.924
1262.0,341.039,0.924
1263.0,341.699,0.924
1264.0,342.363,0.924
1265.0,343.015,0.923
1266.0,343.683,0.923
1267.0,344.346,0.923
1268.0,345.002,0.923
1269.0,345.661,0.923
1270.0,346.328,0.923
1271.0,346.985,0.922
1272.0,347.638,0.922
1273.0,348.311,0.922
1274.0,348.979,0.922
1275.0,349.634,0.922
1276.0,350.291,0.922
1277.0,350.946,0.922
1278.0,351.615,0.921
1279.0,352.271,0.921
1280.0,352.919,0.921
1281.0,353.569,0.921
1282.0,354.237,0.921
1283.0,354.913,0.921
1284.0,355.571,0.921
1285.0,356.222,0.92
1286.0,356.904,0.92
1287.0,357.554,0.92
1288.0,358.213,0.92
1289.0,358.889,0.92
1290.0,359.556,0.92
1291.0,360.211,0.92
1292.0,360.865,0.919
1293.0,361.536,0.919
1294.0,362.2,0.919
1295.0,362.859,0.919
1296.0,363.516,0.919
1297.0,364.186,0.919
1298.0,364.827,0.919
1299.0,365.498,0.919
1300.0,366.166,0.919
1301.0,366.823,0.919
1302.0,367.501,0.918
1303.0,368.151,0.918
1304.0,368.811,0.918
1305.0,369.482,0.918
1306.0,370.132,0.918
1307.0,370.804,0.918
1308.0,371.472,0.918
1309.0,372.125,0.918
1310.0,372.796,0.918
1311.0,373.453,0.918
1312.0,374.124,0.918
1313.0,374.785,0.918
1314.0,375.452,0.918
1315.0,376.104,0.918
1316.0,376.766,0.918
1317.0,377.44,0.918
1318.0,378.108,0.918
1319.0,378.783,0.918
1320.0,379.435,0.918
1321.0,380.102,0.918
1322.0,380.768,0.918
1323.0,381.426,0.918
1324.0,382.096,0.917
1325.0,382.752,0.917
1326.0,383.428,0.917
1327.0,384.087,0.917
1328.0,384.763,0.917
1329.0,385.416,0.917
1330.0,386.091,0.917
1331.0,386.744,0.917
1332.0,387.405,0.917
1333.0,388.077,0.917
1334.0,388.758,0.917
1335.0,389.408,0.917
1336.0,390.084,0.917
1337.0,390.747,0.917
1338.0,391.43,0.917
1339.0,392.082,0.917
1340.0,392.758,0.917
1341.0,393.426,0.917
1342.0,394.09,0.917
1343.0,394.765,0.917
1344.0,395.427,0.917
1345.0,396.1,0.917
1346.0,396.768,0.917
1347.0,397.436,0.917
1348.0,398.118,0.917
1349.0,398.781,0.917
1350.0,399.46,0.917
1351.0,400.121,0.917
1352.0,400.787,0.917
1353.0,401.45,0.917
1354.0,402.121,0.917
1355.0,402.803,0.917
1356.0,403.461,0.917
1357.0,404.136,0.917
1358.0,404.808,0.917
1359.0,405.473,0.917
1360.0,406.14,0.917
1361.0,406.814,0.917
1362.0,407.484,0.917
1363.0,408.172,0.917
1364.0,408.832,0.917
1365.0,409.508,0.917
1366.0,410.176,0.917
1367.0,410.858,0.917
1368.0,411.53,0.917
1369.0,412.203,0.917
1370.0,412.886,0.917
1371.0,413.55,0.917
1372.0,414.23,0.917
1373.0,414.899,0.917
1374.0,415.576,0.917
1375.0,416.249,0.917
1376.0,416.922,0.917
1377.0,417.596,0.917
1378.0,418.277,0.917
1379.0,418.943,0.917
1380.0,419.612,0.917
1381.0,420.297,0.917
1382.0,420.955,0.917
1383.0,421.64,0.917
1384.0,422.321,0.917
1385.0,422.996,0.917
1386.0,423.663,0.917
1387.0,424.338,0.917
1388.0,425.016,0.917
1389.0,425.69,0.917
1390.0,426.374,0.917
1391.0,427.047,0.917
1392.0,427.72,0.917
1393.0,428.396,0.917
1394.0,429.076,0.917
1395.0,429.744,0.917
1396.0,430.425,0.917
1397.0,431.096,0.917
1398.0,431.789,0.917
1399.0,432.462,0.917
1400.0,433.139,0.916
1401.0,433.812,0.916
1402.0,434.496,0.916
1403.0,435.166,0.916
1404.0,435.851,0.916
1405.0,436.526,0.916
1406.0,437.21,0.916
1407.0,437.872,0.916
1408.0,438.558,0.916
1409.0,439.244,0.916
1410.0,439.933,0.916
1411.0,440.594,0.916
1412.0,441.273,0.916
1413.0,441.955,0.916
1414.0,442.636,0.916
1415.0,443.318,0.916
1416.0,443.997,0.916
1417.0,444.686,0.916
1418.0,445.365,0.916
1419.0,446.033,0.916
1420.0,446.723,0.916
1421.0,447.398,0.915
1422.0,448.081,0.915
1423.0,448.756,0.915
1424.0,449.449,0.915
1425.0,450.123,0.915
1426.0,450.795,0.915
1427.0,451.483,0.915
1428.0,452.161,0.915
1429.0,452.845,0.915
1430.0,453.522,0.915
1431.0,454.203,0.915
1432.0,454.894,0.915
1433.0,455.584,0.915
1434.0,456.248,0.915
1435.0,456.932,0.914
1436.0,457.615,0.914
1437.0,458.304,0.914
1438.0,458.979,0.914
1439.0,459.66,0.914
1440.0,460.352,0.914
1441.0,461.038,0.914
1442.0,461.731,0.914
1443.0,462.399,0.914
1444.0,463.084,0.914
1445.0,463.763,0.914
1446.0,464.44,0.913
1447.0,465.123,0.913
1448.0,465.82,0.913
1449.0,466.499,0.913
1450.0,467.182,0.913
1451.0,467.871,0.912
1452.0,468.554,0.912
1453.0,469.239,0.912
1454.0,469.916,0.912
1455.0,470.606,0.911
1456.0,471.293,0.911
1457.0,471.979,0.911
1458.0,472.657,0.911
1459.0,473.344,0.911
1460.0,474.021,0.911
1461.0,474.708,0.911
1462.0,475.395,0.91
1463.0,476.076,0.91
1464.0,476.776,0.91
1465.0,477.454,0.91
1466.0,478.131,0.909
1467.0,478.818,0.909
1468.0,479.506,0.909
1469.0,480.192,0.908
1470.0,480.865,0.908
1471.0,481.559,0.908
1472.0,482.247,0.908
1473.0,482.93,0.908
1474.0,483.617,0.907
1475.0,484.297,0.907
1476.0,484.989,0.907
1477.0,485.681,0.907
1478.0,486.365,0.907
1479.0,487.047,0.907
1480.0,487.734,0.906
1481.0,488.431,0.906
1482.0,489.111,0.906
1483.0,489.792,0.906
1484.0,490.487,0.905
1485.0,491.163,0.905
1486.0,491.851,0.905
1487.0,492.536,0.905
1488.0,493.223,0.904
1489.0,493.901,0.904
1490.0,494.603,0.904
1491.0,495.281,0.904
1492.0,495.968,0.903
1493.0,496.641,0.903
1494.0,497.33,0.903
1495.0,498.032,0.902
1496.0,498.71,0.902
1497.0,499.398,0.902
1498.0,500.076,0.902
1499.0,500.762,0.901
1500.0,501.45,0.901
1501.0,502.128,0.901
1502.0,502.824,0.9
1503.0,503.511,0.9
1504.0,504.188,0.9
1505.0,504.873,0.899
1506.0,505.567,0.899
1507.0,506.251,0.899
1508.0,506.935,0.898
1509.0,507.613,0.898
1510.0,508.303,0.897
1511.0,508.996,0.897
1512.0,509.681,0.897
1513.0,510.357,0.896
1514.0,511.038,0.896
1515.0,511.728,0.896
1516.0,512.422,0.895
1517.0,513.106,0.895
1518.0,513.788,0.894
1519.0,514.473,0.894
1520.0,515.156,0.894
1521.0,515.847,0.893
1522.0,516.524,0.893
1523.0,517.209,0.892
1524.0,517.895,0.892
1525.0,518.58,0.891
1526.0,519.28,0.891
1527.0,519.966,0.89
1528.0,520.653,0.89
1529.0,521.322,0.889
1530.0,522.003,0.889
1531.0,522.707,0.888
1532.0,523.373,0.888
1533.0,524.064,0.887
1534.0,524.737,0.887
1535.0,525.439,0.886
1536.0,526.115,0.886
1537.0,526.806,0.885
1538.0,527.497,0.885
1539.0,528.182,0.884
1540.0,528.865,0.883
1541.0,529.533,0.883
1542.0,530.22,0.882
1543.0,530.896,0.882
1544.0,531.586,0.881
1545.0,532.271,0.88
1546.0,532.957,0.88
1547.0,533.642,0.879
1548.0,534.321,0.878
1549.0,535.007,0.878
1550.0,535.69,0.877
1551.0,536.371,0.876
1552.0,537.061,0.875
1553.0,537.754,0.875
1554.0,538.425,0.874
1555.0,539.102,0.873
1556.0,539.788,0.872
1557.0,540.478,0.872
1558.0,541.16,0.871
1559.0,541.843,0.87
1560.0,542.518,0.869
1561.0,543.208,0.868
1562.0,543.889,0.867
1563.0,544.57,0.867
1564.0,545.261,0.866
1565.0,545.948,0.865
1566.0,546.626,0.864
1567.0,547.306,0.863
1568.0,547.989,0.862
1569.0,548.672,0.861
1570.0,549.361,0.86
1571.0,550.042,0.859
1572.0,550.716,0.858
1573.0,551.396,0.857
1574.0,552.088,0.856
1575.0,552.763,0.855
1576.0,553.451,0.854
1577.0,554.125,0.853
1578.0,554.815,0.852
1579.0,555.493,0.851
1580.0,556.169,0.85
1581.0,556.855,0.849
1582.0,557.529,0.848
1583.0,558.22,0.847
1584.0,558.9,0.846
1585.0,559.578,0.845
1586.0,560.256,0.844
1587.0,560.947,0.843
1588.0,561.627,0.842
1589.0,562.311,0.84
1590.0,562.98,0.839
1591.0,563.665,0.838
1592.0,564.351,0.837
1593.0,565.027,0.836
1594.0,565.711,0.835
1595.0,566.392,0.834
1596.0,567.06,0.832
1597.0,567.749,0.831
1598.0,568.429,0.83
1599.0,569.116,0.829
1600.0,569.786,0.828
1601.0,570.469,0.826
1602.0,571.153,0.825
1603.0,571.836,0.824
1604.0,572.523,0.822
1605.0,573.197,0.821
1606.0,573.88,0.82
1607.0,574.563,0.819
1608.0,575.241,0.817
1609.0,575.927,0.816
1610.0,576.596,0.814
1611.0,577.283,0.813
1612.0,577.966,0.812
1613.0,578.654,0.81
1614.0,579.328,0.809
1615.0,580.019,0.807
1616.0,580.704,0.806
1617.0,581.393,0.804
1618.0,582.062,0.803
1619.0,582.749,0.801
1620.0,583.447,0.799
1621.0,584.114,0.797
1622.0,584.797,0.796
1623.0,585.47,0.794
1624.0,586.153,0.792
1625.0,586.841,0.79
1626.0,587.513,0.788
1627.0,588.197,0.786
1628.0,588.882,0.784
1629.0,589.577,0.782
1630.0,590.243,0.78
1631.0,590.929,0.778
1632.0,591.596,0.776
1633.0,592.278,0.775
1634.0,592.955,0.773
1635.0,593.633,0.771
1636.0,594.311,0.769
1637.0,594.99,0.766
1638.0,595.67,0.764
1639.0,596.348,0.762
1640.0,597.03,0.76
1641.0,597.706,0.758
1642.0,598.385,0.755
1643.0,599.063,0.753
1644.0,599.741,0.751
1645.0,600.419,0.749
1646.0,601.094,0.747
1647.0,601.77,0.745
1648.0,602.441,0.742
1649.0,603.116,0.74
1650.0,603.796,0.738
1651.0,604.481,0.736
1652.0,605.151,0.733
1653.0,605.821,0.731
1654.0,606.504,0.728
1655.0,607.177,0.726
1656.0,607.846,0.723
1657.0,608.52,0.721
1658.0,609.197,0.719
1659.0,609.882,0.716
1660.0,610.553,0.713
1661.0,611.221,0.711
1662.0,611.909,0.708
1663.0,612.568,0.706
1664.0,613.243,0.703
1665.0,613.911,0.7
1666.0,614.589,0.697
1667.0,615.252,0.695
1668.0,615.924,0.692
1669.0,616.605,0.689
1670.0,617.276,0.686
1671.0,617.951,0.683
1672.0,618.616,0.68
1673.0,619.295,0.677
1674.0,619.959,0.674
1675.0,620.634,0.671
1676.0,621.31,0.668
1677.0,621.981,0.665
1678.0,622.647,0.662
1679.0,623.328,0.659
1680.0,623.992,0.656
1681.0,624.668,0.653
1682.0,625.329,0.65
1683.0,625.994,0.646
1684.0,626.671,0.643
1685.0,627.342,0.64
1686.0,628.0,0.637
1687.0,628.673,0.633
1688.0,629.336,0.63
1689.0,630.002,0.627
1690.0,630.671,0.623
1691.0,631.341,0.62
1692.0,632.007,0.616
1693.0,632.683,0.613
1694.0,633.357,0.609
1695.0,634.021,0.606
1696.0,634.679,0.602
1697.0,635.347,0.599
1698.0,636.017,0.595
1699.0,636.69,0.592
1700.0,637.358,0.588
1701.0,638.028,0.585
1702.0,638.697,0.581
1703.0,639.356,0.577
1704.0,640.019,0.574
1705.0,640.693,0.57
1706.0,641.352,0.566
1707.0,642.023,0.563
1708.0,642.701,0.559
1709.0,643.362,0.555
1710.0,644.033,0.551
1711.0,644.7,0.548
1712.0,645.358,0.544
1713.0,646.021,0.54
1714.0,646.698,0.536
1715.0,647.357,0.533
1716.0,648.022,0.529
1717.0,648.703,0.524
1718.0,649.363,0.52
1719.0,650.024,0.516
1720.0,650.687,0.512
1721.0,651.357,0.508
1722.0,652.028,0.504
1723.0,652.686,0.5
1724.0,653.357,0.496
1725.0,654.017,0.491
1726.0,654.682,0.487
1727.0,655.353,0.483
1728.0,656.012,0.479
1729.0,656.674,0.475
1730.0,657.342,0.47
1731.0,658.01,0.466
1732.0,658.665,0.461
1733.0,659.332,0.457
1734.0,659.992,0.452
1735.0,660.658,0.448
1736.0,661.327,0.443
1737.0,661.981,0.438
1738.0,662.65,0.433
1739.0,663.312,0.429
1740.0,663.972,0.424
1741.0,664.625,0.419
1742.0,665.295,0.414
1743.0,665.964,0.409
1744.0,666.635,0.404
1745.0,667.292,0.399
1746.0,667.95,0.394
1747.0,668.617,0.389
1748.0,669.277,0.384
1749.0,669.939,0.378
1750.0,670.6,0.373
1751.0,671.261,0.368
1752.0,671.92,0.362
1753.0,672.588,0.357
1754.0,673.256,0.352
1755.0,673.916,0.346
1756.0,674.574,0.341
1757.0,675.245,0.335
1758.0,675.895,0.33
1759.0,676.567,0.324
1760.0,677.233,0.319
1761.0,677.886,0.314
1762.0,678.547,0.308
1763.0,679.215,0.303
1764.0,679.864,0.298
1765.0,680.529,0.293
1766.0,681.2,0.287
1767.0,681.859,0.282
1768.0,682.519,0.278
1769.0,683.187,0.273
1770.0,683.847,0.268
1771.0,684.504,0.264
1772.0,685.179,0.259
1773.0,685.833,0.255
1774.0,686.497,0.251
1775.0,687.163,0.247
1776.0,687.823,0.244
1777.0,688.489,0.24
1778.0,689.149,0.237
1779.0,689.806,0.233
1780.0,690.473,0.231
1781.0,691.134,0.228
1782.0,691.795,0.225
1783.0,692.459,0.223
1784.0,693.128,0.221
1785.0,693.787,0.219
1786.0,694.434,0.217
1787.0,695.109,0.215
1788.0,695.773,0.214
1789.0,696.435,0.212
1790.0,697.096,0.211
1791.0,697.759,0.209
1792.0,698.424,0.209
1793.0,699.09,0.208
1794.0,699.746,0.207
1795.0,700.404,0.206
1796.0,701.064,0.205
1797.0,701.737,0.204
1798.0,702.406,0.204
1799.0,703.06,0.203
1800.0,703.72,0.203
1801.0,704.382,0.202
1802.0,705.036,0.201
1803.0,705.706,0.201
1804.0,706.362,0.201
1805.0,707.028,0.2
1806.0,707.694,0.2
1807.0,708.353,0.199
1808.0,709.001,0.199
1809.0,709.668,0.198
1810.0,710.328,0.198
1811.0,710.987,0.198
1812.0,711.651,0.197
1813.0,712.316,0.197
1814.0,712.979,0.196
1815.0,713.638,0.196
1816.0,714.296,0.196
1817.0,714.958,0.195
1818.0,715.612,0.195
1819.0,716.274,0.194
1820.0,716.942,0.194
1821.0,717.598,0.194
1822.0,718.268,0.193
1823.0,718.912,0.193
1824.0,719.58,0.192
1825.0,720.235,0.192
1826.0,720.893,0.192
1827.0,721.561,0.191
1828.0,722.215,0.191
1829.0,722.886,0.191
1830.0,723.54,0.19
1831.0,724.19,0.19
1832.0,724.854,0.189
1833.0,725.521,0.189
1834.0,726.171,0.189
1835.0,726.832,0.188
1836.0,727.495,0.188
1837.0,728.155,0.188
1838.0,728.819,0.187
1839.0,729.47,0.187
1840.0,730.139,0.187
1841.0,730.797,0.186
1842.0,731.456,0.186
1843.0,732.118,0.185
1844.0,732.772,0.185
1845.0,733.437,0.185
1846.0,734.09,0.184
1847.0,734.743,0.184
1848.0,735.412,0.184
1849.0,736.077,0.183
1850.0,736.73,0.183
1851.0,737.388,0.183
1852.0,738.048,0.182
1853.0,738.704,0.182
1854.0,739.365,0.182
1855.0,740.023,0.181
1856.0,740.678,0.181
1857.0,741.333,0.181
1858.0,741.989,0.18
1859.0,742.649,0.18
1860.0,743.316,0.18
1861.0,743.965,0.179
1862.0,744.63,0.179
1863.0,745.279,0.179
1864.0,745.942,0.178
1865.0,746.599,0.178
1866.0,747.26,0.178
1867.0,747.925,0.177
1868.0,748.576,0.177
1869.0,749.236,0.177
1870.0,749.886,0.176
1871.0,750.547,0.176
1872.0,751.213,0.176
1873.0,751.856,0.175
1874.0,752.525,0.175
1875.0,753.18,0.175
1876.0,753.838,0.174
1877.0,754.486,0.174
1878.0,755.158,0.174
1879.0,755.819,0.173
1880.0,756.476,0.173
1881.0,757.126,0.173
1882.0,757.783,0.173
1883.0,758.433,0.172
1884.0,759.095,0.172
1885.0,759.755,0.172
1886.0,760.42,0.171
1887.0,761.077,0.171
1888.0,761.739,0.171
1889.0,762.389,0.171
1890.0,763.046,0.17
1891.0,763.695,0.17
1892.0,764.359,0.17
1893.0,765.021,0.169
1894.0,765.684,0.169
1895.0,766.325,0.169
1896.0,766.985,0.169
1897.0,767.641,0.168
1898.0,768.293,0.168
1899.0,768.956,0.168
1900.0,769.615,0.168
1901.0,770.264,0.168
1902.0,770.927,0.167
1903.0,771.589,0.167
1904.0,772.242,0.167
1905.0,772.894,0.167
1906.0,773.557,0.166
1907.0,774.207,0.166
1908.0,774.866,0.166
1909.0,775.524,0.166
1910.0,776.173,0.166
1911.0,776.841,0.165
1912.0,777.497,0.165
1913.0,778.149,0.165
1914.0,778.813,0.165
1915.0,779.469,0.165
1916.0,780.117,0.165
1917.0,780.77,0.164
1918.0,781.436,0.164
1919.0,782.094,0.164
1920.0,782.751,0.164
1921.0,783.409,0.164
1922.0,784.062,0.164
1923.0,784.717,0.163
1924.0,785.37,0.163
1925.0,786.037,0.163
1926.0,786.687,0.163
1927.0,787.339,0.163
1928.0,788.0,0.162
1929.0,788.658,0.162
1930.0,789.317,0.162
1931.0,789.964,0.162
1932.0,790.632,0.162
1933.0,791.287,0.161
1934.0,791.942,0.161
1935.0,792.609,0.161
1936.0,793.262,0.161
1937.0,793.925,0.161
1938.0,794.574,0.16
1939.0,795.237,0.16
1940.0,795.897,0.16
1941.0,796.551,0.16
1942.0,797.206,0.16
1943.0,797.857,0.159
1944.0,798.523,0.159
1945.0,799.17,0.159
1946.0,799.836,0.159
1947.0,800.487,0.159
1948.0,801.143,0.159
1949.0,801.81,0.158
1950.0,802.471,0.158
1951.0,803.125,0.158
1952.0,803.78,0.158
1953.0,804.445,0.158
1954.0,805.101,0.158
1955.0,805.751,0.158
1956.0,806.416,0.157
1957.0,807.075,0.157
1958.0,807.734,0.157
1959.0,808.392,0.157
1960.0,809.042,0.157
1961.0,809.699,0.157
1962.0,810.365,0.157
1963.0,811.025,0.157
1964.0,811.686,0.156
1965.0,812.341,0.156
1966.0,812.992,0.156
1967.0,813.653,0.156
1968.0,814.318,0.156
1969.0,814.973,0.156
1970.0,815.632,0.156
