Repository: MaCFP/matl-db

### Experimental Conditions: TGA/DSC
A Mettler Toledo TGA/DSC3+ was used to simultaneously conduct Thermogravimetric Analysis (TGA) and Differential Scanning Calorimetry (DSC) experiments. 

* Non-isothermal STA experiments
  - Heating Rates: 5, 10, 20, 30, 40, 50 K/min
  - Temperature program
    - Initial Temperature: 304 K
    - Initial Isotherm: 1200 s (hold at 304 K for 1200 s)  
    - Maximum Temperature: 1074 K
    - Final Isotherm: 300 s (hold 1074 K for 300 s)
* Isothermal STA experiments at 593 K
  - Temperature program
      - Initial Temperature: 304 K
      - Initial Isotherm: 1200 s (hold at 304 K for 1200 s)  
      - Maximum Temperature: 593 K (hold at 593 K for 6 hours)

File: Wood/Calibration_Data/TUBS/TUBS_TGA_N2_5K_R2.csv
Time (s),Temperature (K),Mass (mg)
0.0,304.85,1.05
3.0,304.837,1.049
9.0,304.808,1.048
14.0,304.785,1.047
19.0,304.758,1.046
25.0,304.732,1.045
33.0,304.705,1.044
41.0,304.689,1.043
51.0,304.679,1.042
63.0,304.63,1.041
72.0,304.627,1.04
81.0,304.605,1.039
95.0,304.568,1.038
109.0,304.56,1.037
127.0,304.549,1.036
140.0,304.506,1.035
157.0,304.49,1.034
183.0,304.462,1.033
210.0,304.454,1.032
237.0,304.441,1.031
277.0,304.423,1.03
308.0,304.394,1.029
319.0,304.373,1.03
328.0,304.377,1.029
366.0,304.367,1.028
374.0,304.378,1.029
389.0,304.356,1.028
446.0,304.373,1.027
465.0,304.353,1.028
473.0,304.355,1.027
561.0,304.341,1.026
568.0,304.344,1.027
585.0,304.323,1.026
591.0,304.343,1.027
598.0,304.349,1.026
754.0,304.33,1.025
759.0,304.332,1.026
783.0,304.345,1.025
787.0,304.361,1.026
808.0,304.346,1.025
829.0,304.34,1.026
858.0,304.321,1.025
1219.772,305.0,1.025
1228.333,305.5,1.025
1236.378,306.0,1.025
1243.986,306.5,1.025
1251.203,307.0,1.025
1258.321,307.5,1.025
1265.207,308.0,1.025
1271.871,308.5,1.025
1278.357,309.0,1.025
1284.857,309.5,1.024
1290.968,310.0,1.024
1297.338,310.5,1.024
1303.525,311.0,1.024
1309.726,311.5,1.024
1315.805,312.0,1.024
1321.895,312.5,1.024
1328.063,313.0,1.024
1333.989,313.5,1.024
1340.045,314.0,1.024
1346.014,314.5,1.024
1352.077,315.0,1.024
1358.052,315.5,1.023
1364.104,316.0,1.023
1370.073,316.5,1.023
1376.177,317.0,1.023
1381.988,317.5,1.023
1388.01,318.0,1.023
1394.0,318.5,1.022
1399.848,319.0,1.022
1405.958,319.5,1.022
1412.045,320.0,1.022
1417.933,320.5,1.022
1423.914,321.0,1.022
1429.926,321.5,1.022
1435.915,322.0,1.021
1442.067,322.5,1.021
1447.974,323.0,1.021
1453.827,323.5,1.021
1459.956,324.0,1.02
1466.049,324.5,1.02
1471.824,325.0,1.02
1477.809,325.5,1.02
1484.086,326.0,1.02
1490.0,326.5,1.02
1495.797,327.0,1.019
1501.782,327.5,1.019
1508.022,328.0,1.019
1514.151,328.5,1.019
1520.032,329.0,1.019
1526.102,329.5,1.019
1532.049,330.0,1.019
1537.946,330.5,1.018
1544.094,331.0,1.018
1549.963,331.5,1.018
1556.109,332.0,1.018
1561.776,332.5,1.018
1567.772,333.0,1.018
1574.012,333.5,1.017
1579.925,334.0,1.017
1585.955,334.5,1.017
1591.804,335.0,1.017
1598.151,335.5,1.017
1604.049,336.0,1.017
1610.171,336.5,1.017
1616.07,337.0,1.017
1622.079,337.5,1.017
1628.102,338.0,1.016
1633.99,338.5,1.016
1639.882,339.0,1.016
1645.87,339.5,1.016
1651.968,340.0,1.016
1657.895,340.5,1.016
1664.068,341.0,1.015
1670.053,341.5,1.015
1676.012,342.0,1.015
1681.954,342.5,1.015
1687.935,343.0,1.015
1694.027,343.5,1.015
1700.0,344.0,1.015
1706.053,344.5,1.015
1712.09,345.0,1.015
1717.919,345.5,1.015
1724.024,346.0,1.015
1730.14,346.5,1.015
1736.074,347.0,1.015
1742.159,347.5,1.015
1748.121,348.0,1.015
1754.103,348.5,1.015
1760.218,349.0,1.015
1766.146,349.5,1.014
1772.041,350.0,1.014
1778.19,350.5,1.014
1784.138,351.0,1.014
1790.139,351.5,1.014
1796.071,352.0,1.014
1802.053,352.5,1.014
1808.047,353.0,1.014
1813.975,353.5,1.014
1820.012,354.0,1.014
1826.045,354.5,1.014
1832.15,355.0,1.014
1838.074,355.5,1.014
1844.0,356.0,1.014
1850.064,356.5,1.014
1855.919,357.0,1.014
1862.024,357.5,1.014
1867.959,358.0,1.014
1874.078,358.5,1.014
1880.012,359.0,1.014
1885.962,359.5,1.014
1891.919,360.0,1.014
1898.011,360.5,1.014
1904.08,361.0,1.014
1910.044,361.5,1.014
1915.963,362.0,1.014
1921.843,362.5,1.014
1927.782,363.0,1.014
1933.859,363.5,1.013
1940.011,364.0,1.013
1945.814,364.5,1.013
1951.898,365.0,1.013
1957.989,365.5,1.013
1963.986,366.0,1.013
1970.047,366.5,1.014
1975.83,367.0,1.014
1981.66,367.5,1.013
1987.866,368.0,1.013
1993.822,368.5,1.013
1999.733,369.0,1.013
2005.86,369.5,1.014
2011.784,370.0,1.013
2017.778,370.5,1.013
2023.816,371.0,1.013
2029.724,371.5,1.013
2035.758,372.0,1.013
2041.773,372.5,1.013
2047.676,373.0,1.013
2053.644,373.5,1.013
2059.737,374.0,1.013
2065.688,374.5,1.013
2071.564,375.0,1.013
2077.655,375.5,1.013
2083.5,376.0,1.013
2089.488,376.5,1.013
2095.4,377.0,1.013
2101.38,377.5,1.013
2107.452,378.0,1.013
2113.391,378.5,1.013
2119.425,379.0,1.013
2125.396,379.5,1.013
2131.212,380.0,1.013
2137.247,380.5,1.013
2143.31,381.0,1.013
2149.284,381.5,1.013
2155.228,382.0,1.013
2161.163,382.5,1.013
2167.202,383.0,1.013
2173.198,383.5,1.013
2179.128,384.0,1.013
2185.064,384.5,1.013
2190.989,385.0,1.013
2196.94,385.5,1.013
2202.965,386.0,1.013
2209.021,386.5,1.013
2214.84,387.0,1.013
2220.719,387.5,1.013
2226.786,388.0,1.013
2232.699,388.5,1.013
2238.756,389.0,1.013
2244.617,389.5,1.013
2250.75,390.0,1.013
2256.644,390.5,1.013
2262.582,391.0,1.013
2268.565,391.5,1.013
2274.494,392.0,1.013
2280.613,392.5,1.013
2286.278,393.0,1.013
2292.444,393.5,1.013
2298.276,394.0,1.013
2304.258,394.5,1.014
2310.262,395.0,1.013
2316.215,395.5,1.013
2322.11,396.0,1.012
2328.281,396.5,1.013
2334.115,397.0,1.013
2339.93,397.5,1.013
2346.024,398.0,1.013
2352.044,398.5,1.013
2357.909,399.0,1.013
2363.898,399.5,1.013
2369.896,400.0,1.013
2375.775,400.5,1.013
2381.716,401.0,1.013
2387.708,401.5,1.013
2393.528,402.0,1.013
2399.635,402.5,1.013
2405.523,403.0,1.013
2411.442,403.5,1.013
2417.506,404.0,1.013
2423.494,404.5,1.013
2429.369,405.0,1.013
2435.277,405.5,1.013
2441.325,406.0,1.012
2447.337,406.5,1.012
2453.33,407.0,1.013
2459.351,407.5,1.013
2465.153,408.0,1.012
2471.146,408.5,1.012
2477.067,409.0,1.012
2482.989,409.5,1.012
2488.937,410.0,1.012
2494.965,410.5,1.012
2500.805,411.0,1.012
2506.937,411.5,1.012
2512.73,412.0,1.012
2518.689,412.5,1.012
2524.857,413.0,1.012
2530.663,413.5,1.012
2536.727,414.0,1.012
2542.634,414.5,1.012
2548.537,415.0,1.012
2554.529,415.5,1.012
2560.459,416.0,1.012
2566.432,416.5,1.012
2572.412,417.0,1.012
2578.354,417.5,1.012
2584.27,418.0,1.012
2590.235,418.5,1.012
2596.154,419.0,1.012
2602.061,419.5,1.011
2608.091,420.0,1.011
2613.989,420.5,1.011
2619.987,421.0,1.011
2625.9,421.5,1.011
2631.807,422.0,1.011
2637.756,422.5,1.011
2643.778,423.0,1.011
2649.7,423.5,1.011
2655.64,424.0,1.011
2661.636,424.5,1.011
2667.598,425.0,1.01
2673.557,425.5,1.011
2679.423,426.0,1.011
2685.342,426.5,1.011
2691.268,427.0,1.01
2697.341,427.5,1.01
2703.299,428.0,1.01
2709.067,428.5,1.01
2715.207,429.0,1.01
2721.228,429.5,1.01
2727.147,430.0,1.01
2732.968,430.5,1.009
2738.968,431.0,1.009
2744.921,431.5,1.009
2750.867,432.0,1.009
2756.909,432.5,1.009
2762.889,433.0,1.009
2768.859,433.5,1.009
2774.689,434.0,1.008
2780.627,434.5,1.008
2786.566,435.0,1.009
2792.638,435.5,1.008
2798.45,436.0,1.008
2804.516,436.5,1.008
2810.329,437.0,1.008
2816.398,437.5,1.008
2822.212,438.0,1.008
2828.238,438.5,1.007
2834.09,439.0,1.007
2840.112,439.5,1.007
2845.989,440.0,1.007
2851.963,440.5,1.007
2857.921,441.0,1.006
2863.81,441.5,1.006
2869.892,442.0,1.006
2875.679,442.5,1.006
2881.71,443.0,1.006
2887.598,443.5,1.006
2893.554,444.0,1.006
2899.451,444.5,1.005
2905.396,445.0,1.005
2911.268,445.5,1.005
2917.295,446.0,1.004
2923.321,446.5,1.004
2929.154,447.0,1.004
2935.148,447.5,1.004
2941.131,448.0,1.004
2946.988,448.5,1.004
2952.895,449.0,1.004
2958.793,449.5,1.003
2964.718,450.0,1.003
2970.702,450.5,1.003
2976.674,451.0,1.002
2982.593,451.5,1.002
2988.494,452.0,1.002
2994.5,452.5,1.002
3000.512,453.0,1.002
3006.411,453.5,1.001
3012.301,454.0,1.001
3018.3,454.5,1.001
3024.191,455.0,1.001
3030.133,455.5,1.001
3036.138,456.0,1.0
3042.052,456.5,1.0
3048.046,457.0,1.0
3053.819,457.5,1.0
3059.866,458.0,1.0
3065.71,458.5,0.999
3071.621,459.0,0.999
3077.6,459.5,0.999
3083.573,460.0,0.999
3089.457,460.5,0.999
3095.44,461.0,0.998
3101.375,461.5,0.998
3107.244,462.0,0.998
3113.247,462.5,0.998
3119.127,463.0,0.998
3125.104,463.5,0.998
3131.06,464.0,0.997
3136.94,464.5,0.997
3142.944,465.0,0.997
3148.768,465.5,0.997
3154.75,466.0,0.997
3160.802,466.5,0.997
3166.635,467.0,0.996
3172.569,467.5,0.996
3178.578,468.0,0.996
3184.416,468.5,0.996
3190.388,469.0,0.996
3196.38,469.5,0.996
3202.357,470.0,0.995
3208.365,470.5,0.995
3214.072,471.0,0.995
3220.153,471.5,0.995
3226.054,472.0,0.995
3232.138,472.5,0.995
3238.0,473.0,0.994
3243.936,473.5,0.994
3249.859,474.0,0.994
3255.658,474.5,0.994
3261.716,475.0,0.994
3267.675,475.5,0.994
3273.532,476.0,0.993
3279.531,476.5,0.993
3285.424,477.0,0.993
3291.393,477.5,0.993
3297.375,478.0,0.993
3303.356,478.5,0.993
3309.218,479.0,0.993
3315.195,479.5,0.993
3321.125,480.0,0.992
3327.09,480.5,0.992
3333.026,481.0,0.992
3338.883,481.5,0.992
3344.925,482.0,0.991
3350.879,482.5,0.991
3356.769,483.0,0.991
3362.701,483.5,0.991
3368.67,484.0,0.991
3374.604,484.5,0.991
3380.571,485.0,0.991
3386.565,485.5,0.99
3392.529,486.0,0.99
3398.446,486.5,0.989
3404.429,487.0,0.989
3410.337,487.5,0.989
3416.269,488.0,0.989
3422.212,488.5,0.989
3428.159,489.0,0.989
3434.188,489.5,0.988
3440.106,490.0,0.988
3446.05,490.5,0.988
3452.106,491.0,0.988
3457.989,491.5,0.987
3464.011,492.0,0.987
3470.0,492.5,0.987
3475.986,493.0,0.987
3481.918,493.5,0.986
3487.795,494.0,0.986
3493.821,494.5,0.986
3499.689,495.0,0.985
3505.686,495.5,0.985
3511.592,496.0,0.985
3517.541,496.5,0.985
3523.507,497.0,0.984
3529.456,497.5,0.984
3535.528,498.0,0.984
3541.319,498.5,0.983
3547.372,499.0,0.983
3553.312,499.5,0.983
3559.173,500.0,0.982
3565.233,500.5,0.982
3571.245,501.0,0.982
3577.024,501.5,0.981
3583.129,502.0,0.981
3589.0,502.5,0.981
3594.833,503.0,0.98
3600.876,503.5,0.98
3606.882,504.0,0.98
3612.807,504.5,0.979
3618.774,505.0,0.978
3624.655,505.5,0.978
3630.768,506.0,0.978
3636.598,506.5,0.977
3642.558,507.0,0.977
3648.58,507.5,0.977
3654.489,508.0,0.976
3660.462,508.5,0.976
3666.392,509.0,0.975
3672.364,509.5,0.975
3678.382,510.0,0.974
3684.309,510.5,0.974
3690.212,511.0,0.973
3696.064,511.5,0.973
3702.133,512.0,0.972
3708.102,512.5,0.972
3714.012,513.0,0.971
3720.022,513.5,0.971
3725.905,514.0,0.97
3732.0,514.5,0.97
3737.869,515.0,0.969
3743.843,515.5,0.969
3749.695,516.0,0.968
3755.704,516.5,0.967
3761.581,517.0,0.967
3767.619,517.5,0.966
3773.649,518.0,0.966
3779.556,518.5,0.966
3785.453,519.0,0.965
3791.474,519.5,0.963
3797.419,520.0,0.963
3803.447,520.5,0.962
3809.386,521.0,0.962
3815.33,521.5,0.961
3821.289,522.0,0.96
3827.321,522.5,0.96
3833.129,523.0,0.959
3839.159,523.5,0.958
3845.135,524.0,0.958
3851.0,524.5,0.957
3857.089,525.0,0.956
3863.024,525.5,0.955
3868.856,526.0,0.955
3874.693,526.5,0.954
3880.814,527.0,0.953
3886.807,527.5,0.952
3892.739,528.0,0.951
3898.705,528.5,0.95
3904.622,529.0,0.949
3910.619,529.5,0.949
3916.602,530.0,0.948
3922.565,530.5,0.947
3928.415,531.0,0.947
3934.395,531.5,0.946
3940.376,532.0,0.945
3946.329,532.5,0.944
3952.359,533.0,0.943
3958.31,533.5,0.942
3964.194,534.0,0.941
3970.043,534.5,0.94
3976.122,535.0,0.939
3982.169,535.5,0.938
3987.97,536.0,0.938
3994.05,536.5,0.937
4000.058,537.0,0.936
4005.924,537.5,0.935
4011.83,538.0,0.934
4017.874,538.5,0.933
4023.831,539.0,0.932
4029.932,539.5,0.931
4035.939,540.0,0.93
4041.8,540.5,0.928
4047.714,541.0,0.927
4053.742,541.5,0.926
4059.667,542.0,0.925
4065.63,542.5,0.925
4071.489,543.0,0.924
4077.467,543.5,0.923
4083.461,544.0,0.921
4089.375,544.5,0.92
4095.46,545.0,0.919
4101.313,545.5,0.918
4107.456,546.0,0.916
4113.367,546.5,0.915
4119.239,547.0,0.914
4125.186,547.5,0.913
4131.233,548.0,0.911
4137.183,548.5,0.91
4143.181,549.0,0.909
4149.093,549.5,0.908
4155.227,550.0,0.907
4161.125,550.5,0.905
4167.116,551.0,0.904
4173.066,551.5,0.902
4179.026,552.0,0.901
4185.06,552.5,0.9
4191.0,553.0,0.898
4196.949,553.5,0.897
4203.0,554.0,0.895
4208.82,554.5,0.894
4214.944,555.0,0.893
4220.83,555.5,0.891
4226.889,556.0,0.89
4232.91,556.5,0.888
4238.837,557.0,0.886
4244.644,557.5,0.885
4250.619,558.0,0.883
4256.674,558.5,0.882
4262.487,559.0,0.88
4268.549,559.5,0.878
4274.513,560.0,0.877
4280.453,560.5,0.875
4286.449,561.0,0.874
4292.326,561.5,0.872
4298.253,562.0,0.87
4304.282,562.5,0.868
4310.269,563.0,0.867
4316.137,563.5,0.865
4322.231,564.0,0.863
4328.2,564.5,0.861
4334.205,565.0,0.859
4340.11,565.5,0.857
4346.125,566.0,0.856
4352.077,566.5,0.854
4358.094,567.0,0.852
4364.014,567.5,0.85
4370.07,568.0,0.848
4375.963,568.5,0.846
4381.885,569.0,0.844
4387.938,569.5,0.842
4393.897,570.0,0.84
4399.885,570.5,0.838
4405.843,571.0,0.836
4411.845,571.5,0.833
4417.705,572.0,0.831
4423.824,572.5,0.829
4429.75,573.0,0.827
4435.766,573.5,0.825
4441.693,574.0,0.822
4447.644,574.5,0.82
4453.556,575.0,0.818
4459.644,575.5,0.816
4465.487,576.0,0.814
4471.532,576.5,0.811
4477.404,577.0,0.809
4483.549,577.5,0.807
4489.524,578.0,0.803
4495.465,578.5,0.801
4501.453,579.0,0.799
4507.534,579.5,0.796
4513.381,580.0,0.794
4519.453,580.5,0.792
4525.458,581.0,0.789
4531.44,581.5,0.786
4537.37,582.0,0.783
4543.307,582.5,0.781
4549.349,583.0,0.778
4555.217,583.5,0.776
4561.337,584.0,0.773
4567.22,584.5,0.77
4573.2,585.0,0.767
4579.259,585.5,0.765
4585.169,586.0,0.762
4591.218,586.5,0.759
4597.151,587.0,0.756
4603.092,587.5,0.753
4609.169,588.0,0.75
4615.025,588.5,0.747
4621.049,589.0,0.745
4627.101,589.5,0.742
4633.045,590.0,0.739
4638.989,590.5,0.736
4644.934,591.0,0.733
4651.057,591.5,0.73
4657.011,592.0,0.726
4663.012,592.5,0.723
4668.949,593.0,0.72
4674.925,593.5,0.717
4680.83,594.0,0.714
4686.829,594.5,0.711
4692.83,595.0,0.708
4698.734,595.5,0.705
4704.686,596.0,0.701
4710.714,596.5,0.698
4716.78,597.0,0.695
4722.769,597.5,0.692
4728.747,598.0,0.688
4734.747,598.5,0.685
4740.674,599.0,0.682
4746.644,599.5,0.678
4752.667,600.0,0.675
4758.671,600.5,0.672
4764.586,601.0,0.668
4770.625,601.5,0.665
4776.652,602.0,0.661
4782.545,602.5,0.658
4788.566,603.0,0.655
4794.506,603.5,0.651
4800.542,604.0,0.648
4806.481,604.5,0.645
4812.423,605.0,0.641
4818.476,605.5,0.638
4824.476,606.0,0.634
4830.455,606.5,0.63
4836.519,607.0,0.626
4842.425,607.5,0.623
4848.333,608.0,0.62
4854.372,608.5,0.616
4860.405,609.0,0.612
4866.444,609.5,0.608
4872.302,610.0,0.605
4878.309,610.5,0.601
4884.325,611.0,0.598
4890.256,611.5,0.593
4896.264,612.0,0.589
4902.123,612.5,0.586
4908.131,613.0,0.582
4914.146,613.5,0.578
4920.242,614.0,0.574
4926.039,614.5,0.57
4932.19,615.0,0.566
4938.138,615.5,0.562
4944.05,616.0,0.558
4950.039,616.5,0.554
4956.057,617.0,0.55
4962.013,617.5,0.546
4968.103,618.0,0.541
4973.989,618.5,0.537
4979.957,619.0,0.533
4986.027,619.5,0.529
4992.025,620.0,0.524
4998.011,620.5,0.52
5004.011,621.0,0.515
5010.044,621.5,0.511
5016.013,622.0,0.506
5021.912,622.5,0.502
5028.0,623.0,0.497
5033.925,623.5,0.493
5039.918,624.0,0.489
5046.012,624.5,0.484
5051.89,625.0,0.479
5057.958,625.5,0.474
5063.921,626.0,0.47
5069.835,626.5,0.465
5075.864,627.0,0.46
5081.906,627.5,0.455
5087.949,628.0,0.451
5093.974,628.5,0.446
5099.854,629.0,0.44
5105.819,629.5,0.436
5111.827,630.0,0.431
5117.86,630.5,0.426
5123.812,631.0,0.422
5129.841,631.5,0.416
5135.826,632.0,0.411
5141.89,632.5,0.406
5147.84,633.0,0.401
5153.894,633.5,0.396
5159.949,634.0,0.391
5165.919,634.5,0.387
5171.817,635.0,0.382
5177.847,635.5,0.377
5183.818,636.0,0.372
5189.859,636.5,0.367
5195.809,637.0,0.363
5201.807,637.5,0.358
5207.798,638.0,0.354
5213.885,638.5,0.349
5219.869,639.0,0.345
5225.874,639.5,0.34
5231.804,640.0,0.336
5237.84,640.5,0.332
5244.011,641.0,0.328
5249.929,641.5,0.324
5255.839,642.0,0.321
5261.973,642.5,0.317
5267.915,643.0,0.314
5273.795,643.5,0.31
5279.741,644.0,0.307
5285.685,644.5,0.304
5291.844,645.0,0.302
5297.767,645.5,0.299
5303.646,646.0,0.296
5309.711,646.5,0.294
5315.614,647.0,0.292
5321.696,647.5,0.29
5327.685,648.0,0.288
5333.688,648.5,0.286
5339.667,649.0,0.285
5345.667,649.5,0.283
5351.638,650.0,0.282
5357.679,650.5,0.281
5363.638,651.0,0.28
5369.662,651.5,0.279
5375.724,652.0,0.278
5381.646,652.5,0.277
5387.759,653.0,0.276
5393.704,653.5,0.276
5399.683,654.0,0.275
5405.614,654.5,0.275
5411.623,655.0,0.274
5417.689,655.5,0.273
5423.614,656.0,0.273
5429.686,656.5,0.273
5435.667,657.0,0.272
5441.667,657.5,0.272
5447.618,658.0,0.271
5453.743,658.5,0.271
5459.724,659.0,0.27
5465.759,659.5,0.27
5471.831,660.0,0.27
5477.667,660.5,0.269
5483.716,661.0,0.269
5489.742,661.5,0.269
5495.736,662.0,0.268
5501.75,662.5,0.268
5507.753,663.0,0.267
5513.802,663.5,0.267
5519.795,664.0,0.267
5525.724,664.5,0.266
5531.693,665.0,0.266
5537.802,665.5,0.265
5543.831,666.0,0.265
5549.79,666.5,0.265
5555.798,667.0,0.264
5561.753,667.5,0.264
5567.824,668.0,0.264
5573.901,668.5,0.263
5579.805,669.0,0.263
5585.821,669.5,0.263
5591.885,670.0,0.262
5597.972,670.5,0.262
5603.734,671.0,0.263
5609.741,671.5,0.264
5615.745,672.0,0.264
5621.82,672.5,0.262
5627.889,673.0,0.261
5633.846,673.5,0.26
5639.964,674.0,0.259
5645.951,674.5,0.259
5651.915,675.0,0.259
5657.972,675.5,0.259
5663.906,676.0,0.258
5669.869,676.5,0.258
5675.962,677.0,0.257
5682.06,677.5,0.257
5687.989,678.0,0.257
5694.056,678.5,0.257
5700.161,679.0,0.256
5706.037,679.5,0.256
5712.084,680.0,0.256
5718.178,680.5,0.255
5724.06,681.0,0.255
5730.146,681.5,0.255
5736.0,682.0,0.255
5742.162,682.5,0.254
5748.09,683.0,0.254
5754.205,683.5,0.253
5760.176,684.0,0.253
5766.184,684.5,0.253
5772.247,685.0,0.252
5778.279,685.5,0.252
5784.234,686.0,0.252
5790.275,686.5,0.251
5796.341,687.0,0.251
5802.284,687.5,0.251
5808.318,688.0,0.25
5814.417,688.5,0.25
5820.5,689.0,0.25
5826.378,689.5,0.249
5832.409,690.0,0.249
5838.518,690.5,0.249
5844.541,691.0,0.248
5850.535,691.5,0.248
5856.576,692.0,0.248
5862.602,692.5,0.247
5868.622,693.0,0.247
5874.671,693.5,0.247
5880.518,694.0,0.247
5886.607,694.5,0.246
5892.655,695.0,0.246
5898.747,695.5,0.246
5904.698,696.0,0.245
5910.762,696.5,0.245
5916.817,697.0,0.245
5922.793,697.5,0.244
5928.899,698.0,0.244
5934.95,698.5,0.244
5940.987,699.0,0.244
5946.915,699.5,0.243
5952.943,700.0,0.243
5959.012,700.5,0.243
5964.976,701.0,0.242
5970.957,701.5,0.242
5977.073,702.0,0.242
5983.152,702.5,0.241
5989.105,703.0,0.241
5995.148,703.5,0.241
6001.107,704.0,0.241
6007.13,704.5,0.241
6013.167,705.0,0.24
6019.19,705.5,0.24
6025.278,706.0,0.24
6031.244,706.5,0.24
6037.395,707.0,0.239
6043.304,707.5,0.239
6049.341,708.0,0.239
6055.456,708.5,0.238
6061.402,709.0,0.238
6067.5,709.5,0.238
6073.553,710.0,0.238
6079.534,710.5,0.237
6085.57,711.0,0.237
6091.602,711.5,0.237
6097.68,712.0,0.237
6103.691,712.5,0.236
6109.707,713.0,0.236
6115.761,713.5,0.236
6121.883,714.0,0.236
6127.845,714.5,0.235
6133.866,715.0,0.235
6139.926,715.5,0.235
6145.92,716.0,0.235
6151.852,716.5,0.235
6157.962,717.0,0.234
6163.928,717.5,0.234
6170.011,718.0,0.234
6175.976,718.5,0.234
6182.036,719.0,0.233
6188.046,719.5,0.233
6194.098,720.0,0.233
6200.088,720.5,0.233
6206.153,721.0,0.232
6212.231,721.5,0.232
6218.181,722.0,0.232
6224.171,722.5,0.232
6230.303,723.0,0.232
6236.365,723.5,0.231
6242.455,724.0,0.231
6248.359,724.5,0.231
6254.455,725.0,0.231
6260.519,725.5,0.231
6266.552,726.0,0.23
6272.586,726.5,0.23
6278.634,727.0,0.23
6284.705,727.5,0.23
6290.805,728.0,0.23
6296.833,728.5,0.23
6302.802,729.0,0.229
6308.793,729.5,0.229
6314.886,730.0,0.229
6320.819,730.5,0.229
6326.87,731.0,0.229
6333.084,731.5,0.229
6339.023,732.0,0.228
6344.978,732.5,0.228
6351.12,733.0,0.228
6357.128,733.5,0.228
6363.148,734.0,0.228
6369.216,734.5,0.228
6375.286,735.0,0.227
6381.225,735.5,0.227
6387.302,736.0,0.227
6393.312,736.5,0.227
6399.366,737.0,0.227
6405.322,737.5,0.227
6411.36,738.0,0.227
6417.39,738.5,0.226
6423.481,739.0,0.226
6429.557,739.5,0.226
6435.567,740.0,0.226
6441.585,740.5,0.226
6447.63,741.0,0.226
6453.656,741.5,0.225
6459.646,742.0,0.225
6465.671,742.5,0.225
6471.759,743.0,0.225
6477.786,743.5,0.225
6483.839,744.0,0.225
6489.839,744.5,0.225
6495.864,745.0,0.224
6501.903,745.5,0.224
6507.895,746.0,0.224
6513.974,746.5,0.224
6519.988,747.0,0.224
6526.079,747.5,0.224
6532.123,748.0,0.224
6538.138,748.5,0.223
6544.111,749.0,0.223
6550.256,749.5,0.223
6556.259,750.0,0.223
6562.298,750.5,0.223
6568.354,751.0,0.223
6574.447,751.5,0.223
6580.403,752.0,0.223
6586.442,752.5,0.223
6592.533,753.0,0.222
6598.563,753.5,0.222
6604.58,754.0,0.222
6610.605,754.5,0.222
6616.595,755.0,0.222
6622.686,755.5,0.222
6628.733,756.0,0.222
6634.706,756.5,0.221
6640.756,757.0,0.221
6646.835,757.5,0.221
6652.869,758.0,0.221
6658.859,758.5,0.221
6664.952,759.0,0.221
6670.938,759.5,0.221
6677.038,760.0,0.221
6682.964,760.5,0.221
6688.989,761.0,0.221
6695.125,761.5,0.22
6701.148,762.0,0.22
6707.182,762.5,0.22
6713.26,763.0,0.22
6719.312,763.5,0.22
6725.313,764.0,0.22
6731.253,764.5,0.22
6737.308,765.0,0.22
6743.369,765.5,0.22
6749.354,766.0,0.219
6755.43,766.5,0.219
6761.319,767.0,0.219
6767.418,767.5,0.219
6773.309,768.0,0.219
6779.43,768.5,0.219
6785.446,769.0,0.219
6791.539,769.5,0.219
6797.457,770.0,0.218
6803.537,770.5,0.219
6809.616,771.0,0.218
6815.648,771.5,0.218
6821.67,772.0,0.218
6827.684,772.5,0.218
6833.8,773.0,0.218
6839.782,773.5,0.217
6845.789,774.0,0.217
6851.825,774.5,0.217
6857.79,775.0,0.217
6863.885,775.5,0.217
6869.849,776.0,0.217
6875.893,776.5,0.217
6881.928,777.0,0.217
6887.962,777.5,0.217
6893.966,778.0,0.217
6899.93,778.5,0.216
6905.964,779.0,0.216
6912.035,779.5,0.216
6917.988,780.0,0.216
6923.988,780.5,0.216
6930.133,781.0,0.216
6936.123,781.5,0.216
6942.119,782.0,0.215
6948.146,782.5,0.216
6954.105,783.0,0.216
6960.107,783.5,0.216
6966.15,784.0,0.215
6972.273,784.5,0.215
6978.253,785.0,0.215
6984.265,785.5,0.215
6990.145,786.0,0.215
6996.234,786.5,0.215
7002.222,787.0,0.215
7008.308,787.5,0.215
7014.338,788.0,0.215
7020.362,788.5,0.215
7026.362,789.0,0.215
7032.452,789.5,0.214
7038.494,790.0,0.214
7044.568,790.5,0.214
7050.465,791.0,0.214
7056.5,791.5,0.214
7062.458,792.0,0.214
7068.566,792.5,0.214
7074.538,793.0,0.214
7080.553,793.5,0.214
7086.635,794.0,0.214
7092.607,794.5,0.213
7098.69,795.0,0.213
7104.603,795.5,0.213
7110.723,796.0,0.213
7116.632,796.5,0.213
7122.778,797.0,0.213
7128.675,797.5,0.213
7134.736,798.0,0.213
7140.663,798.5,0.213
7146.783,799.0,0.212
7152.795,799.5,0.212
7158.889,800.0,0.212
7164.812,800.5,0.212
7170.841,801.0,0.212
7176.907,801.5,0.212
7182.889,802.0,0.212
7188.902,802.5,0.212
7195.021,803.0,0.212
7200.976,803.5,0.212
7206.988,804.0,0.212
7213.095,804.5,0.212
7219.024,805.0,0.211
7225.115,805.5,0.211
7231.128,806.0,0.211
7237.122,806.5,0.211
7243.207,807.0,0.211
7249.198,807.5,0.211
7255.205,808.0,0.211
7261.25,808.5,0.211
7267.275,809.0,0.211
7273.282,809.5,0.211
7279.333,810.0,0.211
7285.341,810.5,0.211
7291.3,811.0,0.21
7297.404,811.5,0.21
7303.379,812.0,0.21
7309.414,812.5,0.21
7315.413,813.0,0.21
7321.352,813.5,0.21
7327.341,814.0,0.21
7333.473,814.5,0.21
7339.395,815.0,0.209
7345.507,815.5,0.209
7351.405,816.0,0.209
7357.476,816.5,0.209
7363.44,817.0,0.209
7369.521,817.5,0.209
7375.552,818.0,0.209
7381.593,818.5,0.209
7387.547,819.0,0.209
7393.595,819.5,0.209
7399.662,820.0,0.209
7405.734,820.5,0.208
7411.703,821.0,0.208
7417.72,821.5,0.208
7423.762,822.0,0.208
7429.914,822.5,0.208
7435.857,823.0,0.208
7441.929,823.5,0.208
7447.897,824.0,0.208
7453.899,824.5,0.208
7459.905,825.0,0.208
7465.954,825.5,0.208
7471.962,826.0,0.208
7477.953,826.5,0.208
7484.0,827.0,0.208
7490.091,827.5,0.207
7496.077,828.0,0.207
7502.087,828.5,0.207
7508.067,829.0,0.207
7514.15,829.5,0.207
7520.144,830.0,0.207
7526.141,830.5,0.207
7532.174,831.0,0.207
7538.294,831.5,0.207
7544.19,832.0,0.207
7550.164,832.5,0.207
7556.19,833.0,0.206
7562.185,833.5,0.206
7568.188,834.0,0.206
7574.224,834.5,0.206
7580.295,835.0,0.206
7586.309,835.5,0.206
7592.295,836.0,0.206
7598.316,836.5,0.206
7604.363,837.0,0.206
7610.295,837.5,0.206
7616.424,838.0,0.206
7622.447,838.5,0.206
7628.471,839.0,0.205
7634.448,839.5,0.205
7640.556,840.0,0.205
7646.577,840.5,0.205
7652.591,841.0,0.205
7658.602,841.5,0.205
7664.631,842.0,0.205
7670.605,842.5,0.205
7676.646,843.0,0.205
7682.688,843.5,0.205
7688.645,844.0,0.205
7694.659,844.5,0.204
7700.775,845.0,0.204
7706.744,845.5,0.204
7712.766,846.0,0.204
7718.733,846.5,0.204
7724.732,847.0,0.204
7730.728,847.5,0.204
7736.819,848.0,0.204
7742.854,848.5,0.204
7748.85,849.0,0.204
7754.9,849.5,0.204
7760.88,850.0,0.204
7766.95,850.5,0.204
7772.899,851.0,0.203
7778.988,851.5,0.203
7785.126,852.0,0.203
7790.965,852.5,0.203
7797.103,853.0,0.203
7803.112,853.5,0.203
7809.095,854.0,0.203
7815.105,854.5,0.203
7821.214,855.0,0.203
7827.161,855.5,0.203
7833.111,856.0,0.203
7839.202,856.5,0.203
7845.236,857.0,0.203
7851.37,857.5,0.203
7857.293,858.0,0.203
7863.056,858.5,0.203
7869.032,859.0,0.202
7875.0,859.5,0.202
7880.895,860.0,0.202
7886.925,860.5,0.202
7892.905,861.0,0.202
7899.0,861.5,0.202
7905.038,862.0,0.202
7911.037,862.5,0.202
7917.013,863.0,0.202
7923.074,863.5,0.202
7929.126,864.0,0.202
7935.12,864.5,0.202
7941.09,865.0,0.201
7947.071,865.5,0.201
7953.081,866.0,0.201
7959.109,866.5,0.201
7965.12,867.0,0.201
7971.16,867.5,0.201
7977.222,868.0,0.201
7983.293,868.5,0.201
7989.265,869.0,0.202
7995.192,869.5,0.201
8001.315,870.0,0.201
8007.5,870.5,0.2
8013.44,871.0,0.2
8019.388,871.5,0.2
8025.588,872.0,0.201
8031.571,872.5,0.2
8037.583,873.0,0.2
8043.585,873.5,0.201
8049.562,874.0,0.2
8055.622,874.5,0.2
8061.659,875.0,0.2
8067.563,875.5,0.2
8073.659,876.0,0.2
8079.565,876.5,0.2
8085.634,877.0,0.2
8091.621,877.5,0.2
8097.716,878.0,0.2
8103.621,878.5,0.2
8109.604,879.0,0.199
8115.744,879.5,0.199
8121.808,880.0,0.199
8127.803,880.5,0.199
8133.756,881.0,0.199
8139.738,881.5,0.2
8145.864,882.0,0.199
8151.882,882.5,0.199
8157.987,883.0,0.199
8163.88,883.5,0.199
8169.952,884.0,0.199
8176.0,884.5,0.199
8182.057,885.0,0.199
8187.978,885.5,0.199
8194.092,886.0,0.199
8200.066,886.5,0.199
8206.065,887.0,0.199
8212.265,887.5,0.199
8218.205,888.0,0.198
8224.239,888.5,0.198
8230.284,889.0,0.198
8236.305,889.5,0.198
8242.31,890.0,0.198
8248.341,890.5,0.198
8254.274,891.0,0.198
8260.312,891.5,0.198
8266.359,892.0,0.198
8272.432,892.5,0.198
8278.426,893.0,0.198
8284.462,893.5,0.198
8290.488,894.0,0.198
8296.565,894.5,0.198
8302.645,895.0,0.198
8308.615,895.5,0.197
8314.622,896.0,0.197
8320.562,896.5,0.197
8326.704,897.0,0.197
8332.772,897.5,0.197
8338.819,898.0,0.197
8344.906,898.5,0.197
8351.0,899.0,0.197
8356.974,899.5,0.197
8363.135,900.0,0.197
8368.952,900.5,0.197
8375.033,901.0,0.197
8381.129,901.5,0.197
8387.129,902.0,0.197
8393.0,902.5,0.197
8399.15,903.0,0.197
8405.101,903.5,0.197
8411.238,904.0,0.197
8417.247,904.5,0.197
8423.157,905.0,0.197
8429.36,905.5,0.196
8435.37,906.0,0.196
8441.409,906.5,0.196
8447.486,907.0,0.196
8453.464,907.5,0.196
8459.438,908.0,0.196
8465.628,908.5,0.196
8471.528,909.0,0.196
8477.583,909.5,0.196
8483.651,910.0,0.196
8489.692,910.5,0.196
8495.643,911.0,0.196
8501.548,911.5,0.196
8507.659,912.0,0.196
8513.667,912.5,0.196
8519.615,913.0,0.196
8525.779,913.5,0.196
8531.79,914.0,0.196
8537.905,914.5,0.196
8543.852,915.0,0.196
8549.875,915.5,0.196
8556.045,916.0,0.196
8561.938,916.5,0.195
8568.0,917.0,0.195
8574.101,917.5,0.195
8580.071,918.0,0.195
8586.122,918.5,0.195
8592.066,919.0,0.195
8598.124,919.5,0.195
8603.908,920.0,0.195
8610.098,920.5,0.195
8616.209,921.0,0.195
8622.125,921.5,0.195
8628.259,922.0,0.195
8634.265,922.5,0.195
8640.298,923.0,0.195
8646.321,923.5,0.195
8652.419,924.0,0.195
8658.43,924.5,0.195
8664.529,925.0,0.195
8670.543,925.5,0.195
8676.481,926.0,0.195
8682.511,926.5,0.195
8688.417,927.0,0.195
8694.543,927.5,0.195
8700.527,928.0,0.195
8706.538,928.5,0.194
8712.571,929.0,0.194
8718.604,929.5,0.194
8724.685,930.0,0.194
8730.72,930.5,0.194
8736.635,931.0,0.194
8742.753,931.5,0.194
8748.816,932.0,0.194
8754.81,932.5,0.194
8760.912,933.0,0.194
8766.875,933.5,0.194
8772.87,934.0,0.194
8778.867,934.5,0.194
8784.952,935.0,0.194
8790.987,935.5,0.194
8796.976,936.0,0.194
8802.988,936.5,0.194
8809.036,937.0,0.194
8815.082,937.5,0.194
8821.182,938.0,0.194
8827.115,938.5,0.194
8833.104,939.0,0.194
8839.108,939.5,0.194
8845.14,940.0,0.194
8851.182,940.5,0.193
8857.225,941.0,0.193
8863.165,941.5,0.193
8869.224,942.0,0.193
8875.26,942.5,0.193
8881.356,943.0,0.193
8887.349,943.5,0.193
8893.316,944.0,0.193
8899.439,944.5,0.193
8905.419,945.0,0.193
8911.455,945.5,0.193
8917.476,946.0,0.193
8923.511,946.5,0.193
8929.519,947.0,0.193
8935.568,947.5,0.193
8941.551,948.0,0.193
8947.541,948.5,0.193
8953.58,949.0,0.193
8959.619,949.5,0.193
8965.695,950.0,0.193
8971.816,950.5,0.193
8977.753,951.0,0.193
8983.863,951.5,0.193
8989.848,952.0,0.193
8995.791,952.5,0.193
9001.863,953.0,0.193
9007.951,953.5,0.192
9013.966,954.0,0.192
9019.931,954.5,0.192
9025.943,955.0,0.192
9032.0,955.5,0.192
9038.012,956.0,0.192
9044.048,956.5,0.192
9050.061,957.0,0.192
9056.116,957.5,0.192
9062.193,958.0,0.192
9068.2,958.5,0.192
9074.108,959.0,0.192
9080.184,959.5,0.192
9086.244,960.0,0.192
9092.259,960.5,0.192
9098.214,961.0,0.192
9104.256,961.5,0.192
9110.303,962.0,0.192
9116.277,962.5,0.192
9122.271,963.0,0.192
9128.309,963.5,0.192
9134.359,964.0,0.192
9140.386,964.5,0.192
9146.395,965.0,0.191
9152.341,965.5,0.191
9158.366,966.0,0.191
9164.411,966.5,0.191
9170.385,967.0,0.191
9176.483,967.5,0.191
9182.494,968.0,0.191
9188.617,968.5,0.191
9194.58,969.0,0.191
9200.641,969.5,0.191
9206.663,970.0,0.191
9212.667,970.5,0.191
9218.674,971.0,0.191
9224.767,971.5,0.191
9230.719,972.0,0.191
9236.861,972.5,0.191
9242.83,973.0,0.191
9248.918,973.5,0.191
9254.936,974.0,0.191
9261.023,974.5,0.191
9267.114,975.0,0.191
9273.05,975.5,0.191
9279.095,976.0,0.191
9285.156,976.5,0.191
9291.235,977.0,0.191
9297.209,977.5,0.19
9303.235,978.0,0.19
9309.25,978.5,0.19
9315.244,979.0,0.19
9321.291,979.5,0.19
9327.262,980.0,0.19
9333.296,980.5,0.19
9339.33,981.0,0.19
9345.395,981.5,0.19
9351.376,982.0,0.19
9357.375,982.5,0.19
9363.5,983.0,0.19
9369.545,983.5,0.19
9375.443,984.0,0.19
9381.538,984.5,0.19
9387.537,985.0,0.19
9393.569,985.5,0.19
9399.512,986.0,0.19
9405.663,986.5,0.19
9411.63,987.0,0.19
9417.646,987.5,0.19
9423.628,988.0,0.19
9429.714,988.5,0.19
9435.656,989.0,0.19
9441.738,989.5,0.19
9447.836,990.0,0.189
9453.803,990.5,0.189
9459.82,991.0,0.189
9465.905,991.5,0.189
9471.933,992.0,0.19
9477.941,992.5,0.189
9483.954,993.0,0.189
9490.012,993.5,0.189
9496.0,994.0,0.189
9502.1,994.5,0.189
9508.048,995.0,0.189
9514.084,995.5,0.189
9520.129,996.0,0.189
9526.16,996.5,0.189
9532.203,997.0,0.189
9538.224,997.5,0.189
9544.214,998.0,0.189
9550.209,998.5,0.189
9556.247,999.0,0.189
9562.275,999.5,0.189
9568.273,1000.0,0.188
9574.36,1000.5,0.188
9580.301,1001.0,0.188
9586.301,1001.5,0.188
9592.361,1002.0,0.188
9598.343,1002.5,0.188
9604.378,1003.0,0.188
9610.471,1003.5,0.188
9616.366,1004.0,0.188
9622.403,1004.5,0.188
9628.359,1005.0,0.188
9634.366,1005.5,0.188
9640.469,1006.0,0.188
9646.471,1006.5,0.188
9652.522,1007.0,0.188
9658.531,1007.5,0.188
9664.5,1008.0,0.188
9670.537,1008.5,0.188
9676.575,1009.0,0.188
9682.551,1009.5,0.188
9688.587,1010.0,0.188
9694.588,1010.5,0.188
9700.627,1011.0,0.188
9706.598,1011.5,0.188
9712.654,1012.0,0.188
9718.571,1012.5,0.188
9724.663,1013.0,0.188
9730.639,1013.5,0.188
9736.775,1014.0,0.187
9742.76,1014.5,0.187
9748.663,1015.0,0.187
9754.671,1015.5,0.187
9760.671,1016.0,0.187
9766.747,1016.5,0.187
9772.744,1017.0,0.187
9778.791,1017.5,0.187
9784.812,1018.0,0.187
9790.75,1018.5,0.187
9796.774,1019.0,0.187
9802.767,1019.5,0.187
9808.871,1020.0,0.187
9814.821,1020.5,0.187
9820.923,1021.0,0.187
9826.912,1021.5,0.187
9832.873,1022.0,0.187
9838.912,1022.5,0.186
9844.989,1023.0,0.186
9850.901,1023.5,0.186
9856.905,1024.0,0.186
9862.965,1024.5,0.186
9868.975,1025.0,0.186
9875.011,1025.5,0.186
9880.946,1026.0,0.186
9886.915,1026.5,0.186
9892.837,1027.0,0.186
9898.929,1027.5,0.186
9905.011,1028.0,0.186
9910.937,1028.5,0.186
9916.975,1029.0,0.186
9923.0,1029.5,0.186
9929.043,1030.0,0.186
9934.917,1030.5,0.186
9940.861,1031.0,0.186
9946.852,1031.5,0.186
9952.945,1032.0,0.186
9959.074,1032.5,0.186
9965.089,1033.0,0.186
9971.09,1033.5,0.186
9977.149,1034.0,0.186
9983.134,1034.5,0.186
9989.211,1035.0,0.185
9995.167,1035.5,0.185
10001.134,1036.0,0.186
10007.198,1036.5,0.185
10013.226,1037.0,0.185
10019.225,1037.5,0.185
10025.231,1038.0,0.185
10031.181,1038.5,0.185
10037.222,1039.0,0.185
10043.216,1039.5,0.185
10049.239,1040.0,0.185
10055.225,1040.5,0.185
10061.232,1041.0,0.185
10067.217,1041.5,0.185
10073.222,1042.0,0.184
10079.181,1042.5,0.184
10085.256,1043.0,0.185
10091.266,1043.5,0.185
10097.284,1044.0,0.185
10103.273,1044.5,0.185
10109.315,1045.0,0.184
10115.349,1045.5,0.184
10121.321,1046.0,0.184
10127.337,1046.5,0.184
10133.321,1047.0,0.185
10139.357,1047.5,0.184
10145.325,1048.0,0.184
10151.359,1048.5,0.184
10157.329,1049.0,0.184
10163.356,1049.5,0.184
10169.369,1050.0,0.184
10175.42,1050.5,0.184
10181.388,1051.0,0.184
10187.412,1051.5,0.184
10193.397,1052.0,0.184
10199.386,1052.5,0.184
10205.447,1053.0,0.184
10211.407,1053.5,0.184
10217.43,1054.0,0.184
10223.481,1054.5,0.184
10229.392,1055.0,0.184
10235.381,1055.5,0.184
10241.415,1056.0,0.184
10247.353,1056.5,0.184
10253.41,1057.0,0.184
10259.253,1057.5,0.183
10265.4,1058.0,0.183
10271.338,1058.5,0.183
10277.386,1059.0,0.183
10283.352,1059.5,0.183
10289.365,1060.0,0.183
10295.458,1060.5,0.183
10301.398,1061.0,0.183
10307.48,1061.5,0.183
10313.465,1062.0,0.183
10319.578,1062.5,0.183
10325.512,1063.0,0.183
10331.608,1063.5,0.183
10337.57,1064.0,0.183
10343.582,1064.5,0.183
10349.462,1065.0,0.183
10355.597,1065.5,0.183
10361.549,1066.0,0.182
10367.5,1066.5,0.182
10373.468,1067.0,0.182
10379.482,1067.5,0.183
10385.543,1068.0,0.182
10391.596,1068.5,0.182
10397.489,1069.0,0.182
10403.5,1069.5,0.182
10409.44,1070.0,0.182
10415.418,1070.5,0.182
10422.517,1071.0,0.182
10440.0,1071.843,0.182
10450.0,1072.118,0.182
10460.0,1072.319,0.182
10470.0,1072.444,0.182
10480.0,1072.545,0.182
10490.0,1072.609,0.182
10500.0,1072.664,0.182
10510.0,1072.695,0.182
10520.0,1072.72,0.182
10530.0,1072.744,0.182
10540.0,1072.755,0.181
10550.0,1072.777,0.181
10560.0,1072.789,0.181
10570.0,1072.792,0.181
10580.0,1072.804,0.181
10590.0,1072.816,0.181
10600.0,1072.818,0.181
10610.0,1072.823,0.181
10620.0,1072.823,0.181
10630.0,1072.827,0.181
10640.0,1072.832,0.181
10650.0,1072.846,0.181
10660.0,1072.843,0.181
10670.0,1072.847,0.181
10680.0,1072.849,0.181
10690.0,1072.855,0.181
10700.0,1072.852,0.181
10710.0,1072.862,0.181
10720.0,1072.863,0.18
10730.0,1072.864,0.181
10740.0,1072.868,0.18
