Repository: MaCFP/matl-db

### Experimental Conditions: TGA/DSC
A Mettler Toledo TGA/DSC3+ was used to simultaneously conduct Thermogravimetric Analysis (TGA) and Differential Scanning Calorimetry (DSC) experiments. 

* Non-isothermal STA experiments
  - Heating Rates: 5, 10, 20, 30, 40, 50 K/min
  - Temperature program
    - Initial Temperature: 304 K
    - Initial Isotherm: 1200 s (hold at 304 K for 1200 s)  
    - Maximum Temperature: 1074 K
    - Final Isotherm: 300 s (hold 1074 K for 300 s)
* Isothermal STA experiments at 593 K
  - Temperature program
      - Initial Temperature: 304 K
      - Initial Isotherm: 1200 s (hold at 304 K for 1200 s)  
      - Maximum Temperature: 593 K (hold at 593 K for 6 hours)

File: Wood/Calibration_Data/TUBS/TUBS_TGA_N2_5K_R3.csv
Time (s),Temperature (K),Mass (mg)
0.0,304.917,0.95
3.0,304.889,0.949
11.0,304.862,0.948
18.0,304.812,0.947
26.0,304.797,0.946
35.0,304.767,0.945
45.0,304.741,0.944
57.0,304.697,0.943
71.0,304.662,0.942
82.0,304.654,0.941
101.0,304.603,0.94
125.0,304.58,0.939
141.0,304.546,0.938
161.0,304.525,0.937
203.0,304.489,0.936
235.0,304.449,0.935
291.0,304.416,0.934
366.0,304.405,0.933
480.0,304.374,0.932
675.0,304.345,0.931
676.0,304.353,0.932
678.0,304.371,0.931
692.0,304.368,0.932
701.0,304.353,0.931
983.0,304.354,0.93
1004.0,304.335,0.931
1025.0,304.362,0.93
1049.0,304.343,0.931
1219.442,305.0,0.931
1228.392,305.5,0.931
1236.123,306.0,0.931
1243.903,306.5,0.931
1251.066,307.0,0.931
1258.094,307.5,0.931
1264.895,308.0,0.93
1271.595,308.5,0.93
1278.011,309.0,0.93
1284.385,309.5,0.93
1290.771,310.0,0.93
1297.111,310.5,0.93
1303.185,311.0,0.93
1309.434,311.5,0.93
1315.577,312.0,0.93
1321.552,312.5,0.93
1327.588,313.0,0.93
1333.747,313.5,0.929
1339.753,314.0,0.929
1345.873,314.5,0.929
1352.111,315.0,0.929
1357.843,315.5,0.93
1363.788,316.0,0.931
1369.921,316.5,0.931
1375.716,317.0,0.931
1381.75,317.5,0.931
1387.737,318.0,0.931
1393.724,318.5,0.931
1399.876,319.0,0.931
1405.695,319.5,0.931
1411.967,320.0,0.93
1417.825,320.5,0.93
1423.5,321.0,0.93
1429.684,321.5,0.93
1435.853,322.0,0.93
1441.831,322.5,0.93
1447.873,323.0,0.93
1453.766,323.5,0.929
1459.795,324.0,0.929
1465.8,324.5,0.929
1471.841,325.0,0.929
1477.878,325.5,0.929
1484.0,326.0,0.929
1489.89,326.5,0.928
1495.826,327.0,0.928
1501.851,327.5,0.928
1507.849,328.0,0.928
1513.808,328.5,0.928
1519.859,329.0,0.927
1525.985,329.5,0.928
1531.822,330.0,0.928
1537.84,330.5,0.927
1543.761,331.0,0.927
1549.905,331.5,0.927
1555.923,332.0,0.927
1562.05,332.5,0.927
1567.903,333.0,0.927
1573.978,333.5,0.927
1579.877,334.0,0.926
1585.986,334.5,0.926
1591.967,335.0,0.927
1597.895,335.5,0.926
1603.953,336.0,0.926
1609.9,336.5,0.926
1615.9,337.0,0.926
1621.854,337.5,0.926
1628.032,338.0,0.926
1633.857,338.5,0.926
1639.908,339.0,0.925
1645.909,339.5,0.925
1651.899,340.0,0.925
1657.904,340.5,0.925
1663.816,341.0,0.925
1669.922,341.5,0.925
1675.899,342.0,0.925
1681.867,342.5,0.925
1687.824,343.0,0.925
1693.922,343.5,0.925
1699.871,344.0,0.925
1705.883,344.5,0.924
1711.976,345.0,0.924
1717.974,345.5,0.924
1724.024,346.0,0.924
1730.012,346.5,0.924
1735.989,347.0,0.924
1741.958,347.5,0.924
1748.022,348.0,0.924
1753.86,348.5,0.924
1759.893,349.0,0.924
1765.89,349.5,0.924
1771.87,350.0,0.924
1777.824,350.5,0.924
1783.812,351.0,0.924
1790.043,351.5,0.924
1795.987,352.0,0.924
1802.038,352.5,0.924
1807.908,353.0,0.923
1814.012,353.5,0.923
1820.048,354.0,0.924
1825.978,354.5,0.924
1831.884,355.0,0.924
1837.912,355.5,0.924
1843.989,356.0,0.924
1849.989,356.5,0.924
1856.0,357.0,0.924
1861.859,357.5,0.924
1867.835,358.0,0.924
1873.923,358.5,0.924
1879.816,359.0,0.924
1885.868,359.5,0.923
1891.805,360.0,0.924
1897.854,360.5,0.924
1903.63,361.0,0.924
1909.643,361.5,0.924
1915.781,362.0,0.924
1921.667,362.5,0.924
1927.634,363.0,0.924
1933.684,363.5,0.923
1939.659,364.0,0.923
1945.57,364.5,0.923
1951.575,365.0,0.923
1957.526,365.5,0.923
1963.756,366.0,0.923
1969.653,366.5,0.923
1975.608,367.0,0.923
1981.593,367.5,0.923
1987.628,368.0,0.923
1993.76,368.5,0.923
1999.533,369.0,0.923
2005.571,369.5,0.924
2011.611,370.0,0.923
2017.5,370.5,0.923
2023.542,371.0,0.923
2029.565,371.5,0.923
2035.608,372.0,0.923
2041.737,372.5,0.923
2047.606,373.0,0.923
2053.5,373.5,0.923
2059.477,374.0,0.923
2065.467,374.5,0.923
2071.313,375.0,0.923
2077.278,375.5,0.923
2083.309,376.0,0.923
2089.402,376.5,0.923
2095.231,377.0,0.923
2101.151,377.5,0.923
2107.186,378.0,0.923
2113.282,378.5,0.923
2119.145,379.0,0.923
2125.118,379.5,0.923
2131.258,380.0,0.923
2137.056,380.5,0.923
2143.0,381.0,0.923
2149.012,381.5,0.923
2155.082,382.0,0.923
2161.095,382.5,0.923
2166.895,383.0,0.923
2173.01,383.5,0.923
2178.988,384.0,0.923
2184.95,384.5,0.923
2190.906,385.0,0.923
2196.821,385.5,0.923
2202.877,386.0,0.923
2208.88,386.5,0.923
2214.813,387.0,0.923
2220.827,387.5,0.923
2226.711,388.0,0.923
2232.691,388.5,0.923
2238.535,389.0,0.923
2244.458,389.5,0.923
2250.561,390.0,0.923
2256.438,390.5,0.923
2262.437,391.0,0.923
2268.414,391.5,0.923
2274.354,392.0,0.923
2280.244,392.5,0.923
2286.119,393.0,0.923
2292.322,393.5,0.923
2298.237,394.0,0.923
2304.122,394.5,0.923
2310.105,395.0,0.923
2315.951,395.5,0.923
2321.949,396.0,0.923
2328.08,396.5,0.923
2333.935,397.0,0.923
2339.878,397.5,0.923
2345.807,398.0,0.923
2351.745,398.5,0.923
2357.69,399.0,0.923
2363.731,399.5,0.923
2369.667,400.0,0.923
2375.614,400.5,0.923
2381.52,401.0,0.923
2387.58,401.5,0.923
2393.649,402.0,0.923
2399.438,402.5,0.923
2405.341,403.0,0.923
2411.419,403.5,0.923
2417.375,404.0,0.923
2423.293,404.5,0.923
2429.229,405.0,0.923
2435.214,405.5,0.923
2441.118,406.0,0.923
2446.88,406.5,0.923
2453.014,407.0,0.923
2458.98,407.5,0.922
2465.038,408.0,0.922
2470.933,408.5,0.923
2476.962,409.0,0.923
2482.793,409.5,0.922
2488.803,410.0,0.922
2494.747,410.5,0.922
2500.763,411.0,0.922
2506.767,411.5,0.922
2512.696,412.0,0.922
2518.554,412.5,0.922
2524.61,413.0,0.922
2530.462,413.5,0.922
2536.493,414.0,0.922
2542.471,414.5,0.922
2548.382,415.0,0.922
2554.272,415.5,0.922
2560.266,416.0,0.922
2566.195,416.5,0.922
2572.179,417.0,0.922
2578.086,417.5,0.922
2583.942,418.0,0.922
2589.943,418.5,0.922
2595.798,419.0,0.922
2601.747,419.5,0.922
2607.88,420.0,0.921
2613.759,420.5,0.921
2619.739,421.0,0.921
2625.716,421.5,0.921
2631.613,422.0,0.921
2637.519,422.5,0.921
2643.459,423.0,0.921
2649.533,423.5,0.921
2655.406,424.0,0.921
2661.357,424.5,0.921
2667.381,425.0,0.921
2673.28,425.5,0.921
2679.346,426.0,0.921
2685.195,426.5,0.921
2691.26,427.0,0.92
2697.15,427.5,0.92
2703.226,428.0,0.92
2709.051,428.5,0.92
2714.951,429.0,0.92
2720.805,429.5,0.92
2726.893,430.0,0.92
2732.854,430.5,0.92
2738.678,431.0,0.92
2744.612,431.5,0.919
2750.622,432.0,0.919
2756.63,432.5,0.919
2762.506,433.0,0.919
2768.462,433.5,0.919
2774.419,434.0,0.919
2780.388,434.5,0.919
2786.231,435.0,0.919
2792.155,435.5,0.919
2798.154,436.0,0.919
2804.237,436.5,0.919
2810.049,437.0,0.919
2816.0,437.5,0.919
2821.969,438.0,0.919
2828.095,438.5,0.918
2833.967,439.0,0.918
2839.892,439.5,0.918
2845.765,440.0,0.918
2851.8,440.5,0.918
2857.635,441.0,0.918
2863.674,441.5,0.918
2869.641,442.0,0.918
2875.521,442.5,0.918
2881.375,443.0,0.918
2887.381,443.5,0.918
2893.388,444.0,0.918
2899.388,444.5,0.918
2905.236,445.0,0.917
2911.241,445.5,0.917
2917.247,446.0,0.917
2923.112,446.5,0.917
2928.955,447.0,0.917
2935.074,447.5,0.917
2940.908,448.0,0.917
2946.819,448.5,0.917
2952.818,449.0,0.917
2958.69,449.5,0.917
2964.552,450.0,0.916
2970.519,450.5,0.916
2976.463,451.0,0.916
2982.342,451.5,0.916
2988.28,452.0,0.916
2994.214,452.5,0.916
3000.086,453.0,0.916
3006.18,453.5,0.916
3012.0,454.0,0.916
3018.058,454.5,0.916
3023.936,455.0,0.916
3029.933,455.5,0.916
3035.732,456.0,0.916
3041.658,456.5,0.916
3047.733,457.0,0.916
3053.602,457.5,0.915
3059.585,458.0,0.915
3065.489,458.5,0.915
3071.513,459.0,0.915
3077.42,459.5,0.915
3083.372,460.0,0.915
3089.224,460.5,0.915
3095.281,461.0,0.915
3101.122,461.5,0.915
3107.108,462.0,0.915
3113.047,462.5,0.915
3118.989,463.0,0.915
3125.01,463.5,0.915
3130.949,464.0,0.915
3136.845,464.5,0.914
3142.729,465.0,0.914
3148.725,465.5,0.914
3154.634,466.0,0.914
3160.688,466.5,0.914
3166.5,467.0,0.914
3172.468,467.5,0.914
3178.515,468.0,0.914
3184.437,468.5,0.913
3190.2,469.0,0.913
3196.147,469.5,0.913
3202.196,470.0,0.913
3208.076,470.5,0.913
3214.038,471.0,0.913
3219.944,471.5,0.913
3225.974,472.0,0.913
3231.914,472.5,0.912
3237.877,473.0,0.912
3243.744,473.5,0.912
3249.732,474.0,0.912
3255.737,474.5,0.912
3261.535,475.0,0.912
3267.511,475.5,0.912
3273.467,476.0,0.912
3279.357,476.5,0.911
3285.342,477.0,0.911
3291.341,477.5,0.911
3297.231,478.0,0.911
3303.266,478.5,0.911
3309.221,479.0,0.911
3315.1,479.5,0.911
3321.013,480.0,0.91
3326.908,480.5,0.91
3332.953,481.0,0.91
3338.988,481.5,0.91
3344.822,482.0,0.91
3350.735,482.5,0.909
3356.764,483.0,0.909
3362.674,483.5,0.909
3368.671,484.0,0.909
3374.561,484.5,0.909
3380.506,485.0,0.909
3386.438,485.5,0.908
3392.316,486.0,0.908
3398.302,486.5,0.908
3404.29,487.0,0.908
3410.207,487.5,0.908
3416.193,488.0,0.907
3421.988,488.5,0.907
3427.988,489.0,0.907
3434.035,489.5,0.907
3439.966,490.0,0.906
3445.904,490.5,0.906
3451.854,491.0,0.906
3457.72,491.5,0.906
3463.727,492.0,0.905
3469.795,492.5,0.905
3475.639,493.0,0.905
3481.605,493.5,0.905
3487.579,494.0,0.904
3493.416,494.5,0.904
3499.417,495.0,0.904
3505.358,495.5,0.904
3511.284,496.0,0.903
3517.391,496.5,0.903
3523.278,497.0,0.903
3529.309,497.5,0.902
3535.245,498.0,0.902
3541.146,498.5,0.902
3547.111,499.0,0.902
3552.99,499.5,0.901
3559.057,500.0,0.901
3565.051,500.5,0.901
3570.888,501.0,0.9
3576.869,501.5,0.9
3582.702,502.0,0.9
3588.726,502.5,0.899
3594.656,503.0,0.899
3600.643,503.5,0.899
3606.635,504.0,0.898
3612.581,504.5,0.898
3618.495,505.0,0.897
3624.577,505.5,0.897
3630.448,506.0,0.897
3636.329,506.5,0.896
3642.355,507.0,0.896
3648.26,507.5,0.895
3654.055,508.0,0.895
3660.161,508.5,0.895
3666.146,509.0,0.894
3671.925,509.5,0.894
3677.874,510.0,0.893
3683.929,510.5,0.893
3689.89,511.0,0.892
3695.866,511.5,0.892
3701.882,512.0,0.891
3707.829,512.5,0.891
3713.724,513.0,0.89
3719.747,513.5,0.89
3725.629,514.0,0.89
3731.735,514.5,0.889
3737.662,515.0,0.888
3743.571,515.5,0.888
3749.487,516.0,0.887
3755.538,516.5,0.887
3761.405,517.0,0.886
3767.299,517.5,0.886
3773.308,518.0,0.885
3779.276,518.5,0.885
3785.213,519.0,0.884
3791.169,519.5,0.883
3797.197,520.0,0.883
3803.162,520.5,0.882
3808.97,521.0,0.881
3815.155,521.5,0.881
3820.854,522.0,0.88
3827.0,522.5,0.88
3832.952,523.0,0.879
3838.943,523.5,0.878
3844.841,524.0,0.878
3850.919,524.5,0.877
3856.821,525.0,0.876
3862.727,525.5,0.876
3868.627,526.0,0.875
3874.573,526.5,0.874
3880.581,527.0,0.873
3886.57,527.5,0.873
3892.646,528.0,0.872
3898.568,528.5,0.871
3904.41,529.0,0.871
3910.407,529.5,0.87
3916.202,530.0,0.869
3922.23,530.5,0.868
3928.162,531.0,0.867
3934.213,531.5,0.867
3940.232,532.0,0.866
3946.156,532.5,0.865
3952.259,533.0,0.864
3958.091,533.5,0.864
3964.022,534.0,0.863
3970.0,534.5,0.862
3975.967,535.0,0.861
3982.0,535.5,0.86
3988.067,536.0,0.859
3993.975,536.5,0.858
3999.783,537.0,0.858
4005.75,537.5,0.857
4011.784,538.0,0.856
4017.609,538.5,0.855
4023.654,539.0,0.854
4029.5,539.5,0.853
4035.542,540.0,0.852
4041.512,540.5,0.851
4047.397,541.0,0.85
4053.221,541.5,0.849
4059.406,542.0,0.848
4065.412,542.5,0.848
4071.357,543.0,0.846
4077.405,543.5,0.845
4083.274,544.0,0.844
4089.213,544.5,0.843
4095.216,545.0,0.842
4101.067,545.5,0.841
4107.198,546.0,0.84
4113.069,546.5,0.839
4119.052,547.0,0.838
4124.964,547.5,0.837
4131.032,548.0,0.836
4136.976,548.5,0.835
4142.97,549.0,0.833
4148.904,549.5,0.832
4154.808,550.0,0.831
4160.787,550.5,0.83
4166.706,551.0,0.829
4172.619,551.5,0.828
4178.593,552.0,0.826
4184.602,552.5,0.825
4190.619,553.0,0.824
4196.538,553.5,0.823
4202.5,554.0,0.821
4208.512,554.5,0.82
4214.481,555.0,0.819
4220.536,555.5,0.817
4226.549,556.0,0.816
4232.392,556.5,0.815
4238.474,557.0,0.814
4244.432,557.5,0.812
4250.389,558.0,0.811
4256.315,558.5,0.809
4262.333,559.0,0.808
4268.158,559.5,0.806
4274.238,560.0,0.805
4280.15,560.5,0.803
4286.159,561.0,0.802
4292.112,561.5,0.8
4298.049,562.0,0.799
4304.108,562.5,0.797
4310.087,563.0,0.796
4315.989,563.5,0.794
4322.114,564.0,0.793
4328.0,564.5,0.791
4333.854,565.0,0.789
4339.795,565.5,0.788
4345.779,566.0,0.786
4351.674,566.5,0.785
4357.84,567.0,0.783
4363.784,567.5,0.781
4369.776,568.0,0.78
4375.78,568.5,0.778
4381.732,569.0,0.776
4387.795,569.5,0.774
4393.663,570.0,0.772
4399.654,570.5,0.77
4405.571,571.0,0.769
4411.635,571.5,0.767
4417.6,572.0,0.765
4423.606,572.5,0.763
4429.566,573.0,0.761
4435.435,573.5,0.759
4441.506,574.0,0.757
4447.405,574.5,0.755
4453.506,575.0,0.753
4459.46,575.5,0.751
4465.333,576.0,0.749
4471.313,576.5,0.747
4477.345,577.0,0.745
4483.286,577.5,0.743
4489.33,578.0,0.741
4495.293,578.5,0.739
4501.244,579.0,0.737
4507.262,579.5,0.734
4513.12,580.0,0.732
4519.082,580.5,0.73
4525.225,581.0,0.728
4531.092,581.5,0.725
4537.045,582.0,0.723
4543.012,582.5,0.721
4549.075,583.0,0.718
4554.943,583.5,0.716
4561.095,584.0,0.714
4567.012,584.5,0.711
4572.986,585.0,0.709
4578.987,585.5,0.706
4584.929,586.0,0.704
4590.88,586.5,0.701
4596.859,587.0,0.699
4602.718,587.5,0.696
4608.807,588.0,0.694
4614.757,588.5,0.691
4620.741,589.0,0.689
4626.747,589.5,0.686
4632.658,590.0,0.684
4638.694,590.5,0.681
4644.714,591.0,0.678
4650.696,591.5,0.676
4656.56,592.0,0.673
4662.651,592.5,0.67
4668.693,593.0,0.668
4674.667,593.5,0.665
4680.688,594.0,0.662
4686.564,594.5,0.659
4692.542,595.0,0.657
4698.58,595.5,0.654
4704.595,596.0,0.651
4710.444,596.5,0.649
4716.375,597.0,0.646
4722.483,597.5,0.643
4728.407,598.0,0.64
4734.6,598.5,0.637
4740.412,599.0,0.634
4746.432,599.5,0.631
4752.429,600.0,0.628
4758.298,600.5,0.625
4764.4,601.0,0.623
4770.362,601.5,0.62
4776.326,602.0,0.617
4782.28,602.5,0.613
4788.195,603.0,0.61
4794.137,603.5,0.607
4800.16,604.0,0.604
4806.203,604.5,0.601
4812.169,605.0,0.598
4818.188,605.5,0.595
4824.151,606.0,0.592
4830.094,606.5,0.589
4836.098,607.0,0.586
4842.114,607.5,0.583
4848.051,608.0,0.579
4854.056,608.5,0.576
4860.023,609.0,0.573
4865.893,609.5,0.57
4871.966,610.0,0.566
4877.967,610.5,0.563
4884.048,611.0,0.56
4889.906,611.5,0.556
4895.987,612.0,0.553
4901.967,612.5,0.549
4908.0,613.0,0.546
4913.933,613.5,0.543
4919.905,614.0,0.539
4925.976,614.5,0.536
4931.869,615.0,0.532
4937.826,615.5,0.529
4943.92,616.0,0.525
4949.843,616.5,0.521
4956.011,617.0,0.518
4961.904,617.5,0.514
4967.884,618.0,0.511
4973.832,618.5,0.507
4979.906,619.0,0.503
4985.802,619.5,0.499
4991.904,620.0,0.495
4997.926,620.5,0.491
5003.9,621.0,0.488
5009.8,621.5,0.484
5015.936,622.0,0.48
5021.864,622.5,0.476
5027.839,623.0,0.472
5033.89,623.5,0.468
5039.726,624.0,0.464
5045.779,624.5,0.459
5051.734,625.0,0.455
5057.765,625.5,0.451
5063.804,626.0,0.447
5069.824,626.5,0.443
5075.677,627.0,0.438
5081.701,627.5,0.434
5087.582,628.0,0.43
5093.718,628.5,0.425
5099.609,629.0,0.421
5105.682,629.5,0.416
5111.706,630.0,0.412
5117.704,630.5,0.407
5123.64,631.0,0.403
5129.568,631.5,0.398
5135.688,632.0,0.394
5141.604,632.5,0.389
5147.67,633.0,0.385
5153.615,633.5,0.38
5159.718,634.0,0.376
5165.593,634.5,0.371
5171.65,635.0,0.367
5177.6,635.5,0.362
5183.559,636.0,0.358
5189.587,636.5,0.354
5195.519,637.0,0.349
5201.566,637.5,0.345
5207.561,638.0,0.34
5213.563,638.5,0.336
5219.544,639.0,0.332
5225.576,639.5,0.328
5231.527,640.0,0.324
5237.525,640.5,0.32
5243.5,641.0,0.316
5249.586,641.5,0.312
5255.654,642.0,0.309
5261.557,642.5,0.305
5267.506,643.0,0.302
5273.531,643.5,0.298
5279.514,644.0,0.295
5285.512,644.5,0.292
5291.473,645.0,0.29
5297.527,645.5,0.286
5303.5,646.0,0.284
5309.473,646.5,0.282
5315.53,647.0,0.279
5321.582,647.5,0.277
5327.364,648.0,0.276
5333.462,648.5,0.274
5339.373,649.0,0.272
5345.38,649.5,0.27
5351.329,650.0,0.269
5357.376,650.5,0.268
5363.422,651.0,0.266
5369.463,651.5,0.265
5375.438,652.0,0.264
5381.351,652.5,0.264
5387.368,653.0,0.263
5393.318,653.5,0.262
5399.385,654.0,0.261
5405.338,654.5,0.261
5411.24,655.0,0.26
5417.4,655.5,0.26
5423.353,656.0,0.259
5429.414,656.5,0.259
5435.376,657.0,0.258
5441.424,657.5,0.258
5447.422,658.0,0.258
5453.356,658.5,0.257
5459.369,659.0,0.257
5465.44,659.5,0.256
5471.529,660.0,0.256
5477.397,660.5,0.255
5483.442,661.0,0.255
5489.438,661.5,0.255
5495.469,662.0,0.254
5501.481,662.5,0.254
5507.474,663.0,0.254
5513.494,663.5,0.253
5519.478,664.0,0.253
5525.402,664.5,0.253
5531.549,665.0,0.252
5537.495,665.5,0.252
5543.5,666.0,0.252
5549.533,666.5,0.251
5555.617,667.0,0.251
5561.57,667.5,0.251
5567.633,668.0,0.25
5573.642,668.5,0.25
5579.617,669.0,0.25
5585.6,669.5,0.249
5591.679,670.0,0.249
5597.648,670.5,0.249
5603.747,671.0,0.249
5609.701,671.5,0.248
5615.683,672.0,0.248
5621.702,672.5,0.248
5627.778,673.0,0.247
5633.881,673.5,0.247
5639.753,674.0,0.247
5645.869,674.5,0.246
5651.773,675.0,0.246
5657.864,675.5,0.246
5663.857,676.0,0.245
5669.887,676.5,0.245
5675.932,677.0,0.245
5681.879,677.5,0.245
5687.977,678.0,0.244
5694.022,678.5,0.244
5700.012,679.0,0.244
5706.027,679.5,0.243
5712.05,680.0,0.243
5718.13,680.5,0.243
5724.103,681.0,0.243
5730.221,681.5,0.242
5736.078,682.0,0.242
5742.175,682.5,0.242
5748.068,683.0,0.241
5754.174,683.5,0.241
5760.222,684.0,0.241
5766.171,684.5,0.24
5772.179,685.0,0.24
5778.163,685.5,0.24
5784.276,686.0,0.239
5790.259,686.5,0.239
5796.31,687.0,0.239
5802.361,687.5,0.239
5808.383,688.0,0.238
5814.351,688.5,0.238
5820.398,689.0,0.238
5826.373,689.5,0.237
5832.418,690.0,0.237
5838.447,690.5,0.237
5844.37,691.0,0.236
5850.46,691.5,0.236
5856.448,692.0,0.236
5862.533,692.5,0.235
5868.5,693.0,0.235
5874.63,693.5,0.235
5880.588,694.0,0.235
5886.59,694.5,0.234
5892.697,695.0,0.234
5898.772,695.5,0.234
5904.724,696.0,0.233
5910.687,696.5,0.233
5916.685,697.0,0.233
5922.774,697.5,0.233
5928.711,698.0,0.232
5934.678,698.5,0.232
5940.732,699.0,0.232
5946.833,699.5,0.232
5952.903,700.0,0.231
5958.759,700.5,0.231
5964.825,701.0,0.231
5970.911,701.5,0.23
5976.862,702.0,0.23
5982.892,702.5,0.23
5988.889,703.0,0.23
5995.044,703.5,0.229
6000.952,704.0,0.229
6007.081,704.5,0.229
6013.111,705.0,0.229
6019.127,705.5,0.228
6025.15,706.0,0.228
6031.224,706.5,0.228
6037.262,707.0,0.228
6043.264,707.5,0.227
6049.345,708.0,0.227
6055.373,708.5,0.227
6061.467,709.0,0.227
6067.459,709.5,0.226
6073.519,710.0,0.226
6079.518,710.5,0.226
6085.56,711.0,0.226
6091.61,711.5,0.225
6097.57,712.0,0.225
6103.691,712.5,0.225
6109.682,713.0,0.225
6115.753,713.5,0.225
6121.663,714.0,0.224
6127.712,714.5,0.224
6133.683,715.0,0.224
6139.59,715.5,0.224
6145.77,716.0,0.223
6151.759,716.5,0.223
6157.878,717.0,0.223
6163.82,717.5,0.223
6169.932,718.0,0.222
6175.86,718.5,0.222
6181.877,719.0,0.222
6187.889,719.5,0.222
6193.964,720.0,0.222
6200.036,720.5,0.222
6206.073,721.0,0.221
6212.093,721.5,0.221
6218.136,722.0,0.221
6224.2,722.5,0.221
6230.211,723.0,0.22
6236.213,723.5,0.22
6242.319,724.0,0.22
6248.195,724.5,0.22
6254.286,725.0,0.22
6260.276,725.5,0.219
6266.374,726.0,0.219
6272.5,726.5,0.219
6278.57,727.0,0.219
6284.576,727.5,0.219
6290.638,728.0,0.219
6296.631,728.5,0.219
6302.712,729.0,0.218
6308.62,729.5,0.218
6314.75,730.0,0.218
6320.753,730.5,0.218
6326.753,731.0,0.218
6332.875,731.5,0.218
6338.912,732.0,0.217
6344.912,732.5,0.217
6350.915,733.0,0.217
6357.0,733.5,0.217
6363.012,734.0,0.217
6369.089,734.5,0.217
6375.112,735.0,0.217
6381.0,735.5,0.216
6387.207,736.0,0.216
6393.239,736.5,0.216
6399.178,737.0,0.216
6405.241,737.5,0.216
6411.282,738.0,0.215
6417.438,738.5,0.215
6423.397,739.0,0.215
6429.5,739.5,0.215
6435.421,740.0,0.215
6441.544,740.5,0.215
6447.553,741.0,0.215
6453.608,741.5,0.215
6459.687,742.0,0.214
6465.747,742.5,0.214
6471.719,743.0,0.214
6477.767,743.5,0.214
6483.697,744.0,0.214
6489.849,744.5,0.214
6495.872,745.0,0.213
6501.852,745.5,0.213
6507.92,746.0,0.213
6513.938,746.5,0.213
6520.023,747.0,0.213
6525.927,747.5,0.213
6531.909,748.0,0.213
6538.049,748.5,0.212
6544.187,749.0,0.212
6550.062,749.5,0.212
6556.146,750.0,0.212
6562.193,750.5,0.212
6568.154,751.0,0.212
6574.117,751.5,0.212
6580.216,752.0,0.212
6586.224,752.5,0.212
6592.301,753.0,0.212
6598.414,753.5,0.211
6604.434,754.0,0.211
6610.446,754.5,0.211
6616.494,755.0,0.211
6622.597,755.5,0.211
6628.609,756.0,0.211
6634.545,756.5,0.211
6640.722,757.0,0.21
6646.651,757.5,0.21
6652.705,758.0,0.21
6658.763,758.5,0.21
6664.837,759.0,0.21
6670.818,759.5,0.21
6676.899,760.0,0.21
6682.817,760.5,0.21
6688.862,761.0,0.21
6694.825,761.5,0.21
6700.948,762.0,0.209
6707.068,762.5,0.209
6712.953,763.0,0.209
6719.085,763.5,0.209
6725.107,764.0,0.209
6731.143,764.5,0.209
6737.143,765.0,0.209
6743.171,765.5,0.209
6749.123,766.0,0.209
6755.266,766.5,0.208
6761.229,767.0,0.208
6767.207,767.5,0.208
6773.244,768.0,0.208
6779.318,768.5,0.208
6785.312,769.0,0.208
6791.45,769.5,0.208
6797.313,770.0,0.208
6803.412,770.5,0.208
6809.454,771.0,0.208
6815.494,771.5,0.207
6821.579,772.0,0.207
6827.593,772.5,0.207
6833.61,773.0,0.207
6839.659,773.5,0.207
6845.74,774.0,0.207
6851.729,774.5,0.207
6857.734,775.0,0.206
6863.846,775.5,0.206
6869.826,776.0,0.206
6875.873,776.5,0.206
6881.953,777.0,0.206
6887.928,777.5,0.206
6893.867,778.0,0.206
6899.931,778.5,0.206
6905.814,779.0,0.206
6912.033,779.5,0.206
6917.89,780.0,0.206
6924.02,780.5,0.206
6930.0,781.0,0.205
6935.889,781.5,0.205
6942.109,782.0,0.205
6948.045,782.5,0.205
6954.06,783.0,0.205
6960.125,783.5,0.205
6966.131,784.0,0.205
6972.173,784.5,0.205
6978.191,785.0,0.204
6984.089,785.5,0.205
6990.225,786.0,0.205
6996.33,786.5,0.204
7002.233,787.0,0.204
7008.256,787.5,0.204
7014.313,788.0,0.204
7020.411,788.5,0.204
7026.429,789.0,0.204
7032.393,789.5,0.204
7038.338,790.0,0.204
7044.444,790.5,0.204
7050.471,791.0,0.204
7056.487,791.5,0.204
7062.565,792.0,0.203
7068.478,792.5,0.203
7074.435,793.0,0.203
7080.564,793.5,0.203
7086.544,794.0,0.203
7092.667,794.5,0.203
7098.533,795.0,0.203
7104.568,795.5,0.203
7110.588,796.0,0.203
7116.586,796.5,0.203
7122.643,797.0,0.203
7128.704,797.5,0.202
7134.639,798.0,0.202
7140.69,798.5,0.202
7146.646,799.0,0.202
7152.688,799.5,0.202
7158.75,800.0,0.202
7164.723,800.5,0.202
7170.756,801.0,0.202
7176.824,801.5,0.202
7182.904,802.0,0.202
7188.916,802.5,0.202
7194.861,803.0,0.201
7201.011,803.5,0.201
7207.089,804.0,0.201
7213.14,804.5,0.201
7219.022,805.0,0.201
7225.073,805.5,0.201
7231.132,806.0,0.201
7237.101,806.5,0.201
7243.215,807.0,0.201
7249.232,807.5,0.201
7255.276,808.0,0.201
7261.315,808.5,0.201
7267.3,809.0,0.201
7273.244,809.5,0.2
7279.333,810.0,0.2
7285.376,810.5,0.2
7291.412,811.0,0.2
7297.333,811.5,0.2
7303.44,812.0,0.2
7309.412,812.5,0.2
7315.444,813.0,0.2
7321.494,813.5,0.2
7327.519,814.0,0.2
7333.506,814.5,0.199
7339.505,815.0,0.199
7345.538,815.5,0.199
7351.581,816.0,0.199
7357.614,816.5,0.199
7363.566,817.0,0.199
7369.622,817.5,0.199
7375.653,818.0,0.199
7381.747,818.5,0.199
7387.638,819.0,0.199
7393.738,819.5,0.199
7399.741,820.0,0.199
7405.807,820.5,0.199
7411.789,821.0,0.199
7417.842,821.5,0.199
7423.761,822.0,0.199
7429.894,822.5,0.199
7435.862,823.0,0.199
7441.893,823.5,0.198
7447.975,824.0,0.198
7454.035,824.5,0.198
7460.021,825.0,0.198
7465.914,825.5,0.198
7472.024,826.0,0.198
7478.08,826.5,0.198
7484.066,827.0,0.198
7490.198,827.5,0.198
7496.218,828.0,0.198
7502.186,828.5,0.197
7508.128,829.0,0.197
7514.189,829.5,0.197
7520.155,830.0,0.197
7526.212,830.5,0.197
7532.221,831.0,0.197
7538.184,831.5,0.197
7544.267,832.0,0.197
7550.33,832.5,0.197
7556.227,833.0,0.197
7562.253,833.5,0.197
7568.291,834.0,0.197
7574.292,834.5,0.197
7580.333,835.0,0.197
7586.429,835.5,0.197
7592.438,836.0,0.196
7598.482,836.5,0.196
7604.51,837.0,0.196
7610.446,837.5,0.196
7616.565,838.0,0.196
7622.565,838.5,0.196
7628.62,839.0,0.196
7634.667,839.5,0.195
7640.675,840.0,0.195
7646.667,840.5,0.195
7652.806,841.0,0.195
7658.772,841.5,0.195
7664.792,842.0,0.195
7670.877,842.5,0.195
7676.767,843.0,0.195
7682.775,843.5,0.195
7688.87,844.0,0.195
7694.895,844.5,0.195
7700.963,845.0,0.195
7706.811,845.5,0.194
7712.931,846.0,0.194
7718.841,846.5,0.194
7724.951,847.0,0.194
7731.023,847.5,0.194
7737.059,848.0,0.194
7743.12,848.5,0.194
7748.893,849.0,0.194
7754.872,849.5,0.194
7760.841,850.0,0.194
7766.893,850.5,0.194
7772.864,851.0,0.194
7778.835,851.5,0.194
7784.9,852.0,0.194
7790.793,852.5,0.194
7796.92,853.0,0.194
7802.951,853.5,0.193
7809.07,854.0,0.193
7814.977,854.5,0.193
7821.094,855.0,0.193
7827.058,855.5,0.193
7833.053,856.0,0.193
7839.038,856.5,0.193
7845.071,857.0,0.193
7851.259,857.5,0.193
7857.143,858.0,0.193
7863.236,858.5,0.193
7869.209,859.0,0.192
7875.25,859.5,0.192
7881.265,860.0,0.192
7887.291,860.5,0.192
7893.289,861.0,0.192
7899.342,861.5,0.192
7905.407,862.0,0.192
7911.466,862.5,0.192
7917.39,863.0,0.192
7923.444,863.5,0.192
7929.488,864.0,0.192
7935.488,864.5,0.192
7941.438,865.0,0.192
7947.494,865.5,0.191
7953.481,866.0,0.192
7959.507,866.5,0.192
7965.547,867.0,0.191
7971.566,867.5,0.191
7977.622,868.0,0.191
7983.587,868.5,0.191
7989.617,869.0,0.191
7995.598,869.5,0.191
8001.633,870.0,0.191
8007.741,870.5,0.191
8013.624,871.0,0.191
8019.747,871.5,0.191
8025.847,872.0,0.191
8031.738,872.5,0.191
8037.791,873.0,0.191
8043.896,873.5,0.191
8049.857,874.0,0.191
8055.905,874.5,0.19
8061.862,875.0,0.19
8067.93,875.5,0.19
8073.949,876.0,0.19
8079.901,876.5,0.19
8085.92,877.0,0.19
8091.939,877.5,0.19
8097.988,878.0,0.19
8103.989,878.5,0.19
8110.073,879.0,0.19
8116.045,879.5,0.19
8122.023,880.0,0.189
8128.197,880.5,0.189
8134.146,881.0,0.189
8140.104,881.5,0.189
8146.13,882.0,0.189
8152.135,882.5,0.189
8158.228,883.0,0.189
8164.17,883.5,0.189
8170.321,884.0,0.189
8176.286,884.5,0.189
8182.309,885.0,0.189
8188.391,885.5,0.189
8194.426,886.0,0.189
8200.452,886.5,0.189
8206.464,887.0,0.189
8212.494,887.5,0.189
8218.522,888.0,0.189
8224.627,888.5,0.188
8230.632,889.0,0.188
8236.632,889.5,0.188
8242.654,890.0,0.188
8248.735,890.5,0.188
8254.744,891.0,0.188
8260.786,891.5,0.188
8266.838,892.0,0.188
8272.89,892.5,0.188
8278.922,893.0,0.188
8284.952,893.5,0.188
8291.068,894.0,0.188
8297.038,894.5,0.188
8303.107,895.0,0.188
8309.091,895.5,0.188
8315.18,896.0,0.188
8321.209,896.5,0.188
8327.085,897.0,0.188
8333.192,897.5,0.187
8339.209,898.0,0.187
8345.292,898.5,0.187
8351.362,899.0,0.187
8357.41,899.5,0.187
8363.333,900.0,0.187
8369.453,900.5,0.187
8375.441,901.0,0.187
8381.517,901.5,0.187
8387.494,902.0,0.187
8393.6,902.5,0.187
8399.569,903.0,0.187
8405.538,903.5,0.187
8411.633,904.0,0.187
8417.615,904.5,0.187
8423.663,905.0,0.187
8429.707,905.5,0.187
8435.734,906.0,0.187
8441.709,906.5,0.186
8447.811,907.0,0.186
8453.862,907.5,0.186
8459.864,908.0,0.186
8465.792,908.5,0.186
8471.898,909.0,0.186
8478.026,909.5,0.186
8484.095,910.0,0.186
8490.081,910.5,0.186
8496.062,911.0,0.186
8502.045,911.5,0.186
8508.128,912.0,0.186
8514.161,912.5,0.186
8520.2,913.0,0.186
8526.151,913.5,0.186
8532.299,914.0,0.186
8538.188,914.5,0.186
8544.301,915.0,0.185
8550.253,915.5,0.186
8556.358,916.0,0.186
8562.437,916.5,0.186
8568.412,917.0,0.185
8574.412,917.5,0.185
8580.466,918.0,0.185
8586.438,918.5,0.185
8592.447,919.0,0.185
8598.484,919.5,0.185
8604.416,920.0,0.185
8610.551,920.5,0.185
8616.632,921.0,0.185
8622.634,921.5,0.185
8628.632,922.0,0.185
8634.621,922.5,0.185
8640.699,923.0,0.185
8646.649,923.5,0.185
8652.729,924.0,0.185
8658.75,924.5,0.185
8664.918,925.0,0.185
8670.849,925.5,0.184
8676.944,926.0,0.184
8682.986,926.5,0.184
8688.911,927.0,0.184
8695.013,927.5,0.184
8701.072,928.0,0.184
8706.9,928.5,0.184
8713.011,929.0,0.184
8718.988,929.5,0.184
8725.0,930.0,0.184
8730.949,930.5,0.184
8737.169,931.0,0.184
8743.191,931.5,0.184
8749.27,932.0,0.184
8755.231,932.5,0.184
8761.261,933.0,0.184
8767.315,933.5,0.184
8773.262,934.0,0.184
8779.286,934.5,0.184
8785.349,935.0,0.184
8791.329,935.5,0.184
8797.307,936.0,0.184
8803.5,936.5,0.184
8809.407,937.0,0.184
8815.462,937.5,0.184
8821.446,938.0,0.183
8827.549,938.5,0.183
8833.653,939.0,0.183
8839.64,939.5,0.183
8845.674,940.0,0.183
8851.667,940.5,0.183
8857.663,941.0,0.183
8863.714,941.5,0.183
8869.711,942.0,0.183
8875.84,942.5,0.183
8881.829,943.0,0.183
8887.761,943.5,0.183
8893.962,944.0,0.183
8899.919,944.5,0.183
8905.89,945.0,0.183
8911.965,945.5,0.183
8917.988,946.0,0.183
8924.012,946.5,0.183
8930.149,947.0,0.183
8936.038,947.5,0.183
8942.167,948.0,0.183
8948.123,948.5,0.183
8954.2,949.0,0.183
8960.247,949.5,0.183
8966.278,950.0,0.183
8972.291,950.5,0.183
8978.41,951.0,0.183
8984.356,951.5,0.182
8990.393,952.0,0.182
8996.447,952.5,0.182
9002.41,953.0,0.182
9008.362,953.5,0.182
9014.383,954.0,0.182
9020.361,954.5,0.182
9026.325,955.0,0.182
9032.411,955.5,0.182
9038.481,956.0,0.182
9044.443,956.5,0.182
9050.542,957.0,0.182
9056.544,957.5,0.182
9062.639,958.0,0.182
9068.684,958.5,0.182
9074.705,959.0,0.182
9080.727,959.5,0.182
9086.729,960.0,0.182
9092.79,960.5,0.182
9098.833,961.0,0.182
9104.859,961.5,0.182
9110.798,962.0,0.182
9116.843,962.5,0.182
9122.859,963.0,0.182
9128.906,963.5,0.182
9134.969,964.0,0.182
9140.915,964.5,0.182
9147.032,965.0,0.182
9153.048,965.5,0.181
9159.103,966.0,0.181
9165.145,966.5,0.181
9171.167,967.0,0.181
9177.114,967.5,0.181
9183.198,968.0,0.181
9189.175,968.5,0.181
9195.293,969.0,0.181
9201.275,969.5,0.181
9207.291,970.0,0.181
9213.171,970.5,0.181
9219.325,971.0,0.181
9225.353,971.5,0.181
9231.411,972.0,0.181
9237.472,972.5,0.181
9243.391,973.0,0.181
9249.434,973.5,0.181
9255.425,974.0,0.181
9261.5,974.5,0.181
9267.405,975.0,0.181
9273.5,975.5,0.181
9279.458,976.0,0.181
9285.562,976.5,0.181
9291.64,977.0,0.181
9297.722,977.5,0.18
9303.689,978.0,0.18
9309.764,978.5,0.18
9315.837,979.0,0.18
9321.844,979.5,0.181
9328.054,980.0,0.18
9333.989,980.5,0.18
9340.062,981.0,0.18
9346.095,981.5,0.18
9352.096,982.0,0.18
9358.162,982.5,0.18
9364.145,983.0,0.18
9370.25,983.5,0.18
9376.293,984.0,0.18
9382.337,984.5,0.18
9388.337,985.0,0.18
9394.312,985.5,0.18
9400.447,986.0,0.18
9406.37,986.5,0.18
9412.429,987.0,0.18
9418.405,987.5,0.18
9424.427,988.0,0.18
9430.387,988.5,0.18
9436.451,989.0,0.18
9442.442,989.5,0.18
9448.483,990.0,0.18
9454.518,990.5,0.179
9460.56,991.0,0.18
9466.575,991.5,0.18
9472.542,992.0,0.18
9478.583,992.5,0.179
9484.627,993.0,0.179
9490.602,993.5,0.179
9496.636,994.0,0.179
9502.658,994.5,0.18
9508.688,995.0,0.179
9514.769,995.5,0.179
9520.844,996.0,0.179
9526.728,996.5,0.179
9532.869,997.0,0.179
9538.795,997.5,0.179
9544.914,998.0,0.179
9550.861,998.5,0.179
9556.882,999.0,0.179
9562.95,999.5,0.179
9569.0,1000.0,0.179
9575.022,1000.5,0.178
9580.928,1001.0,0.178
9587.0,1001.5,0.178
9592.957,1002.0,0.178
9598.933,1002.5,0.178
9604.956,1003.0,0.178
9610.929,1003.5,0.179
9617.037,1004.0,0.178
9623.091,1004.5,0.178
9629.026,1005.0,0.178
9635.118,1005.5,0.178
9641.198,1006.0,0.178
9647.137,1006.5,0.178
9653.202,1007.0,0.178
9659.165,1007.5,0.178
9665.225,1008.0,0.178
9671.272,1008.5,0.178
9677.311,1009.0,0.178
9683.346,1009.5,0.178
9689.228,1010.0,0.178
9695.365,1010.5,0.178
9701.386,1011.0,0.178
9707.337,1011.5,0.178
9713.355,1012.0,0.178
9719.319,1012.5,0.178
9725.225,1013.0,0.178
9731.195,1013.5,0.178
9737.235,1014.0,0.178
9743.356,1014.5,0.178
9749.421,1015.0,0.178
9755.379,1015.5,0.177
9761.345,1016.0,0.177
9767.338,1016.5,0.177
9773.333,1017.0,0.177
9779.417,1017.5,0.177
9785.369,1018.0,0.177
9791.36,1018.5,0.177
9797.429,1019.0,0.177
9803.474,1019.5,0.177
9809.524,1020.0,0.177
9815.464,1020.5,0.177
9821.511,1021.0,0.177
9827.483,1021.5,0.177
9833.592,1022.0,0.177
9839.609,1022.5,0.177
9845.605,1023.0,0.177
9851.61,1023.5,0.177
9857.605,1024.0,0.177
9863.641,1024.5,0.177
9869.53,1025.0,0.177
9875.653,1025.5,0.177
9881.605,1026.0,0.176
9887.634,1026.5,0.176
9893.671,1027.0,0.176
9899.663,1027.5,0.176
9905.703,1028.0,0.176
9911.688,1028.5,0.176
9917.674,1029.0,0.176
9923.718,1029.5,0.177
9929.741,1030.0,0.177
9935.683,1030.5,0.176
9941.713,1031.0,0.176
9947.678,1031.5,0.176
9953.729,1032.0,0.176
9959.829,1032.5,0.176
9965.698,1033.0,0.176
9971.844,1033.5,0.176
9977.759,1034.0,0.176
9983.821,1034.5,0.176
9989.792,1035.0,0.176
9995.88,1035.5,0.176
10001.782,1036.0,0.176
10007.871,1036.5,0.176
10013.878,1037.0,0.176
10019.92,1037.5,0.176
10025.988,1038.0,0.176
10031.918,1038.5,0.176
10037.988,1039.0,0.176
10044.091,1039.5,0.176
10049.988,1040.0,0.176
10056.038,1040.5,0.176
10062.0,1041.0,0.176
10067.934,1041.5,0.176
10074.012,1042.0,0.175
10079.963,1042.5,0.175
10086.024,1043.0,0.175
10091.912,1043.5,0.175
10098.012,1044.0,0.175
10103.966,1044.5,0.175
10109.9,1045.0,0.175
10115.965,1045.5,0.175
10122.106,1046.0,0.175
10127.963,1046.5,0.175
10133.964,1047.0,0.175
10139.973,1047.5,0.175
10145.926,1048.0,0.175
10152.011,1048.5,0.175
10158.048,1049.0,0.175
10164.0,1049.5,0.175
10170.036,1050.0,0.175
10176.0,1050.5,0.175
10181.86,1051.0,0.175
10188.011,1051.5,0.175
10193.955,1052.0,0.175
10200.0,1052.5,0.175
10206.037,1053.0,0.175
10211.967,1053.5,0.174
10218.105,1054.0,0.174
10224.08,1054.5,0.174
10230.135,1055.0,0.175
10236.051,1055.5,0.175
10242.183,1056.0,0.174
10248.15,1056.5,0.174
10254.13,1057.0,0.174
10260.186,1057.5,0.174
10266.064,1058.0,0.174
10272.156,1058.5,0.174
10278.118,1059.0,0.174
10284.165,1059.5,0.174
10290.075,1060.0,0.174
10296.151,1060.5,0.174
10302.171,1061.0,0.174
10308.11,1061.5,0.174
10314.053,1062.0,0.174
10320.068,1062.5,0.174
10326.107,1063.0,0.174
10332.108,1063.5,0.174
10338.136,1064.0,0.174
10344.049,1064.5,0.174
10350.023,1065.0,0.174
10356.049,1065.5,0.174
10362.088,1066.0,0.174
10368.114,1066.5,0.173
10374.096,1067.0,0.173
10380.011,1067.5,0.173
10386.027,1068.0,0.174
10392.106,1068.5,0.173
10398.161,1069.0,0.173
10404.128,1069.5,0.173
10410.174,1070.0,0.173
10416.269,1070.5,0.173
10423.517,1071.0,0.173
10440.0,1071.771,0.173
10450.0,1072.052,0.173
10460.0,1072.246,0.173
10470.0,1072.384,0.173
10480.0,1072.474,0.173
10490.0,1072.543,0.173
10500.0,1072.599,0.173
10510.0,1072.628,0.173
10520.0,1072.648,0.173
10530.0,1072.679,0.173
10540.0,1072.69,0.173
10550.0,1072.706,0.172
10560.0,1072.707,0.172
10570.0,1072.728,0.172
10580.0,1072.734,0.172
10590.0,1072.742,0.172
10600.0,1072.76,0.172
10610.0,1072.763,0.172
10620.0,1072.763,0.172
10630.0,1072.774,0.172
10640.0,1072.78,0.172
10650.0,1072.774,0.172
10660.0,1072.786,0.172
10670.0,1072.784,0.172
10680.0,1072.788,0.172
10690.0,1072.786,0.172
10700.0,1072.792,0.172
10710.0,1072.788,0.172
10720.0,1072.795,0.172
10730.0,1072.797,0.172
10740.0,1072.794,0.172
