Repository: MaCFP/matl-db

### Experimental Conditions: TGA/DSC
A Mettler Toledo TGA/DSC3+ was used to simultaneously conduct Thermogravimetric Analysis (TGA) and Differential Scanning Calorimetry (DSC) experiments. 

* Non-isothermal STA experiments
  - Heating Rates: 5, 10, 20, 30, 40, 50 K/min
  - Temperature program
    - Initial Temperature: 304 K
    - Initial Isotherm: 1200 s (hold at 304 K for 1200 s)  
    - Maximum Temperature: 1074 K
    - Final Isotherm: 300 s (hold 1074 K for 300 s)
* Isothermal STA experiments at 593 K
  - Temperature program
      - Initial Temperature: 304 K
      - Initial Isotherm: 1200 s (hold at 304 K for 1200 s)  
      - Maximum Temperature: 593 K (hold at 593 K for 6 hours)

File: Wood/Calibration_Data/TUBS/TUBS_Wood_TGA_N2_10K_R1.csv
Time (s),Temperature (K),Mass (mg)
0.0,304.878,1.03978
2.0,304.891,1.03956
4.0,304.868,1.03927
6.0,304.852,1.039
8.0,304.84,1.03873
10.0,304.848,1.03846
12.0,304.844,1.03817
14.0,304.827,1.03786
16.0,304.822,1.03754
18.0,304.811,1.03723
20.0,304.792,1.03695
22.0,304.789,1.0367
24.0,304.763,1.03646
26.0,304.769,1.03621
28.0,304.754,1.03595
30.0,304.76,1.03569
32.0,304.733,1.03545
34.0,304.734,1.0352
36.0,304.731,1.03496
38.0,304.726,1.03471
40.0,304.716,1.03446
42.0,304.709,1.03422
44.0,304.698,1.03399
46.0,304.696,1.03379
48.0,304.706,1.03359
50.0,304.695,1.03338
52.0,304.676,1.03307
54.0,304.669,1.03263
56.0,304.685,1.03209
58.0,304.672,1.03168
60.0,304.678,1.03148
62.0,304.658,1.03141
64.0,304.661,1.03148
66.0,304.664,1.03152
68.0,304.633,1.03152
70.0,304.659,1.03147
72.0,304.652,1.03137
74.0,304.642,1.03125
76.0,304.642,1.03112
78.0,304.639,1.03099
80.0,304.638,1.03084
82.0,304.626,1.03067
84.0,304.619,1.0305
86.0,304.629,1.03032
88.0,304.623,1.03015
90.0,304.607,1.02998
92.0,304.6,1.02981
94.0,304.614,1.02963
96.0,304.6,1.02942
98.0,304.599,1.02922
100.0,304.595,1.02905
102.0,304.586,1.02892
104.0,304.592,1.02884
106.0,304.578,1.02875
108.0,304.583,1.02863
110.0,304.58,1.02849
112.0,304.585,1.02835
114.0,304.576,1.02821
116.0,304.572,1.02809
118.0,304.571,1.02797
120.0,304.565,1.02788
122.0,304.547,1.02779
124.0,304.559,1.02772
126.0,304.547,1.02762
128.0,304.541,1.02751
130.0,304.538,1.02739
132.0,304.536,1.02726
134.0,304.54,1.02714
136.0,304.524,1.02703
138.0,304.532,1.02692
140.0,304.51,1.02684
142.0,304.52,1.02677
144.0,304.514,1.0267
146.0,304.528,1.02664
148.0,304.541,1.02657
150.0,304.513,1.02648
152.0,304.511,1.02637
154.0,304.506,1.02627
156.0,304.499,1.02617
158.0,304.494,1.02608
160.0,304.515,1.026
162.0,304.509,1.02591
164.0,304.508,1.02583
166.0,304.504,1.02575
168.0,304.506,1.02568
170.0,304.494,1.0256
172.0,304.478,1.02551
174.0,304.498,1.0254
176.0,304.488,1.0253
178.0,304.484,1.02521
180.0,304.468,1.02514
182.0,304.477,1.02507
184.0,304.472,1.02501
186.0,304.465,1.02496
188.0,304.481,1.02491
190.0,304.458,1.02484
192.0,304.477,1.02477
194.0,304.455,1.0247
196.0,304.452,1.02462
198.0,304.445,1.02455
200.0,304.47,1.02449
202.0,304.464,1.02443
204.0,304.46,1.0244
206.0,304.443,1.02438
208.0,304.451,1.02436
210.0,304.442,1.02433
212.0,304.456,1.02429
214.0,304.433,1.02424
216.0,304.447,1.02419
218.0,304.444,1.02416
220.0,304.444,1.02413
222.0,304.454,1.0241
224.0,304.456,1.02408
226.0,304.453,1.02404
228.0,304.456,1.02398
230.0,304.445,1.02391
232.0,304.434,1.02382
234.0,304.452,1.02373
236.0,304.44,1.02363
238.0,304.46,1.02354
240.0,304.453,1.02345
242.0,304.452,1.02337
244.0,304.442,1.02331
246.0,304.449,1.02325
248.0,304.45,1.02321
250.0,304.451,1.02316
252.0,304.439,1.0231
254.0,304.429,1.02304
256.0,304.431,1.023
258.0,304.434,1.02296
260.0,304.421,1.02294
262.0,304.422,1.02292
264.0,304.413,1.0229
266.0,304.412,1.02288
268.0,304.402,1.02285
270.0,304.416,1.0228
272.0,304.41,1.02272
274.0,304.406,1.02264
276.0,304.408,1.02256
278.0,304.416,1.0225
280.0,304.397,1.02246
282.0,304.406,1.02243
284.0,304.4,1.0224
286.0,304.402,1.02236
288.0,304.405,1.02227
290.0,304.409,1.02211
292.0,304.392,1.02186
294.0,304.406,1.02162
296.0,304.4,1.02146
298.0,304.412,1.02143
300.0,304.389,1.02158
302.0,304.399,1.02173
304.0,304.385,1.02187
306.0,304.407,1.02194
308.0,304.395,1.02193
310.0,304.39,1.02189
312.0,304.398,1.02183
314.0,304.398,1.02177
316.0,304.391,1.02173
318.0,304.382,1.02169
320.0,304.379,1.02165
322.0,304.402,1.02162
324.0,304.398,1.02159
326.0,304.388,1.02154
328.0,304.392,1.0215
330.0,304.388,1.02146
332.0,304.391,1.02144
334.0,304.376,1.02142
336.0,304.388,1.0214
338.0,304.378,1.02138
340.0,304.382,1.02136
342.0,304.382,1.02134
344.0,304.39,1.02132
346.0,304.376,1.02128
348.0,304.38,1.02121
350.0,304.382,1.02111
352.0,304.386,1.02103
354.0,304.399,1.02103
356.0,304.366,1.02112
358.0,304.372,1.02118
360.0,304.374,1.02119
362.0,304.368,1.02117
364.0,304.363,1.0211
366.0,304.375,1.02103
368.0,304.385,1.02097
370.0,304.366,1.02091
372.0,304.36,1.02084
374.0,304.383,1.02078
376.0,304.384,1.02075
378.0,304.388,1.02074
380.0,304.376,1.02073
382.0,304.373,1.02069
384.0,304.378,1.02061
386.0,304.376,1.02057
388.0,304.373,1.02057
390.0,304.385,1.02059
392.0,304.358,1.02063
394.0,304.376,1.02066
396.0,304.368,1.02066
398.0,304.37,1.02063
400.0,304.381,1.02057
402.0,304.362,1.02052
404.0,304.356,1.02047
406.0,304.369,1.02042
408.0,304.351,1.02038
410.0,304.364,1.02034
412.0,304.367,1.0203
414.0,304.36,1.02027
416.0,304.359,1.02024
418.0,304.369,1.02021
420.0,304.363,1.02017
422.0,304.362,1.02013
424.0,304.374,1.02009
426.0,304.367,1.02005
428.0,304.361,1.02003
430.0,304.36,1.02001
432.0,304.363,1.02001
434.0,304.358,1.02002
436.0,304.377,1.02006
438.0,304.363,1.02009
440.0,304.371,1.0201
442.0,304.372,1.02011
444.0,304.363,1.02009
446.0,304.36,1.02006
448.0,304.38,1.02004
450.0,304.369,1.02002
452.0,304.366,1.02001
454.0,304.371,1.02
456.0,304.359,1.02
458.0,304.366,1.01998
460.0,304.358,1.01996
462.0,304.359,1.01994
464.0,304.349,1.01992
466.0,304.364,1.01988
468.0,304.366,1.01981
470.0,304.353,1.01974
472.0,304.349,1.01972
474.0,304.369,1.01975
476.0,304.368,1.01981
478.0,304.366,1.01984
480.0,304.354,1.01983
482.0,304.35,1.01983
484.0,304.364,1.01985
486.0,304.342,1.01987
488.0,304.359,1.01987
490.0,304.362,1.01983
492.0,304.366,1.01975
494.0,304.353,1.01965
496.0,304.363,1.01957
498.0,304.356,1.01951
500.0,304.355,1.01949
502.0,304.357,1.01947
504.0,304.364,1.01944
506.0,304.352,1.01941
508.0,304.368,1.01936
510.0,304.373,1.01931
512.0,304.356,1.01924
514.0,304.354,1.01918
516.0,304.358,1.01911
518.0,304.368,1.01907
520.0,304.358,1.01904
522.0,304.361,1.01903
524.0,304.357,1.01902
526.0,304.358,1.01896
528.0,304.346,1.01883
530.0,304.359,1.0187
532.0,304.348,1.01863
534.0,304.359,1.01867
536.0,304.354,1.01885
538.0,304.359,1.01901
540.0,304.346,1.01915
542.0,304.35,1.01924
544.0,304.345,1.01927
546.0,304.35,1.01929
548.0,304.351,1.0193
550.0,304.329,1.01928
552.0,304.343,1.0192
554.0,304.35,1.01909
556.0,304.341,1.01897
558.0,304.346,1.0189
560.0,304.338,1.01889
562.0,304.347,1.01889
564.0,304.337,1.01889
566.0,304.361,1.0189
568.0,304.354,1.01889
570.0,304.351,1.01887
572.0,304.348,1.01883
574.0,304.375,1.01879
576.0,304.363,1.01875
578.0,304.351,1.01871
580.0,304.342,1.01868
582.0,304.35,1.01865
584.0,304.329,1.01863
586.0,304.357,1.01862
588.0,304.348,1.01861
590.0,304.332,1.0186
592.0,304.343,1.0186
594.0,304.342,1.0186
596.0,304.341,1.0186
598.0,304.326,1.01861
600.0,304.346,1.01863
602.0,304.346,1.01864
604.0,304.345,1.01863
606.0,304.339,1.01863
608.0,304.342,1.01862
610.0,304.332,1.01862
612.0,304.34,1.01861
614.0,304.339,1.01861
616.0,304.33,1.0186
618.0,304.346,1.0186
620.0,304.346,1.0186
622.0,304.349,1.0186
624.0,304.335,1.0186
626.0,304.326,1.0186
628.0,304.33,1.0186
630.0,304.337,1.01858
632.0,304.327,1.01856
634.0,304.342,1.01855
636.0,304.329,1.01855
638.0,304.355,1.01854
640.0,304.343,1.01853
642.0,304.349,1.01851
644.0,304.328,1.01847
646.0,304.328,1.01843
648.0,304.331,1.01838
650.0,304.343,1.01835
652.0,304.338,1.01834
654.0,304.362,1.01834
656.0,304.332,1.01834
658.0,304.332,1.01831
660.0,304.338,1.01826
662.0,304.335,1.01823
664.0,304.338,1.01821
666.0,304.342,1.01818
668.0,304.344,1.01815
670.0,304.333,1.01813
672.0,304.342,1.01811
674.0,304.33,1.0181
676.0,304.334,1.0181
678.0,304.33,1.0181
680.0,304.346,1.0181
682.0,304.334,1.0181
684.0,304.328,1.0181
686.0,304.33,1.0181
688.0,304.33,1.01811
690.0,304.335,1.01814
692.0,304.329,1.0182
694.0,304.334,1.01822
696.0,304.328,1.01822
698.0,304.324,1.0182
700.0,304.346,1.01817
702.0,304.345,1.01814
704.0,304.347,1.01811
706.0,304.342,1.01809
708.0,304.352,1.01809
710.0,304.354,1.01809
712.0,304.348,1.01809
714.0,304.346,1.0181
716.0,304.35,1.0181
718.0,304.343,1.0181
720.0,304.345,1.0181
722.0,304.34,1.0181
724.0,304.338,1.0181
726.0,304.337,1.01808
728.0,304.345,1.01805
730.0,304.342,1.01803
732.0,304.339,1.01802
734.0,304.337,1.01801
736.0,304.329,1.018
738.0,304.348,1.018
740.0,304.338,1.018
742.0,304.339,1.018
744.0,304.337,1.018
746.0,304.336,1.018
748.0,304.334,1.018
750.0,304.334,1.01798
752.0,304.319,1.01794
754.0,304.348,1.0179
756.0,304.353,1.01787
758.0,304.34,1.01787
760.0,304.356,1.01788
762.0,304.35,1.01789
764.0,304.344,1.0179
766.0,304.347,1.0179
768.0,304.342,1.0179
770.0,304.343,1.0179
772.0,304.327,1.01789
774.0,304.327,1.01785
776.0,304.348,1.01777
778.0,304.331,1.01772
780.0,304.324,1.01771
782.0,304.32,1.01772
784.0,304.325,1.01775
786.0,304.332,1.01777
788.0,304.335,1.01776
790.0,304.326,1.01774
792.0,304.34,1.0177
794.0,304.34,1.01767
796.0,304.342,1.01763
798.0,304.335,1.01758
800.0,304.322,1.01757
802.0,304.342,1.01769
804.0,304.324,1.01794
806.0,304.338,1.01806
808.0,304.334,1.01799
810.0,304.338,1.01783
812.0,304.336,1.0176
814.0,304.327,1.01746
816.0,304.345,1.01746
818.0,304.339,1.0175
820.0,304.335,1.01762
822.0,304.337,1.01778
824.0,304.356,1.01799
826.0,304.344,1.01816
828.0,304.347,1.0182
830.0,304.34,1.01813
832.0,304.334,1.01789
834.0,304.332,1.0176
836.0,304.327,1.01732
838.0,304.327,1.01715
840.0,304.333,1.01715
842.0,304.337,1.01723
844.0,304.342,1.01743
846.0,304.326,1.01764
848.0,304.351,1.01782
850.0,304.342,1.01789
852.0,304.326,1.01777
854.0,304.338,1.01758
856.0,304.318,1.01732
858.0,304.33,1.01721
860.0,304.325,1.01727
862.0,304.338,1.01732
864.0,304.333,1.0173
866.0,304.338,1.01721
868.0,304.332,1.01705
870.0,304.323,1.01698
872.0,304.331,1.01704
874.0,304.328,1.01714
876.0,304.34,1.01727
878.0,304.328,1.01736
880.0,304.332,1.0174
882.0,304.335,1.01742
884.0,304.309,1.01742
886.0,304.326,1.01741
888.0,304.331,1.01741
890.0,304.338,1.0174
892.0,304.326,1.0174
894.0,304.338,1.01742
896.0,304.326,1.01748
898.0,304.325,1.01752
900.0,304.331,1.01754
902.0,304.329,1.0175
904.0,304.336,1.01739
906.0,304.317,1.01731
908.0,304.339,1.01727
910.0,304.333,1.01726
912.0,304.332,1.01728
914.0,304.336,1.01731
916.0,304.343,1.01732
918.0,304.334,1.01735
920.0,304.339,1.01738
922.0,304.332,1.01746
924.0,304.335,1.01756
926.0,304.353,1.01766
928.0,304.334,1.01773
930.0,304.33,1.01775
932.0,304.328,1.01769
934.0,304.347,1.0176
936.0,304.331,1.01747
938.0,304.332,1.01735
940.0,304.34,1.01725
942.0,304.334,1.01718
944.0,304.337,1.01715
946.0,304.348,1.01714
948.0,304.339,1.01716
950.0,304.333,1.01717
952.0,304.338,1.01718
954.0,304.337,1.01719
956.0,304.326,1.0172
958.0,304.319,1.0172
960.0,304.33,1.0172
962.0,304.329,1.01721
964.0,304.337,1.01723
966.0,304.338,1.01725
968.0,304.328,1.01727
970.0,304.331,1.01729
972.0,304.339,1.01731
974.0,304.325,1.01733
976.0,304.342,1.01735
978.0,304.335,1.01736
980.0,304.341,1.01734
982.0,304.345,1.01732
984.0,304.333,1.01728
986.0,304.355,1.01725
988.0,304.321,1.01723
990.0,304.336,1.01722
992.0,304.336,1.01722
994.0,304.345,1.01723
996.0,304.338,1.01727
998.0,304.314,1.01734
1000.0,304.324,1.01742
1002.0,304.34,1.01746
1004.0,304.346,1.01736
1006.0,304.343,1.01716
1008.0,304.336,1.01683
1010.0,304.321,1.01659
1012.0,304.328,1.01651
1014.0,304.342,1.01657
1016.0,304.34,1.01678
1018.0,304.346,1.01696
1020.0,304.347,1.01709
1022.0,304.354,1.01718
1024.0,304.354,1.01721
1026.0,304.328,1.01724
1028.0,304.355,1.01725
1030.0,304.334,1.01726
1032.0,304.357,1.01729
1034.0,304.331,1.01732
1036.0,304.347,1.01737
1038.0,304.342,1.01739
1040.0,304.344,1.01739
1042.0,304.338,1.01738
1044.0,304.345,1.01735
1046.0,304.329,1.01731
1048.0,304.34,1.01729
1050.0,304.346,1.01728
1052.0,304.32,1.01728
1054.0,304.326,1.01728
1056.0,304.336,1.01728
1058.0,304.33,1.01727
1060.0,304.344,1.01724
1062.0,304.335,1.01722
1064.0,304.319,1.01722
1066.0,304.337,1.01723
1068.0,304.335,1.01725
1070.0,304.324,1.01729
1072.0,304.328,1.01733
1074.0,304.318,1.01735
1076.0,304.335,1.01733
1078.0,304.341,1.01729
1080.0,304.351,1.01725
1082.0,304.336,1.01722
1084.0,304.336,1.01722
1086.0,304.327,1.01723
1088.0,304.345,1.01727
1090.0,304.32,1.01732
1092.0,304.333,1.01738
1094.0,304.336,1.01744
1096.0,304.337,1.01748
1098.0,304.348,1.01751
1100.0,304.349,1.01752
1102.0,304.351,1.01751
1104.0,304.355,1.01746
1106.0,304.317,1.0174
1108.0,304.327,1.01733
1110.0,304.327,1.01727
1112.0,304.336,1.01722
1114.0,304.336,1.01718
1116.0,304.348,1.01714
1118.0,304.326,1.0171
1120.0,304.343,1.01707
1122.0,304.333,1.01705
1124.0,304.321,1.01706
1126.0,304.326,1.01707
1128.0,304.35,1.01708
1130.0,304.339,1.01709
1132.0,304.34,1.01709
1134.0,304.341,1.0171
1136.0,304.331,1.0171
1138.0,304.341,1.01711
1140.0,304.336,1.01713
1142.0,304.325,1.01715
1144.0,304.338,1.01717
1146.0,304.339,1.01717
1148.0,304.352,1.01717
1150.0,304.33,1.01717
1152.0,304.321,1.01715
1154.0,304.332,1.01716
1156.0,304.329,1.01724
1158.0,304.35,1.01732
1160.0,304.341,1.01735
1162.0,304.333,1.01727
1164.0,304.333,1.01708
1166.0,304.347,1.01693
1168.0,304.329,1.0169
1170.0,304.344,1.01706
1172.0,304.34,1.01737
1174.0,304.341,1.01752
1176.0,304.338,1.01741
1178.0,304.359,1.0172
1180.0,304.35,1.01688
1182.0,304.354,1.01667
1184.0,304.36,1.01662
1186.0,304.337,1.01661
1188.0,304.336,1.01665
1190.0,304.345,1.01667
1192.0,304.354,1.01666
1194.0,304.349,1.01667
1196.0,304.338,1.01672
1198.0,304.343,1.01674
1200.0,304.345,1.01665
1205.73,304.5,1.015
1211.52,305,1.01574
1215.99,305.5,1.01777
1220.17,306,1.01824
1224.11,306.5,1.01794
1227.73,307,1.01745
1231.26,307.5,1.01713
1234.9,308,1.01711
1238.5,308.5,1.01722
1241.88,309,1.01717
1245.26,309.5,1.01708
1248.73,310,1.01697
1252.07,310.5,1.01684
1255.48,311,1.01676
1258.68,311.5,1.0167
1262.05,312,1.01669
1265.36,312.5,1.01669
1268.64,313,1.01656
1271.86,313.5,1.01636
1275.11,314,1.01621
1278.28,314.5,1.01616
1281.51,315,1.01614
1284.69,315.5,1.01614
1287.84,316,1.01612
1290.96,316.5,1.01607
1294.14,317,1.01597
1297.22,317.5,1.01586
1300.35,318,1.01577
1303.49,318.5,1.01566
1306.53,319,1.01553
1309.6,319.5,1.01539
1312.67,320,1.01523
1315.75,320.5,1.01506
1318.78,321,1.01488
1321.83,321.5,1.01461
1324.86,322,1.01429
1327.84,322.5,1.01418
1330.81,323,1.01431
1333.86,323.5,1.0146
1336.9,324,1.01466
1339.92,324.5,1.0145
1342.93,325,1.01426
1345.87,325.5,1.01405
1349.06,326,1.01386
1352.09,326.5,1.01365
1354.99,327,1.01349
1358.0,327.5,1.01333
1361.1,328,1.01315
1364.06,328.5,1.013
1367.03,329,1.01283
1370.02,329.5,1.01265
1373.07,330,1.01247
1375.93,330.5,1.01231
1378.98,331,1.01215
1381.99,331.5,1.01199
1384.95,332,1.0118
1388.01,332.5,1.01166
1390.88,333,1.01153
1393.87,333.5,1.01137
1396.89,334,1.01115
1399.92,334.5,1.01089
1402.93,335,1.01068
1405.82,335.5,1.01061
1408.93,336,1.01056
1411.81,336.5,1.01045
1414.82,337,1.01029
1417.74,337.5,1.01011
1420.68,338,1.00991
1423.69,338.5,1.00959
1426.74,339,1.00913
1429.66,339.5,1.00872
1432.59,340,1.00854
1435.62,340.5,1.00848
1438.63,341,1.00849
1441.56,341.5,1.00853
1444.57,342,1.00861
1447.58,342.5,1.00863
1450.57,343,1.0086
1453.51,343.5,1.00853
1456.49,344,1.00844
1459.49,344.5,1.00831
1462.44,345,1.00814
1465.44,345.5,1.00794
1468.46,346,1.00776
1471.45,346.5,1.00762
1474.39,347,1.00753
1477.35,347.5,1.00748
1480.3,348,1.00745
1483.28,348.5,1.00743
1486.32,349,1.00738
1489.25,349.5,1.00732
1492.26,350,1.00725
1495.23,350.5,1.00713
1498.14,351,1.00695
1501.11,351.5,1.00676
1504.11,352,1.0066
1507.11,352.5,1.00649
1510.06,353,1.00644
1513.05,353.5,1.0064
1516.0,354,1.00636
1518.99,354.5,1.00636
1521.95,355,1.00641
1524.94,355.5,1.00641
1527.92,356,1.00637
1530.93,356.5,1.00632
1533.91,357,1.00623
1536.88,357.5,1.00611
1539.79,358,1.00595
1542.85,358.5,1.00582
1545.73,359,1.00577
1548.74,359.5,1.00575
1551.64,360,1.00571
1554.61,360.5,1.00564
1557.6,361,1.00556
1560.5,361.5,1.00551
1563.58,362,1.00544
1566.55,362.5,1.00536
1569.48,363,1.00527
1572.43,363.5,1.00528
1575.44,364,1.00535
1578.42,364.5,1.00545
1581.42,365,1.00549
1584.4,365.5,1.00549
1587.37,366,1.00545
1590.34,366.5,1.00538
1593.29,367,1.0053
1596.18,367.5,1.00519
1599.21,368,1.0051
1602.26,368.5,1.00504
1605.17,369,1.00506
1608.15,369.5,1.00515
1611.11,370,1.00525
1614.08,370.5,1.00532
1616.98,371,1.0053
1620.04,371.5,1.00521
1623.03,372,1.00511
1625.98,372.5,1.005
1628.91,373,1.0049
1631.99,373.5,1.00482
1634.92,374,1.00478
1637.9,374.5,1.00485
1640.82,375,1.005
1643.81,375.5,1.00509
1646.72,376,1.00513
1649.77,376.5,1.0051
1652.72,377,1.00501
1655.63,377.5,1.00487
1658.55,378,1.0047
1661.57,378.5,1.00465
1664.51,379,1.00473
1667.51,379.5,1.00485
1670.39,380,1.00498
1673.41,380.5,1.00506
1676.39,381,1.00508
1679.33,381.5,1.00506
1682.32,382,1.00497
1685.27,382.5,1.00488
1688.25,383,1.00486
1691.21,383.5,1.00487
1694.17,384,1.0049
1697.14,384.5,1.00488
1700.12,385,1.00487
1702.99,385.5,1.00486
1706.01,386,1.00484
1708.9,386.5,1.00481
1711.94,387,1.00479
1714.9,387.5,1.00478
1717.85,388,1.0048
1720.87,388.5,1.00484
1723.74,389,1.00487
1726.7,389.5,1.0049
1729.66,390,1.00491
1732.68,390.5,1.00495
1735.66,391,1.00499
1738.57,391.5,1.00502
1741.6,392,1.005
1744.5,392.5,1.00498
1747.47,393,1.00495
1750.43,393.5,1.0049
1753.46,394,1.00484
1756.34,394.5,1.00478
1759.27,395,1.00476
1762.24,395.5,1.00479
1765.17,396,1.00484
1768.2,396.5,1.00485
1771.13,397,1.00483
1774.03,397.5,1.00477
1776.97,398,1.00471
1779.98,398.5,1.00468
1783.03,399,1.00467
1785.85,399.5,1.00466
1788.87,400,1.00462
1791.82,400.5,1.00462
1794.78,401,1.00466
1797.75,401.5,1.00473
1800.72,402,1.00473
1803.63,402.5,1.0047
1806.59,403,1.00465
1809.55,403.5,1.00462
1812.53,404,1.00459
1815.52,404.5,1.00457
1818.44,405,1.00455
1821.43,405.5,1.00451
1824.34,406,1.00447
1827.33,406.5,1.00443
1830.32,407,1.0044
1833.19,407.5,1.00442
1836.15,408,1.00441
1839.1,408.5,1.0043
1842.1,409,1.0042
1845.08,409.5,1.00425
1847.98,410,1.00435
1850.97,410.5,1.00441
1853.98,411,1.00439
1856.92,411.5,1.00433
1859.81,412,1.00426
1862.82,412.5,1.0042
1865.77,413,1.0042
1868.73,413.5,1.00421
1871.72,414,1.00419
1874.63,414.5,1.00416
1877.61,415,1.00412
1880.52,415.5,1.00408
1883.54,416,1.00405
1886.49,416.5,1.00403
1889.41,417,1.00397
1892.35,417.5,1.00388
1895.31,418,1.0038
1898.25,418.5,1.00378
1901.21,419,1.00384
1904.2,419.5,1.00386
1907.12,420,1.00382
1910.08,420.5,1.00373
1913.05,421,1.00367
1915.99,421.5,1.00365
1918.98,422,1.00358
1921.93,422.5,1.00345
1924.88,423,1.00333
1927.84,423.5,1.00327
1930.78,424,1.00324
1933.78,424.5,1.00327
1936.72,425,1.00332
1939.64,425.5,1.00332
1942.62,426,1.00328
1945.61,426.5,1.00325
1948.53,427,1.00323
1951.44,427.5,1.0032
1954.41,428,1.00316
1957.37,428.5,1.00311
1960.32,429,1.00305
1963.26,429.5,1.00298
1966.26,430,1.00284
1969.26,430.5,1.00268
1972.24,431,1.00253
1975.16,431.5,1.00238
1978.08,432,1.00224
1980.97,432.5,1.00211
1983.97,433,1.00202
1987.0,433.5,1.00199
1989.92,434,1.00199
1992.84,434.5,1.00196
1995.78,435,1.00193
1998.8,435.5,1.00189
2001.75,436,1.00181
2004.77,436.5,1.00168
2007.64,437,1.00155
2010.62,437.5,1.00144
2013.59,438,1.00136
2016.51,438.5,1.00125
2019.49,439,1.00108
2022.41,439.5,1.00091
2025.35,440,1.0008
2028.37,440.5,1.0007
2031.33,441,1.0006
2034.25,441.5,1.00049
2037.22,442,1.0004
2040.12,442.5,1.00032
2043.08,443,1.00022
2046.06,443.5,1.00011
2049.05,444,0.99999
2051.98,444.5,0.99986
2054.92,445,0.99971
2057.84,445.5,0.99953
2060.83,446,0.99935
2063.8,446.5,0.99924
2066.74,447,0.99914
2069.66,447.5,0.99902
2072.65,448,0.99889
2075.56,448.5,0.99873
2078.53,449,0.99858
2081.5,449.5,0.99846
2084.42,450,0.99836
2087.42,450.5,0.9983
2090.34,451,0.99826
2093.32,451.5,0.99821
2096.25,452,0.99809
2099.19,452.5,0.99792
2102.15,453,0.99773
2105.14,453.5,0.99758
2108.03,454,0.99745
2110.99,454.5,0.9973
2113.93,455,0.99716
2116.9,455.5,0.99702
2119.82,456,0.99687
2122.76,456.5,0.99673
2125.76,457,0.99659
2128.71,457.5,0.99645
2131.74,458,0.9963
2134.65,458.5,0.99614
2137.54,459,0.99598
2140.51,459.5,0.99585
2143.47,460,0.99574
2146.41,460.5,0.99564
2149.38,461,0.99555
2152.31,461.5,0.99546
2155.29,462,0.99536
2158.19,462.5,0.99525
2161.17,463,0.99515
2164.12,463.5,0.99498
2167.08,464,0.99477
2170.05,464.5,0.99461
2172.93,465,0.99455
2175.88,465.5,0.99451
2178.83,466,0.99448
2181.85,466.5,0.99441
2184.8,467,0.99428
2187.79,467.5,0.99412
2190.7,468,0.99397
2193.68,468.5,0.99382
2196.6,469,0.99372
2199.58,469.5,0.99359
2202.55,470,0.99346
2205.5,470.5,0.99332
2208.42,471,0.99316
2211.38,471.5,0.99301
2214.29,472,0.99287
2217.27,472.5,0.99272
2220.22,473,0.99259
2223.17,473.5,0.99248
2226.1,474,0.99236
2229.09,474.5,0.99222
2232.09,475,0.99207
2234.96,475.5,0.99192
2238.02,476,0.99177
2240.93,476.5,0.99163
2243.85,477,0.99149
2246.87,477.5,0.99132
2249.81,478,0.99119
2252.75,478.5,0.99111
2255.69,479,0.99108
2258.65,479.5,0.99103
2261.62,480,0.99087
2264.57,480.5,0.99062
2267.53,481,0.99046
2270.47,481.5,0.99037
2273.42,482,0.99023
2276.42,482.5,0.98999
2279.37,483,0.98975
2282.33,483.5,0.98955
2285.28,484,0.98937
2288.27,484.5,0.98917
2291.19,485,0.98898
2294.2,485.5,0.98881
2297.13,486,0.98866
2299.99,486.5,0.98849
2302.99,487,0.98829
2305.95,487.5,0.98811
2308.91,488,0.988
2311.86,488.5,0.9879
2314.82,489,0.98777
2317.8,489.5,0.98762
2320.76,490,0.98748
2323.67,490.5,0.9873
2326.68,491,0.98707
2329.58,491.5,0.98685
2332.57,492,0.98667
2335.51,492.5,0.98652
2338.51,493,0.98636
2341.48,493.5,0.98618
2344.39,494,0.986
2347.35,494.5,0.98581
2350.32,495,0.98556
2353.25,495.5,0.98524
2356.23,496,0.98495
2359.16,496.5,0.9847
2362.16,497,0.98443
2365.11,497.5,0.98413
2368.02,498,0.98388
2371.02,498.5,0.98364
2374.08,499,0.98342
2376.97,499.5,0.98321
2379.89,500,0.98297
2382.9,500.5,0.98268
2385.83,501,0.98234
2388.78,501.5,0.98202
2391.74,502,0.98172
2394.71,502.5,0.98145
2397.71,503,0.98122
2400.63,503.5,0.981
2403.59,504,0.98074
2406.56,504.5,0.98044
2409.53,505,0.98014
2412.45,505.5,0.97982
2415.41,506,0.97949
2418.39,506.5,0.97918
2421.36,507,0.97888
2424.32,507.5,0.9786
2427.28,508,0.97831
2430.27,508.5,0.97801
2433.19,509,0.97768
2436.21,509.5,0.9773
2439.12,510,0.97695
2442.09,510.5,0.9766
2445.02,511,0.97627
2448.05,511.5,0.97594
2451.02,512,0.97561
2453.98,512.5,0.97521
2456.99,513,0.97474
2459.85,513.5,0.97427
2462.89,514,0.9738
2465.82,514.5,0.9734
2468.82,515,0.973
2471.79,515.5,0.97259
2474.74,516,0.97217
2477.72,516.5,0.97176
2480.68,517,0.97135
2483.64,517.5,0.97091
2486.61,518,0.97045
2489.62,518.5,0.96998
2492.59,519,0.96948
2495.55,519.5,0.96896
2498.48,520,0.96845
2501.49,520.5,0.96793
2504.46,521,0.96743
2507.34,521.5,0.96692
2510.29,522,0.96641
2513.3,522.5,0.96589
2516.31,523,0.96536
2519.22,523.5,0.96483
2522.23,524,0.96425
2525.17,524.5,0.96369
2528.14,525,0.96313
2531.14,525.5,0.96255
2534.08,526,0.96195
2537.1,526.5,0.96136
2539.99,527,0.96082
2542.95,527.5,0.96029
2545.92,528,0.95975
2548.95,528.5,0.95915
2551.84,529,0.95851
2554.84,529.5,0.95782
2557.83,530,0.95708
2560.79,530.5,0.95633
2563.79,531,0.95557
2566.79,531.5,0.95483
2569.7,532,0.95417
2572.74,532.5,0.95349
2575.67,533,0.95284
2578.6,533.5,0.95219
2581.61,534,0.9515
2584.57,534.5,0.95079
2587.52,535,0.94999
2590.49,535.5,0.94914
2593.45,536,0.94834
2596.45,536.5,0.94756
2599.44,537,0.94677
2602.41,537.5,0.94597
2605.41,538,0.94516
2608.34,538.5,0.94439
2611.31,539,0.94364
2614.3,539.5,0.94289
2617.3,540,0.94213
2620.27,540.5,0.94131
2623.2,541,0.94048
2626.19,541.5,0.93962
2629.2,542,0.93875
2632.15,542.5,0.93789
2635.11,543,0.93701
2638.12,543.5,0.93609
2641.03,544,0.93522
2644.03,544.5,0.93431
2647.06,545,0.93339
2650.05,545.5,0.93248
2652.98,546,0.93158
2656.01,546.5,0.93064
2658.94,547,0.92974
2661.87,547.5,0.92882
2664.91,548,0.92785
2667.92,548.5,0.92688
2670.84,549,0.92595
2673.84,549.5,0.92503
2676.76,550,0.92411
2679.75,550.5,0.92309
2682.72,551,0.92202
2685.73,551.5,0.92092
2688.71,552,0.91984
2691.71,552.5,0.91878
2694.67,553,0.91775
2697.58,553.5,0.91675
2700.6,554,0.91567
2703.58,554.5,0.91459
2706.53,555,0.91348
2709.54,555.5,0.91233
2712.48,556,0.91123
2715.45,556.5,0.91013
2718.43,557,0.90903
2721.43,557.5,0.90788
2724.42,558,0.90671
2727.38,558.5,0.90552
2730.36,559,0.90427
2733.37,559.5,0.90294
2736.3,560,0.90159
2739.25,560.5,0.90025
2742.23,561,0.89893
2745.25,561.5,0.89769
2748.21,562,0.8965
2751.17,562.5,0.89529
2754.17,563,0.89399
2757.16,563.5,0.89261
2760.1,564,0.89124
2763.11,564.5,0.88986
2766.09,565,0.88854
2769.09,565.5,0.8872
2772.11,566,0.88578
2775.06,566.5,0.88434
2778.06,567,0.88284
2781.06,567.5,0.88133
2784.03,568,0.87981
2787.02,568.5,0.87828
2790.03,569,0.87672
2792.99,569.5,0.8752
2795.98,570,0.87363
2798.94,570.5,0.87205
2801.91,571,0.87048
2804.89,571.5,0.86891
2807.87,572,0.86735
2810.81,572.5,0.86579
2813.84,573,0.86411
2816.82,573.5,0.86237
2819.81,574,0.86059
2822.76,574.5,0.85888
2825.72,575,0.85725
2828.76,575.5,0.85555
2831.74,576,0.85379
2834.7,576.5,0.85199
2837.71,577,0.85015
2840.71,577.5,0.84835
2843.7,578,0.84656
2846.66,578.5,0.84476
2849.64,579,0.84289
2852.6,579.5,0.84096
2855.59,580,0.839
2858.61,580.5,0.83704
2861.56,581,0.83509
2864.57,581.5,0.83309
2867.47,582,0.83113
2870.52,582.5,0.82903
2873.52,583,0.82697
2876.47,583.5,0.82494
2879.51,584,0.82277
2882.46,584.5,0.8206
2885.46,585,0.81838
2888.46,585.5,0.8162
2891.43,586,0.81408
2894.4,586.5,0.81197
2897.4,587,0.80978
2900.35,587.5,0.80755
2903.38,588,0.80522
2906.36,588.5,0.8029
2909.32,589,0.80061
2912.28,589.5,0.79833
2915.34,590,0.79592
2918.25,590.5,0.79355
2921.29,591,0.79101
2924.28,591.5,0.78852
2927.24,592,0.78606
2930.26,592.5,0.78355
2933.24,593,0.78107
2936.29,593.5,0.7785
2939.25,594,0.776
2942.24,594.5,0.77347
2945.23,595,0.77091
2948.21,595.5,0.76829
2951.2,596,0.76563
2954.17,596.5,0.76296
2957.2,597,0.76023
2960.17,597.5,0.75757
2963.15,598,0.75485
2966.17,598.5,0.75201
2969.14,599,0.74914
2972.07,599.5,0.74631
2975.15,600,0.74338
2978.14,600.5,0.74064
2981.13,601,0.73793
2984.12,601.5,0.73517
2987.11,602,0.73234
2990.05,602.5,0.7295
2993.07,603,0.72657
2996.09,603.5,0.7237
2999.05,604,0.72087
3002.01,604.5,0.71801
3004.96,605,0.71503
3008.02,605.5,0.71186
3011.01,606,0.70873
3013.99,606.5,0.70564
3016.93,607,0.70265
3020.01,607.5,0.69951
3022.95,608,0.69645
3025.91,608.5,0.69334
3028.93,609,0.69021
3031.95,609.5,0.68707
3034.96,610,0.68396
3037.89,610.5,0.68095
3040.94,611,0.67779
3043.88,611.5,0.67468
3046.92,612,0.67139
3049.89,612.5,0.66812
3052.9,613,0.66482
3055.89,613.5,0.66154
3058.88,614,0.6582
3061.86,614.5,0.65482
3064.89,615,0.65144
3067.87,615.5,0.64817
3070.87,616,0.64491
3073.83,616.5,0.64169
3076.82,617,0.63839
3079.82,617.5,0.63507
3082.85,618,0.6317
3085.81,618.5,0.62838
3088.82,619,0.62495
3091.82,619.5,0.62144
3094.8,620,0.61792
3097.77,620.5,0.61438
3100.73,621,0.61088
3103.77,621.5,0.60727
3106.82,622,0.6036
3109.76,622.5,0.59996
3112.81,623,0.59622
3115.78,623.5,0.59268
3118.79,624,0.58912
3121.77,624.5,0.58547
3124.76,625,0.58169
3127.75,625.5,0.57797
3130.82,626,0.57419
3133.74,626.5,0.57061
3136.72,627,0.56685
3139.72,627.5,0.56302
3142.75,628,0.5591
3145.76,628.5,0.55515
3148.76,629,0.55114
3151.71,629.5,0.54719
3154.71,630,0.54316
3157.75,630.5,0.53913
3160.75,631,0.53521
3163.76,631.5,0.53117
3166.71,632,0.52711
3169.72,632.5,0.52287
3172.73,633,0.51869
3175.74,633.5,0.51451
3178.75,634,0.51027
3181.76,634.5,0.50598
3184.72,635,0.50173
3187.77,635.5,0.4973
3190.79,636,0.49287
3193.72,636.5,0.48849
3196.82,637,0.48386
3199.76,637.5,0.47946
3202.76,638,0.47496
3205.79,638.5,0.47028
3208.76,639,0.46566
3211.78,639.5,0.461
3214.8,640,0.45631
3217.8,640.5,0.45165
3220.8,641,0.44706
3223.81,641.5,0.44252
3226.8,642,0.43796
3229.83,642.5,0.43316
3232.83,643,0.42828
3235.83,643.5,0.42335
3238.81,644,0.41839
3241.84,644.5,0.4134
3244.84,645,0.40858
3247.86,645.5,0.40381
3250.83,646,0.39909
3253.86,646.5,0.39427
3256.85,647,0.38945
3259.85,647.5,0.3846
3262.87,648,0.37972
3265.82,648.5,0.37498
3268.84,649,0.37018
3271.82,649.5,0.36551
3274.84,650,0.36083
3277.85,650.5,0.35622
3280.85,651,0.35171
3283.85,651.5,0.34722
3286.93,652,0.34266
3289.86,652.5,0.33842
3292.86,653,0.33423
3295.82,653.5,0.33019
3298.88,654,0.32613
3301.8,654.5,0.32235
3304.82,655,0.31849
3307.9,655.5,0.31463
3310.86,656,0.31105
3313.86,656.5,0.30766
3316.86,657,0.30447
3319.83,657.5,0.30143
3322.78,658,0.29854
3325.87,658.5,0.29567
3328.86,659,0.29299
3331.84,659.5,0.2904
3334.9,660,0.28783
3337.84,660.5,0.28557
3340.88,661,0.28345
3343.88,661.5,0.28157
3346.83,662,0.27986
3349.89,662.5,0.27825
3352.83,663,0.27678
3355.8,663.5,0.27539
3358.87,664,0.27403
3361.85,664.5,0.27285
3364.89,665,0.2718
3367.86,665.5,0.27088
3370.87,666,0.27001
3373.85,666.5,0.26919
3376.88,667,0.26843
3379.85,667.5,0.26775
3382.91,668,0.26711
3385.9,668.5,0.26651
3388.88,669,0.26594
3391.88,669.5,0.26547
3394.89,670,0.26506
3397.95,670.5,0.26465
3400.95,671,0.26423
3403.94,671.5,0.26385
3406.95,672,0.26352
3409.93,672.5,0.2632
3412.94,673,0.26278
3415.94,673.5,0.26231
3418.94,674,0.26186
3421.96,674.5,0.26146
3425.0,675,0.2611
3427.99,675.5,0.26071
3430.99,676,0.26032
3433.99,676.5,0.25992
3436.98,677,0.25954
3439.99,677.5,0.25919
3442.96,678,0.25886
3446.01,678.5,0.25851
3449.0,679,0.25815
3452.01,679.5,0.2578
3455.05,680,0.25745
3458.01,680.5,0.25713
3461.08,681,0.2568
3464.11,681.5,0.25642
3467.09,682,0.25601
3470.1,682.5,0.25562
3473.11,683,0.25535
3476.11,683.5,0.25511
3479.14,684,0.25484
3482.13,684.5,0.25451
3485.14,685,0.25416
3488.15,685.5,0.25384
3491.16,686,0.25353
3494.23,686.5,0.25318
3497.16,687,0.25284
3500.16,687.5,0.25256
3503.24,688,0.25224
3506.2,688.5,0.25185
3509.21,689,0.25139
3512.21,689.5,0.25095
3515.25,690,0.25068
3518.28,690.5,0.25064
3521.31,691,0.25037
3524.33,691.5,0.24976
3527.31,692,0.24932
3530.32,692.5,0.24909
3533.34,693,0.24887
3536.38,693.5,0.24851
3539.33,694,0.24817
3542.41,694.5,0.24792
3545.44,695,0.24778
3548.44,695.5,0.24754
3551.46,696,0.24722
3554.45,696.5,0.24687
3557.48,697,0.24655
3560.47,697.5,0.24621
3563.48,698,0.24587
3566.45,698.5,0.24557
3569.52,699,0.24531
3572.53,699.5,0.24499
3575.57,700,0.24466
3578.59,700.5,0.24435
3581.65,701,0.244
3584.64,701.5,0.24362
3587.65,702,0.24332
3590.66,702.5,0.24307
3593.68,703,0.24281
3596.7,703.5,0.24247
3599.73,704,0.24204
3602.75,704.5,0.24162
3605.77,705,0.24127
3608.77,705.5,0.24099
3611.76,706,0.24076
3614.8,706.5,0.24054
3617.75,707,0.24032
3620.83,707.5,0.24008
3623.83,708,0.23986
3626.83,708.5,0.23963
3629.85,709,0.2394
3632.9,709.5,0.23916
3635.89,710,0.23889
3638.97,710.5,0.2386
3641.93,711,0.23829
3644.98,711.5,0.23795
3647.99,712,0.23761
3650.98,712.5,0.2373
3653.98,713,0.23705
3657.04,713.5,0.2368
3660.06,714,0.2365
3663.03,714.5,0.23616
3666.09,715,0.23577
3669.09,715.5,0.23545
3672.1,716,0.23523
3675.19,716.5,0.23526
3678.18,717,0.23534
3681.15,717.5,0.23508
3684.24,718,0.2346
3687.24,718.5,0.2342
3690.25,719,0.23396
3693.27,719.5,0.23377
3696.27,720,0.23353
3699.31,720.5,0.23324
3702.33,721,0.23292
3705.37,721.5,0.23263
3708.37,722,0.23238
3711.4,722.5,0.23214
3714.43,723,0.23189
3717.42,723.5,0.23166
3720.45,724,0.23142
3723.45,724.5,0.23116
3726.48,725,0.2309
3729.53,725.5,0.23066
3732.51,726,0.23045
3735.52,726.5,0.23023
3738.55,727,0.22998
3741.55,727.5,0.22973
3744.6,728,0.22954
3747.61,728.5,0.22937
3750.62,729,0.22921
3753.63,729.5,0.22904
3756.64,730,0.22887
3759.67,730.5,0.22869
3762.7,731,0.22849
3765.7,731.5,0.22828
3768.74,732,0.22803
3771.79,732.5,0.22775
3774.81,733,0.22744
3777.76,733.5,0.22716
3780.83,734,0.22695
3783.86,734.5,0.22678
3786.82,735,0.22658
3789.89,735.5,0.22637
3792.93,736,0.22621
3795.92,736.5,0.22609
3799.0,737,0.22594
3802.01,737.5,0.22576
3804.96,738,0.22555
3808.01,738.5,0.22531
3811.02,739,0.22506
3814.04,739.5,0.22484
3817.1,740,0.22465
3820.1,740.5,0.22447
3823.12,741,0.22424
3826.17,741.5,0.22398
3829.17,742,0.22376
3832.23,742.5,0.22359
3835.25,743,0.22345
3838.25,743.5,0.22334
3841.34,744,0.22325
3844.3,744.5,0.22311
3847.36,745,0.22294
3850.37,745.5,0.22272
3853.35,746,0.22251
3856.37,746.5,0.22231
3859.41,747,0.22215
3862.41,747.5,0.22204
3865.45,748,0.22194
3868.44,748.5,0.22182
3871.5,749,0.22169
3874.54,749.5,0.22157
3877.53,750,0.22145
3880.54,750.5,0.2213
3883.59,751,0.2211
3886.63,751.5,0.22088
3889.65,752,0.22071
3892.67,752.5,0.22054
3895.69,753,0.22039
3898.7,753.5,0.2203
3901.73,754,0.22019
3904.74,754.5,0.22003
3907.78,755,0.21989
3910.8,755.5,0.21975
3913.84,756,0.21957
3916.83,756.5,0.2194
3919.81,757,0.21925
3922.78,757.5,0.21909
3925.86,758,0.21893
3928.83,758.5,0.2188
3931.91,759,0.21869
3934.91,759.5,0.21857
3937.95,760,0.21842
3940.97,760.5,0.21831
3944.01,761,0.21824
3946.97,761.5,0.21816
3950.01,762,0.21805
3953.06,762.5,0.21789
3956.11,763,0.21769
3959.09,763.5,0.21753
3962.14,764,0.21738
3965.13,764.5,0.21724
3968.13,765,0.21712
3971.17,765.5,0.21702
3974.18,766,0.21692
3977.18,766.5,0.21679
3980.22,767,0.21667
3983.27,767.5,0.21656
3986.27,768,0.21642
3989.24,768.5,0.21623
3992.3,769,0.21602
3995.28,769.5,0.21582
3998.32,770,0.21564
4001.38,770.5,0.21552
4004.33,771,0.21548
4007.41,771.5,0.21547
4010.38,772,0.21544
4013.43,772.5,0.21534
4016.45,773,0.21516
4019.47,773.5,0.21496
4022.49,774,0.21479
4025.45,774.5,0.21465
4028.49,775,0.2145
4031.52,775.5,0.21435
4034.55,776,0.21422
4037.54,776.5,0.21413
4040.62,777,0.21407
4043.61,777.5,0.21402
4046.58,778,0.21398
4049.62,778.5,0.21392
4052.62,779,0.21382
4055.69,779.5,0.2137
4058.68,780,0.21354
4061.71,780.5,0.21337
4064.77,781,0.21325
4067.73,781.5,0.21318
4070.76,782,0.21312
4073.8,782.5,0.21305
4076.84,783,0.2129
4079.84,783.5,0.21273
4082.84,784,0.21258
4085.86,784.5,0.21247
4088.86,785,0.21237
4091.92,785.5,0.21228
4094.9,786,0.21218
4097.97,786.5,0.21204
4100.96,787,0.2119
4103.91,787.5,0.2118
4107.02,788,0.21175
4109.97,788.5,0.21172
4113.04,789,0.21164
4116.04,789.5,0.21152
4119.03,790,0.21137
4122.05,790.5,0.21123
4125.06,791,0.21112
4128.06,791.5,0.21104
4131.09,792,0.21095
4134.12,792.5,0.21082
4137.11,793,0.21072
4140.15,793.5,0.21077
4143.11,794,0.21076
4146.19,794.5,0.21059
4149.11,795,0.21033
4152.24,795.5,0.21016
4155.25,796,0.20995
4158.22,796.5,0.20974
4161.27,797,0.20971
4164.24,797.5,0.20981
4167.27,798,0.20984
4170.26,798.5,0.20977
4173.29,799,0.20966
4176.3,799.5,0.20954
4179.33,800,0.20942
4182.37,800.5,0.20932
4185.34,801,0.20921
4188.38,801.5,0.20908
4191.4,802,0.20889
4194.42,802.5,0.2087
4197.42,803,0.20857
4200.47,803.5,0.20846
4203.44,804,0.20835
4206.48,804.5,0.20825
4209.47,805,0.20817
4212.48,805.5,0.20814
4215.49,806,0.20812
4218.51,806.5,0.20808
4221.54,807,0.20802
4224.55,807.5,0.20793
4227.57,808,0.20781
4230.58,808.5,0.20763
4233.59,809,0.20744
4236.6,809.5,0.20739
4239.59,810,0.20742
4242.58,810.5,0.20743
4245.65,811,0.2073
4248.63,811.5,0.20718
4251.64,812,0.20705
4254.69,812.5,0.20692
4257.68,813,0.20674
4260.68,813.5,0.20657
4263.71,814,0.20646
4266.72,814.5,0.20639
4269.8,815,0.20637
4272.77,815.5,0.20638
4275.75,816,0.20639
4278.8,816.5,0.20636
4281.79,817,0.20629
4284.83,817.5,0.20621
4287.79,818,0.2061
4290.85,818.5,0.20602
4293.83,819,0.20596
4296.86,819.5,0.20585
4299.83,820,0.2057
4302.91,820.5,0.20553
4305.88,821,0.20536
4308.91,821.5,0.20532
4311.9,822,0.2054
4314.93,822.5,0.20541
4317.97,823,0.20525
4320.96,823.5,0.205
4323.93,824,0.2048
4326.95,824.5,0.20469
4329.95,825,0.20449
4332.98,825.5,0.2042
4335.98,826,0.20413
4339.0,826.5,0.20412
4341.99,827,0.20411
4345.04,827.5,0.204
4348.05,828,0.20396
4351.09,828.5,0.20391
4354.02,829,0.20376
4357.03,829.5,0.20352
4360.08,830,0.20337
4363.09,830.5,0.20328
4366.1,831,0.20323
4369.04,831.5,0.20318
4372.07,832,0.20314
4375.14,832.5,0.20312
4378.16,833,0.2031
4381.16,833.5,0.20305
4384.14,834,0.20296
4387.16,834.5,0.20286
4390.18,835,0.20274
4393.18,835.5,0.20261
4396.25,836,0.20248
4399.2,836.5,0.20239
4402.22,837,0.20235
4405.24,837.5,0.20227
4408.26,838,0.20215
4411.26,838.5,0.20204
4414.25,839,0.20196
4417.33,839.5,0.20191
4420.29,840,0.20186
4423.27,840.5,0.20179
4426.3,841,0.2017
4429.35,841.5,0.20161
4432.35,842,0.20153
4435.33,842.5,0.20145
4438.35,843,0.20137
4441.41,843.5,0.20135
4444.41,844,0.20134
4447.41,844.5,0.2013
4450.42,845,0.20125
4453.45,845.5,0.20118
4456.49,846,0.20109
4459.45,846.5,0.201
4462.5,847,0.2009
4465.49,847.5,0.20074
4468.49,848,0.20053
4471.5,848.5,0.20037
4474.54,849,0.20028
4477.54,849.5,0.20025
4480.55,850,0.20019
4483.57,850.5,0.2001
4486.57,851,0.20002
4489.63,851.5,0.2
4492.59,852,0.2
4495.59,852.5,0.19997
4498.6,853,0.19989
4501.6,853.5,0.19974
4504.63,854,0.1996
4507.61,854.5,0.19952
4510.61,855,0.19951
4513.63,855.5,0.19949
4516.61,856,0.19938
4519.59,856.5,0.19923
4522.59,857,0.19909
4525.58,857.5,0.19898
4528.57,858,0.19888
4531.62,858.5,0.19879
4534.63,859,0.19872
4537.66,859.5,0.19867
4540.64,860,0.19865
4543.7,860.5,0.19862
4546.71,861,0.19853
4549.73,861.5,0.19841
4552.7,862,0.19834
4555.75,862.5,0.19829
4558.73,863,0.19828
4561.77,863.5,0.19825
4564.74,864,0.19816
4567.77,864.5,0.19804
4570.82,865,0.19794
4573.82,865.5,0.19787
4576.88,866,0.19778
4579.85,866.5,0.19773
4582.89,867,0.19769
4585.86,867.5,0.19766
4588.87,868,0.19758
4591.89,868.5,0.19748
4594.9,869,0.19739
4598.01,869.5,0.19738
4600.91,870,0.19747
4603.9,870.5,0.19768
4606.95,871,0.19804
4609.96,871.5,0.19845
4613.0,872,0.19856
4615.94,872.5,0.19835
4618.96,873,0.19794
4621.97,873.5,0.19744
4624.95,874,0.19713
4628.01,874.5,0.19697
4630.97,875,0.1969
4634.02,875.5,0.1969
4637.05,876,0.19688
4640.02,876.5,0.19682
4643.08,877,0.1967
4646.07,877.5,0.19654
4649.08,878,0.1964
4652.1,878.5,0.19628
4655.1,879,0.19619
4658.16,879.5,0.19609
4661.11,880,0.19597
4664.15,880.5,0.19583
4667.13,881,0.19572
4670.12,881.5,0.19566
4673.17,882,0.19559
4676.16,882.5,0.19552
4679.2,883,0.19544
4682.19,883.5,0.1954
4685.23,884,0.19542
4688.26,884.5,0.19541
4691.26,885,0.19535
4694.28,885.5,0.19523
4697.3,886,0.19511
4700.27,886.5,0.19506
4703.31,887,0.19506
4706.31,887.5,0.19515
4709.33,888,0.19525
4712.36,888.5,0.19525
4715.36,889,0.19511
4718.37,889.5,0.19488
4721.42,890,0.19469
4724.46,890.5,0.19458
4727.43,891,0.19453
4730.43,891.5,0.19455
4733.46,892,0.1946
4736.49,892.5,0.19459
4739.49,893,0.19451
4742.49,893.5,0.19437
4745.52,894,0.1942
4748.56,894.5,0.19408
4751.54,895,0.19402
4754.58,895.5,0.19398
4757.62,896,0.19396
4760.6,896.5,0.19397
4763.64,897,0.19397
4766.67,897.5,0.19394
4769.68,898,0.19386
4772.72,898.5,0.19379
4775.71,899,0.19373
4778.73,899.5,0.19369
4781.77,900,0.19361
4784.79,900.5,0.19349
4787.78,901,0.19334
4790.81,901.5,0.19321
4793.83,902,0.19314
4796.82,902.5,0.19311
4799.82,903,0.1931
4802.84,903.5,0.19308
4805.86,904,0.19303
4808.89,904.5,0.19299
4811.9,905,0.193
4814.92,905.5,0.193
4817.94,906,0.19293
4820.93,906.5,0.19281
4823.98,907,0.19271
4827.0,907.5,0.19261
4830.02,908,0.19253
4833.02,908.5,0.19251
4836.04,909,0.1926
4839.09,909.5,0.19267
4842.03,910,0.19269
4845.12,910.5,0.19267
4848.11,911,0.19262
4851.11,911.5,0.19251
4854.11,912,0.19244
4857.15,912.5,0.19246
4860.15,913,0.19239
4863.2,913.5,0.19227
4866.2,914,0.19217
4869.22,914.5,0.19216
4872.25,915,0.19214
4875.26,915.5,0.19208
4878.27,916,0.19202
4881.3,916.5,0.19204
4884.31,917,0.19205
4887.3,917.5,0.19199
4890.33,918,0.19184
4893.34,918.5,0.19165
4896.34,919,0.19152
4899.34,919.5,0.19146
4902.38,920,0.19146
4905.38,920.5,0.19144
4908.37,921,0.19136
4911.39,921.5,0.1913
4914.45,922,0.19126
4917.47,922.5,0.1912
4920.47,923,0.19103
4923.48,923.5,0.19085
4926.51,924,0.19072
4929.51,924.5,0.19071
4932.51,925,0.19074
4935.56,925.5,0.19075
4938.57,926,0.19075
4941.58,926.5,0.19074
4944.59,927,0.1907
4947.57,927.5,0.19064
4950.59,928,0.19059
4953.64,928.5,0.19053
4956.63,929,0.19046
4959.69,929.5,0.19041
4962.69,930,0.19037
4965.7,930.5,0.19032
4968.73,931,0.19025
4971.75,931.5,0.19015
4974.73,932,0.19006
4977.74,932.5,0.19
4980.77,933,0.18996
4983.78,933.5,0.18997
4986.77,934,0.18998
4989.81,934.5,0.18997
4992.82,935,0.18994
4995.83,935.5,0.18991
4998.86,936,0.18988
5001.88,936.5,0.18985
5004.86,937,0.18981
5007.93,937.5,0.18975
5010.91,938,0.1897
5013.9,938.5,0.18965
5016.91,939,0.18964
5019.94,939.5,0.18964
5022.96,940,0.18961
5025.95,940.5,0.18953
5028.97,941,0.18944
5031.98,941.5,0.18938
5035.01,942,0.18932
5038.04,942.5,0.18929
5041.03,943,0.18928
5044.08,943.5,0.18928
5047.07,944,0.18925
5050.06,944.5,0.18918
5053.12,945,0.18912
5056.13,945.5,0.18908
5059.06,946,0.18905
5062.14,946.5,0.18898
5065.09,947,0.18888
5068.13,947.5,0.18879
5071.1,948,0.18872
5074.16,948.5,0.18871
5077.19,949,0.18873
5080.19,949.5,0.18875
5083.19,950,0.18877
5086.21,950.5,0.18878
5089.23,951,0.18876
5092.21,951.5,0.18872
5095.28,952,0.1887
5098.29,952.5,0.18869
5101.26,953,0.18863
5104.29,953.5,0.18853
5107.3,954,0.18843
5110.32,954.5,0.18834
5113.35,955,0.18832
5116.38,955.5,0.18831
5119.4,956,0.18832
5122.42,956.5,0.18832
5125.41,957,0.18829
5128.47,957.5,0.18818
5131.49,958,0.18801
5134.54,958.5,0.18782
5137.54,959,0.18771
5140.58,959.5,0.18768
5143.59,960,0.18768
5146.61,960.5,0.18769
5149.63,961,0.18773
5152.65,961.5,0.18773
5155.67,962,0.18769
5158.71,962.5,0.18763
5161.69,963,0.18758
5164.68,963.5,0.18757
5167.75,964,0.18756
5170.8,964.5,0.18754
5173.79,965,0.18749
5176.83,965.5,0.18745
5179.88,966,0.18741
5182.85,966.5,0.18739
5185.85,967,0.18738
5188.93,967.5,0.18733
5191.94,968,0.18723
5194.92,968.5,0.18713
5198.0,969,0.18704
5201.0,969.5,0.18697
5203.99,970,0.18693
5206.97,970.5,0.18693
5210.02,971,0.18698
5213.03,971.5,0.18702
5216.02,972,0.18701
5219.06,972.5,0.18697
5222.08,973,0.18687
5225.09,973.5,0.18679
5228.12,974,0.18674
5231.1,974.5,0.18668
5234.17,975,0.18664
5237.17,975.5,0.18661
5240.17,976,0.1866
5243.17,976.5,0.18657
5246.19,977,0.18654
5249.18,977.5,0.18653
5252.21,978,0.18652
5255.21,978.5,0.18649
5258.24,979,0.1864
5261.26,979.5,0.18629
5264.23,980,0.1862
5267.26,980.5,0.18614
5270.27,981,0.18611
5273.31,981.5,0.1861
5276.31,982,0.18608
5279.38,982.5,0.18606
5282.39,983,0.18601
5285.39,983.5,0.18592
5288.39,984,0.18583
5291.42,984.5,0.18576
5294.45,985,0.1857
5297.44,985.5,0.18568
5300.48,986,0.18572
5303.49,986.5,0.1858
5306.47,987,0.18592
5309.52,987.5,0.18601
5312.49,988,0.18594
5315.55,988.5,0.18573
5318.55,989,0.18548
5321.55,989.5,0.18528
5324.57,990,0.18518
5327.6,990.5,0.18513
5330.58,991,0.1851
5333.67,991.5,0.18509
5336.64,992,0.18509
5339.64,992.5,0.1851
5342.65,993,0.18511
5345.69,993.5,0.18511
5348.68,994,0.1851
5351.69,994.5,0.18507
5354.77,995,0.18498
5357.76,995.5,0.18488
5360.76,996,0.18484
5363.81,996.5,0.18482
5366.81,997,0.18479
5369.83,997.5,0.18475
5372.86,998,0.18472
5375.88,998.5,0.18469
5378.85,999,0.18467
5381.87,999.5,0.18465
5384.88,1000,0.1846
5387.94,1000.5,0.18453
5390.88,1001,0.18446
5393.94,1001.5,0.18439
5397.0,1002,0.18432
5400.0,1002.5,0.18427
5403.0,1003,0.18423
5406.0,1003.5,0.18422
5409.06,1004,0.18421
5412.0,1004.5,0.18418
5415.06,1005,0.1841
5418.06,1005.5,0.18397
5421.12,1006,0.18388
5424.12,1006.5,0.1838
5427.12,1007,0.18372
5430.12,1007.5,0.18366
5433.18,1008,0.1836
5436.18,1008.5,0.18352
5439.18,1009,0.18355
5442.23,1009.5,0.18367
5445.19,1010,0.18368
5448.22,1010.5,0.18353
5451.23,1011,0.18344
5454.2,1011.5,0.1834
5457.29,1012,0.18337
5460.25,1012.5,0.18332
5463.33,1013,0.18326
5466.31,1013.5,0.18319
5469.35,1014,0.18315
5472.31,1014.5,0.1831
5475.31,1015,0.18304
5478.38,1015.5,0.18297
5481.41,1016,0.18293
5484.41,1016.5,0.18292
5487.38,1017,0.18288
5490.41,1017.5,0.18283
5493.41,1018,0.1828
5496.41,1018.5,0.18278
5499.44,1019,0.18277
5502.44,1019.5,0.18277
5505.44,1020,0.18274
5508.5,1020.5,0.18268
5511.44,1021,0.18261
5514.5,1021.5,0.18256
5517.47,1022,0.18256
5520.47,1022.5,0.18251
5523.5,1023,0.18245
5526.5,1023.5,0.18238
5529.53,1024,0.18239
5532.5,1024.5,0.18239
5535.59,1025,0.18234
5538.56,1025.5,0.18226
5541.59,1026,0.18218
5544.59,1026.5,0.18215
5547.62,1027,0.18215
5550.59,1027.5,0.18215
5553.62,1028,0.18212
5556.61,1028.5,0.18207
5559.69,1029,0.18203
5562.67,1029.5,0.18197
5565.65,1030,0.18189
5568.62,1030.5,0.18179
5571.65,1031,0.1817
5574.71,1031.5,0.18163
5577.69,1032,0.18161
5580.71,1032.5,0.18159
5583.71,1033,0.18158
5586.75,1033.5,0.18158
5589.81,1034,0.1816
5592.72,1034.5,0.1816
5595.72,1035,0.18157
5598.77,1035.5,0.1815
5601.77,1036,0.1814
5604.78,1036.5,0.18135
5607.81,1037,0.18142
5610.82,1037.5,0.18151
5613.82,1038,0.18148
5616.82,1038.5,0.18134
5619.82,1039,0.18119
5622.83,1039.5,0.18106
5625.82,1040,0.18097
5628.88,1040.5,0.18091
5631.83,1041,0.18087
5634.88,1041.5,0.18084
5637.88,1042,0.18081
5640.88,1042.5,0.18075
5643.88,1043,0.18068
5646.88,1043.5,0.18061
5649.88,1044,0.18054
5652.88,1044.5,0.18042
5655.88,1045,0.1803
5658.88,1045.5,0.18024
5661.94,1046,0.18025
5664.94,1046.5,0.18024
5667.94,1047,0.18022
5670.94,1047.5,0.1802
5673.88,1048,0.18016
5676.94,1048.5,0.18013
5679.94,1049,0.18011
5682.94,1049.5,0.18009
5685.94,1050,0.18005
5688.83,1050.5,0.18001
5691.88,1051,0.18
5694.94,1051.5,0.18
5697.88,1052,0.18
5700.94,1052.5,0.17996
5703.94,1053,0.17985
5706.94,1053.5,0.17971
5709.94,1054,0.17957
5712.94,1054.5,0.1795
5715.94,1055,0.17949
5718.94,1055.5,0.1795
5721.94,1056,0.1795
5724.94,1056.5,0.17951
5727.94,1057,0.17951
5730.94,1057.5,0.17951
5734.0,1058,0.17949
5736.94,1058.5,0.17944
5740.0,1059,0.17935
5743.0,1059.5,0.17927
5746.0,1060,0.17922
5748.94,1060.5,0.17919
5752.06,1061,0.17918
5755.06,1061.5,0.17917
5758.06,1062,0.17913
5761.0,1062.5,0.17904
5764.06,1063,0.17893
5767.06,1063.5,0.17884
5770.11,1064,0.1788
5773.12,1064.5,0.1788
5776.12,1065,0.17878
5779.12,1065.5,0.17877
5782.12,1066,0.17873
5785.12,1066.5,0.17865
5788.12,1067,0.17852
5791.12,1067.5,0.17842
5794.12,1068,0.17836
5797.12,1068.5,0.17833
5800.0,1069,0.17832
5805.17,1069.5,0.17836
5809.8,1070,0.17834
5815.71,1070.5,0.17823
5820.0,1070.8,0.17812
5822.0,1070.93,0.17809
5824.0,1071.05,0.1781
5826.0,1071.15,0.17812
5828.0,1071.25,0.17816
5830.0,1071.34,0.17816
5832.0,1071.42,0.17812
5834.0,1071.5,0.17807
5836.0,1071.57,0.17801
5838.0,1071.64,0.17798
5840.0,1071.71,0.17796
5842.0,1071.76,0.17796
5844.0,1071.82,0.17794
5846.0,1071.86,0.17791
5848.0,1071.91,0.17787
5850.0,1071.95,0.17782
5852.0,1071.99,0.17777
5854.0,1072.04,0.17774
5856.0,1072.07,0.17772
5858.0,1072.11,0.17769
5860.0,1072.14,0.17767
5862.0,1072.16,0.17765
5864.0,1072.19,0.17763
5866.0,1072.22,0.17761
5868.0,1072.24,0.17759
5870.0,1072.27,0.17756
5872.0,1072.29,0.17755
5874.0,1072.31,0.17754
5876.0,1072.34,0.17754
5878.0,1072.35,0.17753
5880.0,1072.36,0.17751
5882.0,1072.38,0.17748
5884.0,1072.4,0.17745
5886.0,1072.41,0.17742
5888.0,1072.42,0.1774
5890.0,1072.43,0.17738
5892.0,1072.45,0.17734
5894.0,1072.45,0.17731
5896.0,1072.47,0.17726
5898.0,1072.48,0.17723
5900.0,1072.49,0.17725
5902.0,1072.5,0.17728
5904.0,1072.51,0.17733
5906.0,1072.52,0.17736
5908.0,1072.53,0.17736
5910.0,1072.54,0.17731
5912.0,1072.54,0.17722
5914.0,1072.54,0.17713
5916.0,1072.56,0.17707
5918.0,1072.56,0.17703
5920.0,1072.57,0.17701
5922.0,1072.57,0.177
5924.0,1072.57,0.177
5926.0,1072.59,0.17699
5928.0,1072.59,0.17698
5930.0,1072.6,0.17696
5932.0,1072.61,0.17694
5934.0,1072.6,0.17692
5936.0,1072.6,0.17689
5938.0,1072.62,0.17684
5940.0,1072.62,0.17678
5942.0,1072.62,0.17672
5944.0,1072.63,0.17668
5946.0,1072.63,0.17665
5948.0,1072.64,0.17662
5950.0,1072.63,0.1766
5952.0,1072.65,0.17658
5954.0,1072.65,0.17658
5956.0,1072.65,0.1766
5958.0,1072.66,0.17663
5960.0,1072.66,0.17665
5962.0,1072.67,0.17666
5964.0,1072.67,0.17665
5966.0,1072.67,0.17663
5968.0,1072.68,0.1766
5970.0,1072.68,0.17657
5972.0,1072.68,0.17654
5974.0,1072.69,0.17652
5976.0,1072.68,0.17651
5978.0,1072.69,0.17651
5980.0,1072.69,0.1765
5982.0,1072.7,0.17649
5984.0,1072.71,0.17645
5986.0,1072.7,0.17642
5988.0,1072.7,0.17642
5990.0,1072.71,0.17642
5992.0,1072.71,0.17641
5994.0,1072.71,0.17641
5996.0,1072.71,0.17644
5998.0,1072.71,0.17648
6000.0,1072.71,0.17652
6002.0,1072.72,0.17646
6004.0,1072.72,0.17626
6006.0,1072.72,0.17619
6008.0,1072.72,0.17628
6010.0,1072.73,0.17641
6012.0,1072.73,0.17656
6014.0,1072.73,0.17664
6016.0,1072.74,0.17662
6018.0,1072.73,0.17656
6020.0,1072.73,0.17649
6022.0,1072.74,0.17642
6024.0,1072.73,0.17635
6026.0,1072.73,0.17628
6028.0,1072.74,0.17622
6030.0,1072.74,0.17616
6032.0,1072.74,0.17613
6034.0,1072.74,0.17612
6036.0,1072.75,0.17613
6038.0,1072.74,0.17616
6040.0,1072.75,0.17622
6042.0,1072.75,0.17632
6044.0,1072.76,0.17647
6046.0,1072.76,0.1766
6048.0,1072.75,0.17669
6050.0,1072.76,0.17669
6052.0,1072.75,0.17656
6054.0,1072.76,0.17642
6056.0,1072.76,0.17626
6058.0,1072.77,0.17614
6060.0,1072.77,0.17605
6062.0,1072.77,0.17597
6064.0,1072.77,0.1759
6066.0,1072.77,0.17584
6068.0,1072.77,0.17578
6070.0,1072.77,0.17575
6072.0,1072.77,0.17575
6074.0,1072.77,0.17572
6076.0,1072.77,0.17564
6078.0,1072.78,0.17551
6080.0,1072.78,0.17536
6082.0,1072.79,0.17533
6084.0,1072.78,0.17547
6086.0,1072.78,0.17568
6088.0,1072.78,0.17595
6090.0,1072.78,0.17613
6092.0,1072.78,0.17617
6094.0,1072.79,0.17614
6096.0,1072.79,0.17602
6098.0,1072.79,0.1759
6100.0,1072.79,0.1758
6102.0,1072.79,0.17571
6104.0,1072.79,0.17567
6106.0,1072.79,0.17563
6108.0,1072.79,0.17562
6110.0,1072.79,0.17561
6112.0,1072.79,0.17561
6114.0,1072.79,0.17562
6116.0,1072.8,0.1756
