Repository: MaCFP/matl-db

### Experimental Conditions: TGA/DSC
A Mettler Toledo TGA/DSC3+ was used to simultaneously conduct Thermogravimetric Analysis (TGA) and Differential Scanning Calorimetry (DSC) experiments. 

* Non-isothermal STA experiments
  - Heating Rates: 5, 10, 20, 30, 40, 50 K/min
  - Temperature program
    - Initial Temperature: 304 K
    - Initial Isotherm: 1200 s (hold at 304 K for 1200 s)  
    - Maximum Temperature: 1074 K
    - Final Isotherm: 300 s (hold 1074 K for 300 s)
* Isothermal STA experiments at 593 K
  - Temperature program
      - Initial Temperature: 304 K
      - Initial Isotherm: 1200 s (hold at 304 K for 1200 s)  
      - Maximum Temperature: 593 K (hold at 593 K for 6 hours)

File: Wood/Calibration_Data/TUBS/TUBS_Wood_TGA_N2_10K_R3.csv
Time (s),Temperature (K),Mass (mg)
0.0,304.901,1.02979
2.0,304.886,1.02957
4.0,304.869,1.02927
6.0,304.878,1.02896
8.0,304.853,1.02864
10.0,304.845,1.02833
12.0,304.852,1.02802
14.0,304.825,1.02771
16.0,304.82,1.02739
18.0,304.82,1.02707
20.0,304.814,1.02677
22.0,304.786,1.02648
24.0,304.787,1.02621
26.0,304.782,1.02592
28.0,304.792,1.02563
30.0,304.764,1.02535
32.0,304.759,1.02509
34.0,304.762,1.02483
36.0,304.738,1.02457
38.0,304.754,1.0243
40.0,304.739,1.02402
42.0,304.73,1.02375
44.0,304.716,1.02349
46.0,304.708,1.02324
48.0,304.695,1.02301
50.0,304.712,1.02278
52.0,304.712,1.02257
54.0,304.683,1.02238
56.0,304.686,1.02221
58.0,304.687,1.02205
60.0,304.689,1.02187
62.0,304.674,1.02168
64.0,304.671,1.02149
66.0,304.671,1.0213
68.0,304.654,1.02113
70.0,304.653,1.02096
72.0,304.652,1.0208
74.0,304.641,1.02064
76.0,304.637,1.02048
78.0,304.638,1.02031
80.0,304.624,1.02014
82.0,304.638,1.01997
84.0,304.618,1.01979
86.0,304.623,1.01961
88.0,304.601,1.01942
90.0,304.605,1.01923
92.0,304.611,1.01905
94.0,304.612,1.01888
96.0,304.615,1.01872
98.0,304.6,1.01857
100.0,304.595,1.01843
102.0,304.582,1.01829
104.0,304.59,1.01816
106.0,304.579,1.01802
108.0,304.573,1.01786
110.0,304.57,1.01771
112.0,304.582,1.01757
114.0,304.562,1.01745
116.0,304.556,1.01737
118.0,304.569,1.01729
120.0,304.578,1.01722
122.0,304.556,1.01713
124.0,304.564,1.01702
126.0,304.56,1.01691
128.0,304.554,1.01679
130.0,304.556,1.01667
132.0,304.558,1.01655
134.0,304.55,1.01644
136.0,304.548,1.01632
138.0,304.548,1.0162
140.0,304.548,1.01609
142.0,304.527,1.01599
144.0,304.536,1.01589
146.0,304.539,1.01578
148.0,304.537,1.01565
150.0,304.518,1.01553
152.0,304.534,1.01543
154.0,304.53,1.01534
156.0,304.538,1.01527
158.0,304.525,1.01518
160.0,304.514,1.01509
162.0,304.514,1.01498
164.0,304.514,1.01488
166.0,304.502,1.01477
168.0,304.505,1.01465
170.0,304.502,1.01452
172.0,304.498,1.01439
174.0,304.49,1.01427
176.0,304.502,1.01419
178.0,304.483,1.01412
180.0,304.511,1.01408
182.0,304.493,1.01403
184.0,304.5,1.01395
186.0,304.479,1.01388
188.0,304.481,1.0138
190.0,304.479,1.01374
192.0,304.492,1.01368
194.0,304.484,1.01361
196.0,304.449,1.01353
198.0,304.474,1.01346
200.0,304.457,1.01341
202.0,304.469,1.01338
204.0,304.456,1.01336
206.0,304.453,1.01333
208.0,304.452,1.01328
210.0,304.448,1.01323
212.0,304.45,1.01316
214.0,304.445,1.01309
216.0,304.45,1.01303
218.0,304.446,1.01299
220.0,304.446,1.01296
222.0,304.453,1.01295
224.0,304.444,1.01295
226.0,304.435,1.01293
228.0,304.443,1.01289
230.0,304.436,1.01282
232.0,304.443,1.01272
234.0,304.431,1.0126
236.0,304.433,1.01249
238.0,304.444,1.0124
240.0,304.426,1.01234
242.0,304.432,1.01229
244.0,304.439,1.01225
246.0,304.414,1.01221
248.0,304.422,1.01218
250.0,304.418,1.01215
252.0,304.443,1.01212
254.0,304.421,1.01208
256.0,304.43,1.01204
258.0,304.424,1.01199
260.0,304.407,1.01195
262.0,304.418,1.01191
264.0,304.414,1.01187
266.0,304.422,1.01184
268.0,304.414,1.01181
270.0,304.4,1.01179
272.0,304.408,1.01177
274.0,304.413,1.01174
276.0,304.407,1.01169
278.0,304.389,1.01163
280.0,304.411,1.01155
282.0,304.41,1.01148
284.0,304.403,1.01144
286.0,304.392,1.01138
288.0,304.404,1.01128
290.0,304.409,1.01111
292.0,304.413,1.01084
294.0,304.408,1.01059
296.0,304.403,1.01043
298.0,304.41,1.0104
300.0,304.402,1.01056
302.0,304.408,1.01072
304.0,304.397,1.01086
306.0,304.394,1.01092
308.0,304.402,1.01088
310.0,304.406,1.01081
312.0,304.388,1.01072
314.0,304.396,1.01063
316.0,304.394,1.01057
318.0,304.399,1.01052
320.0,304.407,1.0105
322.0,304.369,1.01049
324.0,304.402,1.01049
326.0,304.388,1.01048
328.0,304.374,1.01046
330.0,304.386,1.01043
332.0,304.374,1.0104
334.0,304.389,1.01037
336.0,304.371,1.01035
338.0,304.381,1.01031
340.0,304.386,1.01026
342.0,304.38,1.01023
344.0,304.373,1.01021
346.0,304.382,1.01018
348.0,304.375,1.01016
350.0,304.388,1.01012
352.0,304.374,1.01008
354.0,304.378,1.01004
356.0,304.389,1.01001
358.0,304.378,1.00999
360.0,304.372,1.00999
362.0,304.367,1.00998
364.0,304.381,1.00997
366.0,304.366,1.00995
368.0,304.369,1.00991
370.0,304.369,1.00987
372.0,304.365,1.00982
374.0,304.362,1.00977
376.0,304.359,1.00973
378.0,304.363,1.00971
380.0,304.361,1.0097
382.0,304.359,1.00968
384.0,304.359,1.00964
386.0,304.358,1.0096
388.0,304.367,1.00957
390.0,304.357,1.00955
392.0,304.354,1.00954
394.0,304.367,1.0095
396.0,304.348,1.00943
398.0,304.364,1.00936
400.0,304.352,1.00929
402.0,304.358,1.00924
404.0,304.364,1.00921
406.0,304.358,1.0092
408.0,304.355,1.00919
410.0,304.349,1.00917
412.0,304.349,1.00914
414.0,304.352,1.0091
416.0,304.342,1.00906
418.0,304.354,1.00902
420.0,304.366,1.009
422.0,304.355,1.00898
424.0,304.346,1.00895
426.0,304.351,1.00892
428.0,304.348,1.00888
430.0,304.348,1.00884
432.0,304.347,1.00882
434.0,304.339,1.0088
436.0,304.342,1.0088
438.0,304.355,1.00881
440.0,304.366,1.00883
442.0,304.357,1.00884
444.0,304.355,1.00884
446.0,304.354,1.00883
448.0,304.347,1.00881
450.0,304.349,1.00879
452.0,304.341,1.00879
454.0,304.346,1.00879
456.0,304.35,1.00877
458.0,304.336,1.00875
460.0,304.356,1.00871
462.0,304.35,1.00867
464.0,304.359,1.00863
466.0,304.347,1.0086
468.0,304.367,1.00857
470.0,304.352,1.00856
472.0,304.361,1.00856
474.0,304.355,1.00856
476.0,304.346,1.00857
478.0,304.336,1.00857
480.0,304.345,1.00858
482.0,304.353,1.00858
484.0,304.333,1.00859
486.0,304.336,1.00859
488.0,304.333,1.00857
490.0,304.335,1.00851
492.0,304.34,1.00839
494.0,304.34,1.00828
496.0,304.352,1.00818
498.0,304.345,1.00812
500.0,304.334,1.0081
502.0,304.334,1.00809
504.0,304.353,1.00807
506.0,304.33,1.00806
508.0,304.337,1.00804
510.0,304.355,1.00802
512.0,304.33,1.00799
514.0,304.333,1.00795
516.0,304.352,1.00793
518.0,304.343,1.00792
520.0,304.344,1.00795
522.0,304.341,1.00798
524.0,304.344,1.00799
526.0,304.338,1.00794
528.0,304.342,1.0078
530.0,304.34,1.00766
532.0,304.336,1.00757
534.0,304.34,1.00758
536.0,304.336,1.00772
538.0,304.342,1.00785
540.0,304.343,1.00797
542.0,304.344,1.00804
544.0,304.339,1.00805
546.0,304.347,1.00804
548.0,304.353,1.00799
550.0,304.355,1.00796
552.0,304.349,1.00793
554.0,304.34,1.00791
556.0,304.338,1.0079
558.0,304.343,1.00789
560.0,304.351,1.00789
562.0,304.358,1.00789
564.0,304.356,1.00789
566.0,304.34,1.00789
568.0,304.333,1.00788
570.0,304.346,1.00788
572.0,304.345,1.00787
574.0,304.358,1.00784
576.0,304.339,1.0078
578.0,304.33,1.00774
580.0,304.338,1.00769
582.0,304.355,1.00764
584.0,304.363,1.00759
586.0,304.352,1.00755
588.0,304.348,1.00752
590.0,304.349,1.00749
592.0,304.357,1.00746
594.0,304.341,1.00743
596.0,304.345,1.00741
598.0,304.335,1.00741
600.0,304.351,1.00742
602.0,304.348,1.00743
604.0,304.361,1.00743
606.0,304.363,1.00742
608.0,304.332,1.00741
610.0,304.36,1.00742
612.0,304.329,1.00743
614.0,304.342,1.00745
616.0,304.362,1.00746
618.0,304.352,1.00747
620.0,304.364,1.00748
622.0,304.354,1.00747
624.0,304.361,1.00744
626.0,304.349,1.00739
628.0,304.358,1.00733
630.0,304.34,1.00727
632.0,304.341,1.00722
634.0,304.338,1.0072
636.0,304.35,1.00721
638.0,304.332,1.0072
640.0,304.348,1.00718
642.0,304.352,1.00716
644.0,304.332,1.00714
646.0,304.344,1.00712
648.0,304.341,1.00711
650.0,304.332,1.0071
652.0,304.337,1.00709
654.0,304.333,1.00709
656.0,304.358,1.00709
658.0,304.34,1.00709
660.0,304.336,1.00709
662.0,304.341,1.00709
664.0,304.333,1.00708
666.0,304.333,1.00708
668.0,304.324,1.00708
670.0,304.318,1.00708
672.0,304.345,1.00708
674.0,304.346,1.00708
676.0,304.34,1.00706
678.0,304.315,1.00704
680.0,304.328,1.00701
682.0,304.338,1.007
684.0,304.352,1.00699
686.0,304.336,1.00697
688.0,304.328,1.00693
690.0,304.33,1.0069
692.0,304.339,1.00686
694.0,304.345,1.00684
696.0,304.329,1.00684
698.0,304.342,1.00684
700.0,304.346,1.00686
702.0,304.327,1.00689
704.0,304.332,1.00691
706.0,304.34,1.00693
708.0,304.341,1.00695
710.0,304.336,1.00697
712.0,304.338,1.00697
714.0,304.331,1.00698
716.0,304.332,1.00698
718.0,304.33,1.00698
720.0,304.323,1.00698
722.0,304.337,1.00698
724.0,304.329,1.00698
726.0,304.346,1.00697
728.0,304.342,1.00694
730.0,304.332,1.0069
732.0,304.328,1.00686
734.0,304.335,1.00682
736.0,304.331,1.0068
738.0,304.321,1.00679
740.0,304.338,1.00679
742.0,304.338,1.00679
744.0,304.341,1.00679
746.0,304.349,1.00679
748.0,304.337,1.00679
750.0,304.328,1.00679
752.0,304.339,1.00679
754.0,304.338,1.00679
756.0,304.333,1.00679
758.0,304.341,1.00679
760.0,304.336,1.00679
762.0,304.337,1.00679
764.0,304.336,1.00679
766.0,304.322,1.00679
768.0,304.323,1.00679
770.0,304.332,1.00679
772.0,304.322,1.00679
774.0,304.328,1.00679
776.0,304.355,1.00679
778.0,304.339,1.00679
780.0,304.34,1.00679
782.0,304.335,1.00678
784.0,304.341,1.00678
786.0,304.334,1.00675
788.0,304.331,1.0067
790.0,304.336,1.00666
792.0,304.348,1.00663
794.0,304.335,1.00661
796.0,304.329,1.0066
798.0,304.35,1.00658
800.0,304.34,1.00655
802.0,304.341,1.00652
804.0,304.335,1.00651
806.0,304.323,1.00651
808.0,304.334,1.00652
810.0,304.335,1.00655
812.0,304.326,1.00659
814.0,304.335,1.00662
816.0,304.35,1.00663
818.0,304.343,1.00663
820.0,304.332,1.00661
822.0,304.335,1.00659
824.0,304.337,1.00659
826.0,304.343,1.00659
828.0,304.337,1.00658
830.0,304.322,1.00656
832.0,304.332,1.00651
834.0,304.332,1.00646
836.0,304.335,1.00643
838.0,304.332,1.00643
840.0,304.325,1.00645
842.0,304.337,1.00647
844.0,304.335,1.00648
846.0,304.319,1.00648
848.0,304.326,1.00648
850.0,304.328,1.00648
852.0,304.332,1.00648
854.0,304.329,1.00648
856.0,304.324,1.00647
858.0,304.323,1.00646
860.0,304.323,1.00644
862.0,304.334,1.00642
864.0,304.334,1.00641
866.0,304.343,1.00641
868.0,304.332,1.00642
870.0,304.341,1.00641
872.0,304.338,1.0064
874.0,304.338,1.00637
876.0,304.329,1.00632
878.0,304.336,1.00628
880.0,304.33,1.00626
882.0,304.333,1.00623
884.0,304.338,1.00622
886.0,304.333,1.00622
888.0,304.35,1.00624
890.0,304.322,1.00626
892.0,304.318,1.00627
894.0,304.332,1.00629
896.0,304.342,1.0063
898.0,304.32,1.00632
900.0,304.354,1.00634
902.0,304.329,1.00635
904.0,304.334,1.00637
906.0,304.318,1.00638
908.0,304.334,1.00638
910.0,304.326,1.00637
912.0,304.332,1.00636
914.0,304.323,1.00636
916.0,304.337,1.00637
918.0,304.354,1.0064
920.0,304.335,1.00645
922.0,304.327,1.00651
924.0,304.33,1.00657
926.0,304.325,1.00663
928.0,304.336,1.00666
930.0,304.335,1.00666
932.0,304.332,1.00659
934.0,304.332,1.00649
936.0,304.347,1.00635
938.0,304.344,1.00624
940.0,304.339,1.00618
942.0,304.332,1.00616
944.0,304.338,1.00618
946.0,304.34,1.0062
948.0,304.363,1.00623
950.0,304.354,1.00625
952.0,304.35,1.00627
954.0,304.336,1.00628
956.0,304.347,1.00628
958.0,304.348,1.00628
960.0,304.35,1.0063
962.0,304.334,1.00633
964.0,304.347,1.00638
966.0,304.347,1.00641
968.0,304.341,1.00644
970.0,304.354,1.00647
972.0,304.355,1.00649
974.0,304.369,1.00652
976.0,304.34,1.00654
978.0,304.337,1.00654
980.0,304.362,1.00652
982.0,304.363,1.0065
984.0,304.354,1.00646
986.0,304.361,1.00641
988.0,304.365,1.00636
990.0,304.36,1.00632
992.0,304.343,1.00631
994.0,304.334,1.00632
996.0,304.336,1.00636
998.0,304.35,1.0064
1000.0,304.346,1.00646
1002.0,304.348,1.00646
1004.0,304.35,1.00632
1006.0,304.339,1.00608
1008.0,304.339,1.00575
1010.0,304.361,1.00551
1012.0,304.348,1.00546
1014.0,304.356,1.00554
1016.0,304.35,1.00578
1018.0,304.352,1.00599
1020.0,304.355,1.00614
1022.0,304.325,1.00625
1024.0,304.343,1.00629
1026.0,304.345,1.00631
1028.0,304.35,1.00631
1030.0,304.353,1.00629
1032.0,304.345,1.00627
1034.0,304.346,1.00627
1036.0,304.349,1.00629
1038.0,304.344,1.00631
1040.0,304.35,1.00634
1042.0,304.335,1.00637
1044.0,304.354,1.00638
1046.0,304.344,1.00634
1048.0,304.347,1.00627
1050.0,304.357,1.00619
1052.0,304.346,1.00614
1054.0,304.365,1.0061
1056.0,304.352,1.00609
1058.0,304.347,1.00608
1060.0,304.344,1.00608
1062.0,304.347,1.00609
1064.0,304.357,1.0061
1066.0,304.348,1.00611
1068.0,304.342,1.00613
1070.0,304.342,1.00615
1072.0,304.349,1.00619
1074.0,304.346,1.00622
1076.0,304.349,1.00625
1078.0,304.348,1.00627
1080.0,304.347,1.00628
1082.0,304.339,1.00628
1084.0,304.333,1.00629
1086.0,304.338,1.0063
1088.0,304.332,1.00632
1090.0,304.328,1.00634
1092.0,304.341,1.00635
1094.0,304.334,1.00634
1096.0,304.32,1.00633
1098.0,304.344,1.00632
1100.0,304.333,1.00632
1102.0,304.337,1.00629
1104.0,304.334,1.00623
1106.0,304.335,1.00618
1108.0,304.327,1.00615
1110.0,304.34,1.00614
1112.0,304.339,1.00615
1114.0,304.333,1.00614
1116.0,304.338,1.00611
1118.0,304.328,1.00608
1120.0,304.33,1.00605
1122.0,304.346,1.00604
1124.0,304.342,1.00603
1126.0,304.329,1.00602
1128.0,304.339,1.006
1130.0,304.35,1.006
1132.0,304.33,1.00602
1134.0,304.353,1.00605
1136.0,304.342,1.00607
1138.0,304.339,1.00609
1140.0,304.321,1.00611
1142.0,304.352,1.00614
1144.0,304.346,1.00617
1146.0,304.344,1.0062
1148.0,304.338,1.00623
1150.0,304.332,1.00624
1152.0,304.337,1.00623
1154.0,304.346,1.00621
1156.0,304.329,1.00618
1158.0,304.331,1.00616
1160.0,304.336,1.00615
1162.0,304.336,1.00614
1164.0,304.344,1.00615
1166.0,304.342,1.00615
1168.0,304.337,1.00613
1170.0,304.336,1.0061
1172.0,304.344,1.00606
1174.0,304.313,1.00603
1176.0,304.329,1.00601
1178.0,304.35,1.006
1180.0,304.333,1.00599
1182.0,304.325,1.00599
1184.0,304.322,1.00599
1186.0,304.344,1.00599
1188.0,304.34,1.00599
1190.0,304.354,1.00599
1192.0,304.334,1.00599
1194.0,304.338,1.00599
1196.0,304.342,1.00598
1198.0,304.34,1.00596
1200.0,304.357,1.0058
1205.75,304.5,1.00399
1211.73,305,1.00496
1216.32,305.5,1.00697
1220.28,306,1.00737
1224.4,306.5,1.00709
1228.03,307,1.00678
1231.69,307.5,1.00655
1235.28,308,1.00639
1238.83,308.5,1.00631
1242.4,309,1.00629
1245.74,309.5,1.00625
1249.14,310,1.00622
1252.56,310.5,1.00618
1255.88,311,1.00616
1259.24,311.5,1.00612
1262.56,312,1.00603
1265.93,312.5,1.00592
1269.16,313,1.00581
1272.47,313.5,1.00568
1275.73,314,1.00558
1278.92,314.5,1.00553
1282.09,315,1.00553
1285.2,315.5,1.00551
1288.39,316,1.00542
1291.55,316.5,1.0053
1294.67,317,1.00519
1297.86,317.5,1.00509
1300.96,318,1.00499
1304.06,318.5,1.00487
1307.18,319,1.00474
1310.21,319.5,1.00465
1313.21,320,1.00456
1316.27,320.5,1.00446
1319.37,321,1.00429
1322.43,321.5,1.00398
1325.42,322,1.00366
1328.47,322.5,1.00361
1331.57,323,1.00379
1334.55,323.5,1.00396
1337.56,324,1.0039
1340.61,324.5,1.0037
1343.6,325,1.00346
1346.55,325.5,1.00323
1349.55,326,1.00305
1352.54,326.5,1.00289
1355.59,327,1.00274
1358.63,327.5,1.00259
1361.65,328,1.00242
1364.63,328.5,1.00227
1367.67,329,1.00213
1370.62,329.5,1.00201
1373.65,330,1.00186
1376.65,330.5,1.00169
1379.6,331,1.00155
1382.61,331.5,1.00141
1385.61,332,1.00128
1388.61,332.5,1.00115
1391.56,333,1.00101
1394.59,333.5,1.00084
1397.51,334,1.00061
1400.59,334.5,1.00036
1403.49,335,1.00014
1406.56,335.5,0.99997
1409.5,336,0.99988
1412.49,336.5,0.99981
1415.44,337,0.9997
1418.46,337.5,0.99957
1421.44,338,0.99941
1424.44,338.5,0.99907
1427.43,339,0.9986
1430.4,339.5,0.99819
1433.42,340,0.99803
1436.38,340.5,0.99797
1439.36,341,0.99792
1442.36,341.5,0.99794
1445.36,342,0.99803
1448.29,342.5,0.9981
1451.21,343,0.99812
1454.22,343.5,0.99807
1457.15,344,0.99801
1460.19,344.5,0.99797
1463.12,345,0.99789
1466.21,345.5,0.99774
1469.13,346,0.99757
1472.09,346.5,0.99742
1475.05,347,0.99733
1478.07,347.5,0.99732
1480.98,348,0.99734
1484.04,348.5,0.99732
1487.1,349,0.99728
1490.0,349.5,0.99719
1492.89,350,0.99708
1495.97,350.5,0.99692
1498.99,351,0.99679
1501.93,351.5,0.99668
1504.88,352,0.99659
1507.8,352.5,0.99653
1510.79,353,0.99649
1513.75,353.5,0.99647
1516.72,354,0.99645
1519.72,354.5,0.99644
1522.7,355,0.99642
1525.71,355.5,0.9964
1528.63,356,0.99637
1531.59,356.5,0.9963
1534.58,357,0.99621
1537.6,357.5,0.99612
1540.49,358,0.99604
1543.57,358.5,0.99593
1546.43,359,0.99585
1549.44,359.5,0.99578
1552.38,360,0.99573
1555.38,360.5,0.99567
1558.31,361,0.9956
1561.26,361.5,0.99557
1564.23,362,0.99555
1567.24,362.5,0.99554
1570.22,363,0.99552
1573.19,363.5,0.99549
1576.06,364,0.99544
1579.13,364.5,0.9954
1582.08,365,0.99538
1585.14,365.5,0.99538
1588.06,366,0.99534
1591.05,366.5,0.99526
1593.98,367,0.99515
1596.97,367.5,0.99508
1599.87,368,0.99503
1602.88,368.5,0.99498
1605.81,369,0.99501
1608.81,369.5,0.99511
1611.86,370,0.9952
1614.77,370.5,0.99525
1617.73,371,0.99524
1620.67,371.5,0.99523
1623.69,372,0.99519
1626.66,372.5,0.99511
1629.69,373,0.99499
1632.62,373.5,0.99493
1635.56,374,0.99494
1638.55,374.5,0.995
1641.5,375,0.99508
1644.47,375.5,0.99512
1647.44,376,0.99513
1650.43,376.5,0.99509
1653.42,377,0.995
1656.38,377.5,0.99486
1659.31,378,0.99473
1662.22,378.5,0.99468
1665.2,379,0.99474
1668.14,379.5,0.99482
1671.13,380,0.99489
1674.11,380.5,0.99493
1677.08,381,0.99496
1679.99,381.5,0.99498
1682.97,382,0.99498
1686.01,382.5,0.99495
1688.92,383,0.9949
1691.9,383.5,0.99486
1694.85,384,0.99484
1697.78,384.5,0.99484
1700.78,385,0.99483
1703.75,385.5,0.9948
1706.67,386,0.99478
1709.65,386.5,0.99478
1712.64,387,0.99479
1715.58,387.5,0.99483
1718.57,388,0.99488
1721.44,388.5,0.99491
1724.43,389,0.99491
1727.31,389.5,0.9949
1730.33,390,0.99491
1733.19,390.5,0.99492
1736.26,391,0.99493
1739.19,391.5,0.99492
1742.15,392,0.99492
1745.11,392.5,0.9949
1748.08,393,0.99485
1751.0,393.5,0.99478
1753.99,394,0.99469
1756.94,394.5,0.99463
1759.95,395,0.99459
1762.94,395.5,0.99456
1765.87,396,0.99457
1768.81,396.5,0.99457
1771.8,397,0.99455
1774.75,397.5,0.99452
1777.67,398,0.99452
1780.72,398.5,0.99455
1783.63,399,0.9946
1786.62,399.5,0.99465
1789.55,400,0.99466
1792.48,400.5,0.99466
1795.45,401,0.99468
1798.4,401.5,0.9947
1801.44,402,0.9947
1804.37,402.5,0.99467
1807.31,403,0.99461
1810.28,403.5,0.99455
1813.23,404,0.99452
1816.2,404.5,0.99453
1819.11,405,0.99452
1822.13,405.5,0.99446
1825.0,406,0.99436
1827.98,406.5,0.99428
1830.96,407,0.9942
1833.91,407.5,0.99412
1836.89,408,0.99405
1839.81,408.5,0.99401
1842.77,409,0.99398
1845.76,409.5,0.99398
1848.71,410,0.994
1851.63,410.5,0.99405
1854.65,411,0.99411
1857.58,411.5,0.99412
1860.53,412,0.99408
1863.46,412.5,0.99406
1866.49,413,0.99404
1869.3,413.5,0.99404
1872.36,414,0.99401
1875.26,414.5,0.99396
1878.31,415,0.99389
1881.2,415.5,0.9938
1884.17,416,0.99373
1887.11,416.5,0.99368
1890.02,417,0.99367
1892.99,417.5,0.99368
1895.97,418,0.99368
1898.88,418.5,0.99368
1901.84,419,0.99369
1904.79,419.5,0.99372
1907.84,420,0.99372
1910.65,420.5,0.9937
1913.69,421,0.99368
1916.64,421.5,0.99364
1919.64,422,0.99356
1922.59,422.5,0.99346
1925.52,423,0.99332
1928.5,423.5,0.99319
1931.44,424,0.9931
1934.32,424.5,0.99306
1937.35,425,0.99305
1940.3,425.5,0.99306
1943.29,426,0.99309
1946.16,426.5,0.99312
1949.19,427,0.9931
1952.14,427.5,0.99306
1955.09,428,0.99301
1958.04,428.5,0.99297
1960.92,429,0.9929
1963.93,429.5,0.99277
1966.91,430,0.99261
1969.84,430.5,0.99245
1972.82,431,0.99235
1975.75,431.5,0.99227
1978.74,432,0.99222
1981.64,432.5,0.99215
1984.61,433,0.99207
1987.55,433.5,0.99198
1990.52,434,0.99188
1993.49,434.5,0.99181
1996.44,435,0.99179
1999.35,435.5,0.9918
2002.34,436,0.99178
2005.32,436.5,0.99168
2008.31,437,0.99154
2011.22,437.5,0.9914
2014.2,438,0.99125
2017.17,438.5,0.99107
2020.04,439,0.99088
2023.04,439.5,0.99073
2026.02,440,0.99065
2029.01,440.5,0.99061
2031.93,441,0.99055
2034.88,441.5,0.99046
2037.76,442,0.99033
2040.71,442.5,0.9902
2043.63,443,0.99007
2046.62,443.5,0.98996
2049.54,444,0.98985
2052.52,444.5,0.98976
2055.54,445,0.98965
2058.43,445.5,0.98952
2061.36,446,0.98937
2064.3,446.5,0.98921
2067.33,447,0.98906
2070.26,447.5,0.98888
2073.24,448,0.9887
2076.15,448.5,0.98853
2079.12,449,0.98839
2082.04,449.5,0.98824
2085.03,450,0.98808
2087.9,450.5,0.98794
2090.88,451,0.98782
2093.9,451.5,0.98771
2096.9,452,0.98757
2099.81,452.5,0.98745
2102.74,453,0.98732
2105.63,453.5,0.98717
2108.61,454,0.987
2111.6,454.5,0.98682
2114.52,455,0.98666
2117.49,455.5,0.98653
2120.41,456,0.9864
2123.37,456.5,0.98629
2126.35,457,0.98616
2129.25,457.5,0.98602
2132.24,458,0.98585
2135.23,458.5,0.9857
2138.17,459,0.98557
2141.09,459.5,0.98548
2144.03,460,0.98536
2146.97,460.5,0.98522
2149.91,461,0.98507
2152.85,461.5,0.98496
2155.74,462,0.9849
2158.76,462.5,0.98485
2161.7,463,0.98476
2164.69,463.5,0.98461
2167.57,464,0.98443
2170.59,464.5,0.98422
2173.51,465,0.98401
2176.46,465.5,0.98382
2179.41,466,0.98366
2182.35,466.5,0.98354
2185.28,467,0.98345
2188.28,467.5,0.98335
2191.2,468,0.98324
2194.17,468.5,0.98311
2197.14,469,0.98301
2200.13,469.5,0.9829
2203.12,470,0.98279
2206.0,470.5,0.98267
2208.94,471,0.98254
2211.88,471.5,0.9824
2214.88,472,0.98223
2217.83,472.5,0.98204
2220.73,473,0.98187
2223.69,473.5,0.98172
2226.69,474,0.98157
2229.63,474.5,0.98139
2232.63,475,0.9812
2235.55,475.5,0.98105
2238.54,476,0.98092
2241.45,476.5,0.98079
2244.33,477,0.98065
2247.4,477.5,0.98051
2250.31,478,0.98039
2253.32,478.5,0.98029
2256.2,479,0.98022
2259.2,479.5,0.98013
2262.15,480,0.97999
2265.13,480.5,0.97981
2268.08,481,0.97965
2271.05,481.5,0.97951
2273.89,482,0.97939
2276.9,482.5,0.97923
2279.87,483,0.97905
2282.85,483.5,0.97887
2285.8,484,0.97868
2288.71,484.5,0.9785
2291.7,485,0.9783
2294.62,485.5,0.97809
2297.59,486,0.9779
2300.54,486.5,0.97775
2303.45,487,0.9776
2306.43,487.5,0.97743
2309.43,488,0.97727
2312.35,488.5,0.97711
2315.29,489,0.97696
2318.29,489.5,0.97681
2321.26,490,0.97664
2324.14,490.5,0.97645
2327.13,491,0.97624
2330.14,491.5,0.97601
2333.14,492,0.9758
2336.09,492.5,0.97561
2338.95,493,0.97543
2341.99,493.5,0.97525
2344.98,494,0.97504
2347.91,494.5,0.97482
2350.83,495,0.97458
2353.85,495.5,0.97432
2356.75,496,0.97411
2359.71,496.5,0.97389
2362.66,497,0.97367
2365.65,497.5,0.97344
2368.6,498,0.97323
2371.54,498.5,0.97302
2374.51,499,0.9728
2377.52,499.5,0.97255
2380.41,500,0.97231
2383.42,500.5,0.97204
2386.32,501,0.97174
2389.31,501.5,0.9714
2392.25,502,0.97109
2395.26,502.5,0.97081
2398.21,503,0.97057
2401.14,503.5,0.97034
2404.15,504,0.97006
2407.07,504.5,0.96977
2410.07,505,0.96945
2413.02,505.5,0.96914
2415.94,506,0.96883
2418.96,506.5,0.9685
2421.9,507,0.96822
2424.83,507.5,0.96794
2427.84,508,0.96765
2430.8,508.5,0.96736
2433.75,509,0.96705
2436.73,509.5,0.96669
2439.65,510,0.96632
2442.64,510.5,0.96592
2445.57,511,0.96555
2448.56,511.5,0.9652
2451.52,512,0.96483
2454.53,512.5,0.96443
2457.44,513,0.96399
2460.41,513.5,0.96357
2463.4,514,0.96321
2466.37,514.5,0.96286
2469.38,515,0.96247
2472.3,515.5,0.96205
2475.28,516,0.96161
2478.24,516.5,0.9612
2481.18,517,0.96077
2484.17,517.5,0.96031
2487.08,518,0.95986
2490.11,518.5,0.95938
2493.1,519,0.95888
2496.08,519.5,0.95839
2499.01,520,0.95792
2501.96,520.5,0.95747
2504.88,521,0.957
2507.89,521.5,0.9565
2510.91,522,0.95597
2513.83,522.5,0.95546
2516.76,523,0.95495
2519.73,523.5,0.95443
2522.73,524,0.95388
2525.66,524.5,0.9533
2528.66,525,0.95267
2531.66,525.5,0.95205
2534.56,526,0.95147
2537.58,526.5,0.95092
2540.47,527,0.95043
2543.51,527.5,0.9499
2546.53,528,0.94931
2549.41,528.5,0.94867
2552.45,529,0.94799
2555.36,529.5,0.94731
2558.33,530,0.9466
2561.28,530.5,0.94586
2564.28,531,0.94511
2567.29,531.5,0.94436
2570.23,532,0.94364
2573.21,532.5,0.94293
2576.2,533,0.94227
2579.14,533.5,0.94162
2582.15,534,0.94095
2585.03,534.5,0.94025
2588.01,535,0.93949
2590.97,535.5,0.93873
2593.97,536,0.93798
2596.92,536.5,0.93724
2599.88,537,0.9365
2602.84,537.5,0.93576
2605.81,538,0.93499
2608.79,538.5,0.9342
2611.83,539,0.93338
2614.77,539.5,0.93258
2617.74,540,0.93175
2620.73,540.5,0.93087
2623.74,541,0.92998
2626.67,541.5,0.9291
2629.63,542,0.92826
2632.64,542.5,0.9274
2635.65,543,0.92656
2638.56,543.5,0.92573
2641.56,544,0.92488
2644.51,544.5,0.92402
2647.52,545,0.92311
2650.49,545.5,0.9222
2653.46,546,0.9213
2656.45,546.5,0.92038
2659.43,547,0.91944
2662.37,547.5,0.91849
2665.34,548,0.91753
2668.29,548.5,0.91658
2671.3,549,0.91565
2674.25,549.5,0.91478
2677.23,550,0.91386
2680.16,550.5,0.9129
2683.15,551,0.91187
2686.18,551.5,0.91079
2689.08,552,0.90978
2692.1,552.5,0.90874
2695.04,553,0.90771
2698.0,553.5,0.90666
2701.02,554,0.90555
2704.02,554.5,0.90441
2706.98,555,0.90326
2710.04,555.5,0.90208
2712.94,556,0.90101
2715.94,556.5,0.89993
2718.88,557,0.89885
2721.86,557.5,0.89771
2724.86,558,0.89654
2727.8,558.5,0.89539
2730.76,559,0.8942
2733.69,559.5,0.89293
2736.74,560,0.89153
2739.72,560.5,0.89017
2742.68,561,0.88889
2745.69,561.5,0.88767
2748.69,562,0.88647
2751.71,562.5,0.88519
2754.6,563,0.88392
2757.59,563.5,0.88255
2760.57,564,0.88117
2763.54,564.5,0.87982
2766.56,565,0.87846
2769.54,565.5,0.87711
2772.5,566,0.87573
2775.49,566.5,0.87432
2778.45,567,0.87289
2781.4,567.5,0.87141
2784.39,568,0.86991
2787.4,568.5,0.8684
2790.33,569,0.86693
2793.36,569.5,0.86537
2796.37,570,0.86377
2799.36,570.5,0.86217
2802.31,571,0.86057
2805.32,571.5,0.85896
2808.3,572,0.85736
2811.26,572.5,0.85576
2814.22,573,0.85412
2817.23,573.5,0.85241
2820.23,574,0.85068
2823.18,574.5,0.84899
2826.14,575,0.84734
2829.11,575.5,0.84567
2832.1,576,0.84391
2835.11,576.5,0.8421
2838.07,577,0.84031
2841.09,577.5,0.83848
2844.0,578,0.83671
2847.07,578.5,0.83482
2850.05,579,0.83293
2853.04,579.5,0.83095
2855.99,580,0.82901
2858.97,580.5,0.82704
2861.94,581,0.82508
2864.93,581.5,0.8231
2867.94,582,0.8211
2870.94,582.5,0.81908
2873.88,583,0.81708
2876.9,583.5,0.81499
2879.85,584,0.81285
2882.9,584.5,0.81059
2885.84,585,0.80839
2888.8,585.5,0.8062
2891.77,586,0.80402
2894.85,586.5,0.80176
2897.8,587,0.79957
2900.74,587.5,0.79736
2903.79,588,0.79502
2906.77,588.5,0.79273
2909.72,589,0.79044
2912.75,589.5,0.78808
2915.7,590,0.78571
2918.69,590.5,0.78331
2921.67,591,0.78092
2924.68,591.5,0.77847
2927.69,592,0.77598
2930.63,592.5,0.77349
2933.66,593,0.77091
2936.63,593.5,0.76834
2939.63,594,0.76573
2942.62,594.5,0.76313
2945.59,595,0.76056
2948.6,595.5,0.75792
2951.56,596,0.75534
2954.61,596.5,0.75267
2957.54,597,0.75011
2960.58,597.5,0.74739
2963.53,598,0.74472
2966.54,598.5,0.7419
2969.5,599,0.73906
2972.47,599.5,0.73617
2975.43,600,0.7333
2978.46,600.5,0.7304
2981.4,601,0.72765
2984.42,601.5,0.72488
2987.43,602,0.72209
2990.37,602.5,0.71931
2993.31,603,0.71644
2996.37,603.5,0.71344
2999.36,604,0.71055
3002.33,604.5,0.70764
3005.29,605,0.70469
3008.3,605.5,0.7016
3011.28,606,0.69849
3014.27,606.5,0.69538
3017.25,607,0.69236
3020.25,607.5,0.68928
3023.25,608,0.68611
3026.26,608.5,0.68288
3029.22,609,0.67978
3032.2,609.5,0.67669
3035.27,610,0.67357
3038.24,610.5,0.67055
3041.22,611,0.66746
3044.16,611.5,0.66435
3047.2,612,0.66105
3050.23,612.5,0.6577
3053.19,613,0.65448
3056.18,613.5,0.65118
3059.13,614,0.64787
3062.19,614.5,0.64438
3065.2,615,0.641
3068.13,615.5,0.63777
3071.13,616,0.63444
3074.12,616.5,0.63111
3077.1,617,0.62778
3080.11,617.5,0.62443
3083.12,618,0.62109
3086.06,618.5,0.6178
3089.08,619,0.61438
3092.11,619.5,0.61089
3095.06,620,0.60745
3098.13,620.5,0.60381
3101.08,621,0.60032
3104.08,621.5,0.59672
3107.18,622,0.59295
3110.12,622.5,0.58929
3113.07,623,0.58569
3116.11,623.5,0.5821
3119.13,624,0.57853
3122.07,624.5,0.57497
3125.06,625,0.57125
3128.12,625.5,0.56745
3131.04,626,0.5638
3134.1,626.5,0.55993
3137.06,627,0.55617
3140.08,627.5,0.55236
3143.01,628,0.54864
3146.04,628.5,0.5447
3148.99,629,0.5408
3152.06,629.5,0.53663
3155.05,630,0.53255
3158.08,630.5,0.52851
3161.07,631,0.5246
3164.05,631.5,0.52063
3167.02,632,0.51655
3170.05,632.5,0.51228
3173.05,633,0.50808
3176.05,633.5,0.50392
3178.98,634,0.49981
3182.01,634.5,0.49553
3185.06,635,0.49113
3188.03,635.5,0.48681
3191.01,636,0.48246
3194.06,636.5,0.47794
3197.08,637,0.4734
3200.04,637.5,0.46893
3203.07,638,0.4643
3206.04,638.5,0.45973
3209.1,639,0.45504
3212.09,639.5,0.45049
3215.06,640,0.44593
3218.11,640.5,0.44118
3221.11,641,0.43657
3224.09,641.5,0.43207
3227.08,642,0.42749
3230.11,642.5,0.42266
3233.07,643,0.41785
3236.12,643.5,0.41281
3239.16,644,0.40779
3242.12,644.5,0.40292
3245.15,645,0.39806
3248.08,645.5,0.3934
3251.14,646,0.38853
3254.11,646.5,0.38377
3257.14,647,0.37886
3260.14,647.5,0.37402
3263.13,648,0.36917
3266.13,648.5,0.36437
3269.16,649,0.35958
3272.12,649.5,0.35498
3275.16,650,0.35029
3278.13,650.5,0.34576
3281.1,651,0.34129
3284.11,651.5,0.33685
3287.16,652,0.33244
3290.09,652.5,0.32826
3293.17,653,0.32395
3296.17,653.5,0.31982
3299.15,654,0.31579
3302.14,654.5,0.31188
3305.22,655,0.30793
3308.14,655.5,0.30431
3311.19,656,0.30069
3314.18,656.5,0.29737
3317.2,657,0.29419
3320.21,657.5,0.29112
3323.18,658,0.28818
3326.19,658.5,0.28532
3329.18,659,0.28262
3332.17,659.5,0.28002
3335.14,660,0.27752
3338.18,660.5,0.27512
3341.19,661,0.27299
3344.17,661.5,0.27109
3347.23,662,0.26928
3350.22,662.5,0.26763
3353.18,663,0.26609
3356.19,663.5,0.26463
3359.19,664,0.26327
3362.22,664.5,0.26205
3365.2,665,0.26098
3368.21,665.5,0.26001
3371.24,666,0.25911
3374.19,666.5,0.25831
3377.2,667,0.25758
3380.22,667.5,0.25693
3383.21,668,0.25632
3386.23,668.5,0.25574
3389.22,669,0.25521
3392.24,669.5,0.25473
3395.21,670,0.25423
3398.22,670.5,0.2537
3401.2,671,0.25321
3404.24,671.5,0.25284
3407.2,672,0.25253
3410.25,672.5,0.25222
3413.23,673,0.25186
3416.26,673.5,0.25148
3419.3,674,0.25108
3422.24,674.5,0.25071
3425.3,675,0.2503
3428.3,675.5,0.24992
3431.36,676,0.24953
3434.27,676.5,0.24916
3437.32,677,0.24876
3440.29,677.5,0.24837
3443.35,678,0.24794
3446.33,678.5,0.24754
3449.34,679,0.24719
3452.39,679.5,0.24688
3455.41,680,0.24659
3458.44,680.5,0.24629
3461.38,681,0.24599
3464.42,681.5,0.24566
3467.46,682,0.2453
3470.45,682.5,0.24495
3473.46,683,0.2446
3476.47,683.5,0.24428
3479.45,684,0.24395
3482.47,684.5,0.24359
3485.51,685,0.24327
3488.51,685.5,0.24299
3491.51,686,0.2427
3494.54,686.5,0.24239
3497.57,687,0.24207
3500.57,687.5,0.2417
3503.57,688,0.24129
3506.6,688.5,0.24088
3509.61,689,0.24054
3512.63,689.5,0.24025
3515.62,690,0.23996
3518.63,690.5,0.23964
3521.66,691,0.23934
3524.65,691.5,0.23913
3527.69,692,0.23892
3530.7,692.5,0.23868
3533.75,693,0.23832
3536.71,693.5,0.23795
3539.68,694,0.23761
3542.73,694.5,0.23729
3545.76,695,0.23697
3548.77,695.5,0.23661
3551.73,696,0.23621
3554.76,696.5,0.23585
3557.8,697,0.23558
3560.76,697.5,0.2353
3563.82,698,0.23499
3566.86,698.5,0.23468
3569.86,699,0.23439
3572.91,699.5,0.23404
3575.93,700,0.23372
3578.86,700.5,0.23341
3581.91,701,0.2331
3584.93,701.5,0.23273
3587.96,702,0.23237
3590.96,702.5,0.23204
3593.99,703,0.23174
3596.96,703.5,0.23141
3600.04,704,0.23111
3603.01,704.5,0.23082
3606.05,705,0.23054
3609.06,705.5,0.23026
3612.1,706,0.22999
3615.1,706.5,0.22969
3618.17,707,0.22937
3621.16,707.5,0.22912
3624.16,708,0.22889
3627.17,708.5,0.22865
3630.22,709,0.22838
3633.24,709.5,0.22811
3636.21,710,0.22792
3639.3,710.5,0.22772
3642.3,711,0.22747
3645.3,711.5,0.22714
3648.33,712,0.22677
3651.34,712.5,0.22643
3654.35,713,0.22613
3657.38,713.5,0.22587
3660.36,714,0.22557
3663.38,714.5,0.22523
3666.4,715,0.2249
3669.43,715.5,0.22462
3672.43,716,0.22437
3675.51,716.5,0.22412
3678.48,717,0.22388
3681.48,717.5,0.22367
3684.54,718,0.22347
3687.53,718.5,0.2233
3690.53,719,0.22315
3693.61,719.5,0.22299
3696.59,720,0.22277
3699.6,720.5,0.22249
3702.57,721,0.22217
3705.62,721.5,0.22184
3708.63,722,0.22153
3711.66,722.5,0.22123
3714.69,723,0.22092
3717.68,723.5,0.22065
3720.74,724,0.22043
3723.73,724.5,0.22023
3726.7,725,0.22002
3729.75,725.5,0.21982
3732.77,726,0.21961
3735.76,726.5,0.21936
3738.81,727,0.2191
3741.82,727.5,0.21888
3744.86,728,0.21871
3747.86,728.5,0.21854
3750.9,729,0.21837
3753.92,729.5,0.21819
3756.93,730,0.21801
3759.97,730.5,0.21783
3763.02,731,0.21763
3765.98,731.5,0.21737
3769.02,732,0.21707
3772.09,732.5,0.21681
3775.05,733,0.21658
3778.11,733.5,0.21633
3781.12,734,0.21611
3784.13,734.5,0.21586
3787.2,735,0.21559
3790.17,735.5,0.21535
3793.22,736,0.21519
3796.21,736.5,0.21506
3799.25,737,0.21494
3802.22,737.5,0.21479
3805.27,738,0.21463
3808.28,738.5,0.21444
3811.26,739,0.21422
3814.34,739.5,0.21401
3817.32,740,0.21384
3820.39,740.5,0.21367
3823.39,741,0.21346
3826.45,741.5,0.21322
3829.43,742,0.21302
3832.41,742.5,0.21286
3835.46,743,0.21273
3838.51,743.5,0.21261
3841.55,744,0.21252
3844.53,744.5,0.21239
3847.57,745,0.21218
3850.65,745.5,0.21189
3853.61,746,0.21163
3856.68,746.5,0.21144
3859.68,747,0.21131
3862.7,747.5,0.21119
3865.76,748,0.21106
3868.76,748.5,0.21095
3871.76,749,0.21084
3874.81,749.5,0.21074
3877.79,750,0.21062
3880.87,750.5,0.21047
3883.88,751,0.21025
3886.95,751.5,0.21001
3889.95,752,0.20982
3892.94,752.5,0.20972
3896.01,753,0.20967
3899.01,753.5,0.20963
3902.03,754,0.20956
3905.04,754.5,0.20945
3908.07,755,0.20932
3911.07,755.5,0.20913
3914.1,756,0.20889
3917.12,756.5,0.20864
3920.13,757,0.20844
3923.16,757.5,0.20829
3926.2,758,0.20815
3929.19,758.5,0.208
3932.2,759,0.20783
3935.26,759.5,0.20768
3938.29,760,0.20757
3941.29,760.5,0.20748
3944.32,761,0.20741
3947.33,761.5,0.20734
3950.34,762,0.20722
3953.38,762.5,0.20705
3956.36,763,0.20689
3959.42,763.5,0.20674
3962.43,764,0.20661
3965.49,764.5,0.20649
3968.44,765,0.20636
3971.49,765.5,0.20624
3974.52,766,0.20613
3977.51,766.5,0.20606
3980.55,767,0.20596
3983.57,767.5,0.2058
3986.62,768,0.2056
3989.6,768.5,0.2054
3992.66,769,0.20523
3995.66,769.5,0.20506
3998.72,770,0.20491
4001.73,770.5,0.20481
4004.71,771,0.20476
4007.78,771.5,0.20473
4010.79,772,0.20467
4013.81,772.5,0.20454
4016.81,773,0.20437
4019.82,773.5,0.20423
4022.82,774,0.20413
4025.87,774.5,0.20405
4028.87,775,0.20395
4031.86,775.5,0.2038
4034.89,776,0.20365
4037.94,776.5,0.20349
4040.98,777,0.20335
4043.95,777.5,0.20324
4046.95,778,0.20314
4050.01,778.5,0.20304
4053.01,779,0.20297
4056.01,779.5,0.20288
4059.07,780,0.20276
4062.05,780.5,0.20256
4065.05,781,0.20235
4068.09,781.5,0.20222
4071.11,782,0.20218
4074.15,782.5,0.20217
4077.18,783,0.20212
4080.16,783.5,0.20203
4083.19,784,0.20189
4086.22,784.5,0.20173
4089.21,785,0.20157
4092.25,785.5,0.20145
4095.26,786,0.20133
4098.25,786.5,0.20121
4101.29,787,0.20107
4104.26,787.5,0.20095
4107.31,788,0.20085
4110.26,788.5,0.20076
4113.32,789,0.20069
4116.34,789.5,0.2006
4119.33,790,0.2005
4122.36,790.5,0.2004
4125.37,791,0.20033
4128.43,791.5,0.20027
4131.38,792,0.20018
4134.44,792.5,0.20007
4137.45,793,0.19995
4140.45,793.5,0.19986
4143.53,794,0.1998
4146.52,794.5,0.19971
4149.5,795,0.19957
4152.51,795.5,0.1994
4155.52,796,0.19927
4158.59,796.5,0.19917
4161.55,797,0.19908
4164.6,797.5,0.19898
4167.64,798,0.19887
4170.64,798.5,0.19875
4173.61,799,0.19866
4176.64,799.5,0.1986
4179.69,800,0.19855
4182.7,800.5,0.19848
4185.72,801,0.19837
4188.71,801.5,0.19823
4191.77,802,0.19807
4194.78,802.5,0.19787
4197.78,803,0.19766
4200.78,803.5,0.19747
4203.85,804,0.19732
4206.77,804.5,0.19722
4209.8,805,0.19723
4212.84,805.5,0.19728
4215.89,806,0.19729
4218.88,806.5,0.19725
4221.84,807,0.19718
4224.9,807.5,0.1971
4227.83,808,0.19702
4230.87,808.5,0.19694
4233.87,809,0.19686
4236.91,809.5,0.19674
4239.89,810,0.19661
4242.94,810.5,0.19647
4245.95,811,0.19635
4248.94,811.5,0.19626
4251.97,812,0.1962
4255.0,812.5,0.19614
4257.98,813,0.19605
4260.98,813.5,0.19592
4264.02,814,0.19578
4267.02,814.5,0.19565
4270.03,815,0.19557
4273.04,815.5,0.19554
4276.07,816,0.1955
4279.12,816.5,0.19543
4282.16,817,0.19532
4285.12,817.5,0.19523
4288.12,818,0.19515
4291.2,818.5,0.19504
4294.16,819,0.19491
4297.21,819.5,0.19479
4300.19,820,0.19467
4303.17,820.5,0.19457
4306.23,821,0.1945
4309.23,821.5,0.19443
4312.18,822,0.19435
4315.25,822.5,0.19429
4318.2,823,0.19427
4321.26,823.5,0.19422
4324.26,824,0.1941
4327.3,824.5,0.19397
4330.29,825,0.19387
4333.29,825.5,0.19386
4336.3,826,0.19386
4339.31,826.5,0.19382
4342.34,827,0.19371
4345.34,827.5,0.19358
4348.36,828,0.19345
4351.37,828.5,0.1933
4354.42,829,0.19316
4357.44,829.5,0.19306
4360.45,830,0.19301
4363.48,830.5,0.19295
4366.45,831,0.19287
4369.5,831.5,0.19278
4372.55,832,0.19272
4375.49,832.5,0.1927
4378.51,833,0.19266
4381.53,833.5,0.19261
4384.54,834,0.19254
4387.54,834.5,0.19245
4390.53,835,0.19234
4393.49,835.5,0.19222
4396.55,836,0.19212
4399.57,836.5,0.19203
4402.55,837,0.19193
4405.57,837.5,0.19179
4408.59,838,0.19162
4411.59,838.5,0.19148
4414.55,839,0.19138
4417.59,839.5,0.19135
4420.6,840,0.19135
4423.62,840.5,0.1913
4426.63,841,0.19119
4429.65,841.5,0.19107
4432.64,842,0.19102
4435.71,842.5,0.19097
4438.66,843,0.19091
4441.66,843.5,0.19085
4444.66,844,0.19084
4447.72,844.5,0.19083
4450.71,845,0.19078
4453.73,845.5,0.19066
4456.72,846,0.19052
4459.71,846.5,0.1904
4462.75,847,0.19032
4465.72,847.5,0.19025
4468.72,848,0.19013
4471.77,848.5,0.19
4474.75,849,0.18991
4477.75,849.5,0.18992
4480.78,850,0.18991
4483.8,850.5,0.18979
4486.76,851,0.18963
4489.78,851.5,0.18953
4492.78,852,0.18955
4495.8,852.5,0.18951
4498.84,853,0.18937
4501.84,853.5,0.18923
4504.85,854,0.18928
4507.85,854.5,0.18935
4510.89,855,0.18941
4513.9,855.5,0.18932
4516.87,856,0.18909
4519.92,856.5,0.18886
4522.86,857,0.18871
4525.94,857.5,0.18867
4528.93,858,0.18866
4531.94,858.5,0.18862
4534.97,859,0.18853
4538.04,859.5,0.18841
4541.02,860,0.18831
4544.05,860.5,0.1882
4547.08,861,0.18803
4550.08,861.5,0.18786
4553.08,862,0.18775
4556.06,862.5,0.18775
4559.1,863,0.1878
4562.09,863.5,0.18785
4565.12,864,0.18776
4568.12,864.5,0.18762
4571.09,865,0.18752
4574.14,865.5,0.18749
4577.15,866,0.18749
4580.17,866.5,0.18745
4583.19,867,0.18739
4586.22,867.5,0.1873
4589.21,868,0.1872
4592.25,868.5,0.18712
4595.25,869,0.18705
4598.22,869.5,0.18701
4601.24,870,0.18706
4604.24,870.5,0.18733
4607.22,871,0.18776
4610.29,871.5,0.18818
4613.26,872,0.18823
4616.31,872.5,0.18793
4619.31,873,0.18747
4622.36,873.5,0.18699
4625.4,874,0.18669
4628.39,874.5,0.18651
4631.43,875,0.18639
4634.45,875.5,0.18627
4637.47,876,0.18613
4640.47,876.5,0.18603
4643.5,877,0.18596
4646.53,877.5,0.18592
4649.5,878,0.18588
4652.56,878.5,0.18581
4655.53,879,0.1857
4658.55,879.5,0.18556
4661.58,880,0.1854
4664.64,880.5,0.18527
4667.63,881,0.18525
4670.63,881.5,0.18529
4673.63,882,0.18528
4676.61,882.5,0.1852
4679.67,883,0.18513
4682.69,883.5,0.18509
4685.67,884,0.18506
4688.74,884.5,0.18502
4691.72,885,0.18494
4694.71,885.5,0.18485
4697.78,886,0.18479
4700.81,886.5,0.1848
4703.84,887,0.18482
4706.85,887.5,0.18483
4709.85,888,0.18478
4712.95,888.5,0.18467
4715.94,889,0.18451
4718.96,889.5,0.18437
4721.98,890,0.18426
4724.99,890.5,0.18416
4727.99,891,0.18406
4731.03,891.5,0.18404
4734.03,892,0.18414
4737.02,892.5,0.18427
4740.05,893,0.18424
4743.11,893.5,0.18412
4746.12,894,0.18391
4749.14,894.5,0.18368
4752.13,895,0.18355
4755.17,895.5,0.1835
4758.17,896,0.18358
4761.18,896.5,0.18367
4764.18,897,0.18371
4767.14,897.5,0.1837
4770.21,898,0.18364
4773.19,898.5,0.18358
4776.22,899,0.18351
4779.22,899.5,0.18341
4782.25,900,0.18326
4785.3,900.5,0.1831
4788.25,901,0.183
4791.28,901.5,0.18293
4794.28,902,0.18287
4797.31,902.5,0.18279
4800.35,903,0.18275
4803.39,903.5,0.1828
4806.4,904,0.18287
4809.42,904.5,0.18289
4812.45,905,0.18288
4815.45,905.5,0.18284
4818.46,906,0.18272
4821.5,906.5,0.18259
4824.52,907,0.18255
4827.53,907.5,0.18252
4830.55,908,0.18242
4833.52,908.5,0.18225
4836.59,909,0.1821
4839.61,909.5,0.18208
4842.64,910,0.18217
4845.65,910.5,0.18231
4848.64,911,0.18234
4851.67,911.5,0.18228
4854.66,912,0.18222
4857.72,912.5,0.18225
4860.73,913,0.18227
4863.71,913.5,0.18225
4866.77,914,0.18214
4869.75,914.5,0.18197
4872.78,915,0.18183
4875.75,915.5,0.18172
4878.8,916,0.18162
4881.81,916.5,0.18155
4884.85,917,0.18155
4887.86,917.5,0.18156
4890.87,918,0.18149
4893.85,918.5,0.18132
4896.89,919,0.18123
4899.87,919.5,0.18128
4902.95,920,0.18138
4905.96,920.5,0.18143
4909.0,921,0.18138
4911.99,921.5,0.18127
4915.04,922,0.18117
4918.0,922.5,0.18108
4921.01,923,0.18096
4924.01,923.5,0.18081
4927.03,924,0.1807
4930.05,924.5,0.18067
4933.17,925,0.18061
4936.15,925.5,0.18056
4939.16,926,0.18052
4942.18,926.5,0.18053
4945.18,927,0.18054
4948.16,927.5,0.18052
4951.18,928,0.1805
4954.22,928.5,0.1805
4957.23,929,0.1806
4960.25,929.5,0.18075
4963.26,930,0.1808
4966.24,930.5,0.18066
4969.29,931,0.18038
4972.29,931.5,0.18014
4975.31,932,0.17992
4978.37,932.5,0.17974
4981.34,933,0.17962
4984.37,933.5,0.17954
4987.41,934,0.17951
4990.45,934.5,0.17955
4993.48,935,0.17964
4996.47,935.5,0.17974
4999.49,936,0.17985
5002.5,936.5,0.17993
5005.53,937,0.17992
5008.53,937.5,0.17985
5011.56,938,0.17978
5014.59,938.5,0.17965
5017.58,939,0.17945
5020.64,939.5,0.17936
5023.66,940,0.17947
5026.65,940.5,0.1796
5029.66,941,0.1796
5032.66,941.5,0.17955
5035.66,942,0.17946
5038.72,942.5,0.17936
5041.73,943,0.17925
5044.74,943.5,0.17915
5047.81,944,0.17905
5050.81,944.5,0.17895
5053.84,945,0.17887
5056.83,945.5,0.17887
5059.83,946,0.1789
5062.85,946.5,0.17894
5065.82,947,0.179
5068.84,947.5,0.17912
5071.85,948,0.17923
5074.88,948.5,0.17928
5077.93,949,0.17914
5080.92,949.5,0.1789
5083.93,950,0.17883
5086.97,950.5,0.17886
5089.95,951,0.17881
5092.95,951.5,0.17857
5096.0,952,0.1785
5098.98,952.5,0.17852
5101.99,953,0.17856
5105.04,953.5,0.17847
5108.03,954,0.17838
5111.06,954.5,0.17836
5114.08,955,0.17842
5117.12,955.5,0.17847
5120.13,956,0.17846
5123.2,956.5,0.17843
5126.16,957,0.17834
5129.18,957.5,0.17817
5132.2,958,0.17796
5135.21,958.5,0.1778
5138.26,959,0.17775
5141.22,959.5,0.17778
5144.25,960,0.17782
5147.25,960.5,0.17786
5150.33,961,0.17789
5153.29,961.5,0.17786
5156.37,962,0.17784
5159.36,962.5,0.17784
5162.36,963,0.17786
5165.39,963.5,0.17786
5168.43,964,0.17786
5171.45,964.5,0.17782
5174.49,965,0.17774
5177.49,965.5,0.17761
5180.52,966,0.1775
5183.53,966.5,0.17743
5186.56,967,0.17739
5189.56,967.5,0.1774
5192.57,968,0.17739
5195.6,968.5,0.17741
5198.61,969,0.17745
5201.62,969.5,0.17746
5204.66,970,0.17742
5207.69,970.5,0.17737
5210.72,971,0.17731
5213.76,971.5,0.17724
5216.73,972,0.17711
5219.76,972.5,0.17701
5222.77,973,0.17701
5225.8,973.5,0.17708
5228.78,974,0.17709
5231.8,974.5,0.17708
5234.84,975,0.17705
5237.87,975.5,0.17698
5240.84,976,0.17692
5243.85,976.5,0.17693
5246.85,977,0.17697
5249.88,977.5,0.17703
5252.88,978,0.17703
5255.9,978.5,0.17698
5258.93,979,0.17696
5262.01,979.5,0.17697
5264.97,980,0.17691
5268.03,980.5,0.17672
5271.06,981,0.17652
5274.06,981.5,0.17646
5277.11,982,0.17659
5280.09,982.5,0.17674
5283.1,983,0.17682
5286.11,983.5,0.17675
5289.14,984,0.1766
5292.15,984.5,0.17648
5295.18,985,0.17639
5298.19,985.5,0.17639
5301.2,986,0.17649
5304.23,986.5,0.1766
5307.24,987,0.1767
5310.3,987.5,0.17675
5313.23,988,0.17667
5316.23,988.5,0.17645
5319.27,989,0.17625
5322.27,989.5,0.17612
5325.28,990,0.1761
5328.3,990.5,0.17611
5331.27,991,0.17615
5334.34,991.5,0.17618
5337.34,992,0.17616
5340.39,992.5,0.17605
5343.41,993,0.17592
5346.39,993.5,0.17578
5349.46,994,0.17564
5352.45,994.5,0.17556
5355.48,995,0.17559
5358.49,995.5,0.1757
5361.48,996,0.17579
5364.51,996.5,0.17583
5367.52,997,0.17579
5370.53,997.5,0.17559
5373.56,998,0.17533
5376.55,998.5,0.17528
5379.56,999,0.17533
5382.57,999.5,0.17542
5385.59,1000,0.17548
5388.62,1000.5,0.17555
5391.59,1001,0.17559
5394.65,1001.5,0.1756
5397.62,1002,0.17556
5400.69,1002.5,0.17547
5403.65,1003,0.17538
5406.65,1003.5,0.17532
5409.69,1004,0.17528
5412.69,1004.5,0.17523
5415.69,1005,0.17514
5418.69,1005.5,0.17501
5421.67,1006,0.1749
5424.75,1006.5,0.17487
5427.75,1007,0.17494
5430.77,1007.5,0.17507
5433.81,1008,0.17513
5436.77,1008.5,0.17505
5439.82,1009,0.17491
5442.88,1009.5,0.17478
5445.88,1010,0.17472
5448.88,1010.5,0.17474
5451.93,1011,0.17477
5454.93,1011.5,0.1748
5457.88,1012,0.17476
5460.94,1012.5,0.17467
5463.94,1013,0.17458
5466.94,1013.5,0.17453
5469.94,1014,0.17455
5472.94,1014.5,0.17458
5475.94,1015,0.17457
5479.0,1015.5,0.17454
5481.94,1016,0.1745
5484.94,1016.5,0.17446
5488.0,1017,0.17441
5491.0,1017.5,0.17438
5494.0,1018,0.17435
5497.06,1018.5,0.17434
5499.94,1019,0.17436
5503.06,1019.5,0.17441
5506.06,1020,0.17443
5509.06,1020.5,0.17439
5512.06,1021,0.17434
5515.12,1021.5,0.17428
5518.12,1022,0.17421
5521.12,1022.5,0.17412
5524.12,1023,0.17404
5527.18,1023.5,0.17398
5530.12,1024,0.17395
5533.22,1024.5,0.17394
5536.23,1025,0.17394
5539.23,1025.5,0.1739
5542.25,1026,0.17384
5545.29,1026.5,0.17379
5548.29,1027,0.17374
5551.25,1027.5,0.17374
5554.25,1028,0.17382
5557.28,1028.5,0.17394
5560.29,1029,0.17397
5563.31,1029.5,0.17389
5566.29,1030,0.17372
5569.35,1030.5,0.17352
5572.29,1031,0.17333
5575.35,1031.5,0.17325
5578.31,1032,0.17331
5581.39,1032.5,0.17344
5584.38,1033,0.17348
5587.38,1033.5,0.1735
5590.35,1034,0.17351
5593.38,1034.5,0.17351
5596.41,1035,0.17347
5599.41,1035.5,0.17338
5602.41,1036,0.1733
5605.44,1036.5,0.17334
5608.44,1037,0.17346
5611.44,1037.5,0.17352
5614.5,1038,0.17346
5617.5,1038.5,0.17327
5620.5,1039,0.17307
5623.53,1039.5,0.17289
5626.5,1040,0.17279
5629.5,1040.5,0.17276
5632.53,1041,0.17276
5635.53,1041.5,0.17278
5638.5,1042,0.1728
5641.5,1042.5,0.17281
5644.53,1043,0.17279
5647.56,1043.5,0.17275
5650.59,1044,0.17268
5653.59,1044.5,0.17259
5656.59,1045,0.1725
5659.56,1045.5,0.1724
5662.62,1046,0.17232
5665.65,1046.5,0.1723
5668.65,1047,0.17234
5671.65,1047.5,0.17242
5674.67,1048,0.17247
5677.65,1048.5,0.17243
5680.69,1049,0.17233
5683.69,1049.5,0.17225
5686.69,1050,0.1722
5689.69,1050.5,0.17224
5692.71,1051,0.17236
5695.75,1051.5,0.17244
5698.75,1052,0.17245
5701.71,1052.5,0.17235
5704.71,1053,0.1722
5707.77,1053.5,0.17207
5710.77,1054,0.17197
5713.8,1054.5,0.17192
5716.77,1055,0.17191
5719.77,1055.5,0.1719
5722.81,1056,0.1719
5725.81,1056.5,0.17189
5728.81,1057,0.17185
5731.77,1057.5,0.17181
5734.77,1058,0.17177
5737.81,1058.5,0.17175
5740.78,1059,0.17173
5743.78,1059.5,0.1717
5746.81,1060,0.17168
5749.77,1060.5,0.17166
5752.78,1061,0.17162
5755.78,1061.5,0.17157
5758.81,1062,0.17148
5761.82,1062.5,0.17134
5764.82,1063,0.17123
5767.88,1063.5,0.17118
5770.88,1064,0.17121
5773.88,1064.5,0.17126
5776.88,1065,0.17129
5779.88,1065.5,0.17132
5782.94,1066,0.1713
5785.88,1066.5,0.17121
5788.94,1067,0.17114
5791.89,1067.5,0.17115
5794.94,1068,0.17114
5797.88,1068.5,0.1711
5801.57,1069,0.17103
5806.08,1069.5,0.17097
5811.1,1070,0.17087
5817.25,1070.5,0.17057
5820.0,1070.69,0.1705
5822.0,1070.81,0.1705
5824.0,1070.93,0.17054
5826.0,1071.03,0.17059
5828.0,1071.13,0.17064
5830.0,1071.22,0.17068
5832.0,1071.3,0.1707
5834.0,1071.38,0.17069
5836.0,1071.45,0.17064
5838.0,1071.52,0.1706
5840.0,1071.58,0.17056
5842.0,1071.63,0.17054
5844.0,1071.7,0.17055
5846.0,1071.74,0.17056
5848.0,1071.79,0.17056
5850.0,1071.83,0.17054
5852.0,1071.87,0.17052
5854.0,1071.91,0.17049
5856.0,1071.95,0.17048
5858.0,1071.98,0.17047
5860.0,1072.01,0.17048
5862.0,1072.03,0.17047
5864.0,1072.06,0.17044
5866.0,1072.1,0.17041
5868.0,1072.11,0.17038
5870.0,1072.12,0.17035
5872.0,1072.15,0.17033
5874.0,1072.17,0.17032
5876.0,1072.19,0.17033
5878.0,1072.21,0.17034
5880.0,1072.23,0.17034
5882.0,1072.25,0.17032
5884.0,1072.26,0.17028
5886.0,1072.27,0.17022
5888.0,1072.29,0.17014
5890.0,1072.28,0.17008
5892.0,1072.3,0.17003
5894.0,1072.32,0.17
5896.0,1072.32,0.17
5898.0,1072.34,0.17003
5900.0,1072.34,0.1701
5902.0,1072.35,0.17015
5904.0,1072.35,0.17018
5906.0,1072.36,0.17018
5908.0,1072.38,0.17014
5910.0,1072.38,0.17009
5912.0,1072.38,0.17005
5914.0,1072.4,0.17002
5916.0,1072.4,0.16998
5918.0,1072.41,0.16995
5920.0,1072.41,0.16992
5922.0,1072.42,0.1699
5924.0,1072.43,0.16989
5926.0,1072.43,0.16988
5928.0,1072.44,0.16985
5930.0,1072.44,0.16981
5932.0,1072.46,0.16976
5934.0,1072.46,0.16972
5936.0,1072.46,0.16968
5938.0,1072.46,0.16964
5940.0,1072.47,0.1696
5942.0,1072.47,0.16956
5944.0,1072.48,0.16954
5946.0,1072.48,0.16952
5948.0,1072.49,0.1695
5950.0,1072.49,0.1695
5952.0,1072.5,0.16951
5954.0,1072.49,0.16953
5956.0,1072.5,0.16957
5958.0,1072.49,0.1696
5960.0,1072.5,0.16961
5962.0,1072.51,0.16959
5964.0,1072.52,0.16952
5966.0,1072.51,0.16946
5968.0,1072.52,0.16941
5970.0,1072.52,0.16936
5972.0,1072.53,0.16933
5974.0,1072.52,0.16931
5976.0,1072.52,0.16928
5978.0,1072.53,0.16924
5980.0,1072.53,0.16919
5982.0,1072.53,0.16915
5984.0,1072.53,0.16912
5986.0,1072.53,0.16912
5988.0,1072.54,0.16914
5990.0,1072.53,0.16916
5992.0,1072.55,0.16917
5994.0,1072.55,0.16918
5996.0,1072.55,0.16918
5998.0,1072.56,0.1692
6000.0,1072.56,0.16923
6002.0,1072.55,0.16925
6004.0,1072.56,0.16927
6006.0,1072.56,0.16929
6008.0,1072.56,0.1693
6010.0,1072.56,0.16929
6012.0,1072.57,0.16925
6014.0,1072.57,0.16921
6016.0,1072.57,0.16916
6018.0,1072.57,0.16912
6020.0,1072.58,0.16908
6022.0,1072.58,0.16904
6024.0,1072.58,0.16901
6026.0,1072.58,0.16898
6028.0,1072.58,0.16896
6030.0,1072.58,0.16895
6032.0,1072.59,0.16896
6034.0,1072.59,0.16898
6036.0,1072.59,0.169
6038.0,1072.59,0.16902
6040.0,1072.59,0.16906
6042.0,1072.58,0.16914
6044.0,1072.6,0.16927
6046.0,1072.6,0.1694
6048.0,1072.6,0.16948
6050.0,1072.6,0.16947
6052.0,1072.59,0.16935
6054.0,1072.6,0.16921
6056.0,1072.6,0.16904
6058.0,1072.6,0.16891
6060.0,1072.61,0.16883
6062.0,1072.6,0.16877
6064.0,1072.61,0.16873
6066.0,1072.6,0.1687
6068.0,1072.6,0.16869
6070.0,1072.6,0.16869
6072.0,1072.61,0.16871
6074.0,1072.61,0.16869
6076.0,1072.61,0.16859
6078.0,1072.62,0.16844
6080.0,1072.61,0.16827
6082.0,1072.61,0.16822
6084.0,1072.61,0.16834
6086.0,1072.61,0.16854
6088.0,1072.62,0.16878
6090.0,1072.62,0.16893
6092.0,1072.62,0.16895
6094.0,1072.62,0.16889
6096.0,1072.62,0.16874
6098.0,1072.63,0.1686
6100.0,1072.63,0.16848
6102.0,1072.62,0.16837
6104.0,1072.63,0.1683
6106.0,1072.63,0.16828
6108.0,1072.63,0.16834
6110.0,1072.63,0.16839
6112.0,1072.62,0.16843
6114.0,1072.62,0.16846
6116.0,1072.63,0.16844
