Repository: MaCFP/matl-db

### Experimental Conditions: TGA/DSC
A Mettler Toledo TGA/DSC3+ was used to simultaneously conduct Thermogravimetric Analysis (TGA) and Differential Scanning Calorimetry (DSC) experiments. 

* Non-isothermal STA experiments
  - Heating Rates: 5, 10, 20, 30, 40, 50 K/min
  - Temperature program
    - Initial Temperature: 304 K
    - Initial Isotherm: 1200 s (hold at 304 K for 1200 s)  
    - Maximum Temperature: 1074 K
    - Final Isotherm: 300 s (hold 1074 K for 300 s)
* Isothermal STA experiments at 593 K
  - Temperature program
      - Initial Temperature: 304 K
      - Initial Isotherm: 1200 s (hold at 304 K for 1200 s)  
      - Maximum Temperature: 593 K (hold at 593 K for 6 hours)

File: Wood/Calibration_Data/TUBS/TUBS_Wood_TGA_N2_20K_R2.csv
Time (s),Temperature (K),Mass (mg)
0.0,304.938,1.0298
2.0,304.926,1.02959
4.0,304.912,1.02928
6.0,304.899,1.02896
8.0,304.886,1.02864
10.0,304.873,1.02835
12.0,304.86,1.0281
14.0,304.852,1.02787
16.0,304.857,1.02767
18.0,304.835,1.02745
20.0,304.829,1.02722
22.0,304.821,1.02699
24.0,304.811,1.02678
26.0,304.816,1.02657
28.0,304.809,1.02637
30.0,304.793,1.02614
32.0,304.782,1.02586
34.0,304.778,1.02557
36.0,304.762,1.02527
38.0,304.776,1.025
40.0,304.753,1.02477
42.0,304.757,1.02455
44.0,304.738,1.02432
46.0,304.729,1.0241
48.0,304.744,1.02389
50.0,304.74,1.0237
52.0,304.721,1.02354
54.0,304.717,1.02336
56.0,304.71,1.02317
58.0,304.713,1.02299
60.0,304.711,1.02285
62.0,304.7,1.02274
64.0,304.694,1.02266
66.0,304.684,1.02256
68.0,304.68,1.02243
70.0,304.668,1.02229
72.0,304.662,1.02212
74.0,304.687,1.02196
76.0,304.657,1.02181
78.0,304.657,1.02166
80.0,304.646,1.02152
82.0,304.644,1.02136
84.0,304.643,1.02118
86.0,304.625,1.021
88.0,304.624,1.02083
90.0,304.636,1.02068
92.0,304.604,1.02057
94.0,304.608,1.02048
96.0,304.625,1.0204
98.0,304.623,1.02029
100.0,304.623,1.02015
102.0,304.61,1.01999
104.0,304.616,1.01983
106.0,304.615,1.01969
108.0,304.599,1.01958
110.0,304.594,1.0195
112.0,304.606,1.01945
114.0,304.601,1.01936
116.0,304.589,1.01922
118.0,304.591,1.01908
120.0,304.577,1.01894
122.0,304.574,1.01883
124.0,304.557,1.01875
126.0,304.576,1.01867
128.0,304.578,1.01858
130.0,304.583,1.01847
132.0,304.57,1.01834
134.0,304.566,1.01823
136.0,304.552,1.01812
138.0,304.543,1.01802
140.0,304.563,1.01793
142.0,304.552,1.0178
144.0,304.563,1.01764
146.0,304.562,1.01749
148.0,304.531,1.01736
150.0,304.543,1.01725
152.0,304.536,1.01718
154.0,304.546,1.0171
156.0,304.522,1.01704
158.0,304.522,1.01697
160.0,304.522,1.01691
162.0,304.515,1.01684
164.0,304.524,1.01677
166.0,304.508,1.01669
168.0,304.524,1.01658
170.0,304.498,1.01647
172.0,304.5,1.01635
174.0,304.491,1.01626
176.0,304.513,1.01622
178.0,304.501,1.01622
180.0,304.508,1.01624
182.0,304.502,1.01624
184.0,304.505,1.0162
186.0,304.488,1.01615
188.0,304.495,1.01606
190.0,304.498,1.01596
192.0,304.496,1.01585
194.0,304.482,1.01575
196.0,304.486,1.01567
198.0,304.486,1.0156
200.0,304.489,1.01553
202.0,304.484,1.01545
204.0,304.482,1.01536
206.0,304.468,1.0153
208.0,304.469,1.01526
210.0,304.463,1.01522
212.0,304.468,1.0152
214.0,304.469,1.01517
216.0,304.466,1.01514
218.0,304.464,1.01511
220.0,304.458,1.01509
222.0,304.474,1.01507
224.0,304.456,1.01503
226.0,304.457,1.01497
228.0,304.453,1.0149
230.0,304.479,1.01482
232.0,304.454,1.01475
234.0,304.452,1.01469
236.0,304.453,1.01464
238.0,304.452,1.01459
240.0,304.465,1.01455
242.0,304.452,1.01452
244.0,304.456,1.01449
246.0,304.459,1.01447
248.0,304.453,1.01447
250.0,304.45,1.01448
252.0,304.447,1.01449
254.0,304.44,1.01449
256.0,304.435,1.01445
258.0,304.437,1.01438
260.0,304.439,1.0143
262.0,304.442,1.0142
264.0,304.444,1.01411
266.0,304.434,1.01402
268.0,304.436,1.01393
270.0,304.432,1.01387
272.0,304.422,1.01383
274.0,304.426,1.01379
276.0,304.434,1.01375
278.0,304.421,1.01371
280.0,304.435,1.01366
282.0,304.422,1.01361
284.0,304.409,1.01357
286.0,304.42,1.01353
288.0,304.43,1.01348
290.0,304.426,1.01344
292.0,304.433,1.0134
294.0,304.436,1.01335
296.0,304.415,1.01331
298.0,304.408,1.01329
300.0,304.416,1.01328
302.0,304.432,1.01328
304.0,304.427,1.01328
306.0,304.414,1.01325
308.0,304.421,1.01321
310.0,304.409,1.01316
312.0,304.431,1.0131
314.0,304.412,1.01304
316.0,304.426,1.013
318.0,304.424,1.01295
320.0,304.421,1.01291
322.0,304.402,1.01287
324.0,304.425,1.01283
326.0,304.392,1.0128
328.0,304.389,1.0128
330.0,304.402,1.01282
332.0,304.406,1.01287
334.0,304.389,1.01289
336.0,304.402,1.01289
338.0,304.405,1.01289
340.0,304.398,1.0129
342.0,304.396,1.0129
344.0,304.385,1.01291
346.0,304.4,1.01289
348.0,304.405,1.01283
350.0,304.388,1.01275
352.0,304.384,1.01265
354.0,304.39,1.01257
356.0,304.376,1.01252
358.0,304.369,1.01248
360.0,304.368,1.01245
362.0,304.382,1.01242
364.0,304.382,1.01236
366.0,304.389,1.0123
368.0,304.384,1.01225
370.0,304.39,1.01221
372.0,304.384,1.0122
374.0,304.394,1.0122
376.0,304.39,1.01221
378.0,304.39,1.01222
380.0,304.41,1.0122
382.0,304.394,1.01218
384.0,304.385,1.01213
386.0,304.388,1.0121
388.0,304.373,1.01208
390.0,304.378,1.01207
392.0,304.376,1.01206
394.0,304.377,1.01206
396.0,304.374,1.01206
398.0,304.378,1.01206
400.0,304.389,1.01204
402.0,304.39,1.01201
404.0,304.389,1.01196
406.0,304.395,1.0119
408.0,304.414,1.01183
410.0,304.373,1.01177
412.0,304.378,1.01173
414.0,304.403,1.0117
416.0,304.386,1.01168
418.0,304.384,1.01166
420.0,304.383,1.01164
422.0,304.375,1.01163
424.0,304.366,1.01162
426.0,304.383,1.01162
428.0,304.382,1.01163
430.0,304.374,1.01164
432.0,304.366,1.01165
434.0,304.37,1.01166
436.0,304.382,1.01165
438.0,304.38,1.01163
440.0,304.387,1.01159
442.0,304.374,1.01155
444.0,304.37,1.0115
446.0,304.371,1.01146
448.0,304.377,1.01143
450.0,304.37,1.01141
452.0,304.379,1.01139
454.0,304.364,1.01137
456.0,304.374,1.01135
458.0,304.389,1.01128
460.0,304.368,1.01116
462.0,304.379,1.01106
464.0,304.363,1.011
466.0,304.379,1.01098
468.0,304.376,1.01101
470.0,304.384,1.01104
472.0,304.374,1.01107
474.0,304.386,1.01109
476.0,304.379,1.01113
478.0,304.376,1.01119
480.0,304.37,1.01125
482.0,304.37,1.01129
484.0,304.376,1.0113
486.0,304.382,1.01128
488.0,304.375,1.01124
490.0,304.389,1.0112
492.0,304.376,1.01114
494.0,304.368,1.01108
496.0,304.379,1.011
498.0,304.385,1.01093
500.0,304.383,1.01087
502.0,304.367,1.01083
504.0,304.393,1.01082
506.0,304.366,1.01081
508.0,304.381,1.01081
510.0,304.377,1.0108
512.0,304.38,1.01077
514.0,304.385,1.01074
516.0,304.369,1.0107
518.0,304.38,1.01065
520.0,304.374,1.01062
522.0,304.382,1.01062
524.0,304.374,1.01065
526.0,304.364,1.01069
528.0,304.377,1.01072
530.0,304.382,1.01075
532.0,304.382,1.01075
534.0,304.372,1.01074
536.0,304.372,1.01071
538.0,304.372,1.01067
540.0,304.373,1.01062
542.0,304.372,1.01056
544.0,304.384,1.01052
546.0,304.378,1.01048
548.0,304.372,1.01046
550.0,304.37,1.01042
552.0,304.384,1.01036
554.0,304.384,1.01032
556.0,304.37,1.01029
558.0,304.371,1.01027
560.0,304.384,1.01027
562.0,304.362,1.01026
564.0,304.378,1.01026
566.0,304.371,1.01024
568.0,304.368,1.01021
570.0,304.382,1.01017
572.0,304.355,1.01012
574.0,304.376,1.01008
576.0,304.373,1.01005
578.0,304.376,1.01003
580.0,304.358,1.01005
582.0,304.356,1.01007
584.0,304.37,1.0101
586.0,304.349,1.01012
588.0,304.364,1.01014
590.0,304.362,1.01015
592.0,304.357,1.01015
594.0,304.36,1.01016
596.0,304.354,1.01016
598.0,304.351,1.01016
600.0,304.361,1.01015
602.0,304.354,1.01013
604.0,304.352,1.0101
606.0,304.367,1.01008
608.0,304.351,1.01007
610.0,304.342,1.01007
612.0,304.35,1.0101
614.0,304.362,1.01012
616.0,304.349,1.01014
618.0,304.355,1.01016
620.0,304.344,1.01018
622.0,304.352,1.0102
624.0,304.368,1.01022
626.0,304.347,1.01022
628.0,304.348,1.01021
630.0,304.356,1.01019
632.0,304.35,1.01019
634.0,304.352,1.0102
636.0,304.361,1.01022
638.0,304.349,1.01022
640.0,304.352,1.01019
642.0,304.365,1.01013
644.0,304.355,1.01007
646.0,304.355,1.01006
648.0,304.347,1.01011
650.0,304.356,1.01019
652.0,304.36,1.0103
654.0,304.355,1.01038
656.0,304.342,1.01044
658.0,304.348,1.01048
660.0,304.333,1.01049
662.0,304.348,1.01046
664.0,304.356,1.0104
666.0,304.344,1.01034
668.0,304.359,1.01027
670.0,304.363,1.01023
672.0,304.358,1.01023
674.0,304.36,1.01025
676.0,304.368,1.01031
678.0,304.361,1.01036
680.0,304.364,1.0104
682.0,304.356,1.01042
684.0,304.343,1.01038
686.0,304.366,1.01031
688.0,304.368,1.01022
690.0,304.364,1.01015
692.0,304.358,1.01015
694.0,304.354,1.01017
696.0,304.355,1.01024
698.0,304.35,1.01029
700.0,304.365,1.01032
702.0,304.361,1.01035
704.0,304.345,1.01035
706.0,304.338,1.01034
708.0,304.356,1.01032
710.0,304.358,1.0103
712.0,304.356,1.01029
714.0,304.355,1.01029
716.0,304.361,1.01028
718.0,304.376,1.01027
720.0,304.369,1.01026
722.0,304.36,1.01024
724.0,304.365,1.01021
726.0,304.357,1.01017
728.0,304.353,1.01014
730.0,304.35,1.01015
732.0,304.362,1.01021
734.0,304.359,1.01027
736.0,304.365,1.0103
738.0,304.36,1.01031
740.0,304.357,1.01027
742.0,304.353,1.01021
744.0,304.352,1.01013
746.0,304.34,1.01007
748.0,304.358,1.01002
750.0,304.354,1.01
752.0,304.37,1.01003
754.0,304.383,1.01005
756.0,304.367,1.01007
758.0,304.374,1.01008
760.0,304.373,1.01007
762.0,304.36,1.01004
764.0,304.351,1.01001
766.0,304.367,1.00999
768.0,304.372,1.00999
770.0,304.364,1.01
772.0,304.382,1.01004
774.0,304.377,1.01008
776.0,304.373,1.01011
778.0,304.385,1.01013
780.0,304.372,1.01014
782.0,304.354,1.01014
784.0,304.373,1.01011
786.0,304.37,1.01008
788.0,304.36,1.01003
790.0,304.374,1.00998
792.0,304.356,1.00993
794.0,304.362,1.00988
796.0,304.368,1.00984
798.0,304.353,1.0098
800.0,304.372,1.00978
802.0,304.36,1.00975
804.0,304.355,1.00972
806.0,304.358,1.00971
808.0,304.363,1.00974
810.0,304.354,1.0098
812.0,304.359,1.00987
814.0,304.363,1.00992
816.0,304.353,1.00994
818.0,304.346,1.00997
820.0,304.352,1.00999
822.0,304.35,1.01003
824.0,304.352,1.01005
826.0,304.366,1.01005
828.0,304.356,1.01003
830.0,304.369,1.01
832.0,304.366,1.00997
834.0,304.361,1.00992
836.0,304.364,1.00984
838.0,304.366,1.00976
840.0,304.365,1.00967
842.0,304.349,1.00962
844.0,304.347,1.00962
846.0,304.362,1.00965
848.0,304.365,1.00969
850.0,304.359,1.00973
852.0,304.349,1.00974
854.0,304.366,1.00975
856.0,304.363,1.00973
858.0,304.354,1.00971
860.0,304.36,1.00969
862.0,304.342,1.00967
864.0,304.359,1.00965
866.0,304.348,1.00962
868.0,304.354,1.0096
870.0,304.362,1.0096
872.0,304.353,1.00962
874.0,304.363,1.00964
876.0,304.351,1.00965
878.0,304.347,1.00966
880.0,304.358,1.00966
882.0,304.36,1.00966
884.0,304.348,1.00966
886.0,304.358,1.00964
888.0,304.359,1.00961
890.0,304.355,1.00959
892.0,304.36,1.00959
894.0,304.36,1.0096
896.0,304.364,1.00962
898.0,304.352,1.00965
900.0,304.349,1.00967
902.0,304.344,1.00968
904.0,304.362,1.00967
906.0,304.373,1.00963
908.0,304.354,1.00957
910.0,304.375,1.00953
912.0,304.362,1.00949
914.0,304.358,1.00946
916.0,304.365,1.00943
918.0,304.36,1.0094
920.0,304.36,1.00938
922.0,304.371,1.00938
924.0,304.374,1.00939
926.0,304.367,1.00941
928.0,304.377,1.00945
930.0,304.362,1.00951
932.0,304.358,1.00957
934.0,304.36,1.00961
936.0,304.358,1.00963
938.0,304.35,1.00965
940.0,304.359,1.00965
942.0,304.365,1.00966
944.0,304.367,1.00966
946.0,304.365,1.00966
948.0,304.35,1.00966
950.0,304.357,1.00964
952.0,304.361,1.00959
954.0,304.368,1.00955
956.0,304.365,1.00951
958.0,304.363,1.00948
960.0,304.345,1.00947
962.0,304.359,1.00946
964.0,304.363,1.00946
966.0,304.368,1.00946
968.0,304.364,1.00945
970.0,304.352,1.00944
972.0,304.361,1.00942
974.0,304.374,1.0094
976.0,304.374,1.0094
978.0,304.362,1.00941
980.0,304.35,1.00943
982.0,304.38,1.00943
984.0,304.358,1.0094
986.0,304.374,1.00938
988.0,304.364,1.00936
990.0,304.372,1.00935
992.0,304.345,1.00939
994.0,304.357,1.00946
996.0,304.362,1.00955
998.0,304.356,1.00961
1000.0,304.353,1.00959
1002.0,304.358,1.00954
1004.0,304.354,1.00944
1006.0,304.354,1.00937
1008.0,304.37,1.00935
1010.0,304.355,1.00937
1012.0,304.363,1.00944
1014.0,304.354,1.00949
1016.0,304.362,1.00952
1018.0,304.381,1.00952
1020.0,304.353,1.00948
1022.0,304.369,1.00944
1024.0,304.372,1.00941
1026.0,304.36,1.00939
1028.0,304.366,1.0094
1030.0,304.354,1.00942
1032.0,304.362,1.00946
1034.0,304.359,1.00949
1036.0,304.357,1.00952
1038.0,304.356,1.00954
1040.0,304.37,1.00955
1042.0,304.356,1.00953
1044.0,304.358,1.00951
1046.0,304.354,1.00952
1048.0,304.358,1.00955
1050.0,304.364,1.00958
1052.0,304.365,1.00959
1054.0,304.352,1.0096
1056.0,304.359,1.00959
1058.0,304.355,1.00957
1060.0,304.364,1.00954
1062.0,304.366,1.0095
1064.0,304.365,1.00945
1066.0,304.364,1.00943
1068.0,304.363,1.00945
1070.0,304.358,1.00948
1072.0,304.354,1.00951
1074.0,304.363,1.0095
1076.0,304.349,1.00944
1078.0,304.338,1.00939
1080.0,304.368,1.00935
1082.0,304.351,1.00935
1084.0,304.348,1.0094
1086.0,304.369,1.00946
1088.0,304.35,1.00952
1090.0,304.363,1.00958
1092.0,304.358,1.0096
1094.0,304.361,1.00959
1096.0,304.358,1.00957
1098.0,304.372,1.00957
1100.0,304.361,1.00959
1102.0,304.358,1.00961
1104.0,304.351,1.00963
1106.0,304.36,1.00964
1108.0,304.372,1.00964
1110.0,304.36,1.00963
1112.0,304.349,1.00959
1114.0,304.354,1.00956
1116.0,304.373,1.00952
1118.0,304.347,1.00949
1120.0,304.351,1.00947
1122.0,304.349,1.00947
1124.0,304.347,1.00946
1126.0,304.348,1.00946
1128.0,304.366,1.00943
1130.0,304.358,1.0094
1132.0,304.356,1.00936
1134.0,304.365,1.00932
1136.0,304.35,1.00931
1138.0,304.354,1.00931
1140.0,304.36,1.00933
1142.0,304.347,1.00935
1144.0,304.357,1.00935
1146.0,304.356,1.00935
1148.0,304.352,1.00934
1150.0,304.356,1.00933
1152.0,304.363,1.00931
1154.0,304.365,1.0093
1156.0,304.367,1.0093
1158.0,304.358,1.00931
1160.0,304.357,1.00934
1162.0,304.366,1.00937
1164.0,304.359,1.0094
1166.0,304.366,1.00942
1168.0,304.367,1.00944
1170.0,304.357,1.00945
1172.0,304.349,1.00945
1174.0,304.356,1.00944
1176.0,304.354,1.0094
1178.0,304.354,1.00934
1180.0,304.34,1.00925
1182.0,304.347,1.00917
1184.0,304.347,1.00912
1186.0,304.368,1.00907
1188.0,304.37,1.00906
1190.0,304.357,1.00906
1192.0,304.34,1.00911
1194.0,304.344,1.00917
1196.0,304.361,1.00924
1198.0,304.35,1.00925
1200.0,304.341,1.00901
1202.57,304.5,1.00842
1206.25,305,1.00709
1208.62,305.5,1.00722
1210.75,306,1.00814
1212.77,306.5,1.00994
1214.65,307,1.01103
1216.44,307.5,1.01168
1218.22,308,1.012
1219.99,308.5,1.01177
1221.76,309,1.01146
1223.42,309.5,1.01104
1225.09,310,1.01059
1226.76,310.5,1.01019
1228.42,311,1.00989
1230.07,311.5,1.00962
1231.71,312,1.00943
1233.37,312.5,1.00929
1235.0,313,1.00916
1236.67,313.5,1.00911
1238.25,314,1.00904
1239.87,314.5,1.00899
1241.48,315,1.00894
1243.11,315.5,1.00888
1244.71,316,1.00881
1246.33,316.5,1.00873
1247.93,317,1.00863
1249.53,317.5,1.00853
1251.14,318,1.00844
1252.73,318.5,1.00835
1254.34,319,1.00827
1255.96,319.5,1.00819
1257.47,320,1.00812
1259.07,320.5,1.00804
1260.64,321,1.00796
1262.16,321.5,1.00788
1263.78,322,1.00782
1265.31,322.5,1.00776
1266.88,323,1.00769
1268.46,323.5,1.00763
1270.01,324,1.00754
1271.59,324.5,1.00743
1273.15,325,1.00729
1274.71,325.5,1.00712
1276.22,326,1.00693
1277.79,326.5,1.00675
1279.35,327,1.00658
1280.86,327.5,1.00645
1282.47,328,1.00634
1283.98,328.5,1.00629
1285.53,329,1.00624
1287.09,329.5,1.00619
1288.6,330,1.00614
1290.11,330.5,1.00605
1291.66,331,1.00594
1293.23,331.5,1.0058
1294.74,332,1.00567
1296.26,332.5,1.00553
1297.76,333,1.00539
1299.32,333.5,1.00525
1300.87,334,1.0051
1302.34,334.5,1.00496
1303.88,335,1.0048
1305.41,335.5,1.00465
1306.95,336,1.00449
1308.47,336.5,1.00436
1310.0,337,1.00421
1311.5,337.5,1.00408
1313.02,338,1.00395
1314.53,338.5,1.00381
1316.03,339,1.00367
1317.59,339.5,1.00352
1319.05,340,1.00338
1320.54,340.5,1.00323
1322.07,341,1.00309
1323.61,341.5,1.00297
1325.14,342,1.00284
1326.64,342.5,1.0027
1328.18,343,1.00255
1329.66,343.5,1.00239
1331.17,344,1.00223
1332.65,344.5,1.00207
1334.19,345,1.00193
1335.68,345.5,1.00183
1337.2,346,1.00174
1338.7,346.5,1.00164
1340.23,347,1.00156
1341.73,347.5,1.00147
1343.24,348,1.00139
1344.73,348.5,1.0013
1346.24,349,1.00122
1347.72,349.5,1.00113
1349.25,350,1.00103
1350.72,350.5,1.00092
1352.23,351,1.00079
1353.72,351.5,1.00066
1355.23,352,1.00052
1356.73,352.5,1.00037
1358.23,353,1.00024
1359.72,353.5,1.00011
1361.23,354,0.99999
1362.69,354.5,0.99988
1364.23,355,0.99977
1365.74,355.5,0.99967
1367.25,356,0.99956
1368.74,356.5,0.99946
1370.21,357,0.99935
1371.72,357.5,0.99923
1373.22,358,0.9991
1374.71,358.5,0.99899
1376.2,359,0.99889
1377.69,359.5,0.99879
1379.2,360,0.99871
1380.69,360.5,0.99865
1382.17,361,0.99859
1383.65,361.5,0.99856
1385.2,362,0.99853
1386.68,362.5,0.99851
1388.15,363,0.99849
1389.65,363.5,0.99847
1391.16,364,0.99844
1392.65,364.5,0.99841
1394.15,365,0.9984
1395.64,365.5,0.99839
1397.11,366,0.99838
1398.6,366.5,0.99836
1400.09,367,0.99835
1401.56,367.5,0.99833
1403.06,368,0.99832
1404.54,368.5,0.9983
1406.04,369,0.99829
1407.53,369.5,0.99827
1409.04,370,0.99825
1410.49,370.5,0.99822
1411.98,371,0.99817
1413.46,371.5,0.99814
1414.98,372,0.9981
1416.44,372.5,0.99806
1417.93,373,0.99802
1419.44,373.5,0.99799
1420.91,374,0.99796
1422.43,374.5,0.99793
1423.93,375,0.9979
1425.36,375.5,0.99788
1426.86,376,0.99785
1428.36,376.5,0.99784
1429.81,377,0.99782
1431.33,377.5,0.9978
1432.8,378,0.99777
1434.3,378.5,0.99774
1435.78,379,0.99769
1437.27,379.5,0.99762
1438.75,380,0.99756
1440.23,380.5,0.99749
1441.69,381,0.99746
1443.19,381.5,0.99743
1444.67,382,0.99744
1446.15,382.5,0.99743
1447.62,383,0.99742
1449.12,383.5,0.99742
1450.6,384,0.99742
1452.07,384.5,0.99741
1453.55,385,0.9974
1455.01,385.5,0.9974
1456.51,386,0.99739
1457.97,386.5,0.99738
1459.46,387,0.99737
1460.93,387.5,0.99735
1462.42,388,0.99734
1463.9,388.5,0.99732
1465.37,389,0.99732
1466.83,389.5,0.99732
1468.35,390,0.99731
1469.81,390.5,0.9973
1471.31,391,0.99729
1472.78,391.5,0.99727
1474.27,392,0.99726
1475.73,392.5,0.99724
1477.21,393,0.99722
1478.68,393.5,0.9972
1480.18,394,0.9972
1481.65,394.5,0.9972
1483.12,395,0.99721
1484.59,395.5,0.99723
1486.05,396,0.99722
1487.53,396.5,0.99719
1488.97,397,0.99716
1490.43,397.5,0.99712
1491.95,398,0.99707
1493.4,398.5,0.99704
1494.89,399,0.99702
1496.35,399.5,0.99704
1497.83,400,0.99705
1499.32,400.5,0.99707
1500.78,401,0.99709
1502.24,401.5,0.9971
1503.73,402,0.99712
1505.18,402.5,0.99712
1506.67,403,0.99714
1508.15,403.5,0.99714
1509.6,404,0.99713
1511.08,404.5,0.99712
1512.55,405,0.99709
1514.05,405.5,0.99706
1515.5,406,0.99702
1516.99,406.5,0.99698
1518.44,407,0.99694
1519.93,407.5,0.9969
1521.4,408,0.99686
1522.86,408.5,0.99682
1524.33,409,0.99679
1525.81,409.5,0.99675
1527.27,410,0.99672
1528.75,410.5,0.9967
1530.2,411,0.99669
1531.66,411.5,0.9967
1533.15,412,0.99671
1534.61,412.5,0.99671
1536.07,413,0.9967
1537.56,413.5,0.99669
1539.07,414,0.99668
1540.51,414.5,0.99665
1542.0,415,0.99664
1543.43,415.5,0.99663
1544.91,416,0.9966
1546.39,416.5,0.99659
1547.85,417,0.99657
1549.33,417.5,0.99654
1550.77,418,0.99652
1552.24,418.5,0.99649
1553.7,419,0.99645
1555.17,419.5,0.99641
1556.64,420,0.99636
1558.11,420.5,0.99631
1559.6,421,0.99625
1561.04,421.5,0.99619
1562.52,422,0.99614
1563.97,422.5,0.9961
1565.48,423,0.99606
1566.92,423.5,0.99604
1568.41,424,0.99603
1569.85,424.5,0.99601
1571.34,425,0.99599
1572.83,425.5,0.99596
1574.29,426,0.99593
1575.74,426.5,0.99591
1577.22,427,0.99588
1578.66,427.5,0.99585
1580.14,428,0.99584
1581.58,428.5,0.99583
1583.06,429,0.99582
1584.54,429.5,0.99579
1586.02,430,0.99577
1587.48,430.5,0.99574
1588.93,431,0.9957
1590.38,431.5,0.99567
1591.86,432,0.99563
1593.33,432.5,0.9956
1594.78,433,0.99557
1596.26,433.5,0.99555
1597.73,434,0.99553
1599.19,434.5,0.99552
1600.67,435,0.9955
1602.12,435.5,0.9955
1603.6,436,0.99548
1605.07,436.5,0.99546
1606.52,437,0.99543
1607.99,437.5,0.99539
1609.46,438,0.99534
1610.89,438.5,0.99529
1612.38,439,0.99522
1613.83,439.5,0.99515
1615.34,440,0.99506
1616.78,440.5,0.99496
1618.23,441,0.99485
1619.71,441.5,0.99474
1621.17,442,0.99463
1622.63,442.5,0.99452
1624.12,443,0.99441
1625.57,443.5,0.99432
1627.03,444,0.99423
1628.48,444.5,0.99415
1629.99,445,0.99406
1631.43,445.5,0.99396
1632.89,446,0.99387
1634.33,446.5,0.99378
1635.82,447,0.99368
1637.27,447.5,0.9936
1638.74,448,0.99353
1640.22,448.5,0.99347
1641.68,449,0.99339
1643.12,449.5,0.9933
1644.6,450,0.99318
1646.04,450.5,0.99306
1647.51,451,0.99291
1648.98,451.5,0.99278
1650.45,452,0.99267
1651.93,452.5,0.99258
1653.38,453,0.99251
1654.84,453.5,0.99243
1656.31,454,0.99237
1657.8,454.5,0.99229
1659.25,455,0.9922
1660.69,455.5,0.99207
1662.15,456,0.99192
1663.6,456.5,0.99176
1665.04,457,0.99159
1666.55,457.5,0.99142
1668.01,458,0.99127
1669.46,458.5,0.99112
1670.94,459,0.99098
1672.39,459.5,0.99083
1673.87,460,0.99068
1675.32,460.5,0.99053
1676.77,461,0.99039
1678.26,461.5,0.99027
1679.71,462,0.9902
1681.17,462.5,0.99014
1682.63,463,0.99007
1684.11,463.5,0.99
1685.57,464,0.98989
1687.04,464.5,0.98973
1688.49,465,0.98951
1689.95,465.5,0.98929
1691.42,466,0.98905
1692.88,466.5,0.98879
1694.32,467,0.98854
1695.81,467.5,0.98831
1697.27,468,0.98811
1698.71,468.5,0.98792
1700.2,469,0.98778
1701.62,469.5,0.98764
1703.13,470,0.9875
1704.6,470.5,0.98739
1706.07,471,0.98727
1707.52,471.5,0.98716
1708.95,472,0.98704
1710.42,472.5,0.98691
1711.9,473,0.98677
1713.36,473.5,0.98662
1714.83,474,0.98647
1716.29,474.5,0.98631
1717.74,475,0.98615
1719.2,475.5,0.986
1720.68,476,0.98585
1722.15,476.5,0.98571
1723.62,477,0.98557
1725.06,477.5,0.98543
1726.54,478,0.98529
1728.04,478.5,0.98513
1729.48,479,0.98498
1730.93,479.5,0.98484
1732.38,480,0.9847
1733.82,480.5,0.98455
1735.29,481,0.98439
1736.78,481.5,0.98423
1738.25,482,0.98407
1739.72,482.5,0.98393
1741.16,483,0.98378
1742.62,483.5,0.98364
1744.1,484,0.98349
1745.55,484.5,0.98334
1747.02,485,0.98318
1748.49,485.5,0.98302
1749.96,486,0.98285
1751.43,486.5,0.9827
1752.89,487,0.98255
1754.35,487.5,0.98238
1755.82,488,0.98221
1757.3,488.5,0.98204
1758.77,489,0.98187
1760.21,489.5,0.98172
1761.68,490,0.98157
1763.13,490.5,0.98141
1764.61,491,0.98124
1766.08,491.5,0.98107
1767.54,492,0.98089
1769.04,492.5,0.98069
1770.47,493,0.98052
1771.93,493.5,0.98034
1773.39,494,0.98017
1774.84,494.5,0.98
1776.37,495,0.97983
1777.81,495.5,0.97967
1779.3,496,0.97951
1780.76,496.5,0.97935
1782.21,497,0.97918
1783.63,497.5,0.979
1785.16,498,0.97879
1786.61,498.5,0.97858
1788.08,499,0.97836
1789.56,499.5,0.97814
1791.03,500,0.97791
1792.47,500.5,0.9777
1793.95,501,0.97749
1795.38,501.5,0.97728
1796.86,502,0.97706
1798.36,502.5,0.97683
1799.82,503,0.9766
1801.27,503.5,0.97635
1802.74,504,0.9761
1804.21,504.5,0.97584
1805.7,505,0.97558
1807.13,505.5,0.97533
1808.64,506,0.97509
1810.13,506.5,0.97485
1811.6,507,0.97464
1813.05,507.5,0.97444
1814.5,508,0.97424
1815.96,508.5,0.97403
1817.45,509,0.9738
1818.95,509.5,0.97357
1820.41,510,0.97332
1821.88,510.5,0.97305
1823.32,511,0.97279
1824.83,511.5,0.97249
1826.28,512,0.97221
1827.75,512.5,0.97191
1829.23,513,0.97161
1830.71,513.5,0.97131
1832.19,514,0.97101
1833.66,514.5,0.97071
1835.12,515,0.9704
1836.61,515.5,0.97008
1838.09,516,0.96975
1839.53,516.5,0.96941
1840.99,517,0.96905
1842.49,517.5,0.96869
1843.95,518,0.96834
1845.45,518.5,0.96799
1846.91,519,0.96764
1848.39,519.5,0.96731
1849.85,520,0.96696
1851.31,520.5,0.9666
1852.81,521,0.96622
1854.28,521.5,0.96584
1855.75,522,0.96545
1857.21,522.5,0.96507
1858.66,523,0.96468
1860.14,523.5,0.96429
1861.63,524,0.96391
1863.11,524.5,0.96351
1864.55,525,0.96313
1866.06,525.5,0.9627
1867.51,526,0.96229
1868.96,526.5,0.96184
1870.44,527,0.96138
1871.92,527.5,0.96089
1873.39,528,0.96039
1874.87,528.5,0.95988
1876.36,529,0.95935
1877.82,529.5,0.95882
1879.29,530,0.9583
1880.78,530.5,0.95776
1882.26,531,0.95721
1883.74,531.5,0.95666
1885.18,532,0.95613
1886.68,532.5,0.95559
1888.14,533,0.95507
1889.62,533.5,0.95454
1891.09,534,0.95402
1892.57,534.5,0.95349
1894.04,535,0.95296
1895.52,535.5,0.95241
1896.98,536,0.95185
1898.49,536.5,0.95125
1899.93,537,0.95065
1901.42,537.5,0.95002
1902.87,538,0.94941
1904.37,538.5,0.94875
1905.86,539,0.9481
1907.35,539.5,0.94745
1908.8,540,0.94683
1910.3,540.5,0.94619
1911.78,541,0.94556
1913.26,541.5,0.94494
1914.73,542,0.9443
1916.2,542.5,0.94367
1917.66,543,0.94303
1919.14,543.5,0.94237
1920.65,544,0.94168
1922.13,544.5,0.94099
1923.6,545,0.94026
1925.07,545.5,0.93952
1926.55,546,0.93875
1928.03,546.5,0.93796
1929.49,547,0.93719
1930.98,547.5,0.9364
1932.47,548,0.93562
1933.96,548.5,0.93484
1935.42,549,0.9341
1936.91,549.5,0.93336
1938.38,550,0.93261
1939.86,550.5,0.93185
1941.34,551,0.93109
1942.82,551.5,0.9303
1944.3,552,0.9295
1945.8,552.5,0.9287
1947.28,553,0.92789
1948.76,553.5,0.92708
1950.24,554,0.92628
1951.71,554.5,0.92548
1953.18,555,0.92466
1954.67,555.5,0.92382
1956.15,556,0.92295
1957.63,556.5,0.92208
1959.11,557,0.9212
1960.58,557.5,0.92031
1962.06,558,0.91941
1963.56,558.5,0.9185
1965.04,559,0.91759
1966.52,559.5,0.91666
1967.95,560,0.91575
1969.45,560.5,0.91479
1970.91,561,0.91385
1972.41,561.5,0.91289
1973.91,562,0.91192
1975.37,562.5,0.91098
1976.84,563,0.91004
1978.33,563.5,0.90908
1979.81,564,0.90811
1981.3,564.5,0.90712
1982.8,565,0.90612
1984.31,565.5,0.90508
1985.77,566,0.90407
1987.23,566.5,0.90303
1988.73,567,0.90194
1990.23,567.5,0.90084
1991.7,568,0.89972
1993.17,568.5,0.8986
1994.69,569,0.89745
1996.16,569.5,0.89633
1997.63,570,0.89521
1999.14,570.5,0.89407
2000.6,571,0.89296
2002.1,571.5,0.8918
2003.58,572,0.89062
2005.08,572.5,0.8894
2006.57,573,0.88817
2008.03,573.5,0.88692
2009.54,574,0.88563
2011.01,574.5,0.88437
2012.49,575,0.88308
2013.98,575.5,0.88179
2015.46,576,0.8805
2016.95,576.5,0.8792
2018.45,577,0.8779
2019.94,577.5,0.87657
2021.4,578,0.87526
2022.87,578.5,0.87392
2024.38,579,0.87254
2025.85,579.5,0.87119
2027.36,580,0.86979
2028.81,580.5,0.86843
2030.31,581,0.867
2031.78,581.5,0.86555
2033.27,582,0.86406
2034.75,582.5,0.86257
2036.26,583,0.86101
2037.73,583.5,0.85951
2039.25,584,0.85795
2040.71,584.5,0.85644
2042.21,585,0.85487
2043.69,585.5,0.8533
2045.17,586,0.85171
2046.66,586.5,0.85009
2048.15,587,0.84845
2049.63,587.5,0.84681
2051.11,588,0.84516
2052.61,588.5,0.84343
2054.09,589,0.84172
2055.6,589.5,0.83995
2057.05,590,0.83821
2058.55,590.5,0.83641
2060.04,591,0.83459
2061.56,591.5,0.83273
2063.05,592,0.83089
2064.51,592.5,0.82906
2066.01,593,0.82718
2067.49,593.5,0.82531
2068.99,594,0.82337
2070.49,594.5,0.82143
2071.96,595,0.81948
2073.43,595.5,0.81754
2074.95,596,0.81551
2076.42,596.5,0.81352
2077.93,597,0.81148
2079.39,597.5,0.80949
2080.89,598,0.80743
2082.39,598.5,0.80535
2083.86,599,0.80328
2085.39,599.5,0.80113
2086.86,600,0.79903
2088.36,600.5,0.79686
2089.84,601,0.79469
2091.35,601.5,0.79248
2092.82,602,0.79028
2094.33,602.5,0.78803
2095.8,603,0.78579
2097.3,603.5,0.7835
2098.8,604,0.78118
2100.29,604.5,0.77884
2101.78,605,0.77645
2103.28,605.5,0.77405
2104.77,606,0.77163
2106.25,606.5,0.76924
2107.76,607,0.76675
2109.27,607.5,0.76424
2110.73,608,0.7618
2112.27,608.5,0.75919
2113.73,609,0.75669
2115.24,609.5,0.75411
2116.72,610,0.75155
2118.2,610.5,0.74901
2119.7,611,0.7464
2121.22,611.5,0.74375
2122.7,612,0.74114
2124.21,612.5,0.73844
2125.69,613,0.73579
2127.2,613.5,0.73308
2128.69,614,0.73039
2130.16,614.5,0.72771
2131.67,615,0.72497
2133.15,615.5,0.72227
2134.64,616,0.71957
2136.13,616.5,0.71684
2137.62,617,0.71409
2139.12,617.5,0.7113
2140.61,618,0.7085
2142.13,618.5,0.70562
2143.6,619,0.70281
2145.1,619.5,0.69993
2146.6,620,0.69704
2148.13,620.5,0.69407
2149.6,621,0.69121
2151.1,621.5,0.6883
2152.6,622,0.68536
2154.12,622.5,0.68238
2155.58,623,0.67947
2157.09,623.5,0.67644
2158.58,624,0.67348
2160.08,624.5,0.67044
2161.59,625,0.6674
2163.09,625.5,0.66436
2164.59,626,0.66134
2166.05,626.5,0.65837
2167.59,627,0.65521
2169.04,627.5,0.65221
2170.54,628,0.64911
2172.05,628.5,0.64594
2173.57,629,0.64277
2175.04,629.5,0.63968
2176.55,630,0.63648
2178.06,630.5,0.63328
2179.56,631,0.63011
2181.04,631.5,0.62695
2182.52,632,0.62379
2184.02,632.5,0.62059
2185.54,633,0.61732
2187.02,633.5,0.61412
2188.52,634,0.61084
2190.01,634.5,0.60755
2191.52,635,0.60418
2193.01,635.5,0.60082
2194.54,636,0.59734
2196.04,636.5,0.59388
2197.54,637,0.59042
2199.04,637.5,0.58696
2200.54,638,0.58346
2202.03,638.5,0.57998
2203.54,639,0.57646
2205.05,639.5,0.57295
2206.58,640,0.56937
2208.08,640.5,0.56581
2209.57,641,0.56226
2211.08,641.5,0.55863
2212.58,642,0.55492
2214.1,642.5,0.5512
2215.61,643,0.54746
2217.09,643.5,0.5438
2218.61,644,0.54002
2220.09,644.5,0.53634
2221.63,645,0.53248
2223.12,645.5,0.52871
2224.62,646,0.52482
2226.13,646.5,0.52091
2227.64,647,0.51691
2229.14,647.5,0.51291
2230.65,648,0.50888
2232.13,648.5,0.5049
2233.65,649,0.50078
2235.16,649.5,0.49666
2236.65,650,0.49253
2238.16,650.5,0.48836
2239.67,651,0.48412
2241.16,651.5,0.47996
2242.68,652,0.47566
2244.21,652.5,0.47133
2245.69,653,0.46712
2247.19,653.5,0.46279
2248.72,654,0.45836
2250.21,654.5,0.454
2251.72,655,0.44952
2253.23,655.5,0.44499
2254.74,656,0.44051
2256.27,656.5,0.43591
2257.74,657,0.43152
2259.24,657.5,0.42703
2260.75,658,0.42251
2262.27,658.5,0.41795
2263.77,659,0.41345
2265.29,659.5,0.40888
2266.8,660,0.40437
2268.29,660.5,0.39996
2269.81,661,0.39543
2271.31,661.5,0.391
2272.83,662,0.38649
2274.31,662.5,0.38211
2275.82,663,0.37768
2277.33,663.5,0.37324
2278.83,664,0.36885
2280.35,664.5,0.3645
2281.84,665,0.36023
2283.36,665.5,0.35594
2284.86,666,0.35181
2286.39,666.5,0.3476
2287.86,667,0.34366
2289.4,667.5,0.33964
2290.88,668,0.3358
2292.39,668.5,0.33209
2293.89,669,0.32842
2295.39,669.5,0.32487
2296.89,670,0.32148
2298.39,670.5,0.31813
2299.92,671,0.31489
2301.39,671.5,0.31184
2302.9,672,0.30876
2304.42,672.5,0.30591
2305.9,673,0.30315
2307.41,673.5,0.3005
2308.93,674,0.298
2310.45,674.5,0.29558
2311.92,675,0.29345
2313.43,675.5,0.29137
2314.93,676,0.28938
2316.44,676.5,0.28766
2317.94,677,0.28596
2319.46,677.5,0.28438
2320.94,678,0.28298
2322.46,678.5,0.28156
2323.98,679,0.28031
2325.48,679.5,0.27915
2326.98,680,0.27805
2328.48,680.5,0.27718
2329.99,681,0.27632
2331.48,681.5,0.27556
2332.99,682,0.27491
2334.49,682.5,0.27426
2335.99,683,0.27369
2337.49,683.5,0.27312
2339.01,684,0.27255
2340.51,684.5,0.27203
2341.97,685,0.27152
2343.51,685.5,0.27103
2345.02,686,0.27058
2346.51,686.5,0.27016
2348.01,687,0.26978
2349.53,687.5,0.2694
2351.07,688,0.269
2352.57,688.5,0.26863
2354.07,689,0.26825
2355.57,689.5,0.26788
2357.11,690,0.26749
2358.58,690.5,0.26715
2360.11,691,0.2668
2361.63,691.5,0.26648
2363.11,692,0.26617
2364.61,692.5,0.26587
2366.1,693,0.26556
2367.62,693.5,0.26523
2369.15,694,0.26491
2370.66,694.5,0.26458
2372.17,695,0.26424
2373.68,695.5,0.26391
2375.18,696,0.26359
2376.69,696.5,0.26327
2378.19,697,0.26295
2379.68,697.5,0.26263
2381.2,698,0.26231
2382.7,698.5,0.26199
2384.21,699,0.26168
2385.74,699.5,0.26135
2387.26,700,0.26105
2388.76,700.5,0.26075
2390.28,701,0.26043
2391.78,701.5,0.26012
2393.29,702,0.25981
2394.81,702.5,0.2595
2396.31,703,0.25921
2397.82,703.5,0.25891
2399.31,704,0.25864
2400.83,704.5,0.25837
2402.31,705,0.25811
2403.84,705.5,0.25785
2405.35,706,0.2576
2406.86,706.5,0.25733
2408.36,707,0.25705
2409.87,707.5,0.25676
2411.38,708,0.25645
2412.91,708.5,0.25612
2414.43,709,0.2558
2415.93,709.5,0.25549
2417.46,710,0.25519
2418.95,710.5,0.25489
2420.48,711,0.2546
2421.99,711.5,0.25432
2423.5,712,0.25405
2425.02,712.5,0.25379
2426.51,713,0.25353
2428.05,713.5,0.25329
2429.55,714,0.25305
2431.05,714.5,0.25281
2432.58,715,0.25255
2434.09,715.5,0.25228
2435.58,716,0.25201
2437.11,716.5,0.25171
2438.63,717,0.25141
2440.14,717.5,0.25109
2441.64,718,0.25079
2443.15,718.5,0.25049
2444.66,719,0.25021
2446.15,719.5,0.24993
2447.66,720,0.24967
2449.18,720.5,0.24941
2450.69,721,0.24914
2452.18,721.5,0.24887
2453.7,722,0.24859
2455.22,722.5,0.24833
2456.73,723,0.24807
2458.25,723.5,0.2478
2459.77,724,0.24755
2461.26,724.5,0.2473
2462.75,725,0.24705
2464.28,725.5,0.24682
2465.8,726,0.24657
2467.3,726.5,0.24633
2468.83,727,0.2461
2470.35,727.5,0.24586
2471.87,728,0.24562
2473.36,728.5,0.24538
2474.89,729,0.24513
2476.4,729.5,0.24486
2477.9,730,0.24458
2479.43,730.5,0.24429
2480.92,731,0.24401
2482.46,731.5,0.24372
2483.97,732,0.24345
2485.49,732.5,0.24319
2486.98,733,0.24294
2488.51,733.5,0.24273
2490.03,734,0.24253
2491.54,734.5,0.24234
2493.05,735,0.24217
2494.58,735.5,0.242
2496.1,736,0.24182
2497.6,736.5,0.24163
2499.11,737,0.24143
2500.63,737.5,0.2412
2502.13,738,0.24096
2503.62,738.5,0.24071
2505.16,739,0.24045
2506.68,739.5,0.24021
2508.19,740,0.23998
2509.7,740.5,0.23973
2511.2,741,0.23947
2512.75,741.5,0.23919
2514.25,742,0.23893
2515.77,742.5,0.23868
2517.26,743,0.23847
2518.78,743.5,0.23827
2520.3,744,0.23811
2521.84,744.5,0.23794
2523.32,745,0.23777
2524.82,745.5,0.23762
2526.37,746,0.23745
2527.88,746.5,0.23728
2529.41,747,0.23711
2530.94,747.5,0.23694
2532.42,748,0.23677
2533.94,748.5,0.23659
2535.45,749,0.23641
2536.96,749.5,0.23621
2538.49,750,0.23603
2539.99,750.5,0.23586
2541.51,751,0.23568
2543.04,751.5,0.23552
2544.54,752,0.23536
2546.07,752.5,0.23519
2547.59,753,0.23504
2549.09,753.5,0.23488
2550.61,754,0.23471
2552.09,754.5,0.23455
2553.62,755,0.23438
2555.13,755.5,0.23421
2556.63,756,0.23403
2558.13,756.5,0.23385
2559.67,757,0.23366
2561.21,757.5,0.23348
2562.73,758,0.23331
2564.23,758.5,0.23315
2565.74,759,0.23299
2567.26,759.5,0.23283
2568.77,760,0.23268
2570.28,760.5,0.23253
2571.79,761,0.23238
2573.33,761.5,0.23223
2574.84,762,0.23208
2576.35,762.5,0.23192
2577.84,763,0.23176
2579.39,763.5,0.23159
2580.9,764,0.23142
2582.4,764.5,0.23127
2583.92,765,0.23112
2585.43,765.5,0.23098
2586.93,766,0.23083
2588.46,766.5,0.23069
2589.97,767,0.23054
2591.49,767.5,0.2304
2593.02,768,0.23025
2594.5,768.5,0.23011
2596.02,769,0.22998
2597.51,769.5,0.22985
2599.02,770,0.22973
2600.55,770.5,0.22961
2602.08,771,0.22947
2603.6,771.5,0.22934
2605.07,772,0.2292
2606.61,772.5,0.22906
2608.11,773,0.22893
2609.61,773.5,0.2288
2611.12,774,0.22867
2612.62,774.5,0.22854
2614.15,775,0.22842
2615.66,775.5,0.2283
2617.18,776,0.22819
2618.69,776.5,0.22806
2620.17,777,0.22795
2621.72,777.5,0.22783
2623.24,778,0.22772
2624.76,778.5,0.2276
2626.26,779,0.22749
2627.78,779.5,0.22736
2629.27,780,0.22725
2630.79,780.5,0.22713
2632.33,781,0.227
2633.84,781.5,0.22688
2635.33,782,0.22677
2636.85,782.5,0.22665
2638.36,783,0.22653
2639.87,783.5,0.22642
2641.38,784,0.22631
2642.91,784.5,0.22619
2644.38,785,0.22605
2645.9,785.5,0.22591
2647.41,786,0.22575
2648.92,786.5,0.22559
2650.43,787,0.22544
2651.94,787.5,0.22531
2653.48,788,0.22521
2654.99,788.5,0.2251
2656.48,789,0.22502
2658.0,789.5,0.22493
2659.5,790,0.22486
2661.01,790.5,0.22477
2662.53,791,0.22469
2664.03,791.5,0.22462
2665.56,792,0.22453
2667.07,792.5,0.22443
2668.57,793,0.22432
2670.1,793.5,0.22421
2671.6,794,0.22409
2673.11,794.5,0.22396
2674.65,795,0.22383
2676.12,795.5,0.2237
2677.65,796,0.22356
2679.17,796.5,0.22342
2680.68,797,0.22329
2682.18,797.5,0.22316
2683.72,798,0.22304
2685.23,798.5,0.22293
2686.73,799,0.22284
2688.25,799.5,0.22275
2689.76,800,0.22266
2691.26,800.5,0.22258
2692.77,801,0.22249
2694.27,801.5,0.22239
2695.77,802,0.2223
2697.31,802.5,0.22219
2698.8,803,0.22208
2700.3,803.5,0.22198
2701.83,804,0.22187
2703.34,804.5,0.22177
2704.84,805,0.22167
2706.36,805.5,0.22157
2707.86,806,0.22148
2709.36,806.5,0.22138
2710.87,807,0.22128
2712.36,807.5,0.22117
2713.9,808,0.22107
2715.39,808.5,0.22098
2716.91,809,0.22089
2718.43,809.5,0.22079
2719.93,810,0.22071
2721.44,810.5,0.22063
2722.97,811,0.22054
2724.46,811.5,0.22046
2725.98,812,0.22038
2727.48,812.5,0.22029
2728.99,813,0.22021
2730.5,813.5,0.22012
2732.02,814,0.22003
2733.53,814.5,0.21994
2735.04,815,0.21985
2736.56,815.5,0.21976
2738.06,816,0.21967
2739.58,816.5,0.21958
2741.11,817,0.21949
2742.59,817.5,0.21942
2744.1,818,0.21933
2745.6,818.5,0.21924
2747.12,819,0.21915
2748.64,819.5,0.21905
2750.13,820,0.21895
2751.67,820.5,0.21885
2753.17,821,0.21876
2754.69,821.5,0.21868
2756.2,822,0.2186
2757.71,822.5,0.21852
2759.22,823,0.21844
2760.73,823.5,0.21834
2762.23,824,0.21823
2763.72,824.5,0.21811
2765.24,825,0.21798
2766.74,825.5,0.21786
2768.26,826,0.21775
2769.76,826.5,0.21765
2771.29,827,0.21756
2772.8,827.5,0.21747
2774.29,828,0.2174
2775.8,828.5,0.21732
2777.32,829,0.21725
2778.84,829.5,0.21718
2780.34,830,0.21712
2781.86,830.5,0.21707
2783.35,831,0.21702
2784.88,831.5,0.21698
2786.37,832,0.21694
2787.9,832.5,0.21687
2789.41,833,0.2168
2790.92,833.5,0.21673
2792.44,834,0.21663
2793.93,834.5,0.21655
2795.44,835,0.21646
2796.97,835.5,0.21636
2798.45,836,0.21625
2799.97,836.5,0.21613
2801.47,837,0.21601
2802.97,837.5,0.21588
2804.49,838,0.21575
2805.98,838.5,0.21563
2807.5,839,0.21554
2809.02,839.5,0.21546
2810.53,840,0.21538
2812.03,840.5,0.21534
2813.53,841,0.21529
2815.06,841.5,0.21524
2816.56,842,0.21519
2818.07,842.5,0.21513
2819.57,843,0.21506
2821.1,843.5,0.21499
2822.59,844,0.21492
2824.1,844.5,0.21485
2825.62,845,0.21479
2827.13,845.5,0.21471
2828.64,846,0.21464
2830.14,846.5,0.21456
2831.66,847,0.21448
2833.16,847.5,0.21439
2834.68,848,0.21428
2836.18,848.5,0.21418
2837.7,849,0.21407
2839.19,849.5,0.21397
2840.71,850,0.21386
2842.22,850.5,0.21376
2843.74,851,0.21367
2845.23,851.5,0.2136
2846.74,852,0.21352
2848.25,852.5,0.21347
2849.75,853,0.21342
2851.28,853.5,0.21336
2852.79,854,0.21331
2854.31,854.5,0.21325
2855.8,855,0.21322
2857.31,855.5,0.21318
2858.82,856,0.21315
2860.34,856.5,0.21311
2861.85,857,0.21306
2863.36,857.5,0.21299
2864.87,858,0.21291
2866.36,858.5,0.21283
2867.87,859,0.21274
2869.38,859.5,0.21266
2870.88,860,0.21258
2872.4,860.5,0.2125
2873.9,861,0.21243
2875.42,861.5,0.21237
2876.91,862,0.21229
2878.44,862.5,0.21221
2879.93,863,0.21212
2881.44,863.5,0.21203
2882.94,864,0.21193
2884.45,864.5,0.21184
2885.98,865,0.21175
2887.47,865.5,0.21167
2888.97,866,0.21158
2890.47,866.5,0.2115
2891.98,867,0.21142
2893.51,867.5,0.21134
2895.02,868,0.21128
2896.52,868.5,0.21121
2898.02,869,0.21115
2899.54,869.5,0.21108
2901.07,870,0.21103
2902.56,870.5,0.21097
2904.07,871,0.21094
2905.58,871.5,0.21088
2907.1,872,0.21084
2908.58,872.5,0.21077
2910.11,873,0.21069
2911.61,873.5,0.21061
2913.11,874,0.21053
2914.62,874.5,0.21045
2916.11,875,0.21039
2917.62,875.5,0.21033
2919.12,876,0.21027
2920.64,876.5,0.21022
2922.13,877,0.21017
2923.66,877.5,0.21011
2925.17,878,0.21005
2926.67,878.5,0.20999
2928.18,879,0.20992
2929.7,879.5,0.20986
2931.18,880,0.20978
2932.72,880.5,0.2097
2934.22,881,0.20962
2935.73,881.5,0.20954
2937.25,882,0.20946
2938.76,882.5,0.20937
2940.27,883,0.20929
2941.77,883.5,0.2092
2943.26,884,0.20911
2944.77,884.5,0.20901
2946.3,885,0.20892
2947.78,885.5,0.20884
2949.31,886,0.20877
2950.81,886.5,0.20871
2952.33,887,0.20867
2953.85,887.5,0.20861
2955.34,888,0.20857
2956.86,888.5,0.20852
2958.38,889,0.20846
2959.89,889.5,0.20839
2961.37,890,0.20832
2962.9,890.5,0.20824
2964.41,891,0.20816
2965.91,891.5,0.20808
2967.41,892,0.20801
2968.91,892.5,0.20795
2970.43,893,0.20788
2971.94,893.5,0.20782
2973.45,894,0.20776
2974.95,894.5,0.2077
2976.47,895,0.20766
2977.98,895.5,0.2076
2979.48,896,0.20756
2980.99,896.5,0.20752
2982.5,897,0.20749
2983.99,897.5,0.20744
2985.54,898,0.20739
2987.05,898.5,0.20732
2988.53,899,0.20723
2990.04,899.5,0.20713
2991.55,900,0.20702
2993.03,900.5,0.20691
2994.57,901,0.20681
2996.07,901.5,0.20673
2997.58,902,0.20664
2999.07,902.5,0.20656
3000.61,903,0.20648
3002.11,903.5,0.20641
3003.62,904,0.20635
3005.12,904.5,0.2063
3006.65,905,0.20625
3008.14,905.5,0.20622
3009.63,906,0.20619
3011.15,906.5,0.20616
3012.67,907,0.20613
3014.16,907.5,0.20611
3015.66,908,0.20608
3017.17,908.5,0.20605
3018.67,909,0.20601
3020.18,909.5,0.20596
3021.69,910,0.20592
3023.21,910.5,0.20587
3024.72,911,0.20582
3026.23,911.5,0.20576
3027.74,912,0.20569
3029.25,912.5,0.20562
3030.76,913,0.20555
3032.26,913.5,0.20546
3033.78,914,0.20537
3035.28,914.5,0.20528
3036.78,915,0.2052
3038.29,915.5,0.20513
3039.81,916,0.20507
3041.31,916.5,0.20502
3042.81,917,0.20498
3044.33,917.5,0.20494
3045.84,918,0.20489
3047.33,918.5,0.20485
3048.83,919,0.2048
3050.38,919.5,0.20475
3051.86,920,0.20474
3053.34,920.5,0.20474
3054.86,921,0.20474
3056.39,921.5,0.20475
3057.86,922,0.20473
3059.39,922.5,0.20468
3060.89,923,0.20461
3062.4,923.5,0.20456
3063.91,924,0.20449
3065.42,924.5,0.20443
3066.95,925,0.20437
3068.45,925.5,0.2043
3069.95,926,0.20423
3071.45,926.5,0.20416
3072.96,927,0.20409
3074.45,927.5,0.20403
3075.98,928,0.20397
3077.5,928.5,0.20391
3079.01,929,0.20384
3080.51,929.5,0.20375
3082.01,930,0.20367
3083.52,930.5,0.20359
3085.0,931,0.20353
3086.51,931.5,0.20348
3088.04,932,0.20348
3089.54,932.5,0.20348
3091.04,933,0.20348
3092.57,933.5,0.20352
3094.05,934,0.20354
3095.57,934.5,0.20355
3097.08,935,0.20355
3098.57,935.5,0.20354
3100.09,936,0.2035
3101.61,936.5,0.20345
3103.12,937,0.20339
3104.63,937.5,0.20332
3106.12,938,0.20325
3107.63,938.5,0.20318
3109.13,939,0.20313
3110.65,939.5,0.20308
3112.18,940,0.20304
3113.67,940.5,0.203
3115.16,941,0.20296
3116.68,941.5,0.20291
3118.17,942,0.20286
3119.7,942.5,0.20283
3121.21,943,0.20279
3122.71,943.5,0.20276
3124.22,944,0.20273
3125.75,944.5,0.20269
3127.22,945,0.20265
3128.76,945.5,0.20261
3130.26,946,0.20256
3131.78,946.5,0.20252
3133.28,947,0.20247
3134.79,947.5,0.20241
3136.3,948,0.20236
3137.8,948.5,0.2023
3139.32,949,0.20225
3140.82,949.5,0.2022
3142.33,950,0.20215
3143.86,950.5,0.20209
3145.36,951,0.20206
3146.86,951.5,0.20203
3148.37,952,0.20202
3149.88,952.5,0.20202
3151.39,953,0.20202
3152.89,953.5,0.20204
3154.43,954,0.20203
3155.94,954.5,0.20202
3157.45,955,0.202
3158.96,955.5,0.20198
3160.47,956,0.20194
3161.98,956.5,0.2019
3163.45,957,0.20186
3164.99,957.5,0.20181
3166.5,958,0.20176
3168.0,958.5,0.20173
3169.51,959,0.20169
3170.99,959.5,0.20166
3172.49,960,0.20163
3174.01,960.5,0.20159
3175.55,961,0.20154
3177.04,961.5,0.2015
3178.56,962,0.20145
3180.09,962.5,0.20141
3181.6,963,0.20137
3183.09,963.5,0.20132
3184.62,964,0.20127
3186.12,964.5,0.20123
3187.63,965,0.20119
3189.13,965.5,0.20115
3190.66,966,0.20109
3192.15,966.5,0.20105
3193.64,967,0.201
3195.18,967.5,0.20096
3196.68,968,0.20093
3198.2,968.5,0.2009
3199.69,969,0.20089
3201.2,969.5,0.20089
3202.71,970,0.20088
3204.23,970.5,0.20087
3205.72,971,0.20085
3207.23,971.5,0.20084
3208.75,972,0.2008
3210.25,972.5,0.20078
3211.74,973,0.20074
3213.27,973.5,0.2007
3214.77,974,0.20067
3216.28,974.5,0.20063
3217.8,975,0.20059
3219.3,975.5,0.20054
3220.79,976,0.20048
3222.32,976.5,0.20043
3223.85,977,0.20037
3225.35,977.5,0.20032
3226.86,978,0.20028
3228.35,978.5,0.20026
3229.86,979,0.20024
3231.37,979.5,0.20023
3232.89,980,0.20023
3234.39,980.5,0.20023
3235.89,981,0.20021
3237.39,981.5,0.20018
3238.88,982,0.20015
3240.41,982.5,0.2001
3241.93,983,0.20005
3243.42,983.5,0.20001
3244.93,984,0.19998
3246.45,984.5,0.19994
3247.93,985,0.19992
3249.45,985.5,0.19989
3250.98,986,0.19986
3252.47,986.5,0.19985
3253.97,987,0.19983
3255.49,987.5,0.19982
3256.99,988,0.1998
3258.48,988.5,0.19977
3259.98,989,0.19974
3261.49,989.5,0.1997
3263.01,990,0.19965
3264.5,990.5,0.19959
3266.01,991,0.19953
3267.54,991.5,0.19948
3269.03,992,0.19944
3270.55,992.5,0.19939
3272.06,993,0.19936
3273.57,993.5,0.19933
3275.07,994,0.1993
3276.57,994.5,0.19926
3278.05,995,0.19922
3279.6,995.5,0.19918
3281.11,996,0.19915
3282.6,996.5,0.19912
3284.12,997,0.19911
3285.63,997.5,0.19909
3287.13,998,0.19909
3288.66,998.5,0.19908
3290.16,999,0.19907
3291.66,999.5,0.19906
3293.16,1000,0.19905
3294.67,1000.5,0.19903
3296.18,1001,0.199
3297.68,1001.5,0.19895
3299.18,1002,0.1989
3300.68,1002.5,0.19883
3302.21,1003,0.19878
3303.7,1003.5,0.19872
3305.21,1004,0.19867
3306.71,1004.5,0.19863
3308.21,1005,0.19858
3309.73,1005.5,0.19854
3311.24,1006,0.19849
3312.74,1006.5,0.19845
3314.24,1007,0.19841
3315.76,1007.5,0.19838
3317.24,1008,0.19837
3318.76,1008.5,0.19836
3320.29,1009,0.19836
3321.79,1009.5,0.19835
3323.3,1010,0.19834
3324.79,1010.5,0.19833
3326.31,1011,0.19832
3327.82,1011.5,0.19829
3329.33,1012,0.19827
3330.85,1012.5,0.19823
3332.35,1013,0.19819
3333.85,1013.5,0.19816
3335.35,1014,0.19813
3336.85,1014.5,0.1981
3338.36,1015,0.19808
3339.85,1015.5,0.19806
3341.36,1016,0.19805
3342.88,1016.5,0.19802
3344.36,1017,0.19799
3345.88,1017.5,0.19796
3347.38,1018,0.19792
3348.88,1018.5,0.19788
3350.41,1019,0.19785
3351.91,1019.5,0.19783
3353.41,1020,0.19782
3354.94,1020.5,0.19781
3356.44,1021,0.19781
3357.94,1021.5,0.19778
3359.45,1022,0.19776
3360.94,1022.5,0.19771
3362.45,1023,0.19766
3363.97,1023.5,0.19761
3365.47,1024,0.19756
3366.94,1024.5,0.19752
3368.47,1025,0.19748
3370.0,1025.5,0.19744
3371.51,1026,0.19738
3373.0,1026.5,0.19734
3374.51,1027,0.19729
3376.03,1027.5,0.19726
3377.51,1028,0.19722
3379.03,1028.5,0.1972
3380.53,1029,0.19718
3382.06,1029.5,0.19716
3383.55,1030,0.19714
3385.06,1030.5,0.19711
3386.54,1031,0.19708
3388.03,1031.5,0.19705
3389.55,1032,0.19702
3391.06,1032.5,0.19699
3392.58,1033,0.19695
3394.06,1033.5,0.19692
3395.58,1034,0.19689
3397.06,1034.5,0.19687
3398.59,1035,0.19685
3400.09,1035.5,0.19685
3401.57,1036,0.19682
3403.09,1036.5,0.19679
3404.61,1037,0.19674
3406.12,1037.5,0.1967
3407.61,1038,0.19664
3409.09,1038.5,0.19659
3410.62,1039,0.19653
3412.14,1039.5,0.1965
3413.61,1040,0.19647
3415.12,1040.5,0.19644
3416.61,1041,0.19643
3418.12,1041.5,0.19641
3419.61,1042,0.19639
3421.09,1042.5,0.19639
3422.62,1043,0.19638
3424.12,1043.5,0.19638
3425.62,1044,0.19637
3427.12,1044.5,0.19636
3428.64,1045,0.19633
3430.12,1045.5,0.19629
3431.62,1046,0.19624
3433.12,1046.5,0.19618
3434.62,1047,0.19613
3436.12,1047.5,0.19609
3437.64,1048,0.19605
3439.15,1048.5,0.19602
3440.64,1049,0.196
3442.15,1049.5,0.19599
3443.62,1050,0.19596
3445.12,1050.5,0.19595
3446.64,1051,0.19592
3448.15,1051.5,0.19589
3449.64,1052,0.19586
3451.15,1052.5,0.19583
3452.65,1053,0.1958
3454.18,1053.5,0.19578
3455.69,1054,0.19575
3457.18,1054.5,0.19573
3458.69,1055,0.19571
3460.18,1055.5,0.19568
3461.69,1056,0.19565
3463.18,1056.5,0.1956
3464.69,1057,0.19556
3466.19,1057.5,0.1955
3467.71,1058,0.19545
3469.18,1058.5,0.1954
3470.7,1059,0.19535
3472.21,1059.5,0.19529
3473.71,1060,0.19525
3475.24,1060.5,0.1952
3476.71,1061,0.19517
3478.24,1061.5,0.19513
3479.73,1062,0.19509
3481.25,1062.5,0.19506
3482.76,1063,0.19502
3484.24,1063.5,0.19501
3485.73,1064,0.195
3487.24,1064.5,0.195
3488.76,1065,0.19502
3490.2,1065.5,0.19503
3493.14,1066,0.19506
3495.38,1066.5,0.19508
3497.79,1067,0.1951
3500.47,1067.5,0.19507
3503.53,1068,0.19496
3506.86,1068.5,0.19483
3510.0,1068.9,0.19475
3512.0,1069.14,0.19474
3514.0,1069.35,0.19473
3516.0,1069.54,0.19471
3518.0,1069.73,0.19468
3520.0,1069.89,0.19463
3522.0,1070.05,0.19457
3524.0,1070.2,0.1945
3526.0,1070.33,0.19444
3528.0,1070.46,0.19438
3530.0,1070.58,0.19432
3532.0,1070.69,0.19427
3534.0,1070.79,0.19422
3536.0,1070.89,0.19417
3538.0,1070.97,0.19412
3540.0,1071.05,0.19408
3542.0,1071.11,0.19406
3544.0,1071.18,0.19404
3546.0,1071.25,0.19401
3548.0,1071.31,0.194
3550.0,1071.36,0.19398
3552.0,1071.42,0.19397
3554.0,1071.46,0.19396
3556.0,1071.51,0.19395
3558.0,1071.55,0.19395
3560.0,1071.6,0.19396
3562.0,1071.64,0.19398
3564.0,1071.68,0.19398
3566.0,1071.7,0.19398
3568.0,1071.74,0.19397
3570.0,1071.77,0.19396
3572.0,1071.79,0.19394
3574.0,1071.82,0.19392
3576.0,1071.85,0.19389
3578.0,1071.87,0.19387
3580.0,1071.9,0.19387
3582.0,1071.92,0.19386
3584.0,1071.94,0.19384
3586.0,1071.96,0.19381
3588.0,1071.98,0.19376
3590.0,1072,0.1937
3592.0,1072,0.19365
3594.0,1072.02,0.19361
3596.0,1072.05,0.19356
3598.0,1072.06,0.19352
3600.0,1072.08,0.19349
3602.0,1072.09,0.19347
3604.0,1072.1,0.19345
3606.0,1072.11,0.19342
3608.0,1072.12,0.19339
3610.0,1072.13,0.19337
3612.0,1072.14,0.19335
3614.0,1072.15,0.19332
3616.0,1072.17,0.19328
3618.0,1072.18,0.19324
3620.0,1072.18,0.19321
3622.0,1072.19,0.19319
3624.0,1072.19,0.19318
3626.0,1072.21,0.19317
3628.0,1072.22,0.19315
3630.0,1072.23,0.19313
3632.0,1072.23,0.1931
3634.0,1072.24,0.19308
3636.0,1072.25,0.19307
3638.0,1072.26,0.19306
3640.0,1072.27,0.19305
3642.0,1072.27,0.19303
3644.0,1072.28,0.193
3646.0,1072.29,0.19298
3648.0,1072.29,0.19297
3650.0,1072.3,0.19296
3652.0,1072.3,0.19296
3654.0,1072.31,0.19296
3656.0,1072.31,0.19295
3658.0,1072.33,0.19294
3660.0,1072.32,0.19292
3662.0,1072.33,0.1929
3664.0,1072.34,0.19288
3666.0,1072.34,0.19286
3668.0,1072.34,0.19284
3670.0,1072.35,0.19281
3672.0,1072.36,0.19277
3674.0,1072.36,0.19273
3676.0,1072.36,0.1927
3678.0,1072.37,0.19268
3680.0,1072.37,0.19267
3682.0,1072.38,0.19266
3684.0,1072.39,0.19267
3686.0,1072.4,0.19268
3688.0,1072.39,0.19269
3690.0,1072.4,0.19267
3692.0,1072.41,0.19261
3694.0,1072.41,0.19254
3696.0,1072.41,0.19247
3698.0,1072.4,0.19241
3700.0,1072.41,0.19236
3702.0,1072.42,0.19232
3704.0,1072.43,0.19229
3706.0,1072.42,0.19227
3708.0,1072.43,0.19226
3710.0,1072.44,0.19226
3712.0,1072.44,0.19226
3714.0,1072.44,0.19226
3716.0,1072.44,0.19226
3718.0,1072.45,0.19225
3720.0,1072.45,0.19224
3722.0,1072.45,0.19224
3724.0,1072.46,0.19225
3726.0,1072.46,0.19224
3728.0,1072.46,0.19223
3730.0,1072.47,0.19222
3732.0,1072.46,0.19221
3734.0,1072.46,0.19219
3736.0,1072.47,0.19215
3738.0,1072.47,0.19209
3740.0,1072.47,0.19204
3742.0,1072.47,0.19201
3744.0,1072.47,0.192
3746.0,1072.47,0.192
3748.0,1072.48,0.19201
3750.0,1072.48,0.192
3752.0,1072.49,0.19198
3754.0,1072.49,0.19195
3756.0,1072.48,0.19191
3758.0,1072.49,0.19186
3760.0,1072.49,0.19182
3762.0,1072.49,0.19179
3764.0,1072.49,0.19177
3766.0,1072.49,0.19174
3768.0,1072.49,0.19168
3770.0,1072.5,0.19163
3772.0,1072.49,0.19157
3774.0,1072.49,0.19152
3776.0,1072.5,0.19151
3778.0,1072.5,0.19151
3780.0,1072.5,0.19152
3782.0,1072.51,0.19154
3784.0,1072.51,0.19154
3786.0,1072.5,0.19155
3788.0,1072.51,0.19156
3790.0,1072.51,0.19156
3792.0,1072.51,0.19156
3794.0,1072.51,0.19156
3796.0,1072.51,0.19155
3798.0,1072.51,0.19154
3800.0,1072.52,0.19149
3802.0,1072.51,0.19143
3804.0,1072.52,0.19135
3806.0,1072.52,0.19128
