Repository: MaCFP/matl-db

### Experimental Conditions: TGA/DSC
A Mettler Toledo TGA/DSC3+ was used to simultaneously conduct Thermogravimetric Analysis (TGA) and Differential Scanning Calorimetry (DSC) experiments. 

* Non-isothermal STA experiments
  - Heating Rates: 5, 10, 20, 30, 40, 50 K/min
  - Temperature program
    - Initial Temperature: 304 K
    - Initial Isotherm: 1200 s (hold at 304 K for 1200 s)  
    - Maximum Temperature: 1074 K
    - Final Isotherm: 300 s (hold 1074 K for 300 s)
* Isothermal STA experiments at 593 K
  - Temperature program
      - Initial Temperature: 304 K
      - Initial Isotherm: 1200 s (hold at 304 K for 1200 s)  
      - Maximum Temperature: 593 K (hold at 593 K for 6 hours)

File: Wood/Calibration_Data/TUBS/TUBS_Wood_TGA_N2_30K_R1.csv
Time (s),Temperature (K),Mass (mg)
0.0,304.961,1.04979
2.0,304.956,1.0496
4.0,304.926,1.04933
6.0,304.929,1.04906
8.0,304.911,1.04878
10.0,304.94,1.04849
12.0,304.891,1.0482
14.0,304.893,1.04791
16.0,304.876,1.04761
18.0,304.877,1.0473
20.0,304.87,1.04698
22.0,304.847,1.04667
24.0,304.85,1.04637
26.0,304.841,1.04606
28.0,304.816,1.04574
30.0,304.823,1.04543
32.0,304.82,1.04515
34.0,304.814,1.04492
36.0,304.795,1.04474
38.0,304.801,1.04456
40.0,304.794,1.04437
42.0,304.774,1.04416
44.0,304.765,1.04392
46.0,304.785,1.04367
48.0,304.752,1.04343
50.0,304.76,1.04322
52.0,304.77,1.04304
54.0,304.759,1.04287
56.0,304.774,1.04272
58.0,304.754,1.04257
60.0,304.734,1.04244
62.0,304.747,1.04231
64.0,304.738,1.04216
66.0,304.72,1.04199
68.0,304.729,1.04178
70.0,304.721,1.04155
72.0,304.708,1.04129
74.0,304.694,1.04104
76.0,304.705,1.04084
78.0,304.686,1.04066
80.0,304.7,1.04054
82.0,304.69,1.04042
84.0,304.681,1.0403
86.0,304.676,1.04018
88.0,304.664,1.04007
90.0,304.666,1.03996
92.0,304.683,1.03986
94.0,304.653,1.03976
96.0,304.653,1.03966
98.0,304.656,1.03955
100.0,304.644,1.03941
102.0,304.654,1.03925
104.0,304.641,1.03908
106.0,304.646,1.03892
108.0,304.627,1.03879
110.0,304.634,1.03868
112.0,304.63,1.03858
114.0,304.625,1.03849
116.0,304.62,1.03839
118.0,304.626,1.03828
120.0,304.595,1.03815
122.0,304.62,1.03802
124.0,304.614,1.03789
126.0,304.619,1.03777
128.0,304.611,1.03767
130.0,304.609,1.03757
132.0,304.597,1.03749
134.0,304.604,1.0374
136.0,304.616,1.03731
138.0,304.609,1.03723
140.0,304.605,1.03715
142.0,304.594,1.03706
144.0,304.55,1.03696
146.0,304.578,1.03685
148.0,304.568,1.03674
150.0,304.585,1.03663
152.0,304.556,1.03653
154.0,304.557,1.03643
156.0,304.558,1.03635
158.0,304.567,1.03624
160.0,304.554,1.0361
162.0,304.581,1.03598
164.0,304.564,1.03589
166.0,304.559,1.03582
168.0,304.548,1.03581
170.0,304.549,1.03582
172.0,304.548,1.03585
174.0,304.543,1.03586
176.0,304.542,1.03582
178.0,304.538,1.03575
180.0,304.551,1.03563
182.0,304.535,1.03552
184.0,304.517,1.03542
186.0,304.532,1.03531
188.0,304.536,1.0352
190.0,304.542,1.0351
192.0,304.539,1.03501
194.0,304.54,1.03494
196.0,304.519,1.03489
198.0,304.528,1.03485
200.0,304.52,1.03482
202.0,304.512,1.03477
204.0,304.516,1.0347
206.0,304.509,1.03463
208.0,304.522,1.03457
210.0,304.525,1.03451
212.0,304.503,1.03444
214.0,304.495,1.03437
216.0,304.516,1.03428
218.0,304.507,1.0342
220.0,304.494,1.03413
222.0,304.5,1.03406
224.0,304.498,1.03401
226.0,304.502,1.03394
228.0,304.486,1.03385
230.0,304.507,1.03374
232.0,304.495,1.03362
234.0,304.479,1.03351
236.0,304.48,1.03342
238.0,304.482,1.03335
240.0,304.477,1.03334
242.0,304.495,1.03333
244.0,304.461,1.03334
246.0,304.494,1.03335
248.0,304.48,1.03334
250.0,304.484,1.03334
252.0,304.474,1.03333
254.0,304.484,1.03331
256.0,304.471,1.03329
258.0,304.478,1.03326
260.0,304.47,1.03322
262.0,304.459,1.0332
264.0,304.468,1.0332
266.0,304.468,1.03321
268.0,304.431,1.03321
270.0,304.461,1.03316
272.0,304.455,1.03304
274.0,304.475,1.03293
276.0,304.476,1.03282
278.0,304.468,1.03274
280.0,304.472,1.0327
282.0,304.454,1.03264
284.0,304.459,1.03256
286.0,304.471,1.03247
288.0,304.465,1.03239
290.0,304.462,1.03233
292.0,304.45,1.0323
294.0,304.453,1.03227
296.0,304.477,1.03224
298.0,304.467,1.03222
300.0,304.468,1.03223
302.0,304.467,1.03227
304.0,304.454,1.03234
306.0,304.452,1.03242
308.0,304.442,1.03248
310.0,304.458,1.0325
312.0,304.44,1.03243
314.0,304.444,1.03231
316.0,304.456,1.03215
318.0,304.471,1.03201
320.0,304.45,1.0319
322.0,304.454,1.0318
324.0,304.463,1.03174
326.0,304.44,1.03171
328.0,304.428,1.03171
330.0,304.437,1.03174
332.0,304.447,1.03179
334.0,304.427,1.03181
336.0,304.437,1.03182
338.0,304.427,1.03182
340.0,304.428,1.03181
342.0,304.454,1.03179
344.0,304.447,1.03176
346.0,304.463,1.03171
348.0,304.442,1.03164
350.0,304.436,1.03158
352.0,304.447,1.03151
354.0,304.432,1.03144
356.0,304.429,1.03135
358.0,304.421,1.03128
360.0,304.45,1.03124
362.0,304.451,1.03123
364.0,304.458,1.03125
366.0,304.424,1.03127
368.0,304.429,1.03129
370.0,304.434,1.03132
372.0,304.45,1.03136
374.0,304.44,1.0314
376.0,304.453,1.03141
378.0,304.415,1.03138
380.0,304.434,1.03128
382.0,304.412,1.03116
384.0,304.426,1.03104
386.0,304.41,1.03096
388.0,304.42,1.03094
390.0,304.434,1.03094
392.0,304.425,1.03095
394.0,304.432,1.03095
396.0,304.419,1.03096
398.0,304.412,1.03097
400.0,304.409,1.03097
402.0,304.429,1.03096
404.0,304.416,1.03095
406.0,304.408,1.03093
408.0,304.414,1.03092
410.0,304.413,1.0309
412.0,304.415,1.03088
414.0,304.433,1.03086
416.0,304.418,1.03086
418.0,304.431,1.03086
420.0,304.414,1.03085
422.0,304.429,1.03083
424.0,304.406,1.03078
426.0,304.416,1.03074
428.0,304.428,1.03071
430.0,304.412,1.03069
432.0,304.427,1.03069
434.0,304.43,1.03068
436.0,304.418,1.03066
438.0,304.409,1.03064
440.0,304.423,1.03059
442.0,304.402,1.03053
444.0,304.41,1.03045
446.0,304.407,1.03036
448.0,304.398,1.03026
450.0,304.4,1.03018
452.0,304.409,1.03014
454.0,304.41,1.03012
456.0,304.409,1.03014
458.0,304.393,1.03017
460.0,304.41,1.03023
462.0,304.4,1.03027
464.0,304.411,1.03032
466.0,304.404,1.03037
468.0,304.398,1.03043
470.0,304.4,1.03046
472.0,304.409,1.03046
474.0,304.402,1.03044
476.0,304.404,1.03039
478.0,304.402,1.03034
480.0,304.408,1.03028
482.0,304.398,1.03023
484.0,304.408,1.03018
486.0,304.399,1.03014
488.0,304.412,1.03011
490.0,304.412,1.03009
492.0,304.415,1.03009
494.0,304.416,1.03008
496.0,304.406,1.03008
498.0,304.422,1.03009
500.0,304.4,1.03012
502.0,304.408,1.03014
504.0,304.393,1.03015
506.0,304.399,1.03015
508.0,304.39,1.03012
510.0,304.415,1.03007
512.0,304.406,1.02999
514.0,304.395,1.02992
516.0,304.412,1.02985
518.0,304.405,1.02981
520.0,304.4,1.02981
522.0,304.403,1.02981
524.0,304.413,1.02982
526.0,304.393,1.02984
528.0,304.396,1.02985
530.0,304.404,1.02983
532.0,304.397,1.02978
534.0,304.398,1.02971
536.0,304.411,1.02964
538.0,304.424,1.0296
540.0,304.406,1.02962
542.0,304.407,1.02964
544.0,304.419,1.02966
546.0,304.402,1.02967
548.0,304.41,1.02966
550.0,304.4,1.02964
552.0,304.403,1.02962
554.0,304.406,1.02961
556.0,304.407,1.02962
558.0,304.393,1.02964
560.0,304.4,1.02965
562.0,304.4,1.02964
564.0,304.407,1.02961
566.0,304.412,1.02957
568.0,304.407,1.02953
570.0,304.418,1.0295
572.0,304.414,1.02949
574.0,304.393,1.02948
576.0,304.394,1.02948
578.0,304.406,1.02947
580.0,304.395,1.02944
582.0,304.405,1.0294
584.0,304.397,1.02935
586.0,304.405,1.02931
588.0,304.403,1.0293
590.0,304.406,1.0293
592.0,304.422,1.02931
594.0,304.42,1.02934
596.0,304.399,1.02938
598.0,304.415,1.02941
600.0,304.406,1.02942
602.0,304.4,1.02942
604.0,304.395,1.02941
606.0,304.407,1.02938
608.0,304.378,1.02934
610.0,304.407,1.0293
612.0,304.416,1.02927
614.0,304.406,1.02924
616.0,304.406,1.02921
618.0,304.405,1.02918
620.0,304.409,1.02915
622.0,304.398,1.02912
624.0,304.398,1.0291
626.0,304.375,1.02908
628.0,304.394,1.02908
630.0,304.396,1.02908
632.0,304.396,1.02908
634.0,304.416,1.0291
636.0,304.401,1.02912
638.0,304.41,1.02913
640.0,304.398,1.02912
642.0,304.397,1.02911
644.0,304.403,1.02908
646.0,304.398,1.02905
648.0,304.411,1.02902
650.0,304.417,1.02901
652.0,304.382,1.029
654.0,304.384,1.02898
656.0,304.395,1.02895
658.0,304.41,1.02893
660.0,304.412,1.02891
662.0,304.403,1.02891
664.0,304.405,1.02893
666.0,304.398,1.02896
668.0,304.395,1.02901
670.0,304.383,1.02906
672.0,304.392,1.02909
674.0,304.396,1.02911
676.0,304.403,1.02911
678.0,304.409,1.02909
680.0,304.399,1.02903
682.0,304.397,1.02897
684.0,304.396,1.0289
686.0,304.405,1.02885
688.0,304.417,1.02883
690.0,304.388,1.02885
692.0,304.391,1.02891
694.0,304.402,1.02897
696.0,304.398,1.02902
698.0,304.408,1.02907
700.0,304.397,1.02909
702.0,304.405,1.02908
704.0,304.4,1.02904
706.0,304.4,1.02899
708.0,304.411,1.02894
710.0,304.394,1.02893
712.0,304.4,1.02895
714.0,304.396,1.02896
716.0,304.411,1.02896
718.0,304.386,1.02896
720.0,304.392,1.02894
722.0,304.386,1.02894
724.0,304.386,1.02895
726.0,304.403,1.02896
728.0,304.395,1.02899
730.0,304.403,1.02898
732.0,304.395,1.02895
734.0,304.396,1.02889
736.0,304.387,1.02884
738.0,304.393,1.0288
740.0,304.394,1.02879
742.0,304.387,1.02878
744.0,304.402,1.02878
746.0,304.391,1.02878
748.0,304.412,1.02878
750.0,304.396,1.02878
752.0,304.41,1.02878
754.0,304.388,1.02878
756.0,304.392,1.02877
758.0,304.395,1.02876
760.0,304.383,1.02877
762.0,304.402,1.02877
764.0,304.4,1.02878
766.0,304.408,1.02876
768.0,304.406,1.02872
770.0,304.39,1.02867
772.0,304.399,1.0286
774.0,304.401,1.02853
776.0,304.403,1.02846
778.0,304.397,1.02839
780.0,304.398,1.02834
782.0,304.392,1.02831
784.0,304.402,1.02833
786.0,304.398,1.02836
788.0,304.394,1.02842
790.0,304.405,1.02847
792.0,304.406,1.02852
794.0,304.414,1.02856
796.0,304.392,1.0286
798.0,304.411,1.02865
800.0,304.406,1.0287
802.0,304.392,1.02874
804.0,304.41,1.02875
806.0,304.405,1.02874
808.0,304.415,1.02871
810.0,304.399,1.02869
812.0,304.396,1.02867
814.0,304.385,1.02866
816.0,304.399,1.02864
818.0,304.396,1.0286
820.0,304.4,1.02855
822.0,304.391,1.02849
824.0,304.399,1.02844
826.0,304.403,1.02841
828.0,304.41,1.0284
830.0,304.394,1.02838
832.0,304.401,1.02835
834.0,304.382,1.02832
836.0,304.392,1.02829
838.0,304.395,1.02827
840.0,304.391,1.02827
842.0,304.39,1.02828
844.0,304.407,1.02828
846.0,304.415,1.0283
848.0,304.394,1.02834
850.0,304.395,1.0284
852.0,304.413,1.02848
854.0,304.387,1.02854
856.0,304.401,1.02857
858.0,304.4,1.02858
860.0,304.394,1.02858
862.0,304.404,1.02858
864.0,304.394,1.02857
866.0,304.397,1.02855
868.0,304.399,1.0285
870.0,304.408,1.02846
872.0,304.408,1.02841
874.0,304.401,1.02836
876.0,304.382,1.02833
878.0,304.394,1.0283
880.0,304.394,1.02829
882.0,304.409,1.02828
884.0,304.408,1.0283
886.0,304.408,1.02833
888.0,304.419,1.0284
890.0,304.412,1.02846
892.0,304.417,1.0285
894.0,304.4,1.02851
896.0,304.411,1.02848
898.0,304.4,1.02844
900.0,304.412,1.0284
902.0,304.411,1.02837
904.0,304.402,1.02837
906.0,304.407,1.02842
908.0,304.396,1.02851
910.0,304.408,1.02857
912.0,304.426,1.02857
914.0,304.401,1.02853
916.0,304.4,1.02842
918.0,304.414,1.02834
920.0,304.41,1.02829
922.0,304.409,1.02825
924.0,304.415,1.02821
926.0,304.394,1.02817
928.0,304.402,1.02814
930.0,304.396,1.02811
932.0,304.404,1.02809
934.0,304.403,1.02806
936.0,304.413,1.02803
938.0,304.398,1.02801
940.0,304.405,1.02802
942.0,304.398,1.02803
944.0,304.401,1.02805
946.0,304.403,1.02808
948.0,304.399,1.02812
950.0,304.387,1.02816
952.0,304.391,1.02819
954.0,304.405,1.02821
956.0,304.396,1.02821
958.0,304.419,1.0282
960.0,304.393,1.02819
962.0,304.406,1.02819
964.0,304.398,1.02817
966.0,304.4,1.02814
968.0,304.389,1.02809
970.0,304.395,1.02804
972.0,304.394,1.028
974.0,304.406,1.02798
976.0,304.418,1.02797
978.0,304.398,1.02798
980.0,304.403,1.02799
982.0,304.408,1.02802
984.0,304.403,1.02806
986.0,304.401,1.0281
988.0,304.401,1.02815
990.0,304.404,1.0282
992.0,304.396,1.02823
994.0,304.406,1.02826
996.0,304.387,1.02827
998.0,304.395,1.02827
1000.0,304.406,1.02827
1002.0,304.386,1.02826
1004.0,304.396,1.02821
1006.0,304.402,1.02816
1008.0,304.384,1.02811
1010.0,304.378,1.02808
1012.0,304.401,1.02807
1014.0,304.396,1.02808
1016.0,304.404,1.02811
1018.0,304.382,1.02814
1020.0,304.387,1.02818
1022.0,304.399,1.02821
1024.0,304.386,1.02823
1026.0,304.396,1.02825
1028.0,304.407,1.02828
1030.0,304.392,1.02831
1032.0,304.399,1.02833
1034.0,304.401,1.02835
1036.0,304.377,1.02834
1038.0,304.394,1.02832
1040.0,304.39,1.02827
1042.0,304.389,1.0282
1044.0,304.384,1.02812
1046.0,304.394,1.02805
1048.0,304.388,1.02799
1050.0,304.39,1.02796
1052.0,304.391,1.02795
1054.0,304.388,1.02794
1056.0,304.389,1.02791
1058.0,304.381,1.02788
1060.0,304.397,1.02784
1062.0,304.4,1.02783
1064.0,304.392,1.02785
1066.0,304.403,1.0279
1068.0,304.392,1.02795
1070.0,304.388,1.028
1072.0,304.392,1.02803
1074.0,304.387,1.02806
1076.0,304.404,1.02807
1078.0,304.397,1.02808
1080.0,304.41,1.02808
1082.0,304.398,1.02809
1084.0,304.389,1.0281
1086.0,304.402,1.02811
1088.0,304.387,1.02811
1090.0,304.4,1.02813
1092.0,304.397,1.02816
1094.0,304.386,1.02819
1096.0,304.401,1.0282
1098.0,304.397,1.0282
1100.0,304.403,1.02817
1102.0,304.391,1.02813
1104.0,304.392,1.02808
1106.0,304.402,1.02804
1108.0,304.409,1.02802
1110.0,304.411,1.028
1112.0,304.397,1.02799
1114.0,304.408,1.02798
1116.0,304.41,1.02798
1118.0,304.402,1.02798
1120.0,304.4,1.02798
1122.0,304.409,1.02799
1124.0,304.394,1.028
1126.0,304.418,1.028
1128.0,304.399,1.02799
1130.0,304.411,1.02797
1132.0,304.412,1.02795
1134.0,304.402,1.0279
1136.0,304.391,1.02784
1138.0,304.387,1.02779
1140.0,304.382,1.02776
1142.0,304.398,1.02776
1144.0,304.382,1.02782
1146.0,304.39,1.02789
1148.0,304.405,1.02796
1150.0,304.381,1.02801
1152.0,304.381,1.02804
1154.0,304.397,1.02806
1156.0,304.386,1.02807
1158.0,304.388,1.02808
1160.0,304.381,1.02809
1162.0,304.384,1.02809
1164.0,304.38,1.02807
1166.0,304.378,1.02802
1168.0,304.385,1.02795
1170.0,304.394,1.02789
1172.0,304.384,1.02785
1174.0,304.383,1.02783
1176.0,304.405,1.02784
1178.0,304.392,1.02786
1180.0,304.384,1.02791
1182.0,304.387,1.02796
1184.0,304.396,1.028
1186.0,304.395,1.02803
1188.0,304.399,1.02804
1190.0,304.396,1.02804
1192.0,304.387,1.02804
1194.0,304.383,1.02803
1196.0,304.391,1.02802
1198.0,304.397,1.02795
1200.0,304.397,1.02762
1202.09,304.5,1.027
1203.91,305,1.02627
1206.34,305.5,1.02549
1208.03,306,1.02544
1209.44,306.5,1.02597
1210.72,307,1.02668
1211.99,307.5,1.02797
1213.18,308,1.02881
1214.33,308.5,1.02944
1215.44,309,1.02993
1216.55,309.5,1.03027
1217.65,310,1.03052
1218.73,310.5,1.03068
1219.83,311,1.03058
1220.88,311.5,1.03049
1221.94,312,1.03036
1223.02,312.5,1.03017
1224.09,313,1.0299
1225.12,313.5,1.02966
1226.19,314,1.02939
1227.23,314.5,1.02912
1228.26,315,1.02885
1229.31,315.5,1.02861
1230.37,316,1.02836
1231.41,316.5,1.02816
1232.43,317,1.028
1233.46,317.5,1.02783
1234.49,318,1.02766
1235.52,318.5,1.02752
1236.56,319,1.02738
1237.6,319.5,1.02723
1238.62,320,1.02708
1239.66,320.5,1.02695
1240.68,321,1.02684
1241.71,321.5,1.02672
1242.75,322,1.02662
1243.78,322.5,1.02654
1244.81,323,1.02647
1245.84,323.5,1.02641
1246.87,324,1.02634
1247.9,324.5,1.02629
1248.89,325,1.02625
1249.94,325.5,1.02619
1250.98,326,1.02612
1251.98,326.5,1.02605
1253.03,327,1.02597
1254.04,327.5,1.02588
1255.03,328,1.02579
1256.08,328.5,1.02566
1257.1,329,1.02555
1258.12,329.5,1.02543
1259.12,330,1.02531
1260.14,330.5,1.02518
1261.19,331,1.02506
1262.21,331.5,1.02495
1263.23,332,1.02483
1264.24,332.5,1.02473
1265.26,333,1.02462
1266.28,333.5,1.02452
1267.29,334,1.02441
1268.3,334.5,1.0243
1269.29,335,1.02418
1270.33,335.5,1.02405
1271.35,336,1.0239
1272.37,336.5,1.02374
1273.39,337,1.02359
1274.4,337.5,1.02343
1275.42,338,1.02326
1276.42,338.5,1.0231
1277.42,339,1.02295
1278.44,339.5,1.0228
1279.46,340,1.02268
1280.47,340.5,1.02256
1281.48,341,1.02244
1282.5,341.5,1.02231
1283.52,342,1.02219
1284.52,342.5,1.02206
1285.51,343,1.02193
1286.55,343.5,1.0218
1287.57,344,1.02165
1288.59,344.5,1.02151
1289.6,345,1.02138
1290.59,345.5,1.02124
1291.62,346,1.02111
1292.64,346.5,1.02097
1293.65,347,1.02083
1294.65,347.5,1.02069
1295.65,348,1.02054
1296.66,348.5,1.0204
1297.68,349,1.02025
1298.68,349.5,1.0201
1299.69,350,1.01996
1300.69,350.5,1.01982
1301.7,351,1.01969
1302.71,351.5,1.01956
1303.72,352,1.01946
1304.73,352.5,1.01936
1305.75,353,1.01925
1306.78,353.5,1.01915
1307.77,354,1.01907
1308.77,354.5,1.01898
1309.78,355,1.01888
1310.78,355.5,1.01878
1311.79,356,1.01867
1312.8,356.5,1.01855
1313.8,357,1.01844
1314.8,357.5,1.01832
1315.82,358,1.01818
1316.83,358.5,1.01805
1317.82,359,1.01792
1318.81,359.5,1.01779
1319.83,360,1.01766
1320.83,360.5,1.01754
1321.82,361,1.01742
1322.85,361.5,1.0173
1323.87,362,1.01719
1324.87,362.5,1.01709
1325.86,363,1.01699
1326.85,363.5,1.01691
1327.86,364,1.01685
1328.88,364.5,1.01679
1329.88,365,1.01672
1330.89,365.5,1.01666
1331.87,366,1.01661
1332.88,366.5,1.01655
1333.89,367,1.01649
1334.87,367.5,1.01643
1335.89,368,1.01637
1336.89,368.5,1.01632
1337.89,369,1.01626
1338.88,369.5,1.01621
1339.88,370,1.01616
1340.89,370.5,1.01612
1341.86,371,1.01609
1342.88,371.5,1.01604
1343.88,372,1.01602
1344.87,372.5,1.016
1345.88,373,1.01598
1346.88,373.5,1.01596
1347.9,374,1.01595
1348.89,374.5,1.01594
1349.89,375,1.01592
1350.87,375.5,1.01589
1351.89,376,1.01586
1352.86,376.5,1.01583
1353.86,377,1.0158
1354.87,377.5,1.01575
1355.87,378,1.01569
1356.86,378.5,1.01563
1357.85,379,1.01557
1358.86,379.5,1.01552
1359.83,380,1.01546
1360.83,380.5,1.01541
1361.83,381,1.01536
1362.81,381.5,1.01532
1363.81,382,1.0153
1364.82,382.5,1.01528
1365.82,383,1.01527
1366.81,383.5,1.01527
1367.83,384,1.01529
1368.79,384.5,1.01532
1369.8,385,1.01533
1370.8,385.5,1.01535
1371.79,386,1.01537
1372.76,386.5,1.01538
1373.75,387,1.01539
1374.76,387.5,1.0154
1375.75,388,1.01539
1376.74,388.5,1.01539
1377.75,389,1.01539
1378.73,389.5,1.01539
1379.72,390,1.01538
1380.71,390.5,1.01537
1381.71,391,1.01536
1382.71,391.5,1.01535
1383.68,392,1.01533
1384.67,392.5,1.0153
1385.67,393,1.01527
1386.65,393.5,1.01524
1387.65,394,1.0152
1388.63,394.5,1.01515
1389.62,395,1.01512
1390.62,395.5,1.01508
1391.61,396,1.01504
1392.61,396.5,1.01501
1393.6,397,1.01498
1394.58,397.5,1.01495
1395.57,398,1.01493
1396.56,398.5,1.01492
1397.56,399,1.0149
1398.54,399.5,1.01488
1399.52,400,1.01487
1400.5,400.5,1.01486
1401.48,401,1.01484
1402.48,401.5,1.01482
1403.48,402,1.0148
1404.47,402.5,1.01477
1405.45,403,1.01475
1406.45,403.5,1.01472
1407.45,404,1.01471
1408.42,404.5,1.0147
1409.4,405,1.01469
1410.39,405.5,1.01469
1411.38,406,1.0147
1412.36,406.5,1.01473
1413.35,407,1.01475
1414.33,407.5,1.01477
1415.33,408,1.0148
1416.32,408.5,1.01484
1417.3,409,1.01487
1418.28,409.5,1.0149
1419.27,410,1.01491
1420.26,410.5,1.01491
1421.23,411,1.01492
1422.21,411.5,1.01492
1423.21,412,1.01491
1424.2,412.5,1.01488
1425.17,413,1.01486
1426.16,413.5,1.01484
1427.14,414,1.01481
1428.13,414.5,1.01478
1429.12,415,1.01475
1430.09,415.5,1.01473
1431.06,416,1.0147
1432.03,416.5,1.01468
1433.03,417,1.01465
1434.02,417.5,1.01463
1435.01,418,1.0146
1435.99,418.5,1.01456
1436.97,419,1.01454
1437.95,419.5,1.01451
1438.94,420,1.01448
1439.93,420.5,1.01447
1440.9,421,1.01445
1441.88,421.5,1.01444
1442.88,422,1.01443
1443.84,422.5,1.01443
1444.83,423,1.01442
1445.8,423.5,1.0144
1446.78,424,1.01439
1447.77,424.5,1.01437
1448.78,425,1.01435
1449.75,425.5,1.01432
1450.72,426,1.0143
1451.71,426.5,1.01426
1452.68,427,1.01424
1453.68,427.5,1.01421
1454.65,428,1.01418
1455.62,428.5,1.01416
1456.6,429,1.01413
1457.58,429.5,1.0141
1458.57,430,1.01407
1459.54,430.5,1.01403
1460.52,431,1.01398
1461.51,431.5,1.01393
1462.48,432,1.01389
1463.46,432.5,1.01383
1464.45,433,1.01377
1465.42,433.5,1.01372
1466.39,434,1.01367
1467.39,434.5,1.01364
1468.38,435,1.0136
1469.35,435.5,1.01357
1470.33,436,1.01354
1471.29,436.5,1.01351
1472.26,437,1.01348
1473.24,437.5,1.01344
1474.22,438,1.01339
1475.22,438.5,1.01335
1476.19,439,1.0133
1477.14,439.5,1.01327
1478.14,440,1.01323
1479.11,440.5,1.0132
1480.08,441,1.01317
1481.07,441.5,1.01313
1482.07,442,1.01309
1483.03,442.5,1.01304
1484.01,443,1.01298
1484.99,443.5,1.01293
1485.95,444,1.01288
1486.93,444.5,1.01283
1487.91,445,1.01278
1488.89,445.5,1.01272
1489.87,446,1.01266
1490.82,446.5,1.0126
1491.82,447,1.01252
1492.81,447.5,1.01245
1493.76,448,1.01236
1494.75,448.5,1.01227
1495.73,449,1.01216
1496.71,449.5,1.01204
1497.68,450,1.01192
1498.65,450.5,1.01182
1499.63,451,1.01171
1500.6,451.5,1.01162
1501.58,452,1.01154
1502.56,452.5,1.01147
1503.52,453,1.01143
1504.51,453.5,1.01139
1505.48,454,1.01133
1506.43,454.5,1.01127
1507.4,455,1.01121
1508.39,455.5,1.01113
1509.37,456,1.01105
1510.36,456.5,1.01096
1511.33,457,1.01088
1512.28,457.5,1.01078
1513.26,458,1.01069
1514.24,458.5,1.0106
1515.22,459,1.0105
1516.19,459.5,1.0104
1517.16,460,1.01028
1518.14,460.5,1.01016
1519.11,461,1.01003
1520.09,461.5,1.00988
1521.07,462,1.00972
1522.04,462.5,1.00956
1523.0,463,1.00941
1523.98,463.5,1.00923
1524.96,464,1.00908
1525.93,464.5,1.00893
1526.91,465,1.00878
1527.89,465.5,1.00865
1528.86,466,1.00851
1529.82,466.5,1.00838
1530.8,467,1.00824
1531.77,467.5,1.0081
1532.74,468,1.00797
1533.72,468.5,1.00782
1534.69,469,1.00768
1535.67,469.5,1.00752
1536.64,470,1.00737
1537.6,470.5,1.00721
1538.56,471,1.00704
1539.54,471.5,1.00686
1540.52,472,1.00667
1541.49,472.5,1.00649
1542.47,473,1.00632
1543.45,473.5,1.00613
1544.41,474,1.00595
1545.36,474.5,1.00577
1546.35,475,1.00558
1547.33,475.5,1.0054
1548.3,476,1.00521
1549.27,476.5,1.00503
1550.24,477,1.00485
1551.22,477.5,1.00467
1552.2,478,1.00451
1553.14,478.5,1.00436
1554.13,479,1.00421
1555.1,479.5,1.00408
1556.08,480,1.00398
1557.05,480.5,1.00386
1558.02,481,1.00375
1558.99,481.5,1.00363
1559.96,482,1.0035
1560.93,482.5,1.00336
1561.91,483,1.00321
1562.89,483.5,1.00305
1563.84,484,1.00286
1564.82,484.5,1.00268
1565.79,485,1.00251
1566.77,485.5,1.00232
1567.75,486,1.00215
1568.72,486.5,1.00199
1569.69,487,1.00182
1570.65,487.5,1.00167
1571.62,488,1.00152
1572.6,488.5,1.00138
1573.58,489,1.00123
1574.56,489.5,1.00108
1575.53,490,1.00093
1576.49,490.5,1.00077
1577.47,491,1.0006
1578.44,491.5,1.00043
1579.39,492,1.00025
1580.36,492.5,1.00007
1581.34,493,0.99989
1582.31,493.5,0.99972
1583.28,494,0.99956
1584.25,494.5,0.99941
1585.23,495,0.99926
1586.22,495.5,0.99911
1587.2,496,0.99897
1588.18,496.5,0.99885
1589.13,497,0.99871
1590.1,497.5,0.99858
1591.06,498,0.99843
1592.06,498.5,0.99826
1593.03,499,0.9981
1594.0,499.5,0.99792
1594.99,500,0.99773
1595.94,500.5,0.99751
1596.92,501,0.9973
1597.89,501.5,0.99708
1598.86,502,0.99686
1599.83,502.5,0.99662
1600.82,503,0.99638
1601.8,503.5,0.99615
1602.77,504,0.99592
1603.74,504.5,0.99571
1604.71,505,0.99549
1605.68,505.5,0.99528
1606.66,506,0.99507
1607.64,506.5,0.99488
1608.61,507,0.99469
1609.59,507.5,0.9945
1610.56,508,0.99432
1611.53,508.5,0.99414
1612.51,509,0.99397
1613.49,509.5,0.99379
1614.47,510,0.9936
1615.44,510.5,0.99341
1616.41,511,0.99321
1617.38,511.5,0.99301
1618.37,512,0.9928
1619.33,512.5,0.99258
1620.29,513,0.99234
1621.27,513.5,0.9921
1622.26,514,0.99187
1623.23,514.5,0.99162
1624.21,515,0.99137
1625.19,515.5,0.99112
1626.16,516,0.99086
1627.13,516.5,0.99059
1628.11,517,0.9903
1629.1,517.5,0.99001
1630.08,518,0.98972
1631.04,518.5,0.98943
1632.01,519,0.98912
1633.01,519.5,0.9888
1633.98,520,0.98849
1634.94,520.5,0.98817
1635.91,521,0.98784
1636.9,521.5,0.9875
1637.86,522,0.98717
1638.85,522.5,0.98682
1639.83,523,0.98646
1640.79,523.5,0.98612
1641.76,524,0.98577
1642.74,524.5,0.98543
1643.72,525,0.98511
1644.69,525.5,0.9848
1645.66,526,0.98449
1646.65,526.5,0.98419
1647.64,527,0.98388
1648.63,527.5,0.98356
1649.61,528,0.9832
1650.57,528.5,0.98284
1651.55,529,0.98241
1652.54,529.5,0.98197
1653.51,530,0.98156
1654.48,530.5,0.98114
1655.46,531,0.98072
1656.45,531.5,0.98028
1657.42,532,0.97985
1658.39,532.5,0.97941
1659.37,533,0.97897
1660.35,533.5,0.97851
1661.33,534,0.97804
1662.31,534.5,0.97758
1663.29,535,0.97711
1664.28,535.5,0.97663
1665.26,536,0.97617
1666.23,536.5,0.97571
1667.2,537,0.97525
1668.18,537.5,0.97479
1669.16,538,0.97431
1670.15,538.5,0.97381
1671.14,539,0.97331
1672.11,539.5,0.97278
1673.07,540,0.97225
1674.04,540.5,0.97172
1675.04,541,0.97115
1676.02,541.5,0.97058
1676.99,542,0.97002
1677.99,542.5,0.96944
1678.97,543,0.96887
1679.95,543.5,0.96829
1680.93,544,0.96772
1681.9,544.5,0.96716
1682.88,545,0.96658
1683.85,545.5,0.96602
1684.84,546,0.96543
1685.82,546.5,0.96484
1686.79,547,0.96425
1687.78,547.5,0.96362
1688.76,548,0.96299
1689.73,548.5,0.96235
1690.72,549,0.96168
1691.72,549.5,0.96097
1692.7,550,0.96027
1693.66,550.5,0.95957
1694.65,551,0.95885
1695.64,551.5,0.9581
1696.62,552,0.95735
1697.59,552.5,0.95661
1698.57,553,0.95587
1699.56,553.5,0.95511
1700.54,554,0.95436
1701.53,554.5,0.95361
1702.53,555,0.95285
1703.51,555.5,0.95213
1704.47,556,0.9514
1705.46,556.5,0.95067
1706.44,557,0.94993
1707.43,557.5,0.94916
1708.41,558,0.9484
1709.38,558.5,0.94764
1710.36,559,0.94687
1711.36,559.5,0.94606
1712.34,560,0.94524
1713.32,560.5,0.94443
1714.31,561,0.9436
1715.3,561.5,0.94275
1716.28,562,0.9419
1717.25,562.5,0.94105
1718.22,563,0.9402
1719.21,563.5,0.93935
1720.21,564,0.93846
1721.18,564.5,0.9376
1722.16,565,0.93673
1723.15,565.5,0.93584
1724.15,566,0.93492
1725.12,566.5,0.93403
1726.12,567,0.9331
1727.09,567.5,0.93218
1728.07,568,0.93124
1729.07,568.5,0.93027
1730.05,569,0.92932
1731.04,569.5,0.92837
1732.01,570,0.92741
1733.0,570.5,0.92644
1733.98,571,0.92548
1734.96,571.5,0.9245
1735.96,572,0.92348
1736.95,572.5,0.92246
1737.94,573,0.92143
1738.9,573.5,0.92042
1739.87,574,0.91935
1740.89,574.5,0.91823
1741.87,575,0.91714
1742.86,575.5,0.91604
1743.85,576,0.9149
1744.82,576.5,0.91379
1745.81,577,0.91265
1746.79,577.5,0.91152
1747.79,578,0.91037
1748.78,578.5,0.90921
1749.77,579,0.90805
1750.74,579.5,0.90691
1751.72,580,0.90573
1752.71,580.5,0.90453
1753.7,581,0.90333
1754.69,581.5,0.90211
1755.68,582,0.90087
1756.66,582.5,0.89964
1757.65,583,0.89837
1758.64,583.5,0.89712
1759.62,584,0.89582
1760.61,584.5,0.89451
1761.6,585,0.89319
1762.6,585.5,0.89186
1763.59,586,0.8905
1764.57,586.5,0.88911
1765.56,587,0.88772
1766.54,587.5,0.88632
1767.53,588,0.88488
1768.52,588.5,0.88342
1769.52,589,0.88194
1770.51,589.5,0.88047
1771.48,590,0.879
1772.46,590.5,0.8775
1773.47,591,0.87596
1774.47,591.5,0.87441
1775.45,592,0.87289
1776.43,592.5,0.87133
1777.43,593,0.86976
1778.42,593.5,0.86818
1779.41,594,0.86659
1780.39,594.5,0.86496
1781.38,595,0.86333
1782.36,595.5,0.8617
1783.35,596,0.86002
1784.34,596.5,0.85829
1785.33,597,0.85657
1786.34,597.5,0.85481
1787.32,598,0.85306
1788.31,598.5,0.85126
1789.29,599,0.84948
1790.29,599.5,0.84767
1791.28,600,0.84583
1792.26,600.5,0.844
1793.24,601,0.84213
1794.26,601.5,0.8402
1795.26,602,0.83826
1796.24,602.5,0.8363
1797.23,603,0.83432
1798.22,603.5,0.83231
1799.21,604,0.83028
1800.21,604.5,0.82815
1801.19,605,0.8261
1802.17,605.5,0.82402
1803.18,606,0.82186
1804.17,606.5,0.81971
1805.16,607,0.81755
1806.18,607.5,0.81531
1807.16,608,0.81314
1808.13,608.5,0.81093
1809.13,609,0.80867
1810.12,609.5,0.80642
1811.12,610,0.80415
1812.11,610.5,0.80182
1813.1,611,0.7995
1814.1,611.5,0.79714
1815.09,612,0.79477
1816.08,612.5,0.79235
1817.09,613,0.7899
1818.08,613.5,0.78748
1819.06,614,0.78505
1820.07,614.5,0.78252
1821.07,615,0.78002
1822.04,615.5,0.77757
1823.05,616,0.77503
1824.04,616.5,0.7725
1825.04,617,0.76995
1826.03,617.5,0.76738
1827.03,618,0.76483
1828.04,618.5,0.76216
1829.03,619,0.75957
1830.03,619.5,0.75694
1831.02,620,0.75431
1832.0,620.5,0.75168
1832.99,621,0.74902
1833.99,621.5,0.74632
1834.99,622,0.7436
1836.0,622.5,0.74081
1837.0,623,0.73805
1837.98,623.5,0.73532
1838.97,624,0.73257
1839.98,624.5,0.72975
1840.98,625,0.72694
1841.97,625.5,0.72414
1842.98,626,0.72128
1843.97,626.5,0.71842
1844.97,627,0.71553
1845.96,627.5,0.71269
1846.95,628,0.70982
1847.95,628.5,0.70688
1848.93,629,0.70399
1849.94,629.5,0.70101
1850.94,630,0.69806
1851.94,630.5,0.69506
1852.93,631,0.69209
1853.92,631.5,0.68911
1854.92,632,0.6861
1855.93,632.5,0.683
1856.94,633,0.67995
1857.94,633.5,0.67686
1858.93,634,0.67382
1859.92,634.5,0.67077
1860.94,635,0.66763
1861.94,635.5,0.66452
1862.93,636,0.66144
1863.92,636.5,0.65835
1864.93,637,0.65516
1865.93,637.5,0.65203
1866.93,638,0.64884
1867.94,638.5,0.64561
1868.92,639,0.64248
1869.91,639.5,0.63928
1870.93,640,0.63601
1871.93,640.5,0.63272
1872.93,641,0.62943
1873.92,641.5,0.62616
1874.93,642,0.62283
1875.93,642.5,0.61949
1876.94,643,0.61613
1877.96,643.5,0.61272
1878.94,644,0.60943
1879.94,644.5,0.60603
1880.93,645,0.60268
1881.94,645.5,0.59925
1882.95,646,0.5958
1883.95,646.5,0.59232
1884.96,647,0.58881
1885.95,647.5,0.58534
1886.96,648,0.58176
1887.95,648.5,0.57819
1888.96,649,0.57457
1889.96,649.5,0.57097
1890.97,650,0.56729
1891.97,650.5,0.56354
1892.96,651,0.55984
1893.98,651.5,0.55605
1894.98,652,0.55228
1895.96,652.5,0.54848
1896.98,653,0.54456
1897.99,653.5,0.54063
1899.0,654,0.5367
1899.99,654.5,0.53277
1900.99,655,0.52881
1902.0,655.5,0.52479
1903.0,656,0.5208
1904.01,656.5,0.5167
1905.0,657,0.51271
1906.03,657.5,0.50852
1907.04,658,0.50435
1908.04,658.5,0.50016
1909.04,659,0.49598
1910.05,659.5,0.49171
1911.05,660,0.48746
1912.05,660.5,0.48308
1913.07,661,0.47864
1914.07,661.5,0.47428
1915.08,662,0.46981
1916.09,662.5,0.46532
1917.09,663,0.46082
1918.1,663.5,0.45628
1919.11,664,0.45172
1920.12,664.5,0.4471
1921.12,665,0.44256
1922.1,665.5,0.43805
1923.11,666,0.4334
1924.12,666.5,0.42871
1925.13,667,0.42404
1926.13,667.5,0.41938
1927.16,668,0.4146
1928.14,668.5,0.41001
1929.16,669,0.40529
1930.17,669.5,0.40061
1931.18,670,0.39599
1932.19,670.5,0.39138
1933.2,671,0.38678
1934.2,671.5,0.38222
1935.21,672,0.3777
1936.22,672.5,0.37325
1937.22,673,0.36885
1938.23,673.5,0.36446
1939.22,674,0.36016
1940.22,674.5,0.35603
1941.22,675,0.35183
1942.24,675.5,0.34763
1943.23,676,0.34361
1944.24,676.5,0.3397
1945.25,677,0.33582
1946.26,677.5,0.33198
1947.28,678,0.32821
1948.27,678.5,0.32478
1949.27,679,0.3213
1950.29,679.5,0.31783
1951.3,680,0.31452
1952.29,680.5,0.31151
1953.29,681,0.30849
1954.29,681.5,0.30552
1955.3,682,0.30272
1956.32,682.5,0.30015
1957.31,683,0.29764
1958.31,683.5,0.29521
1959.32,684,0.29297
1960.31,684.5,0.29102
1961.32,685,0.28904
1962.32,685.5,0.28714
1963.33,686,0.28542
1964.33,686.5,0.28393
1965.34,687,0.28241
1966.35,687.5,0.28096
1967.35,688,0.27965
1968.35,688.5,0.27855
1969.37,689,0.27741
1970.37,689.5,0.27633
1971.36,690,0.2754
1972.37,690.5,0.2746
1973.38,691,0.27377
1974.38,691.5,0.27299
1975.39,692,0.27229
1976.4,692.5,0.27169
1977.4,693,0.27107
1978.41,693.5,0.27047
1979.42,694,0.26991
1980.43,694.5,0.26941
1981.43,695,0.26891
1982.44,695.5,0.26841
1983.44,696,0.26796
1984.45,696.5,0.26755
1985.46,697,0.26714
1986.46,697.5,0.26674
1987.46,698,0.26638
1988.47,698.5,0.26604
1989.48,699,0.26569
1990.48,699.5,0.26534
1991.5,700,0.265
1992.51,700.5,0.26465
1993.51,701,0.2643
1994.51,701.5,0.26395
1995.54,702,0.26359
1996.54,702.5,0.26324
1997.55,703,0.2629
1998.56,703.5,0.26257
1999.56,704,0.26225
2000.57,704.5,0.26194
2001.58,705,0.26164
2002.59,705.5,0.26133
2003.6,706,0.26104
2004.59,706.5,0.26076
2005.6,707,0.26047
2006.62,707.5,0.26016
2007.63,708,0.25986
2008.63,708.5,0.25956
2009.64,709,0.25924
2010.63,709.5,0.25893
2011.64,710,0.2586
2012.65,710.5,0.25827
2013.67,711,0.25795
2014.68,711.5,0.25764
2015.69,712,0.25733
2016.7,712.5,0.25703
2017.71,713,0.25673
2018.73,713.5,0.25645
2019.75,714,0.25617
2020.74,714.5,0.2559
2021.74,715,0.25562
2022.76,715.5,0.25534
2023.78,716,0.25505
2024.78,716.5,0.25477
2025.79,717,0.25449
2026.79,717.5,0.2542
2027.81,718,0.25391
2028.81,718.5,0.25362
2029.82,719,0.25332
2030.85,719.5,0.25302
2031.86,720,0.25272
2032.86,720.5,0.25243
2033.87,721,0.25214
2034.88,721.5,0.25184
2035.88,722,0.25156
2036.9,722.5,0.25127
2037.92,723,0.25099
2038.9,723.5,0.25073
2039.93,724,0.25046
2040.95,724.5,0.25018
2041.95,725,0.24991
2042.96,725.5,0.24964
2043.97,726,0.24937
2044.98,726.5,0.24909
2046.0,727,0.24883
2047.01,727.5,0.24856
2048.02,728,0.2483
2049.02,728.5,0.24803
2050.04,729,0.24778
2051.05,729.5,0.24752
2052.06,730,0.24727
2053.08,730.5,0.24701
2054.08,731,0.24675
2055.1,731.5,0.24648
2056.09,732,0.24621
2057.11,732.5,0.24594
2058.1,733,0.24567
2059.12,733.5,0.24539
2060.13,734,0.2451
2061.16,734.5,0.24482
2062.18,735,0.24453
2063.19,735.5,0.24425
2064.18,736,0.24399
2065.19,736.5,0.24373
2066.21,737,0.24348
2067.22,737.5,0.24324
2068.23,738,0.24302
2069.24,738.5,0.2428
2070.25,739,0.24259
2071.26,739.5,0.24237
2072.28,740,0.24216
2073.29,740.5,0.24195
2074.3,741,0.24174
2075.3,741.5,0.24152
2076.31,742,0.2413
2077.31,742.5,0.24108
2078.33,743,0.24086
2079.32,743.5,0.24062
2080.34,744,0.24036
2081.37,744.5,0.2401
2082.37,745,0.23985
2083.38,745.5,0.23959
2084.39,746,0.23933
2085.41,746.5,0.23908
2086.42,747,0.23883
2087.43,747.5,0.23859
2088.45,748,0.23836
2089.45,748.5,0.23814
2090.46,749,0.23792
2091.48,749.5,0.2377
2092.5,750,0.23751
2093.51,750.5,0.23731
2094.52,751,0.23712
2095.54,751.5,0.23694
2096.55,752,0.23677
2097.56,752.5,0.2366
2098.56,753,0.23643
2099.57,753.5,0.23627
2100.58,754,0.2361
2101.61,754.5,0.23593
2102.61,755,0.23576
2103.61,755.5,0.2356
2104.62,756,0.23544
2105.63,756.5,0.23528
2106.64,757,0.23512
2107.65,757.5,0.23496
2108.67,758,0.23481
2109.69,758.5,0.23465
2110.7,759,0.23449
2111.71,759.5,0.23433
2112.7,760,0.23417
2113.7,760.5,0.234
2114.72,761,0.23383
2115.74,761.5,0.23366
2116.75,762,0.23349
2117.76,762.5,0.23332
2118.78,763,0.23315
2119.78,763.5,0.23297
2120.8,764,0.23279
2121.81,764.5,0.23261
2122.82,765,0.23244
2123.82,765.5,0.23225
2124.84,766,0.23207
2125.87,766.5,0.23188
2126.87,767,0.2317
2127.88,767.5,0.23152
2128.88,768,0.23134
2129.89,768.5,0.23117
2130.9,769,0.231
2131.91,769.5,0.23084
2132.91,770,0.23069
2133.92,770.5,0.23054
2134.95,771,0.23039
2135.95,771.5,0.23025
2136.97,772,0.23009
2137.98,772.5,0.22994
2138.99,773,0.22979
2140.02,773.5,0.22964
2141.01,774,0.22948
2142.04,774.5,0.22931
2143.05,775,0.22915
2144.04,775.5,0.22897
2145.08,776,0.2288
2146.08,776.5,0.22862
2147.09,777,0.22844
2148.09,777.5,0.22826
2149.1,778,0.22809
2150.11,778.5,0.22793
2151.12,779,0.22777
2152.12,779.5,0.22764
2153.14,780,0.22751
2154.13,780.5,0.22738
2155.15,781,0.22727
2156.15,781.5,0.22717
2157.17,782,0.22707
2158.17,782.5,0.22696
2159.19,783,0.22686
2160.21,783.5,0.22675
2161.21,784,0.22664
2162.22,784.5,0.22653
2163.23,785,0.22641
2164.23,785.5,0.22628
2165.24,786,0.22615
2166.26,786.5,0.22603
2167.28,787,0.2259
2168.28,787.5,0.22577
2169.28,788,0.22565
2170.3,788.5,0.22552
2171.31,789,0.2254
2172.33,789.5,0.22528
2173.35,790,0.22514
2174.34,790.5,0.22501
2175.35,791,0.22487
2176.37,791.5,0.22473
2177.39,792,0.22458
2178.39,792.5,0.22443
2179.39,793,0.22429
2180.41,793.5,0.22415
2181.41,794,0.22402
2182.42,794.5,0.2239
2183.44,795,0.2238
2184.44,795.5,0.22371
2185.44,796,0.22363
2186.45,796.5,0.22356
2187.46,797,0.2235
2188.47,797.5,0.22344
2189.48,798,0.22338
2190.49,798.5,0.2233
2191.5,799,0.22322
2192.51,799.5,0.22314
2193.52,800,0.22306
2194.53,800.5,0.22297
2195.53,801,0.22288
2196.54,801.5,0.22278
2197.56,802,0.22267
2198.56,802.5,0.22256
2199.57,803,0.22244
2200.57,803.5,0.22231
2201.58,804,0.22217
2202.58,804.5,0.22204
2203.59,805,0.2219
2204.6,805.5,0.22174
2205.61,806,0.22159
2206.64,806.5,0.22144
2207.65,807,0.2213
2208.64,807.5,0.22117
2209.65,808,0.22104
2210.66,808.5,0.22092
2211.68,809,0.22082
2212.69,809.5,0.22073
2213.71,810,0.22063
2214.72,810.5,0.22054
2215.71,811,0.22046
2216.7,811.5,0.22038
2217.73,812,0.22028
2218.74,812.5,0.2202
2219.74,813,0.22011
2220.75,813.5,0.22001
2221.75,814,0.21992
2222.76,814.5,0.21983
2223.77,815,0.21973
2224.78,815.5,0.21964
2225.79,816,0.21955
2226.81,816.5,0.21946
2227.8,817,0.21937
2228.81,817.5,0.21928
2229.82,818,0.21919
2230.84,818.5,0.21909
2231.83,819,0.21901
2232.85,819.5,0.21892
2233.85,820,0.21884
2234.87,820.5,0.21876
2235.89,821,0.21869
2236.88,821.5,0.21862
2237.9,822,0.21854
2238.89,822.5,0.21846
2239.91,823,0.21837
2240.91,823.5,0.21829
2241.92,824,0.21819
2242.94,824.5,0.2181
2243.95,825,0.21799
2244.97,825.5,0.21786
2245.96,826,0.21775
2246.97,826.5,0.21764
2247.97,827,0.21751
2248.98,827.5,0.21739
2249.98,828,0.21727
2251.0,828.5,0.21715
2252.02,829,0.21702
2253.03,829.5,0.21691
2254.04,830,0.21679
2255.05,830.5,0.21666
2256.06,831,0.21655
2257.07,831.5,0.21644
2258.05,832,0.21635
2259.07,832.5,0.21626
2260.08,833,0.2162
2261.08,833.5,0.21614
2262.11,834,0.21608
2263.11,834.5,0.21604
2264.11,835,0.216
2265.11,835.5,0.21595
2266.14,836,0.21588
2267.15,836.5,0.21579
2268.15,837,0.21567
2269.15,837.5,0.21556
2270.16,838,0.21545
2271.18,838.5,0.21534
2272.16,839,0.21523
2273.18,839.5,0.21513
2274.18,840,0.21505
2275.2,840.5,0.21497
2276.2,841,0.21492
2277.22,841.5,0.21484
2278.22,842,0.21476
2279.23,842.5,0.21468
2280.23,843,0.21459
2281.25,843.5,0.2145
2282.25,844,0.21442
2283.26,844.5,0.21434
2284.28,845,0.21427
2285.28,845.5,0.2142
2286.28,846,0.21413
2287.3,846.5,0.21407
2288.33,847,0.21402
2289.35,847.5,0.21395
2290.37,848,0.21387
2291.38,848.5,0.2138
2292.39,849,0.21372
2293.39,849.5,0.21365
2294.39,850,0.21356
2295.4,850.5,0.21347
2296.41,851,0.21338
2297.43,851.5,0.21329
2298.43,852,0.21319
2299.44,852.5,0.21308
2300.45,853,0.21297
2301.45,853.5,0.21286
2302.45,854,0.21275
2303.46,854.5,0.21263
2304.47,855,0.21252
2305.5,855.5,0.21241
2306.51,856,0.2123
2307.52,856.5,0.2122
2308.52,857,0.2121
2309.51,857.5,0.21199
2310.52,858,0.21188
2311.53,858.5,0.21177
2312.55,859,0.21164
2313.56,859.5,0.21152
2314.58,860,0.21139
2315.58,860.5,0.21126
2316.58,861,0.21114
2317.58,861.5,0.21103
2318.6,862,0.21092
2319.6,862.5,0.21084
2320.61,863,0.21077
2321.63,863.5,0.21072
2322.62,864,0.21069
2323.62,864.5,0.21068
2324.64,865,0.21067
2325.65,865.5,0.21065
2326.64,866,0.21062
2327.64,866.5,0.21059
2328.66,867,0.21056
2329.67,867.5,0.21052
2330.69,868,0.21049
2331.69,868.5,0.21045
2332.7,869,0.2104
2333.71,869.5,0.21035
2334.7,870,0.2103
2335.71,870.5,0.21024
2336.73,871,0.21017
2337.74,871.5,0.21009
2338.75,872,0.21001
2339.76,872.5,0.20991
2340.76,873,0.20982
2341.76,873.5,0.20972
2342.78,874,0.20963
2343.78,874.5,0.20953
2344.79,875,0.20943
2345.79,875.5,0.20933
2346.8,876,0.20923
2347.81,876.5,0.20914
2348.82,877,0.20905
2349.83,877.5,0.20896
2350.84,878,0.20888
2351.85,878.5,0.20882
2352.85,879,0.20876
2353.85,879.5,0.2087
2354.86,880,0.20863
2355.87,880.5,0.20857
2356.87,881,0.2085
2357.88,881.5,0.20842
2358.88,882,0.20833
2359.89,882.5,0.20823
2360.89,883,0.20814
2361.91,883.5,0.20805
2362.91,884,0.20797
2363.91,884.5,0.2079
2364.92,885,0.20783
2365.94,885.5,0.20776
2366.95,886,0.2077
2367.95,886.5,0.20765
2368.96,887,0.2076
2369.95,887.5,0.20754
2370.96,888,0.20748
2371.96,888.5,0.2074
2372.98,889,0.20732
2373.99,889.5,0.20725
2374.98,890,0.20717
2376.0,890.5,0.20708
2376.99,891,0.207
2377.99,891.5,0.20692
2379.0,892,0.20684
2380.01,892.5,0.20677
2381.01,893,0.2067
2382.02,893.5,0.20663
2383.04,894,0.20656
2384.02,894.5,0.2065
2385.04,895,0.20644
2386.05,895.5,0.20638
2387.06,896,0.20632
2388.05,896.5,0.20627
2389.05,897,0.20621
2390.06,897.5,0.20616
2391.07,898,0.2061
2392.06,898.5,0.20604
2393.07,899,0.20599
2394.08,899.5,0.20592
2395.11,900,0.20585
2396.1,900.5,0.20579
2397.11,901,0.20572
2398.11,901.5,0.20565
2399.11,902,0.20557
2400.12,902.5,0.20549
2401.11,903,0.20541
2402.11,903.5,0.20532
2403.12,904,0.20523
2404.12,904.5,0.20513
2405.13,905,0.20503
2406.12,905.5,0.20493
2407.13,906,0.20483
2408.15,906.5,0.20474
2409.15,907,0.20465
2410.16,907.5,0.20456
2411.17,908,0.20449
2412.15,908.5,0.20443
2413.15,909,0.20438
2414.16,909.5,0.20433
2415.18,910,0.20428
2416.17,910.5,0.20425
2417.17,911,0.20421
2418.18,911.5,0.20416
2419.19,912,0.20411
2420.2,912.5,0.20405
2421.2,913,0.204
2422.21,913.5,0.20395
2423.21,914,0.20391
2424.22,914.5,0.20386
2425.22,915,0.20382
2426.21,915.5,0.20378
2427.21,916,0.20373
2428.23,916.5,0.20369
2429.23,917,0.20364
2430.23,917.5,0.2036
2431.24,918,0.20355
2432.25,918.5,0.20349
2433.25,919,0.20344
2434.25,919.5,0.20338
2435.26,920,0.20332
2436.26,920.5,0.20325
2437.27,921,0.20319
2438.29,921.5,0.20312
2439.28,922,0.20305
2440.28,922.5,0.20297
2441.28,923,0.2029
2442.28,923.5,0.20283
2443.29,924,0.20276
2444.28,924.5,0.2027
2445.3,925,0.20264
2446.29,925.5,0.20258
2447.3,926,0.20253
2448.31,926.5,0.2025
2449.32,927,0.20247
2450.32,927.5,0.20244
2451.33,928,0.20242
2452.34,928.5,0.2024
2453.34,929,0.20236
2454.33,929.5,0.20233
2455.34,930,0.20228
2456.35,930.5,0.20224
2457.36,931,0.2022
2458.36,931.5,0.20216
2459.36,932,0.20212
2460.37,932.5,0.20208
2461.36,933,0.20203
2462.36,933.5,0.20196
2463.37,934,0.20188
2464.38,934.5,0.20179
2465.39,935,0.20169
2466.39,935.5,0.2016
2467.39,936,0.2015
2468.4,936.5,0.20139
2469.4,937,0.20129
2470.4,937.5,0.2012
2471.4,938,0.20112
2472.41,938.5,0.20106
2473.42,939,0.20099
2474.42,939.5,0.20094
2475.43,940,0.20092
2476.44,940.5,0.20091
2477.44,941,0.20089
2478.45,941.5,0.20088
2479.45,942,0.20087
2480.46,942.5,0.20087
2481.46,943,0.20085
2482.46,943.5,0.20083
2483.47,944,0.2008
2484.48,944.5,0.20076
2485.48,945,0.20071
2486.48,945.5,0.20065
2487.48,946,0.20058
2488.48,946.5,0.20051
2489.49,947,0.20044
2490.5,947.5,0.20038
2491.5,948,0.20032
2492.5,948.5,0.20026
2493.51,949,0.20022
2494.51,949.5,0.20017
2495.52,950,0.20013
2496.52,950.5,0.20008
2497.52,951,0.20002
2498.53,951.5,0.19997
2499.54,952,0.1999
2500.54,952.5,0.19982
2501.55,953,0.19976
2502.56,953.5,0.19969
2503.56,954,0.19963
2504.56,954.5,0.19958
2505.55,955,0.19954
2506.55,955.5,0.1995
2507.57,956,0.19946
2508.59,956.5,0.19942
2509.59,957,0.19938
2510.58,957.5,0.19933
2511.57,958,0.19927
2512.58,958.5,0.1992
2513.6,959,0.19913
2514.6,959.5,0.19907
2515.6,960,0.19901
2516.59,960.5,0.19896
2517.6,961,0.19891
2518.61,961.5,0.19887
2519.6,962,0.19885
2520.61,962.5,0.19882
2521.61,963,0.19878
2522.6,963.5,0.19875
2523.6,964,0.1987
2524.61,964.5,0.19866
2525.62,965,0.19862
2526.63,965.5,0.19857
2527.64,966,0.19852
2528.65,966.5,0.19847
2529.65,967,0.19843
2530.66,967.5,0.19838
2531.65,968,0.19833
2532.66,968.5,0.19828
2533.67,969,0.19823
2534.67,969.5,0.19819
2535.67,970,0.19814
2536.67,970.5,0.19809
2537.68,971,0.19804
2538.67,971.5,0.19799
2539.68,972,0.19794
2540.67,972.5,0.19788
2541.68,973,0.19782
2542.68,973.5,0.19777
2543.68,974,0.19772
2544.68,974.5,0.19767
2545.69,975,0.19762
2546.7,975.5,0.19758
2547.71,976,0.19755
2548.71,976.5,0.19751
2549.71,977,0.19748
2550.7,977.5,0.19745
2551.72,978,0.19742
2552.72,978.5,0.19739
2553.73,979,0.19736
2554.74,979.5,0.19734
2555.74,980,0.19731
2556.74,980.5,0.19727
2557.74,981,0.19724
2558.74,981.5,0.1972
2559.74,982,0.19716
2560.75,982.5,0.19712
2561.74,983,0.19707
2562.76,983.5,0.19703
2563.75,984,0.19699
2564.76,984.5,0.19695
2565.76,985,0.19692
2566.76,985.5,0.1969
2567.77,986,0.19687
2568.78,986.5,0.19685
2569.77,987,0.19683
2570.78,987.5,0.19681
2571.78,988,0.19678
2572.76,988.5,0.19675
2573.77,989,0.19672
2574.77,989.5,0.19668
2575.79,990,0.19664
2576.78,990.5,0.19659
2577.78,991,0.19655
2578.79,991.5,0.1965
2579.79,992,0.19645
2580.78,992.5,0.19639
2581.78,993,0.19634
2582.79,993.5,0.19629
2583.8,994,0.19624
2584.8,994.5,0.19619
2585.81,995,0.19614
2586.82,995.5,0.19609
2587.81,996,0.19604
2588.82,996.5,0.19599
2589.82,997,0.19594
2590.81,997.5,0.19588
2591.81,998,0.19582
2592.82,998.5,0.19576
2593.83,999,0.19571
2594.82,999.5,0.19566
2595.82,1000,0.19562
2596.84,1000.5,0.19557
2597.84,1001,0.19553
2598.84,1001.5,0.19549
2599.82,1002,0.19545
2600.84,1002.5,0.19541
2601.82,1003,0.19536
2602.82,1003.5,0.19531
2603.82,1004,0.19526
2604.82,1004.5,0.19521
2605.82,1005,0.19516
2606.84,1005.5,0.19512
2607.84,1006,0.19508
2608.84,1006.5,0.19504
2609.84,1007,0.19502
2610.86,1007.5,0.19499
2611.88,1008,0.19498
2612.86,1008.5,0.19497
2613.88,1009,0.19495
2614.86,1009.5,0.19493
2615.88,1010,0.19491
2616.86,1010.5,0.19488
2617.88,1011,0.19484
2618.86,1011.5,0.19481
2619.88,1012,0.19476
2620.9,1012.5,0.19471
2621.88,1013,0.19466
2622.9,1013.5,0.19461
2623.88,1014,0.19456
2624.9,1014.5,0.19452
2625.9,1015,0.19449
2626.88,1015.5,0.19447
2627.9,1016,0.19448
2628.9,1016.5,0.19447
2629.9,1017,0.19446
2630.9,1017.5,0.19444
2631.9,1018,0.19442
2632.88,1018.5,0.19439
2633.92,1019,0.19435
2634.9,1019.5,0.19431
2635.9,1020,0.19423
2636.9,1020.5,0.19416
2637.92,1021,0.19407
2638.9,1021.5,0.19399
2639.9,1022,0.19389
2640.9,1022.5,0.1938
2641.92,1023,0.19373
2642.92,1023.5,0.19365
2643.9,1024,0.19359
2644.92,1024.5,0.19354
2645.92,1025,0.19349
2646.92,1025.5,0.19345
2647.92,1026,0.19343
2648.92,1026.5,0.19341
2649.92,1027,0.19339
2650.92,1027.5,0.19337
2651.92,1028,0.19336
2652.94,1028.5,0.19334
2653.94,1029,0.19332
2654.92,1029.5,0.1933
2655.94,1030,0.19328
2656.94,1030.5,0.19325
2657.94,1031,0.19323
2658.94,1031.5,0.1932
2659.94,1032,0.19317
2660.94,1032.5,0.19315
2661.94,1033,0.19312
2662.94,1033.5,0.1931
2663.96,1034,0.19307
2664.94,1034.5,0.19305
2665.94,1035,0.19302
2666.94,1035.5,0.19299
2667.94,1036,0.19294
2668.94,1036.5,0.1929
2669.96,1037,0.19286
2670.94,1037.5,0.19281
2671.96,1038,0.19274
2672.96,1038.5,0.19268
2673.94,1039,0.19262
2674.96,1039.5,0.19256
2675.96,1040,0.1925
2676.96,1040.5,0.19244
2677.94,1041,0.19239
2678.96,1041.5,0.19234
2679.96,1042,0.19229
2680.98,1042.5,0.19225
2681.96,1043,0.1922
2683.0,1043.5,0.19216
2683.98,1044,0.19214
2684.98,1044.5,0.1921
2685.96,1045,0.19208
2687.0,1045.5,0.19205
2687.98,1046,0.19204
2688.98,1046.5,0.19202
2689.98,1047,0.19201
2690.98,1047.5,0.19199
2691.98,1048,0.19199
2692.98,1048.5,0.19198
2693.98,1049,0.19196
2694.98,1049.5,0.19195
2696.0,1050,0.19193
2697.0,1050.5,0.19191
2698.0,1051,0.19188
2699.0,1051.5,0.19185
2699.98,1052,0.1918
2701.02,1052.5,0.19175
2702.0,1053,0.1917
2703.02,1053.5,0.19164
2704.02,1054,0.19156
2705.02,1054.5,0.1915
2706.0,1055,0.19144
2707.02,1055.5,0.19138
2708.04,1056,0.19133
2709.02,1056.5,0.19127
2710.02,1057,0.19122
2711.04,1057.5,0.19117
2712.04,1058,0.19113
2713.02,1058.5,0.19108
2714.02,1059,0.19103
2715.04,1059.5,0.19097
2716.04,1060,0.19092
2717.04,1060.5,0.19087
2718.08,1061,0.19083
2719.05,1061.5,0.1908
2719.91,1062,0.19078
2722.26,1062.5,0.19078
2723.77,1063,0.19082
2725.3,1063.5,0.19085
2726.87,1064,0.19086
2728.59,1064.5,0.19081
2730.41,1065,0.19073
2732.33,1065.5,0.19056
2734.45,1066,0.19041
2736.85,1066.5,0.1903
2740.0,1067.1,0.19025
2742.0,1067.46,0.19024
2744.0,1067.78,0.19021
2746.0,1068.08,0.19016
2748.0,1068.35,0.19008
2750.0,1068.61,0.19004
2752.0,1068.84,0.19003
2754.0,1069.06,0.19003
2756.0,1069.27,0.19002
2758.0,1069.47,0.18997
2760.0,1069.64,0.18989
2762.0,1069.81,0.18981
2764.0,1069.97,0.18973
2766.0,1070.1,0.18965
2768.0,1070.23,0.18959
2770.0,1070.35,0.18954
2772.0,1070.47,0.18952
2774.0,1070.57,0.1895
2776.0,1070.67,0.18949
2778.0,1070.76,0.18947
2780.0,1070.85,0.18944
2782.0,1070.93,0.18942
2784.0,1071.01,0.18939
2786.0,1071.07,0.18936
2788.0,1071.14,0.18934
2790.0,1071.21,0.1893
2792.0,1071.26,0.18926
2794.0,1071.32,0.18921
2796.0,1071.37,0.18918
2798.0,1071.42,0.18914
2800.0,1071.47,0.18911
2802.0,1071.51,0.18906
2804.0,1071.55,0.18902
2806.0,1071.59,0.18897
2808.0,1071.62,0.18892
2810.0,1071.66,0.18887
2812.0,1071.7,0.1888
2814.0,1071.72,0.18874
2816.0,1071.75,0.18869
2818.0,1071.78,0.18866
2820.0,1071.82,0.18866
2822.0,1071.84,0.18867
2824.0,1071.86,0.18869
2826.0,1071.89,0.18871
2828.0,1071.91,0.1887
2830.0,1071.93,0.18867
2832.0,1071.96,0.18862
2834.0,1071.97,0.18856
2836.0,1071.99,0.18851
2838.0,1072,0.18849
2840.0,1072.03,0.1885
2842.0,1072.04,0.1885
2844.0,1072.06,0.18849
2846.0,1072.08,0.18847
2848.0,1072.08,0.18846
2850.0,1072.1,0.18845
2852.0,1072.12,0.18846
2854.0,1072.13,0.18845
2856.0,1072.14,0.18843
2858.0,1072.16,0.1884
2860.0,1072.17,0.18836
2862.0,1072.18,0.18831
2864.0,1072.2,0.18826
2866.0,1072.21,0.18822
2868.0,1072.23,0.1882
2870.0,1072.23,0.18818
2872.0,1072.24,0.18815
2874.0,1072.25,0.18812
2876.0,1072.26,0.18807
2878.0,1072.27,0.18802
2880.0,1072.28,0.18796
2882.0,1072.29,0.18791
2884.0,1072.3,0.18787
2886.0,1072.3,0.18786
2888.0,1072.31,0.18787
2890.0,1072.33,0.18789
2892.0,1072.33,0.18791
2894.0,1072.33,0.18791
2896.0,1072.34,0.18787
2898.0,1072.35,0.18783
2900.0,1072.36,0.18777
2902.0,1072.37,0.18773
2904.0,1072.37,0.18771
2906.0,1072.39,0.18769
2908.0,1072.39,0.18769
2910.0,1072.4,0.18768
2912.0,1072.4,0.18768
2914.0,1072.41,0.18767
2916.0,1072.42,0.18764
2918.0,1072.43,0.1876
2920.0,1072.43,0.18755
2922.0,1072.44,0.18748
2924.0,1072.45,0.18742
2926.0,1072.45,0.18736
2928.0,1072.45,0.1873
2930.0,1072.46,0.18725
2932.0,1072.46,0.18722
2934.0,1072.47,0.18719
2936.0,1072.47,0.18719
2938.0,1072.47,0.18718
2940.0,1072.48,0.18718
2942.0,1072.48,0.18718
2944.0,1072.49,0.18717
2946.0,1072.5,0.18714
2948.0,1072.49,0.1871
2950.0,1072.49,0.18706
2952.0,1072.5,0.18703
2954.0,1072.51,0.18701
2956.0,1072.51,0.18699
2958.0,1072.51,0.18698
2960.0,1072.51,0.18697
2962.0,1072.52,0.18696
2964.0,1072.53,0.18696
2966.0,1072.52,0.18696
2968.0,1072.53,0.18697
2970.0,1072.53,0.18698
2972.0,1072.54,0.18697
2974.0,1072.54,0.18695
2976.0,1072.55,0.18692
2978.0,1072.55,0.1869
2980.0,1072.56,0.18689
2982.0,1072.56,0.18688
2984.0,1072.56,0.18685
2986.0,1072.57,0.18679
2988.0,1072.57,0.18672
2990.0,1072.56,0.18666
2992.0,1072.56,0.18662
2994.0,1072.57,0.18661
2996.0,1072.57,0.18663
2998.0,1072.57,0.18668
3000.0,1072.58,0.18674
3002.0,1072.59,0.18679
3004.0,1072.59,0.1868
3006.0,1072.58,0.18678
3008.0,1072.6,0.1867
3010.0,1072.59,0.18661
3012.0,1072.59,0.1865
3014.0,1072.6,0.1864
3016.0,1072.61,0.18634
3018.0,1072.6,0.18631
3020.0,1072.6,0.18631
3022.0,1072.6,0.18633
3024.0,1072.61,0.18636
3026.0,1072.62,0.1864
3028.0,1072.62,0.18645
3030.0,1072.62,0.18648
3032.0,1072.62,0.18649
3034.0,1072.62,0.18649
3036.0,1072.63,0.18649
