Repository: MaCFP/matl-db

### Experimental Conditions: TGA/DSC
A Mettler Toledo TGA/DSC3+ was used to simultaneously conduct Thermogravimetric Analysis (TGA) and Differential Scanning Calorimetry (DSC) experiments. 

* Non-isothermal STA experiments
  - Heating Rates: 5, 10, 20, 30, 40, 50 K/min
  - Temperature program
    - Initial Temperature: 304 K
    - Initial Isotherm: 1200 s (hold at 304 K for 1200 s)  
    - Maximum Temperature: 1074 K
    - Final Isotherm: 300 s (hold 1074 K for 300 s)
* Isothermal STA experiments at 593 K
  - Temperature program
      - Initial Temperature: 304 K
      - Initial Isotherm: 1200 s (hold at 304 K for 1200 s)  
      - Maximum Temperature: 593 K (hold at 593 K for 6 hours)

File: Wood/Calibration_Data/TUBS/TUBS_Wood_TGA_N2_30K_R2.csv
Time (s),Temperature (K),Mass (mg)
0.0,304.98,0.99977
2.0,304.958,0.99955
4.0,304.952,0.99926
6.0,304.94,0.99896
8.0,304.933,0.99867
10.0,304.909,0.99839
12.0,304.918,0.99814
14.0,304.902,0.9979
16.0,304.908,0.99768
18.0,304.903,0.99744
20.0,304.868,0.99721
22.0,304.858,0.99696
24.0,304.849,0.99671
26.0,304.856,0.99647
28.0,304.842,0.99623
30.0,304.834,0.99599
32.0,304.819,0.99574
34.0,304.816,0.99551
36.0,304.802,0.9953
38.0,304.819,0.99511
40.0,304.804,0.99493
42.0,304.803,0.99475
44.0,304.798,0.99457
46.0,304.801,0.99438
48.0,304.784,0.99415
50.0,304.775,0.99393
52.0,304.748,0.9937
54.0,304.757,0.9935
56.0,304.756,0.99332
58.0,304.738,0.99316
60.0,304.728,0.99303
62.0,304.746,0.9929
64.0,304.752,0.99276
66.0,304.723,0.99262
68.0,304.712,0.99247
70.0,304.721,0.99232
72.0,304.709,0.99218
74.0,304.709,0.99205
76.0,304.712,0.99191
78.0,304.706,0.99177
80.0,304.706,0.99163
82.0,304.682,0.99148
84.0,304.681,0.99133
86.0,304.684,0.99118
88.0,304.666,0.99105
90.0,304.664,0.99092
92.0,304.67,0.99081
94.0,304.665,0.99069
96.0,304.673,0.99057
98.0,304.672,0.99045
100.0,304.671,0.99032
102.0,304.651,0.99019
104.0,304.653,0.99006
106.0,304.642,0.98992
108.0,304.648,0.98978
110.0,304.648,0.98966
112.0,304.648,0.98954
114.0,304.648,0.98944
116.0,304.639,0.98935
118.0,304.638,0.98927
120.0,304.634,0.9892
122.0,304.636,0.98914
124.0,304.622,0.98908
126.0,304.635,0.989
128.0,304.611,0.98892
130.0,304.617,0.98883
132.0,304.613,0.98874
134.0,304.589,0.98864
136.0,304.6,0.98852
138.0,304.6,0.98842
140.0,304.611,0.98834
142.0,304.591,0.98826
144.0,304.608,0.98819
146.0,304.595,0.98811
148.0,304.589,0.98801
150.0,304.584,0.9879
152.0,304.572,0.98779
154.0,304.582,0.9877
156.0,304.579,0.98763
158.0,304.574,0.98757
160.0,304.579,0.9875
162.0,304.572,0.98742
164.0,304.564,0.98733
166.0,304.558,0.98726
168.0,304.58,0.98722
170.0,304.576,0.98719
172.0,304.563,0.98715
174.0,304.561,0.98711
176.0,304.538,0.98706
178.0,304.549,0.98702
180.0,304.537,0.98698
182.0,304.536,0.98693
184.0,304.55,0.98686
186.0,304.532,0.9868
188.0,304.538,0.98672
190.0,304.534,0.98664
192.0,304.55,0.98656
194.0,304.526,0.98648
196.0,304.529,0.98642
198.0,304.515,0.98636
200.0,304.514,0.98632
202.0,304.504,0.98629
204.0,304.528,0.98624
206.0,304.523,0.98618
208.0,304.512,0.98611
210.0,304.505,0.98606
212.0,304.504,0.98602
214.0,304.522,0.98598
216.0,304.516,0.98592
218.0,304.51,0.98586
220.0,304.501,0.9858
222.0,304.487,0.98575
224.0,304.517,0.98571
226.0,304.506,0.98568
228.0,304.512,0.98566
230.0,304.469,0.98564
232.0,304.493,0.98559
234.0,304.491,0.98553
236.0,304.501,0.98546
238.0,304.485,0.9854
240.0,304.488,0.98534
242.0,304.474,0.9853
244.0,304.503,0.98526
246.0,304.477,0.98521
248.0,304.48,0.98513
250.0,304.485,0.98503
252.0,304.49,0.98492
254.0,304.481,0.98484
256.0,304.479,0.9848
258.0,304.478,0.98477
260.0,304.472,0.98477
262.0,304.476,0.98477
264.0,304.477,0.98476
266.0,304.472,0.98474
268.0,304.474,0.9847
270.0,304.478,0.98464
272.0,304.47,0.98459
274.0,304.472,0.98455
276.0,304.475,0.98452
278.0,304.461,0.98448
280.0,304.449,0.98444
282.0,304.464,0.9844
284.0,304.455,0.98437
286.0,304.462,0.98434
288.0,304.45,0.98431
290.0,304.454,0.98429
292.0,304.47,0.98429
294.0,304.454,0.98428
296.0,304.451,0.98428
298.0,304.449,0.98426
300.0,304.462,0.98423
302.0,304.445,0.9842
304.0,304.456,0.98416
306.0,304.451,0.98413
308.0,304.462,0.9841
310.0,304.458,0.98409
312.0,304.469,0.98408
314.0,304.465,0.98408
316.0,304.463,0.98408
318.0,304.454,0.98408
320.0,304.444,0.98406
322.0,304.448,0.98404
324.0,304.435,0.98401
326.0,304.448,0.98399
328.0,304.456,0.98399
330.0,304.444,0.98398
332.0,304.43,0.98396
334.0,304.429,0.98394
336.0,304.436,0.98389
338.0,304.444,0.98386
340.0,304.442,0.98384
342.0,304.453,0.98383
344.0,304.442,0.98382
346.0,304.432,0.98379
348.0,304.44,0.98374
350.0,304.435,0.98369
352.0,304.432,0.98364
354.0,304.407,0.98361
356.0,304.422,0.98359
358.0,304.42,0.98358
360.0,304.427,0.98358
362.0,304.423,0.98358
364.0,304.428,0.98358
366.0,304.418,0.98356
368.0,304.424,0.98353
370.0,304.435,0.98351
372.0,304.44,0.98352
374.0,304.419,0.98353
376.0,304.436,0.98353
378.0,304.407,0.98352
380.0,304.433,0.98347
382.0,304.415,0.98341
384.0,304.413,0.98334
386.0,304.425,0.98326
388.0,304.42,0.98318
390.0,304.416,0.98313
392.0,304.424,0.98309
394.0,304.416,0.98306
396.0,304.417,0.98303
398.0,304.405,0.98299
400.0,304.408,0.98295
402.0,304.423,0.98292
404.0,304.412,0.98292
406.0,304.407,0.98292
408.0,304.417,0.98293
410.0,304.418,0.98294
412.0,304.411,0.98297
414.0,304.428,0.983
416.0,304.427,0.98303
418.0,304.415,0.98305
420.0,304.4,0.98306
422.0,304.394,0.98307
424.0,304.419,0.98308
426.0,304.424,0.98308
428.0,304.436,0.98308
430.0,304.405,0.98308
432.0,304.427,0.98308
434.0,304.406,0.98308
436.0,304.415,0.98307
438.0,304.409,0.98304
440.0,304.394,0.98301
442.0,304.399,0.98296
444.0,304.406,0.98289
446.0,304.404,0.98282
448.0,304.407,0.98274
450.0,304.409,0.98266
452.0,304.406,0.98259
454.0,304.408,0.98254
456.0,304.404,0.98251
458.0,304.392,0.9825
460.0,304.398,0.9825
462.0,304.399,0.98251
464.0,304.408,0.98254
466.0,304.412,0.98256
468.0,304.406,0.98259
470.0,304.399,0.98261
472.0,304.4,0.98264
474.0,304.394,0.98268
476.0,304.391,0.98272
478.0,304.392,0.98275
480.0,304.408,0.98276
482.0,304.4,0.98274
484.0,304.416,0.98269
486.0,304.414,0.98265
488.0,304.395,0.98262
490.0,304.4,0.98259
492.0,304.398,0.98258
494.0,304.395,0.98256
496.0,304.397,0.98253
498.0,304.398,0.98249
500.0,304.407,0.98245
502.0,304.389,0.98242
504.0,304.406,0.9824
506.0,304.39,0.98239
508.0,304.388,0.98238
510.0,304.4,0.98236
512.0,304.401,0.98232
514.0,304.398,0.98228
516.0,304.404,0.98225
518.0,304.4,0.98222
520.0,304.399,0.98221
522.0,304.39,0.98223
524.0,304.394,0.98227
526.0,304.394,0.9823
528.0,304.4,0.9823
530.0,304.383,0.98229
532.0,304.398,0.98225
534.0,304.398,0.9822
536.0,304.397,0.98217
538.0,304.406,0.98213
540.0,304.404,0.9821
542.0,304.404,0.98206
544.0,304.404,0.98202
546.0,304.393,0.98197
548.0,304.385,0.98194
550.0,304.391,0.98191
552.0,304.381,0.9819
554.0,304.396,0.9819
556.0,304.389,0.98192
558.0,304.398,0.98193
560.0,304.388,0.98195
562.0,304.377,0.98196
564.0,304.401,0.98197
566.0,304.392,0.98198
568.0,304.396,0.98198
570.0,304.384,0.98198
572.0,304.398,0.98198
574.0,304.38,0.98198
576.0,304.386,0.98198
578.0,304.379,0.98198
580.0,304.391,0.98198
582.0,304.376,0.98196
584.0,304.38,0.98193
586.0,304.374,0.98191
588.0,304.382,0.98189
590.0,304.398,0.98186
592.0,304.383,0.98184
594.0,304.398,0.98181
596.0,304.389,0.98179
598.0,304.392,0.98175
600.0,304.386,0.98171
602.0,304.403,0.98167
604.0,304.392,0.98164
606.0,304.386,0.98162
608.0,304.385,0.98162
610.0,304.385,0.98162
612.0,304.404,0.98163
614.0,304.382,0.98164
616.0,304.391,0.98166
618.0,304.383,0.98168
620.0,304.385,0.98171
622.0,304.406,0.98173
624.0,304.383,0.98175
626.0,304.385,0.98176
628.0,304.395,0.98176
630.0,304.384,0.98175
632.0,304.41,0.98172
634.0,304.396,0.9817
636.0,304.402,0.98168
638.0,304.4,0.98166
640.0,304.395,0.98163
642.0,304.388,0.98158
644.0,304.392,0.98152
646.0,304.393,0.98147
648.0,304.39,0.98144
650.0,304.398,0.98141
652.0,304.396,0.98139
654.0,304.384,0.98137
656.0,304.393,0.98136
658.0,304.371,0.98135
660.0,304.393,0.98137
662.0,304.39,0.98139
664.0,304.383,0.98143
666.0,304.395,0.98149
668.0,304.381,0.98156
670.0,304.378,0.9816
672.0,304.381,0.98162
674.0,304.388,0.98163
676.0,304.392,0.98164
678.0,304.379,0.98165
680.0,304.401,0.98165
682.0,304.399,0.98162
684.0,304.394,0.98154
686.0,304.383,0.98148
688.0,304.39,0.98143
690.0,304.384,0.98141
692.0,304.381,0.98141
694.0,304.391,0.98142
696.0,304.397,0.98145
698.0,304.401,0.98148
700.0,304.396,0.9815
702.0,304.39,0.98151
704.0,304.383,0.9815
706.0,304.385,0.98148
708.0,304.378,0.98144
710.0,304.388,0.98142
712.0,304.386,0.9814
714.0,304.405,0.98139
716.0,304.391,0.98137
718.0,304.392,0.98133
720.0,304.395,0.98126
722.0,304.397,0.9812
724.0,304.397,0.98115
726.0,304.375,0.98114
728.0,304.39,0.98117
730.0,304.387,0.9812
732.0,304.391,0.98124
734.0,304.393,0.98129
736.0,304.383,0.98134
738.0,304.388,0.98139
740.0,304.379,0.98143
742.0,304.4,0.98146
744.0,304.398,0.98147
746.0,304.387,0.98147
748.0,304.387,0.98145
750.0,304.394,0.98142
752.0,304.37,0.98137
754.0,304.385,0.98133
756.0,304.382,0.9813
758.0,304.394,0.98128
760.0,304.381,0.98128
762.0,304.387,0.98127
764.0,304.386,0.98125
766.0,304.384,0.98123
768.0,304.384,0.98121
770.0,304.381,0.98119
772.0,304.393,0.98119
774.0,304.381,0.98118
776.0,304.39,0.98118
778.0,304.393,0.98116
780.0,304.389,0.98113
782.0,304.383,0.98109
784.0,304.389,0.98106
786.0,304.39,0.98106
788.0,304.395,0.9811
790.0,304.387,0.98113
792.0,304.392,0.98114
794.0,304.395,0.98114
796.0,304.386,0.98113
798.0,304.394,0.98113
800.0,304.379,0.98115
802.0,304.384,0.98118
804.0,304.37,0.98121
806.0,304.38,0.98124
808.0,304.398,0.98128
810.0,304.394,0.98132
812.0,304.387,0.98134
814.0,304.388,0.98134
816.0,304.377,0.9813
818.0,304.394,0.98125
820.0,304.396,0.98119
822.0,304.386,0.98115
824.0,304.396,0.9811
826.0,304.384,0.98106
828.0,304.381,0.981
830.0,304.39,0.98094
832.0,304.394,0.98089
834.0,304.403,0.98086
836.0,304.378,0.98086
838.0,304.391,0.98086
840.0,304.394,0.98087
842.0,304.397,0.98087
844.0,304.375,0.98088
846.0,304.394,0.9809
848.0,304.399,0.98092
850.0,304.38,0.98096
852.0,304.386,0.98101
854.0,304.394,0.98105
856.0,304.373,0.98107
858.0,304.392,0.98108
860.0,304.381,0.98108
862.0,304.386,0.98108
864.0,304.404,0.98108
866.0,304.396,0.98106
868.0,304.393,0.98105
870.0,304.403,0.98103
872.0,304.406,0.98101
874.0,304.408,0.981
876.0,304.406,0.98098
878.0,304.4,0.98095
880.0,304.408,0.9809
882.0,304.381,0.98086
884.0,304.378,0.98081
886.0,304.414,0.98077
888.0,304.385,0.98075
890.0,304.405,0.98074
892.0,304.393,0.98075
894.0,304.391,0.98076
896.0,304.374,0.98077
898.0,304.38,0.98077
900.0,304.411,0.98076
902.0,304.394,0.98075
904.0,304.4,0.98072
906.0,304.408,0.9807
908.0,304.396,0.98066
910.0,304.385,0.98064
912.0,304.402,0.98065
914.0,304.388,0.98068
916.0,304.396,0.98074
918.0,304.385,0.98081
920.0,304.382,0.98088
922.0,304.391,0.98092
924.0,304.393,0.98091
926.0,304.39,0.98089
928.0,304.376,0.98085
930.0,304.38,0.98082
932.0,304.396,0.9808
934.0,304.402,0.98079
936.0,304.387,0.98078
938.0,304.389,0.98078
940.0,304.396,0.98078
942.0,304.396,0.98078
944.0,304.391,0.98078
946.0,304.407,0.98078
948.0,304.397,0.98078
950.0,304.406,0.98077
952.0,304.398,0.98075
954.0,304.406,0.98071
956.0,304.405,0.98066
958.0,304.406,0.98063
960.0,304.392,0.98061
962.0,304.401,0.98059
964.0,304.4,0.9806
966.0,304.424,0.98061
968.0,304.398,0.98064
970.0,304.416,0.98067
972.0,304.398,0.9807
974.0,304.388,0.98073
976.0,304.394,0.98075
978.0,304.396,0.98074
980.0,304.409,0.9807
982.0,304.414,0.98067
984.0,304.394,0.98063
986.0,304.412,0.98062
988.0,304.409,0.98065
990.0,304.4,0.9807
992.0,304.404,0.98076
994.0,304.414,0.98081
996.0,304.4,0.98084
998.0,304.405,0.98086
1000.0,304.412,0.98087
1002.0,304.4,0.98086
1004.0,304.391,0.98085
1006.0,304.387,0.98082
1008.0,304.402,0.98078
1010.0,304.419,0.98074
1012.0,304.407,0.98069
1014.0,304.412,0.98066
1016.0,304.389,0.98065
1018.0,304.395,0.98066
1020.0,304.392,0.9807
1022.0,304.406,0.98075
1024.0,304.406,0.98082
1026.0,304.394,0.98089
1028.0,304.401,0.98094
1030.0,304.409,0.98097
1032.0,304.412,0.98096
1034.0,304.412,0.98094
1036.0,304.422,0.98089
1038.0,304.404,0.98084
1040.0,304.397,0.98078
1042.0,304.417,0.98072
1044.0,304.41,0.98065
1046.0,304.403,0.98058
1048.0,304.41,0.98052
1050.0,304.41,0.98048
1052.0,304.418,0.98047
1054.0,304.408,0.98046
1056.0,304.418,0.98047
1058.0,304.415,0.98047
1060.0,304.417,0.98048
1062.0,304.408,0.9805
1064.0,304.421,0.98053
1066.0,304.419,0.98054
1068.0,304.402,0.98054
1070.0,304.407,0.98053
1072.0,304.408,0.98052
1074.0,304.413,0.9805
1076.0,304.403,0.98049
1078.0,304.395,0.98049
1080.0,304.407,0.98049
1082.0,304.413,0.98049
1084.0,304.413,0.98051
1086.0,304.401,0.98054
1088.0,304.41,0.9806
1090.0,304.403,0.98065
1092.0,304.412,0.98069
1094.0,304.418,0.9807
1096.0,304.417,0.98068
1098.0,304.41,0.98065
1100.0,304.407,0.98062
1102.0,304.417,0.98061
1104.0,304.42,0.98061
1106.0,304.432,0.98061
1108.0,304.414,0.9806
1110.0,304.41,0.98059
1112.0,304.394,0.98056
1114.0,304.4,0.98053
1116.0,304.406,0.98051
1118.0,304.414,0.98049
1120.0,304.405,0.98049
1122.0,304.425,0.98048
1124.0,304.413,0.98047
1126.0,304.395,0.98044
1128.0,304.403,0.98041
1130.0,304.416,0.98038
1132.0,304.426,0.98035
1134.0,304.399,0.98033
1136.0,304.423,0.98031
1138.0,304.41,0.9803
1140.0,304.424,0.98031
1142.0,304.423,0.98032
1144.0,304.414,0.98035
1146.0,304.421,0.98038
1148.0,304.402,0.98041
1150.0,304.408,0.98043
1152.0,304.411,0.98045
1154.0,304.428,0.98046
1156.0,304.425,0.98047
1158.0,304.4,0.98048
1160.0,304.408,0.98049
1162.0,304.403,0.98049
1164.0,304.404,0.98048
1166.0,304.411,0.98045
1168.0,304.401,0.98039
1170.0,304.427,0.98033
1172.0,304.402,0.98027
1174.0,304.413,0.98024
1176.0,304.406,0.98024
1178.0,304.404,0.98027
1180.0,304.403,0.98031
1182.0,304.404,0.98036
1184.0,304.406,0.9804
1186.0,304.407,0.98043
1188.0,304.391,0.98044
1190.0,304.405,0.98043
1192.0,304.401,0.9804
1194.0,304.421,0.98036
1196.0,304.411,0.98029
1198.0,304.414,0.98018
1200.0,304.402,0.97984
1202.12,304.5,0.97922
1203.94,305,0.97853
1206.3,305.5,0.97783
1208.04,306,0.97783
1209.46,306.5,0.97839
1210.81,307,0.97915
1212.07,307.5,0.98043
1213.25,308,0.98123
1214.43,308.5,0.98187
1215.6,309,0.98234
1216.75,309.5,0.98267
1217.85,310,0.98289
1218.97,310.5,0.98305
1220.05,311,0.98292
1221.12,311.5,0.98285
1222.21,312,0.98273
1223.29,312.5,0.98255
1224.38,313,0.98231
1225.45,313.5,0.9821
1226.5,314,0.98187
1227.57,314.5,0.98162
1228.61,315,0.9814
1229.68,315.5,0.98118
1230.76,316,0.98098
1231.82,316.5,0.98082
1232.88,317,0.98068
1233.89,317.5,0.98054
1234.93,318,0.9804
1236.0,318.5,0.9803
1237.04,319,0.9802
1238.08,319.5,0.98007
1239.12,320,0.97996
1240.17,320.5,0.97986
1241.21,321,0.97977
1242.24,321.5,0.97968
1243.27,322,0.97959
1244.35,322.5,0.97953
1245.38,323,0.97946
1246.41,323.5,0.9794
1247.43,324,0.97934
1248.44,324.5,0.9793
1249.48,325,0.97925
1250.54,325.5,0.97919
1251.59,326,0.97914
1252.61,326.5,0.97908
1253.61,327,0.97902
1254.64,327.5,0.97894
1255.7,328,0.97884
1256.73,328.5,0.97874
1257.74,329,0.97863
1258.75,329.5,0.97852
1259.78,330,0.97839
1260.8,330.5,0.97826
1261.83,331,0.97815
1262.87,331.5,0.97803
1263.88,332,0.97793
1264.93,332.5,0.97783
1265.95,333,0.97772
1266.96,333.5,0.97762
1267.99,334,0.97754
1269.02,334.5,0.97744
1270.03,335,0.97734
1271.07,335.5,0.97723
1272.08,336,0.97712
1273.09,336.5,0.977
1274.1,337,0.97688
1275.14,337.5,0.97674
1276.13,338,0.9766
1277.16,338.5,0.97647
1278.18,339,0.97634
1279.19,339.5,0.97622
1280.22,340,0.97608
1281.23,340.5,0.97595
1282.25,341,0.97583
1283.28,341.5,0.97571
1284.3,342,0.97561
1285.32,342.5,0.97551
1286.32,343,0.9754
1287.35,343.5,0.9753
1288.37,344,0.9752
1289.37,344.5,0.9751
1290.39,345,0.97499
1291.42,345.5,0.97487
1292.44,346,0.97473
1293.45,346.5,0.97461
1294.47,347,0.97448
1295.47,347.5,0.97434
1296.48,348,0.9742
1297.49,348.5,0.97406
1298.5,349,0.97392
1299.52,349.5,0.97378
1300.53,350,0.97366
1301.54,350.5,0.97354
1302.56,351,0.97343
1303.58,351.5,0.97333
1304.58,352,0.97324
1305.61,352.5,0.97315
1306.62,353,0.97306
1307.63,353.5,0.97298
1308.63,354,0.9729
1309.63,354.5,0.97281
1310.64,355,0.97272
1311.66,355.5,0.97263
1312.66,356,0.97253
1313.68,356.5,0.97244
1314.69,357,0.97235
1315.7,357.5,0.97226
1316.71,358,0.97217
1317.71,358.5,0.97208
1318.73,359,0.97198
1319.73,359.5,0.9719
1320.74,360,0.97182
1321.73,360.5,0.97174
1322.74,361,0.97166
1323.75,361.5,0.97158
1324.74,362,0.9715
1325.76,362.5,0.97143
1326.75,363,0.97135
1327.76,363.5,0.97128
1328.76,364,0.97121
1329.77,364.5,0.97115
1330.77,365,0.97109
1331.78,365.5,0.97105
1332.77,366,0.97101
1333.79,366.5,0.97097
1334.8,367,0.97092
1335.8,367.5,0.97088
1336.8,368,0.97083
1337.8,368.5,0.97077
1338.82,369,0.97071
1339.8,369.5,0.97065
1340.79,370,0.9706
1341.8,370.5,0.97055
1342.8,371,0.97051
1343.81,371.5,0.97048
1344.82,372,0.97046
1345.81,372.5,0.97044
1346.8,373,0.97041
1347.81,373.5,0.9704
1348.81,374,0.97038
1349.81,374.5,0.97035
1350.82,375,0.97032
1351.8,375.5,0.97028
1352.78,376,0.97024
1353.81,376.5,0.9702
1354.83,377,0.97016
1355.81,377.5,0.97013
1356.81,378,0.97009
1357.8,378.5,0.97006
1358.82,379,0.97003
1359.8,379.5,0.97001
1360.78,380,0.97
1361.77,380.5,0.96999
1362.78,381,0.96999
1363.78,381.5,0.97001
1364.8,382,0.97002
1365.81,382.5,0.97004
1366.79,383,0.97005
1367.78,383.5,0.97007
1368.78,384,0.9701
1369.79,384.5,0.97012
1370.78,385,0.97015
1371.76,385.5,0.97017
1372.75,386,0.97018
1373.73,386.5,0.97019
1374.73,387,0.9702
1375.72,387.5,0.97019
1376.71,388,0.97018
1377.71,388.5,0.97018
1378.69,389,0.97017
1379.69,389.5,0.97016
1380.68,390,0.97015
1381.67,390.5,0.97013
1382.66,391,0.97012
1383.65,391.5,0.97009
1384.63,392,0.97006
1385.64,392.5,0.97003
1386.63,393,0.97
1387.62,393.5,0.96997
1388.61,394,0.96993
1389.61,394.5,0.96989
1390.6,395,0.96986
1391.59,395.5,0.96983
1392.57,396,0.96981
1393.56,396.5,0.9698
1394.55,397,0.96979
1395.54,397.5,0.9698
1396.54,398,0.9698
1397.54,398.5,0.9698
1398.52,399,0.9698
1399.51,399.5,0.9698
1400.49,400,0.9698
1401.48,400.5,0.96979
1402.47,401,0.96978
1403.47,401.5,0.96976
1404.46,402,0.96973
1405.45,402.5,0.96971
1406.44,403,0.96969
1407.42,403.5,0.96968
1408.4,404,0.96967
1409.39,404.5,0.96966
1410.37,405,0.96965
1411.36,405.5,0.96965
1412.35,406,0.96967
1413.35,406.5,0.96968
1414.32,407,0.96969
1415.31,407.5,0.96971
1416.29,408,0.96972
1417.27,408.5,0.96973
1418.27,409,0.96974
1419.26,409.5,0.96974
1420.23,410,0.96974
1421.22,410.5,0.96974
1422.21,411,0.96973
1423.19,411.5,0.96972
1424.17,412,0.9697
1425.15,412.5,0.96969
1426.13,413,0.96968
1427.12,413.5,0.96967
1428.1,414,0.96966
1429.09,414.5,0.96965
1430.08,415,0.96965
1431.05,415.5,0.96965
1432.04,416,0.96965
1433.03,416.5,0.96965
1434.0,417,0.96964
1434.97,417.5,0.96963
1435.96,418,0.96961
1436.95,418.5,0.96959
1437.93,419,0.96957
1438.93,419.5,0.96955
1439.93,420,0.96952
1440.9,420.5,0.96949
1441.87,421,0.96947
1442.84,421.5,0.96945
1443.83,422,0.96945
1444.83,422.5,0.96944
1445.78,423,0.96943
1446.78,423.5,0.96942
1447.74,424,0.96941
1448.73,424.5,0.9694
1449.71,425,0.96939
1450.69,425.5,0.96936
1451.68,426,0.96932
1452.66,426.5,0.96927
1453.65,427,0.96923
1454.63,427.5,0.96918
1455.58,428,0.96913
1456.56,428.5,0.96907
1457.56,429,0.96902
1458.55,429.5,0.96898
1459.53,430,0.96895
1460.5,430.5,0.96892
1461.47,431,0.9689
1462.45,431.5,0.96888
1463.44,432,0.96887
1464.42,432.5,0.96887
1465.4,433,0.96886
1466.38,433.5,0.96885
1467.35,434,0.96883
1468.33,434.5,0.9688
1469.31,435,0.96878
1470.29,435.5,0.96874
1471.26,436,0.9687
1472.22,436.5,0.96864
1473.21,437,0.96859
1474.2,437.5,0.96853
1475.18,438,0.96847
1476.14,438.5,0.96841
1477.12,439,0.96835
1478.1,439.5,0.9683
1479.09,440,0.96826
1480.05,440.5,0.96823
1481.02,441,0.96819
1482.03,441.5,0.96816
1483.0,442,0.96812
1483.98,442.5,0.96809
1484.96,443,0.96805
1485.92,443.5,0.96801
1486.91,444,0.96796
1487.87,444.5,0.96791
1488.87,445,0.96786
1489.82,445.5,0.96781
1490.8,446,0.96776
1491.79,446.5,0.96771
1492.74,447,0.96766
1493.73,447.5,0.96761
1494.72,448,0.96756
1495.67,448.5,0.96751
1496.65,449,0.96746
1497.63,449.5,0.9674
1498.6,450,0.96734
1499.58,450.5,0.96727
1500.55,451,0.9672
1501.51,451.5,0.96712
1502.49,452,0.96705
1503.46,452.5,0.96697
1504.43,453,0.96688
1505.41,453.5,0.96679
1506.38,454,0.9667
1507.35,454.5,0.9666
1508.34,455,0.96651
1509.3,455.5,0.96641
1510.27,456,0.96631
1511.25,456.5,0.96621
1512.22,457,0.96611
1513.18,457.5,0.96601
1514.17,458,0.96589
1515.15,458.5,0.96578
1516.11,459,0.96567
1517.09,459.5,0.96555
1518.05,460,0.96542
1519.01,460.5,0.96531
1520.01,461,0.96518
1520.97,461.5,0.96506
1521.95,462,0.96495
1522.92,462.5,0.96482
1523.89,463,0.9647
1524.88,463.5,0.96458
1525.84,464,0.96446
1526.83,464.5,0.96434
1527.79,465,0.96423
1528.76,465.5,0.9641
1529.74,466,0.96397
1530.71,466.5,0.96385
1531.68,467,0.96372
1532.65,467.5,0.96359
1533.63,468,0.96345
1534.62,468.5,0.96332
1535.58,469,0.96319
1536.55,469.5,0.96305
1537.51,470,0.96292
1538.48,470.5,0.96278
1539.46,471,0.96264
1540.43,471.5,0.9625
1541.4,472,0.96235
1542.38,472.5,0.9622
1543.35,473,0.96204
1544.31,473.5,0.96189
1545.28,474,0.96174
1546.26,474.5,0.96159
1547.23,475,0.96145
1548.21,475.5,0.96131
1549.18,476,0.96116
1550.14,476.5,0.96102
1551.12,477,0.96087
1552.09,477.5,0.96072
1553.06,478,0.96055
1554.02,478.5,0.9604
1554.99,479,0.96023
1555.96,479.5,0.96006
1556.95,480,0.95989
1557.92,480.5,0.95972
1558.89,481,0.95955
1559.88,481.5,0.95938
1560.83,482,0.95921
1561.8,482.5,0.95904
1562.77,483,0.95886
1563.74,483.5,0.95867
1564.71,484,0.95849
1565.69,484.5,0.9583
1566.68,485,0.95812
1567.64,485.5,0.95794
1568.6,486,0.95777
1569.57,486.5,0.9576
1570.54,487,0.95743
1571.53,487.5,0.95729
1572.51,488,0.95714
1573.48,488.5,0.957
1574.44,489,0.95687
1575.41,489.5,0.95674
1576.38,490,0.95662
1577.35,490.5,0.95649
1578.32,491,0.95636
1579.29,491.5,0.95623
1580.27,492,0.9561
1581.23,492.5,0.95598
1582.2,493,0.95585
1583.17,493.5,0.95572
1584.16,494,0.9556
1585.13,494.5,0.95546
1586.11,495,0.95533
1587.07,495.5,0.9552
1588.05,496,0.95506
1589.02,496.5,0.95492
1590.0,497,0.95476
1590.97,497.5,0.9546
1591.94,498,0.95442
1592.91,498.5,0.95425
1593.88,499,0.95406
1594.84,499.5,0.95388
1595.83,500,0.95368
1596.8,500.5,0.95348
1597.78,501,0.95328
1598.76,501.5,0.95306
1599.72,502,0.95285
1600.69,502.5,0.95264
1601.66,503,0.95243
1602.63,503.5,0.95221
1603.62,504,0.952
1604.59,504.5,0.9518
1605.55,505,0.95159
1606.53,505.5,0.95139
1607.51,506,0.9512
1608.49,506.5,0.95101
1609.44,507,0.95083
1610.41,507.5,0.95064
1611.39,508,0.95045
1612.36,508.5,0.95026
1613.34,509,0.95006
1614.31,509.5,0.94987
1615.28,510,0.94967
1616.27,510.5,0.94945
1617.25,511,0.94925
1618.22,511.5,0.94904
1619.19,512,0.94884
1620.16,512.5,0.94861
1621.15,513,0.9484
1622.12,513.5,0.94817
1623.08,514,0.94795
1624.06,514.5,0.9477
1625.05,515,0.94745
1626.0,515.5,0.9472
1626.96,516,0.94694
1627.96,516.5,0.94664
1628.91,517,0.94637
1629.89,517.5,0.94609
1630.88,518,0.94581
1631.86,518.5,0.94551
1632.82,519,0.94523
1633.79,519.5,0.94493
1634.76,520,0.94463
1635.74,520.5,0.9443
1636.72,521,0.94398
1637.68,521.5,0.94366
1638.66,522,0.94332
1639.64,522.5,0.94297
1640.63,523,0.94261
1641.6,523.5,0.94228
1642.57,524,0.94194
1643.55,524.5,0.9416
1644.52,525,0.94126
1645.5,525.5,0.94093
1646.48,526,0.94059
1647.46,526.5,0.94025
1648.43,527,0.93991
1649.4,527.5,0.93957
1650.38,528,0.93922
1651.37,528.5,0.93886
1652.34,529,0.9385
1653.32,529.5,0.93813
1654.31,530,0.93775
1655.28,530.5,0.93736
1656.26,531,0.93695
1657.22,531.5,0.93656
1658.21,532,0.93615
1659.18,532.5,0.93574
1660.16,533,0.93531
1661.15,533.5,0.93487
1662.13,534,0.93443
1663.1,534.5,0.93399
1664.08,535,0.93353
1665.05,535.5,0.93308
1666.01,536,0.93264
1667.0,536.5,0.93217
1667.98,537,0.93169
1668.97,537.5,0.93122
1669.93,538,0.93074
1670.92,538.5,0.93025
1671.91,539,0.92974
1672.87,539.5,0.92924
1673.85,540,0.92872
1674.82,540.5,0.9282
1675.8,541,0.92766
1676.77,541.5,0.92712
1677.76,542,0.92657
1678.74,542.5,0.92601
1679.72,543,0.92544
1680.69,543.5,0.92486
1681.68,544,0.92428
1682.67,544.5,0.92369
1683.64,545,0.92309
1684.62,545.5,0.92247
1685.61,546,0.92185
1686.58,546.5,0.92124
1687.55,547,0.92061
1688.54,547.5,0.91996
1689.51,548,0.91932
1690.48,548.5,0.91868
1691.47,549,0.91802
1692.46,549.5,0.91735
1693.43,550,0.91669
1694.4,550.5,0.91604
1695.39,551,0.91537
1696.37,551.5,0.91469
1697.36,552,0.91401
1698.35,552.5,0.91332
1699.32,553,0.91264
1700.29,553.5,0.91195
1701.28,554,0.91124
1702.26,554.5,0.91053
1703.25,555,0.9098
1704.23,555.5,0.90907
1705.19,556,0.90834
1706.16,556.5,0.90761
1707.15,557,0.90686
1708.15,557.5,0.9061
1709.12,558,0.90536
1710.1,558.5,0.90459
1711.09,559,0.90383
1712.07,559.5,0.90305
1713.06,560,0.90226
1714.04,560.5,0.90149
1715.01,561,0.90071
1715.99,561.5,0.89992
1716.98,562,0.89912
1717.96,562.5,0.89832
1718.96,563,0.89752
1719.92,563.5,0.89671
1720.88,564,0.89592
1721.87,564.5,0.89509
1722.85,565,0.89427
1723.83,565.5,0.89341
1724.82,566,0.89254
1725.82,566.5,0.89164
1726.8,567,0.89076
1727.78,567.5,0.88984
1728.76,568,0.88891
1729.75,568.5,0.88799
1730.73,569,0.88706
1731.71,569.5,0.88613
1732.7,570,0.88519
1733.69,570.5,0.88425
1734.67,571,0.88331
1735.65,571.5,0.88237
1736.64,572,0.88141
1737.63,572.5,0.88045
1738.61,573,0.87948
1739.59,573.5,0.87849
1740.57,574,0.87749
1741.56,574.5,0.87647
1742.54,575,0.87546
1743.53,575.5,0.87442
1744.52,576,0.87335
1745.5,576.5,0.8723
1746.48,577,0.87124
1747.46,577.5,0.87016
1748.45,578,0.86907
1749.44,578.5,0.86797
1750.42,579,0.86687
1751.4,579.5,0.86577
1752.39,580,0.86465
1753.38,580.5,0.86352
1754.37,581,0.86239
1755.35,581.5,0.86123
1756.34,582,0.86006
1757.33,582.5,0.85888
1758.32,583,0.85771
1759.31,583.5,0.85653
1760.29,584,0.85533
1761.28,584.5,0.85412
1762.25,585,0.85291
1763.23,585.5,0.85169
1764.21,586,0.85042
1765.22,586.5,0.84911
1766.22,587,0.84779
1767.19,587.5,0.8465
1768.16,588,0.84515
1769.16,588.5,0.84377
1770.16,589,0.84237
1771.15,589.5,0.84097
1772.13,590,0.83954
1773.12,590.5,0.83809
1774.12,591,0.83663
1775.08,591.5,0.8352
1776.08,592,0.8337
1777.07,592.5,0.83222
1778.06,593,0.83073
1779.07,593.5,0.8292
1780.05,594,0.8277
1781.03,594.5,0.82617
1782.02,595,0.82463
1783.02,595.5,0.82306
1783.99,596,0.82148
1784.98,596.5,0.81987
1785.97,597,0.81826
1786.97,597.5,0.81664
1787.95,598,0.81497
1788.93,598.5,0.81332
1789.94,599,0.81162
1790.92,599.5,0.80995
1791.91,600,0.80822
1792.91,600.5,0.80646
1793.89,601,0.80473
1794.9,601.5,0.80293
1795.89,602,0.80109
1796.87,602.5,0.79929
1797.85,603,0.79745
1798.85,603.5,0.79558
1799.84,604,0.79366
1800.85,604.5,0.79172
1801.83,605,0.78982
1802.8,605.5,0.78791
1803.8,606,0.78594
1804.79,606.5,0.78395
1805.78,607,0.78197
1806.77,607.5,0.77997
1807.75,608,0.77795
1808.76,608.5,0.77587
1809.75,609,0.77382
1810.74,609.5,0.77175
1811.72,610,0.76962
1812.73,610.5,0.76743
1813.72,611,0.76527
1814.71,611.5,0.7631
1815.7,612,0.76088
1816.69,612.5,0.75865
1817.69,613,0.75639
1818.68,613.5,0.75413
1819.67,614,0.75185
1820.66,614.5,0.74954
1821.66,615,0.74724
1822.65,615.5,0.74494
1823.65,616,0.74262
1824.65,616.5,0.74026
1825.64,617,0.73792
1826.63,617.5,0.73556
1827.63,618,0.73316
1828.63,618.5,0.73073
1829.63,619,0.7283
1830.62,619.5,0.72588
1831.61,620,0.72339
1832.6,620.5,0.72092
1833.59,621,0.71843
1834.59,621.5,0.71592
1835.57,622,0.71341
1836.55,622.5,0.7109
1837.56,623,0.70833
1838.56,623.5,0.70573
1839.57,624,0.70314
1840.56,624.5,0.70054
1841.55,625,0.69796
1842.55,625.5,0.69536
1843.54,626,0.69274
1844.54,626.5,0.6901
1845.54,627,0.68745
1846.54,627.5,0.68482
1847.54,628,0.68213
1848.54,628.5,0.67943
1849.53,629,0.67674
1850.53,629.5,0.67401
1851.52,630,0.67128
1852.52,630.5,0.66851
1853.52,631,0.66572
1854.52,631.5,0.66293
1855.51,632,0.66015
1856.51,632.5,0.65733
1857.52,633,0.65447
1858.51,633.5,0.65166
1859.51,634,0.64879
1860.53,634.5,0.64589
1861.52,635,0.64305
1862.51,635.5,0.64019
1863.51,636,0.63728
1864.51,636.5,0.63435
1865.51,637,0.63144
1866.5,637.5,0.62854
1867.5,638,0.6256
1868.49,638.5,0.62266
1869.48,639,0.61971
1870.5,639.5,0.6167
1871.5,640,0.61369
1872.5,640.5,0.61069
1873.5,641,0.60767
1874.5,641.5,0.60466
1875.5,642,0.60161
1876.49,642.5,0.59858
1877.49,643,0.59551
1878.49,643.5,0.5924
1879.5,644,0.58924
1880.51,644.5,0.58605
1881.51,645,0.58288
1882.51,645.5,0.5797
1883.51,646,0.57647
1884.51,646.5,0.5732
1885.52,647,0.56992
1886.51,647.5,0.56667
1887.51,648,0.56337
1888.52,648.5,0.56001
1889.52,649,0.55669
1890.52,649.5,0.55334
1891.54,650,0.54988
1892.54,650.5,0.54644
1893.54,651,0.54303
1894.54,651.5,0.53956
1895.54,652,0.53606
1896.54,652.5,0.53252
1897.56,653,0.52896
1898.56,653.5,0.52539
1899.56,654,0.52179
1900.56,654.5,0.51818
1901.56,655,0.51454
1902.56,655.5,0.51087
1903.56,656,0.50714
1904.57,656.5,0.50334
1905.58,657,0.49957
1906.59,657.5,0.49576
1907.59,658,0.49193
1908.6,658.5,0.48805
1909.6,659,0.48417
1910.6,659.5,0.48027
1911.61,660,0.47629
1912.62,660.5,0.4723
1913.62,661,0.46831
1914.64,661.5,0.46425
1915.65,662,0.46017
1916.65,662.5,0.4561
1917.64,663,0.45202
1918.64,663.5,0.44795
1919.63,664,0.44381
1920.65,664.5,0.43955
1921.67,665,0.43529
1922.67,665.5,0.43111
1923.67,666,0.42688
1924.68,666.5,0.42264
1925.68,667,0.41839
1926.69,667.5,0.41414
1927.7,668,0.40988
1928.7,668.5,0.40564
1929.69,669,0.40144
1930.71,669.5,0.39716
1931.71,670,0.39296
1932.72,670.5,0.38871
1933.72,671,0.38454
1934.73,671.5,0.38037
1935.74,672,0.37622
1936.74,672.5,0.37213
1937.76,673,0.36805
1938.76,673.5,0.364
1939.77,674,0.36006
1940.76,674.5,0.35623
1941.77,675,0.35235
1942.78,675.5,0.3485
1943.78,676,0.34486
1944.79,676.5,0.34119
1945.8,677,0.33759
1946.82,677.5,0.33403
1947.81,678,0.33074
1948.81,678.5,0.32743
1949.81,679,0.32422
1950.82,679.5,0.32103
1951.82,680,0.31811
1952.83,680.5,0.31523
1953.81,681,0.31245
1954.84,681.5,0.30963
1955.84,682,0.30718
1956.83,682.5,0.30481
1957.83,683,0.30246
1958.85,683.5,0.30016
1959.84,684,0.29823
1960.85,684.5,0.29628
1961.86,685,0.29439
1962.87,685.5,0.29256
1963.87,686,0.29105
1964.86,686.5,0.28956
1965.86,687,0.2881
1966.87,687.5,0.28669
1967.87,688,0.28556
1968.88,688.5,0.28444
1969.89,689,0.28334
1970.9,689.5,0.2823
1971.89,690,0.28153
1972.9,690.5,0.28073
1973.9,691,0.27994
1974.92,691.5,0.27919
1975.91,692,0.27862
1976.92,692.5,0.27801
1977.93,693,0.2774
1978.93,693.5,0.27683
1979.94,694,0.27635
1980.96,694.5,0.27585
1981.96,695,0.27539
1982.96,695.5,0.27494
1983.99,696,0.27455
1984.97,696.5,0.27419
1986.0,697,0.27381
1986.99,697.5,0.27344
1987.99,698,0.27313
1989.02,698.5,0.27279
1990.01,699,0.27246
1991.0,699.5,0.27212
1992.02,700,0.27176
1993.03,700.5,0.27141
1994.04,701,0.27106
1995.04,701.5,0.27071
1996.06,702,0.27035
1997.06,702.5,0.27001
1998.07,703,0.26968
1999.07,703.5,0.26935
2000.08,704,0.26907
2001.09,704.5,0.26878
2002.09,705,0.26849
2003.09,705.5,0.26823
2004.1,706,0.26799
2005.11,706.5,0.26774
2006.1,707,0.2675
2007.12,707.5,0.26725
2008.14,708,0.26699
2009.15,708.5,0.26673
2010.15,709,0.26647
2011.16,709.5,0.2662
2012.17,710,0.26591
2013.17,710.5,0.26563
2014.2,711,0.26534
2015.21,711.5,0.26506
2016.2,712,0.26478
2017.21,712.5,0.2645
2018.21,713,0.26423
2019.23,713.5,0.26397
2020.23,714,0.26372
2021.24,714.5,0.26344
2022.26,715,0.26317
2023.27,715.5,0.26289
2024.27,716,0.2626
2025.28,716.5,0.2623
2026.28,717,0.26199
2027.3,717.5,0.26168
2028.32,718,0.26136
2029.34,718.5,0.26105
2030.34,719,0.26075
2031.35,719.5,0.26045
2032.37,720,0.26015
2033.37,720.5,0.25986
2034.37,721,0.25958
2035.39,721.5,0.2593
2036.4,722,0.25904
2037.39,722.5,0.25878
2038.41,723,0.25852
2039.42,723.5,0.25827
2040.43,724,0.25802
2041.44,724.5,0.25777
2042.45,725,0.25753
2043.46,725.5,0.2573
2044.48,726,0.25708
2045.48,726.5,0.25686
2046.48,727,0.25665
2047.49,727.5,0.25645
2048.51,728,0.25626
2049.51,728.5,0.25607
2050.53,729,0.25587
2051.54,729.5,0.25567
2052.55,730,0.25546
2053.57,730.5,0.25524
2054.58,731,0.25501
2055.59,731.5,0.25475
2056.59,732,0.25447
2057.61,732.5,0.2542
2058.61,733,0.25392
2059.62,733.5,0.25363
2060.63,734,0.25335
2061.65,734.5,0.25307
2062.65,735,0.2528
2063.66,735.5,0.25255
2064.68,736,0.25231
2065.7,736.5,0.25207
2066.7,737,0.25184
2067.71,737.5,0.25163
2068.72,738,0.25141
2069.73,738.5,0.25118
2070.74,739,0.25096
2071.75,739.5,0.25073
2072.77,740,0.25049
2073.78,740.5,0.25027
2074.78,741,0.25004
2075.79,741.5,0.24982
2076.81,742,0.2496
2077.82,742.5,0.24938
2078.83,743,0.24917
2079.84,743.5,0.24895
2080.84,744,0.24874
2081.85,744.5,0.24852
2082.87,745,0.24831
2083.89,745.5,0.24808
2084.9,746,0.24787
2085.92,746.5,0.24765
2086.91,747,0.24744
2087.93,747.5,0.24723
2088.95,748,0.24703
2089.96,748.5,0.24684
2090.96,749,0.24664
2091.97,749.5,0.24646
2092.99,750,0.24627
2094.0,750.5,0.24609
2095.01,751,0.24592
2096.01,751.5,0.24575
2097.03,752,0.24558
2098.03,752.5,0.2454
2099.04,753,0.24523
2100.07,753.5,0.24507
2101.08,754,0.24491
2102.09,754.5,0.24475
2103.09,755,0.2446
2104.1,755.5,0.24445
2105.11,756,0.24429
2106.12,756.5,0.24414
2107.13,757,0.24398
2108.14,757.5,0.24382
2109.17,758,0.24364
2110.16,758.5,0.24347
2111.17,759,0.2433
2112.19,759.5,0.24312
2113.19,760,0.24294
2114.2,760.5,0.24276
2115.21,761,0.24259
2116.22,761.5,0.24242
2117.25,762,0.24225
2118.26,762.5,0.24208
2119.26,763,0.24192
2120.28,763.5,0.24176
2121.27,764,0.2416
2122.28,764.5,0.24144
2123.3,765,0.24129
2124.3,765.5,0.24113
2125.32,766,0.24097
2126.33,766.5,0.24081
2127.36,767,0.24065
2128.35,767.5,0.24048
2129.35,768,0.24033
2130.37,768.5,0.24017
2131.37,769,0.24001
2132.39,769.5,0.23986
2133.4,770,0.23971
2134.41,770.5,0.23956
2135.42,771,0.23943
2136.43,771.5,0.23929
2137.43,772,0.23915
2138.44,772.5,0.23902
2139.45,773,0.23888
2140.46,773.5,0.23875
2141.47,774,0.23862
2142.49,774.5,0.23848
2143.51,775,0.23834
2144.52,775.5,0.23821
2145.52,776,0.23807
2146.53,776.5,0.23794
2147.55,777,0.2378
2148.56,777.5,0.23767
2149.57,778,0.23753
2150.57,778.5,0.2374
2151.59,779,0.23726
2152.59,779.5,0.23712
2153.6,780,0.23699
2154.62,780.5,0.23687
2155.63,781,0.23674
2156.64,781.5,0.23661
2157.66,782,0.23649
2158.66,782.5,0.23637
2159.67,783,0.23626
2160.68,783.5,0.23616
2161.69,784,0.23605
2162.69,784.5,0.23594
2163.7,785,0.23585
2164.72,785.5,0.23575
2165.73,786,0.23565
2166.74,786.5,0.23556
2167.76,787,0.23547
2168.76,787.5,0.23538
2169.78,788,0.23528
2170.78,788.5,0.23518
2171.78,789,0.23508
2172.79,789.5,0.23496
2173.81,790,0.23485
2174.81,790.5,0.23473
2175.83,791,0.23459
2176.84,791.5,0.23445
2177.85,792,0.23431
2178.85,792.5,0.23417
2179.85,793,0.23402
2180.86,793.5,0.23388
2181.88,794,0.23374
2182.89,794.5,0.2336
2183.89,795,0.2335
2184.9,795.5,0.2334
2185.89,796,0.23331
2186.91,796.5,0.23321
2187.92,797,0.23314
2188.93,797.5,0.23307
2189.93,798,0.23299
2190.94,798.5,0.2329
2191.95,799,0.23279
2192.96,799.5,0.2327
2193.96,800,0.23261
2194.96,800.5,0.23252
2195.97,801,0.23244
2196.99,801.5,0.23236
2198.0,802,0.23229
2199.01,802.5,0.23221
2200.02,803,0.23215
2201.03,803.5,0.23208
2202.05,804,0.23199
2203.03,804.5,0.23191
2204.05,805,0.23179
2205.07,805.5,0.23168
2206.09,806,0.23156
2207.08,806.5,0.23144
2208.09,807,0.23131
2209.09,807.5,0.23118
2210.12,808,0.23107
2211.11,808.5,0.23095
2212.14,809,0.23086
2213.14,809.5,0.23076
2214.14,810,0.23066
2215.16,810.5,0.23057
2216.17,811,0.23048
2217.17,811.5,0.23039
2218.17,812,0.23029
2219.16,812.5,0.2302
2220.19,813,0.2301
2221.18,813.5,0.23001
2222.18,814,0.22991
2223.19,814.5,0.22981
2224.2,815,0.2297
2225.21,815.5,0.2296
2226.22,816,0.2295
2227.24,816.5,0.2294
2228.23,817,0.22932
2229.25,817.5,0.22923
2230.27,818,0.22914
2231.27,818.5,0.22906
2232.28,819,0.22899
2233.28,819.5,0.22891
2234.29,820,0.22882
2235.3,820.5,0.22873
2236.31,821,0.22864
2237.31,821.5,0.22855
2238.31,822,0.22846
2239.32,822.5,0.22837
2240.33,823,0.22828
2241.34,823.5,0.22819
2242.36,824,0.22811
2243.36,824.5,0.22802
2244.36,825,0.22794
2245.37,825.5,0.22786
2246.39,826,0.22778
2247.4,826.5,0.22771
2248.41,827,0.22763
2249.41,827.5,0.22755
2250.41,828,0.22747
2251.43,828.5,0.22739
2252.44,829,0.2273
2253.45,829.5,0.22722
2254.45,830,0.22715
2255.44,830.5,0.22708
2256.46,831,0.22701
2257.48,831.5,0.22695
2258.48,832,0.22688
2259.48,832.5,0.22683
2260.48,833,0.22677
2261.49,833.5,0.22671
2262.5,834,0.22664
2263.51,834.5,0.22657
2264.52,835,0.22649
2265.53,835.5,0.2264
2266.53,836,0.22631
2267.54,836.5,0.2262
2268.56,837,0.22609
2269.56,837.5,0.22598
2270.57,838,0.22588
2271.57,838.5,0.22577
2272.58,839,0.22567
2273.6,839.5,0.22558
2274.61,840,0.22548
2275.61,840.5,0.2254
2276.62,841,0.22532
2277.62,841.5,0.22524
2278.63,842,0.22517
2279.65,842.5,0.22509
2280.66,843,0.22502
2281.66,843.5,0.22495
2282.67,844,0.22487
2283.67,844.5,0.2248
2284.68,845,0.22473
2285.7,845.5,0.22466
2286.7,846,0.2246
2287.72,846.5,0.22454
2288.71,847,0.22448
2289.73,847.5,0.22441
2290.74,848,0.22435
2291.76,848.5,0.22428
2292.77,849,0.22421
2293.76,849.5,0.22413
2294.78,850,0.22405
2295.8,850.5,0.22396
2296.8,851,0.22388
2297.79,851.5,0.2238
2298.81,852,0.22372
2299.83,852.5,0.22364
2300.83,853,0.22357
2301.83,853.5,0.2235
2302.84,854,0.22343
2303.84,854.5,0.22335
2304.85,855,0.22327
2305.86,855.5,0.22319
2306.87,856,0.22311
2307.88,856.5,0.22301
2308.89,857,0.22293
2309.91,857.5,0.22285
2310.91,858,0.22277
2311.91,858.5,0.2227
2312.92,859,0.22263
2313.92,859.5,0.22256
2314.93,860,0.22248
2315.93,860.5,0.22242
2316.95,861,0.22234
2317.96,861.5,0.22226
2318.96,862,0.22218
2319.98,862.5,0.22209
2320.97,863,0.22201
2321.98,863.5,0.22192
2322.98,864,0.22183
2324.0,864.5,0.22173
2325.0,865,0.22164
2326.01,865.5,0.22155
2327.01,866,0.22146
2328.03,866.5,0.22137
2329.03,867,0.22129
2330.05,867.5,0.22121
2331.05,868,0.22114
2332.05,868.5,0.22108
2333.07,869,0.22101
2334.07,869.5,0.22094
2335.07,870,0.22088
2336.08,870.5,0.22082
2337.08,871,0.22076
2338.08,871.5,0.22071
2339.09,872,0.22066
2340.1,872.5,0.22062
2341.1,873,0.22058
2342.11,873.5,0.22054
2343.12,874,0.2205
2344.13,874.5,0.22045
2345.13,875,0.2204
2346.14,875.5,0.22035
2347.14,876,0.22029
2348.14,876.5,0.22023
2349.17,877,0.22016
2350.16,877.5,0.22009
2351.17,878,0.22002
2352.18,878.5,0.21993
2353.18,879,0.21984
2354.19,879.5,0.21975
2355.19,880,0.21966
2356.19,880.5,0.21956
2357.2,881,0.21947
2358.22,881.5,0.21938
2359.21,882,0.21928
2360.22,882.5,0.2192
2361.24,883,0.21914
2362.24,883.5,0.21908
2363.24,884,0.21903
2364.23,884.5,0.219
2365.26,885,0.21896
2366.26,885.5,0.21892
2367.25,886,0.21889
2368.27,886.5,0.21886
2369.28,887,0.21882
2370.29,887.5,0.21878
2371.28,888,0.21873
2372.3,888.5,0.21868
2373.3,889,0.21863
2374.31,889.5,0.21857
2375.32,890,0.21852
2376.32,890.5,0.21844
2377.34,891,0.21837
2378.34,891.5,0.21829
2379.35,892,0.21821
2380.36,892.5,0.21812
2381.37,893,0.21804
2382.38,893.5,0.21797
2383.38,894,0.21791
2384.37,894.5,0.21786
2385.39,895,0.2178
2386.39,895.5,0.21775
2387.4,896,0.2177
2388.4,896.5,0.21766
2389.41,897,0.21762
2390.43,897.5,0.21757
2391.42,898,0.21753
2392.41,898.5,0.21748
2393.42,899,0.21742
2394.44,899.5,0.21736
2395.44,900,0.2173
2396.44,900.5,0.21723
2397.45,901,0.21716
2398.46,901.5,0.21709
2399.47,902,0.21702
2400.46,902.5,0.21694
2401.47,903,0.21687
2402.48,903.5,0.2168
2403.48,904,0.21673
2404.48,904.5,0.21666
2405.48,905,0.21659
2406.49,905.5,0.21652
2407.49,906,0.21645
2408.49,906.5,0.21638
2409.51,907,0.21632
2410.52,907.5,0.21625
2411.52,908,0.21619
2412.51,908.5,0.21614
2413.51,909,0.21609
2414.51,909.5,0.21604
2415.52,910,0.216
2416.53,910.5,0.21595
2417.54,911,0.2159
2418.54,911.5,0.21586
2419.54,912,0.21582
2420.55,912.5,0.21578
2421.56,913,0.21574
2422.57,913.5,0.21571
2423.57,914,0.21567
2424.57,914.5,0.21564
2425.58,915,0.2156
2426.57,915.5,0.21555
2427.58,916,0.2155
2428.58,916.5,0.21544
2429.58,917,0.21538
2430.59,917.5,0.21532
2431.6,918,0.21526
2432.6,918.5,0.21519
2433.61,919,0.21514
2434.61,919.5,0.21509
2435.61,920,0.21504
2436.61,920.5,0.21499
2437.62,921,0.21494
2438.62,921.5,0.21489
2439.63,922,0.21483
2440.63,922.5,0.21478
2441.64,923,0.21473
2442.64,923.5,0.21468
2443.66,924,0.21463
2444.66,924.5,0.21458
2445.67,925,0.21453
2446.67,925.5,0.21449
2447.67,926,0.21444
2448.67,926.5,0.21439
2449.68,927,0.21434
2450.69,927.5,0.2143
2451.69,928,0.21425
2452.69,928.5,0.2142
2453.69,929,0.21415
2454.71,929.5,0.2141
2455.72,930,0.21406
2456.72,930.5,0.21404
2457.72,931,0.21402
2458.72,931.5,0.214
2459.73,932,0.214
2460.73,932.5,0.21399
2461.74,933,0.21399
2462.74,933.5,0.21398
2463.75,934,0.21395
2464.76,934.5,0.21392
2465.75,935,0.21387
2466.76,935.5,0.21381
2467.75,936,0.21372
2468.76,936.5,0.21364
2469.76,937,0.21356
2470.76,937.5,0.21348
2471.77,938,0.2134
2472.78,938.5,0.21332
2473.79,939,0.21325
2474.8,939.5,0.21318
2475.79,940,0.21314
2476.79,940.5,0.2131
2477.79,941,0.21305
2478.8,941.5,0.21301
2479.81,942,0.21298
2480.83,942.5,0.21294
2481.81,943,0.2129
2482.82,943.5,0.21285
2483.82,944,0.2128
2484.83,944.5,0.21275
2485.85,945,0.21271
2486.84,945.5,0.21266
2487.84,946,0.21261
2488.86,946.5,0.21256
2489.86,947,0.21252
2490.87,947.5,0.21247
2491.88,948,0.21243
2492.89,948.5,0.2124
2493.88,949,0.21236
2494.88,949.5,0.21233
2495.87,950,0.21231
2496.91,950.5,0.21228
2497.9,951,0.21225
2498.9,951.5,0.21221
2499.9,952,0.21218
2500.9,952.5,0.21215
2501.91,953,0.21212
2502.91,953.5,0.21209
2503.91,954,0.21206
2504.91,954.5,0.21204
2505.91,955,0.21202
2506.91,955.5,0.212
2507.91,956,0.21199
2508.92,956.5,0.21196
2509.92,957,0.21193
2510.93,957.5,0.21189
2511.93,958,0.21183
2512.94,958.5,0.21178
2513.96,959,0.21172
2514.94,959.5,0.21166
2515.94,960,0.2116
2516.95,960.5,0.21156
2517.97,961,0.21152
2518.96,961.5,0.21148
2519.95,962,0.21147
2520.97,962.5,0.21144
2521.97,963,0.21141
2522.98,963.5,0.21138
2523.98,964,0.21135
2524.98,964.5,0.21132
2525.99,965,0.21128
2527.0,965.5,0.21124
2528.01,966,0.21118
2529.0,966.5,0.21113
2530.0,967,0.21108
2531.01,967.5,0.21104
2532.02,968,0.21099
2533.01,968.5,0.21095
2534.02,969,0.21091
2535.02,969.5,0.21087
2536.03,970,0.21085
2537.03,970.5,0.21082
2538.04,971,0.21079
2539.03,971.5,0.21076
2540.05,972,0.21074
2541.06,972.5,0.21072
2542.05,973,0.2107
2543.05,973.5,0.21068
2544.05,974,0.21067
2545.06,974.5,0.21066
2546.06,975,0.21065
2547.06,975.5,0.21063
2548.09,976,0.2106
2549.09,976.5,0.21058
2550.08,977,0.21054
2551.08,977.5,0.2105
2552.1,978,0.21045
2553.1,978.5,0.21041
2554.09,979,0.21037
2555.12,979.5,0.21033
2556.11,980,0.21029
2557.12,980.5,0.21025
2558.13,981,0.21021
2559.12,981.5,0.21018
2560.13,982,0.21014
2561.12,982.5,0.21011
2562.13,983,0.21008
2563.15,983.5,0.21005
2564.15,984,0.21003
2565.14,984.5,0.21
2566.15,985,0.20996
2567.15,985.5,0.20993
2568.14,986,0.2099
2569.14,986.5,0.20987
2570.16,987,0.20984
2571.15,987.5,0.20982
2572.16,988,0.2098
2573.17,988.5,0.20979
2574.16,989,0.20977
2575.16,989.5,0.20975
2576.16,990,0.20974
2577.16,990.5,0.20971
2578.17,991,0.20967
2579.17,991.5,0.20963
2580.18,992,0.20958
2581.18,992.5,0.20953
2582.19,993,0.20949
2583.19,993.5,0.20944
2584.19,994,0.2094
2585.2,994.5,0.20936
2586.19,995,0.20932
2587.2,995.5,0.20928
2588.2,996,0.20925
2589.19,996.5,0.20921
2590.2,997,0.20918
2591.2,997.5,0.20914
2592.21,998,0.20911
2593.2,998.5,0.20908
2594.21,999,0.20905
2595.19,999.5,0.20903
2596.21,1000,0.209
2597.2,1000.5,0.20898
2598.2,1001,0.20895
2599.2,1001.5,0.20893
2600.2,1002,0.2089
2601.2,1002.5,0.20887
2602.22,1003,0.20884
2603.2,1003.5,0.20881
2604.2,1004,0.20877
2605.2,1004.5,0.20874
2606.22,1005,0.20871
2607.21,1005.5,0.20867
2608.24,1006,0.20864
2609.22,1006.5,0.2086
2610.22,1007,0.20856
2611.22,1007.5,0.20852
2612.23,1008,0.20848
2613.2,1008.5,0.20844
2614.22,1009,0.20841
2615.22,1009.5,0.20839
2616.22,1010,0.20837
2617.24,1010.5,0.20835
2618.22,1011,0.20834
2619.24,1011.5,0.20832
2620.24,1012,0.20832
2621.24,1012.5,0.20832
2622.22,1013,0.20832
2623.24,1013.5,0.20832
2624.24,1014,0.20833
2625.24,1014.5,0.20833
2626.24,1015,0.20833
2627.24,1015.5,0.20832
2628.24,1016,0.20831
2629.24,1016.5,0.20829
2630.24,1017,0.20827
2631.24,1017.5,0.20824
2632.24,1018,0.20819
2633.22,1018.5,0.20815
2634.24,1019,0.20811
2635.24,1019.5,0.20806
2636.26,1020,0.20801
2637.26,1020.5,0.20796
2638.24,1021,0.20791
2639.26,1021.5,0.20787
2640.24,1022,0.20783
2641.26,1022.5,0.20778
2642.26,1023,0.20773
2643.24,1023.5,0.20768
2644.26,1024,0.20762
2645.24,1024.5,0.20757
2646.26,1025,0.20753
2647.26,1025.5,0.20748
2648.28,1026,0.20743
2649.26,1026.5,0.2074
2650.26,1027,0.20737
2651.28,1027.5,0.20735
2652.26,1028,0.20735
2653.26,1028.5,0.20733
2654.26,1029,0.20732
2655.28,1029.5,0.20731
2656.28,1030,0.20729
2657.26,1030.5,0.20727
2658.28,1031,0.20725
2659.26,1031.5,0.20723
2660.26,1032,0.20721
2661.26,1032.5,0.20718
2662.28,1033,0.20715
2663.26,1033.5,0.20713
2664.28,1034,0.2071
2665.28,1034.5,0.20707
2666.28,1035,0.20705
2667.28,1035.5,0.20704
2668.28,1036,0.20703
2669.26,1036.5,0.20701
2670.26,1037,0.20699
2671.29,1037.5,0.20696
2672.3,1038,0.20693
2673.29,1038.5,0.20689
2674.29,1039,0.20685
2675.3,1039.5,0.2068
2676.29,1040,0.20675
2677.29,1040.5,0.2067
2678.31,1041,0.20665
2679.31,1041.5,0.20661
2680.31,1042,0.20657
2681.3,1042.5,0.20655
2682.3,1043,0.20653
2683.3,1043.5,0.20652
2684.3,1044,0.20652
2685.3,1044.5,0.20652
2686.3,1045,0.20651
2687.31,1045.5,0.2065
2688.32,1046,0.2065
2689.31,1046.5,0.20649
2690.31,1047,0.20648
2691.32,1047.5,0.20647
2692.32,1048,0.20646
2693.31,1048.5,0.20644
2694.31,1049,0.20643
2695.32,1049.5,0.20641
2696.33,1050,0.20638
2697.33,1050.5,0.20636
2698.32,1051,0.20633
2699.33,1051.5,0.20629
2700.33,1052,0.20625
2701.32,1052.5,0.2062
2702.33,1053,0.20615
2703.33,1053.5,0.2061
2704.33,1054,0.20603
2705.34,1054.5,0.20597
2706.34,1055,0.20592
2707.35,1055.5,0.20586
2708.35,1056,0.2058
2709.33,1056.5,0.20575
2710.33,1057,0.20571
2711.34,1057.5,0.20567
2712.34,1058,0.20564
2713.34,1058.5,0.20561
2714.34,1059,0.20559
2715.34,1059.5,0.20558
2716.35,1060,0.20556
2717.36,1060.5,0.20554
2718.35,1061,0.20551
2719.3,1061.5,0.20549
2720.42,1062,0.20545
2722.44,1062.5,0.20539
2723.97,1063,0.20534
2725.44,1063.5,0.2053
2727.0,1064,0.20525
2728.7,1064.5,0.20518
2730.54,1065,0.20511
2732.5,1065.5,0.20504
2734.65,1066,0.20498
2737.05,1066.5,0.20496
2740.0,1067.07,0.20494
2742.0,1067.42,0.20492
2744.0,1067.74,0.20488
2746.0,1068.04,0.20485
2748.0,1068.32,0.20484
2750.0,1068.58,0.20484
2752.0,1068.81,0.20486
2754.0,1069.03,0.20487
2756.0,1069.23,0.20486
2758.0,1069.42,0.20483
2760.0,1069.6,0.20477
2762.0,1069.76,0.2047
2764.0,1069.9,0.20464
2766.0,1070.05,0.20457
2768.0,1070.18,0.20451
2770.0,1070.3,0.20447
2772.0,1070.42,0.20444
2774.0,1070.53,0.20443
2776.0,1070.61,0.20444
2778.0,1070.71,0.20444
2780.0,1070.8,0.20442
2782.0,1070.87,0.20438
2784.0,1070.95,0.20434
2786.0,1071.02,0.20429
2788.0,1071.1,0.20422
2790.0,1071.15,0.20414
2792.0,1071.21,0.20406
2794.0,1071.27,0.20402
2796.0,1071.33,0.20402
2798.0,1071.37,0.20405
2800.0,1071.42,0.2041
2802.0,1071.45,0.20411
2804.0,1071.5,0.20407
2806.0,1071.54,0.20402
2808.0,1071.58,0.20395
2810.0,1071.61,0.20389
2812.0,1071.65,0.20386
2814.0,1071.68,0.20383
2816.0,1071.71,0.20382
2818.0,1071.74,0.20381
2820.0,1071.76,0.20381
2822.0,1071.8,0.20381
2824.0,1071.81,0.20382
2826.0,1071.84,0.20383
2828.0,1071.86,0.20384
2830.0,1071.89,0.20384
2832.0,1071.91,0.20384
2834.0,1071.93,0.20383
2836.0,1071.95,0.20384
2838.0,1071.97,0.20386
2840.0,1071.98,0.20389
2842.0,1072,0.20391
2844.0,1072.02,0.20392
2846.0,1072.02,0.20391
2848.0,1072.04,0.20387
2850.0,1072.06,0.20381
2852.0,1072.08,0.20372
2854.0,1072.09,0.20363
2856.0,1072.1,0.20352
2858.0,1072.11,0.20342
2860.0,1072.13,0.20334
2862.0,1072.13,0.20327
2864.0,1072.15,0.20323
2866.0,1072.17,0.2032
2868.0,1072.18,0.20319
2870.0,1072.19,0.20318
2872.0,1072.2,0.20315
2874.0,1072.22,0.20312
2876.0,1072.22,0.20307
2878.0,1072.23,0.20301
2880.0,1072.25,0.20296
2882.0,1072.25,0.20292
2884.0,1072.25,0.20292
2886.0,1072.27,0.20295
2888.0,1072.27,0.20301
2890.0,1072.28,0.20306
2892.0,1072.29,0.20309
2894.0,1072.3,0.20309
2896.0,1072.31,0.20305
2898.0,1072.31,0.20301
2900.0,1072.32,0.20296
2902.0,1072.33,0.20292
2904.0,1072.34,0.2029
2906.0,1072.35,0.20289
2908.0,1072.36,0.20289
2910.0,1072.36,0.20288
2912.0,1072.36,0.20288
2914.0,1072.37,0.20288
2916.0,1072.39,0.20286
2918.0,1072.38,0.20282
2920.0,1072.39,0.20276
2922.0,1072.4,0.20271
2924.0,1072.41,0.20266
2926.0,1072.4,0.20263
2928.0,1072.4,0.20261
2930.0,1072.42,0.2026
2932.0,1072.42,0.20259
2934.0,1072.42,0.20258
2936.0,1072.43,0.20258
2938.0,1072.43,0.20258
2940.0,1072.44,0.20258
2942.0,1072.44,0.20258
2944.0,1072.44,0.20258
2946.0,1072.44,0.20255
2948.0,1072.44,0.20251
2950.0,1072.46,0.20247
2952.0,1072.46,0.20244
2954.0,1072.46,0.20241
2956.0,1072.47,0.20238
2958.0,1072.47,0.20234
2960.0,1072.48,0.20229
2962.0,1072.48,0.20225
2964.0,1072.48,0.20224
2966.0,1072.48,0.20222
2968.0,1072.5,0.20221
2970.0,1072.49,0.20221
2972.0,1072.5,0.20223
2974.0,1072.5,0.20226
2976.0,1072.5,0.20231
2978.0,1072.51,0.20234
2980.0,1072.51,0.20236
2982.0,1072.52,0.20237
2984.0,1072.52,0.20238
2986.0,1072.51,0.20238
2988.0,1072.53,0.20238
2990.0,1072.52,0.20238
2992.0,1072.53,0.20237
2994.0,1072.54,0.20235
2996.0,1072.53,0.20232
2998.0,1072.54,0.20231
3000.0,1072.54,0.20232
3002.0,1072.55,0.20232
3004.0,1072.54,0.20232
3006.0,1072.55,0.2023
3008.0,1072.55,0.20226
3010.0,1072.55,0.2022
3012.0,1072.55,0.20212
3014.0,1072.55,0.20206
3016.0,1072.55,0.20199
3018.0,1072.56,0.20193
3020.0,1072.56,0.20188
3022.0,1072.56,0.20185
3024.0,1072.57,0.20185
3026.0,1072.56,0.20186
3028.0,1072.56,0.20189
3030.0,1072.57,0.20193
3032.0,1072.57,0.20197
3034.0,1072.57,0.20202
3036.0,1072.58,0.20205
