Repository: MaCFP/matl-db

### Experimental Conditions: TGA/DSC
A Mettler Toledo TGA/DSC3+ was used to simultaneously conduct Thermogravimetric Analysis (TGA) and Differential Scanning Calorimetry (DSC) experiments. 

* Non-isothermal STA experiments
  - Heating Rates: 5, 10, 20, 30, 40, 50 K/min
  - Temperature program
    - Initial Temperature: 304 K
    - Initial Isotherm: 1200 s (hold at 304 K for 1200 s)  
    - Maximum Temperature: 1074 K
    - Final Isotherm: 300 s (hold 1074 K for 300 s)
* Isothermal STA experiments at 593 K
  - Temperature program
      - Initial Temperature: 304 K
      - Initial Isotherm: 1200 s (hold at 304 K for 1200 s)  
      - Maximum Temperature: 593 K (hold at 593 K for 6 hours)

File: Wood/Calibration_Data/TUBS/TUBS_Wood_TGA_N2_30K_R3.csv
Time (s),Temperature (K),Mass (mg)
0.0,304.991,0.96977
2.0,304.987,0.96955
4.0,304.978,0.96927
6.0,304.98,0.96897
8.0,304.97,0.96865
10.0,304.944,0.96833
12.0,304.955,0.96801
14.0,304.939,0.96771
16.0,304.91,0.96742
18.0,304.922,0.96717
20.0,304.911,0.96694
22.0,304.895,0.96673
24.0,304.901,0.96652
26.0,304.888,0.96629
28.0,304.862,0.96604
30.0,304.863,0.96579
32.0,304.854,0.96555
34.0,304.849,0.96531
36.0,304.846,0.96507
38.0,304.846,0.96483
40.0,304.839,0.96458
42.0,304.814,0.96435
44.0,304.807,0.96413
46.0,304.797,0.9639
48.0,304.794,0.96365
50.0,304.789,0.9634
52.0,304.796,0.96316
54.0,304.765,0.96296
56.0,304.782,0.9628
58.0,304.766,0.96265
60.0,304.782,0.96252
62.0,304.77,0.96239
64.0,304.756,0.96226
66.0,304.741,0.96212
68.0,304.742,0.96198
70.0,304.741,0.96182
72.0,304.727,0.96165
74.0,304.727,0.96148
76.0,304.726,0.96134
78.0,304.734,0.96119
80.0,304.713,0.96105
82.0,304.696,0.9609
84.0,304.711,0.96072
86.0,304.708,0.96054
88.0,304.708,0.96038
90.0,304.703,0.96023
92.0,304.695,0.96011
94.0,304.676,0.96
96.0,304.674,0.95991
98.0,304.682,0.95981
100.0,304.655,0.95972
102.0,304.665,0.95961
104.0,304.669,0.95949
106.0,304.671,0.95936
108.0,304.669,0.95922
110.0,304.661,0.95909
112.0,304.642,0.95898
114.0,304.651,0.95888
116.0,304.644,0.95878
118.0,304.64,0.95868
120.0,304.628,0.95859
122.0,304.638,0.95848
124.0,304.624,0.95837
126.0,304.63,0.95826
128.0,304.613,0.95814
130.0,304.618,0.95803
132.0,304.607,0.95791
134.0,304.61,0.9578
136.0,304.61,0.95769
138.0,304.61,0.9576
140.0,304.609,0.95752
142.0,304.616,0.95743
144.0,304.617,0.95735
146.0,304.603,0.95727
148.0,304.585,0.9572
150.0,304.584,0.95714
152.0,304.586,0.95706
154.0,304.591,0.95697
156.0,304.592,0.95688
158.0,304.576,0.95679
160.0,304.57,0.9567
162.0,304.583,0.95661
164.0,304.587,0.95652
166.0,304.577,0.95642
168.0,304.573,0.95632
170.0,304.554,0.95624
172.0,304.572,0.95617
174.0,304.57,0.95613
176.0,304.566,0.95612
178.0,304.556,0.95611
180.0,304.556,0.95608
182.0,304.549,0.95601
184.0,304.558,0.95591
186.0,304.548,0.95581
188.0,304.537,0.95571
190.0,304.554,0.95561
192.0,304.541,0.95552
194.0,304.544,0.95543
196.0,304.558,0.95536
198.0,304.54,0.9553
200.0,304.55,0.95525
202.0,304.548,0.95521
204.0,304.537,0.95517
206.0,304.534,0.95514
208.0,304.542,0.95511
210.0,304.537,0.95509
212.0,304.527,0.95508
214.0,304.532,0.95505
216.0,304.523,0.95497
218.0,304.53,0.95486
220.0,304.526,0.95472
222.0,304.518,0.95459
224.0,304.512,0.95451
226.0,304.508,0.95446
228.0,304.527,0.95444
230.0,304.517,0.9544
232.0,304.51,0.95434
234.0,304.512,0.95429
236.0,304.517,0.95423
238.0,304.52,0.95419
240.0,304.509,0.95415
242.0,304.508,0.95409
244.0,304.503,0.95399
246.0,304.498,0.95389
248.0,304.5,0.95378
250.0,304.501,0.95369
252.0,304.484,0.95364
254.0,304.491,0.95362
256.0,304.491,0.95362
258.0,304.492,0.95361
260.0,304.493,0.95359
262.0,304.509,0.95358
264.0,304.478,0.95355
266.0,304.488,0.95352
268.0,304.487,0.95347
270.0,304.493,0.95341
272.0,304.486,0.95332
274.0,304.464,0.95324
276.0,304.477,0.95316
278.0,304.49,0.95312
280.0,304.492,0.95312
282.0,304.48,0.95313
284.0,304.489,0.95314
286.0,304.474,0.95314
288.0,304.481,0.95311
290.0,304.468,0.95307
292.0,304.482,0.95302
294.0,304.48,0.95298
296.0,304.47,0.95294
298.0,304.481,0.95291
300.0,304.457,0.95287
302.0,304.47,0.95284
304.0,304.46,0.9528
306.0,304.474,0.95278
308.0,304.487,0.95275
310.0,304.484,0.95272
312.0,304.453,0.95267
314.0,304.468,0.95263
316.0,304.474,0.95259
318.0,304.445,0.95256
320.0,304.443,0.95256
322.0,304.457,0.95255
324.0,304.46,0.95253
326.0,304.462,0.95251
328.0,304.46,0.95248
330.0,304.466,0.95246
332.0,304.462,0.95244
334.0,304.46,0.95242
336.0,304.456,0.95239
338.0,304.466,0.95236
340.0,304.468,0.95234
342.0,304.459,0.95231
344.0,304.47,0.95228
346.0,304.444,0.95225
348.0,304.451,0.95222
350.0,304.461,0.95219
352.0,304.449,0.95215
354.0,304.448,0.95211
356.0,304.46,0.95208
358.0,304.444,0.95206
360.0,304.462,0.95206
362.0,304.457,0.95204
364.0,304.429,0.952
366.0,304.437,0.95196
368.0,304.442,0.95191
370.0,304.446,0.95187
372.0,304.453,0.95184
374.0,304.421,0.95182
376.0,304.436,0.95182
378.0,304.448,0.95182
380.0,304.44,0.95181
382.0,304.442,0.9518
384.0,304.442,0.95178
386.0,304.426,0.95175
388.0,304.439,0.95172
390.0,304.444,0.95168
392.0,304.44,0.95164
394.0,304.436,0.95159
396.0,304.436,0.95154
398.0,304.433,0.9515
400.0,304.441,0.95148
402.0,304.432,0.95147
404.0,304.428,0.95148
406.0,304.426,0.95148
408.0,304.434,0.95149
410.0,304.431,0.95149
412.0,304.444,0.95147
414.0,304.422,0.95145
416.0,304.427,0.95142
418.0,304.423,0.95139
420.0,304.429,0.95137
422.0,304.432,0.95136
424.0,304.426,0.95135
426.0,304.421,0.95135
428.0,304.423,0.95137
430.0,304.426,0.95139
432.0,304.413,0.95142
434.0,304.416,0.95142
436.0,304.427,0.9514
438.0,304.431,0.95138
440.0,304.451,0.95136
442.0,304.438,0.95133
444.0,304.443,0.95129
446.0,304.428,0.95123
448.0,304.435,0.95117
450.0,304.429,0.95112
452.0,304.436,0.95109
454.0,304.43,0.95105
456.0,304.419,0.95101
458.0,304.429,0.95097
460.0,304.425,0.95093
462.0,304.423,0.95091
464.0,304.423,0.95093
466.0,304.416,0.95097
468.0,304.428,0.95104
470.0,304.425,0.9511
472.0,304.428,0.95114
474.0,304.423,0.95114
476.0,304.425,0.95109
478.0,304.435,0.95105
480.0,304.414,0.951
482.0,304.422,0.95098
484.0,304.405,0.95096
486.0,304.412,0.95095
488.0,304.412,0.95093
490.0,304.414,0.9509
492.0,304.427,0.95086
494.0,304.422,0.95082
496.0,304.428,0.95078
498.0,304.424,0.95076
500.0,304.416,0.95076
502.0,304.405,0.95075
504.0,304.412,0.95075
506.0,304.405,0.95073
508.0,304.42,0.9507
510.0,304.414,0.95068
512.0,304.406,0.95067
514.0,304.419,0.95065
516.0,304.419,0.95064
518.0,304.42,0.95061
520.0,304.413,0.95059
522.0,304.409,0.95058
524.0,304.4,0.95058
526.0,304.407,0.95057
528.0,304.405,0.95055
530.0,304.407,0.95053
532.0,304.42,0.9505
534.0,304.405,0.95047
536.0,304.423,0.95043
538.0,304.413,0.95039
540.0,304.405,0.95034
542.0,304.406,0.95031
544.0,304.416,0.95028
546.0,304.423,0.95026
548.0,304.42,0.95026
550.0,304.407,0.95025
552.0,304.403,0.95026
554.0,304.426,0.95027
556.0,304.397,0.95028
558.0,304.414,0.95029
560.0,304.409,0.95029
562.0,304.399,0.95028
564.0,304.412,0.95026
566.0,304.413,0.95026
568.0,304.403,0.95025
570.0,304.406,0.95025
572.0,304.402,0.95024
574.0,304.411,0.95021
576.0,304.391,0.95016
578.0,304.406,0.95011
580.0,304.402,0.95005
582.0,304.402,0.95001
584.0,304.403,0.94998
586.0,304.401,0.94997
588.0,304.4,0.94999
590.0,304.408,0.95001
592.0,304.408,0.95005
594.0,304.409,0.95009
596.0,304.407,0.95011
598.0,304.417,0.95012
600.0,304.414,0.95014
602.0,304.402,0.95015
604.0,304.411,0.95015
606.0,304.414,0.95013
608.0,304.424,0.9501
610.0,304.406,0.95007
612.0,304.423,0.95004
614.0,304.421,0.95001
616.0,304.412,0.95
618.0,304.412,0.94999
620.0,304.42,0.94999
622.0,304.421,0.94998
624.0,304.409,0.94996
626.0,304.418,0.94995
628.0,304.417,0.94995
630.0,304.41,0.94995
632.0,304.401,0.94995
634.0,304.414,0.94995
636.0,304.41,0.94994
638.0,304.401,0.94993
640.0,304.403,0.94991
642.0,304.412,0.94988
644.0,304.41,0.94985
646.0,304.401,0.94982
648.0,304.389,0.94979
650.0,304.411,0.94975
652.0,304.398,0.94972
654.0,304.414,0.9497
656.0,304.412,0.94969
658.0,304.415,0.94968
660.0,304.411,0.94967
662.0,304.411,0.94967
664.0,304.409,0.9497
666.0,304.403,0.94973
668.0,304.403,0.94977
670.0,304.411,0.94979
672.0,304.413,0.9498
674.0,304.416,0.9498
676.0,304.406,0.94979
678.0,304.408,0.94978
680.0,304.387,0.94977
682.0,304.401,0.94976
684.0,304.412,0.94974
686.0,304.41,0.94971
688.0,304.407,0.94967
690.0,304.418,0.94964
692.0,304.413,0.9496
694.0,304.404,0.94958
696.0,304.412,0.94957
698.0,304.394,0.94957
700.0,304.404,0.9496
702.0,304.396,0.94962
704.0,304.407,0.94964
706.0,304.42,0.94966
708.0,304.421,0.94966
710.0,304.405,0.94965
712.0,304.417,0.94965
714.0,304.403,0.94965
716.0,304.404,0.94964
718.0,304.406,0.94963
720.0,304.397,0.94962
722.0,304.414,0.9496
724.0,304.42,0.94958
726.0,304.413,0.94958
728.0,304.417,0.94958
730.0,304.4,0.94958
732.0,304.401,0.94956
734.0,304.412,0.94954
736.0,304.416,0.94953
738.0,304.415,0.94954
740.0,304.413,0.94956
742.0,304.414,0.94959
744.0,304.41,0.94962
746.0,304.414,0.94964
748.0,304.406,0.94964
750.0,304.396,0.94964
752.0,304.4,0.94963
754.0,304.401,0.9496
756.0,304.412,0.94956
758.0,304.403,0.94953
760.0,304.402,0.94951
762.0,304.424,0.94949
764.0,304.402,0.94947
766.0,304.415,0.94946
768.0,304.415,0.94946
770.0,304.407,0.94945
772.0,304.412,0.94945
774.0,304.405,0.94945
776.0,304.398,0.94945
778.0,304.422,0.94943
780.0,304.397,0.94939
782.0,304.411,0.94936
784.0,304.409,0.94932
786.0,304.406,0.94931
788.0,304.412,0.94932
790.0,304.409,0.94933
792.0,304.423,0.94934
794.0,304.416,0.94934
796.0,304.408,0.94935
798.0,304.408,0.94935
800.0,304.401,0.94935
802.0,304.393,0.94935
804.0,304.407,0.94935
806.0,304.411,0.94936
808.0,304.407,0.9494
810.0,304.41,0.94944
812.0,304.412,0.94948
814.0,304.412,0.9495
816.0,304.401,0.94949
818.0,304.4,0.94947
820.0,304.403,0.94944
822.0,304.412,0.94941
824.0,304.408,0.94938
826.0,304.402,0.94937
828.0,304.394,0.94936
830.0,304.413,0.94936
832.0,304.421,0.94937
834.0,304.415,0.94939
836.0,304.412,0.94941
838.0,304.408,0.94942
840.0,304.387,0.94943
842.0,304.394,0.94944
844.0,304.404,0.94945
846.0,304.4,0.94946
848.0,304.405,0.94949
850.0,304.41,0.94952
852.0,304.4,0.94953
854.0,304.409,0.94952
856.0,304.402,0.94947
858.0,304.418,0.94941
860.0,304.411,0.94935
862.0,304.426,0.9493
864.0,304.391,0.94927
866.0,304.415,0.94924
868.0,304.406,0.94922
870.0,304.42,0.9492
872.0,304.426,0.94918
874.0,304.417,0.94917
876.0,304.409,0.94917
878.0,304.409,0.94918
880.0,304.417,0.94921
882.0,304.415,0.94923
884.0,304.412,0.94924
886.0,304.405,0.94926
888.0,304.397,0.94928
890.0,304.414,0.9493
892.0,304.402,0.94932
894.0,304.423,0.94933
896.0,304.408,0.94934
898.0,304.42,0.94934
900.0,304.409,0.94933
902.0,304.417,0.94932
904.0,304.413,0.94928
906.0,304.396,0.94922
908.0,304.418,0.94917
910.0,304.409,0.94912
912.0,304.413,0.94911
914.0,304.403,0.94911
916.0,304.401,0.94913
918.0,304.392,0.94916
920.0,304.404,0.94919
922.0,304.414,0.9492
924.0,304.403,0.94921
926.0,304.419,0.9492
928.0,304.413,0.94919
930.0,304.407,0.94918
932.0,304.404,0.94916
934.0,304.416,0.94916
936.0,304.409,0.94915
938.0,304.402,0.94915
940.0,304.405,0.94915
942.0,304.414,0.94915
944.0,304.399,0.94915
946.0,304.415,0.94915
948.0,304.419,0.94913
950.0,304.409,0.9491
952.0,304.425,0.94903
954.0,304.414,0.94897
956.0,304.416,0.94892
958.0,304.403,0.94889
960.0,304.414,0.94887
962.0,304.406,0.94886
964.0,304.412,0.94887
966.0,304.396,0.94888
968.0,304.387,0.94891
970.0,304.39,0.94894
972.0,304.41,0.94897
974.0,304.406,0.94901
976.0,304.406,0.94905
978.0,304.41,0.94909
980.0,304.403,0.94915
982.0,304.407,0.94919
984.0,304.398,0.94922
986.0,304.395,0.94926
988.0,304.394,0.94928
990.0,304.413,0.9493
992.0,304.423,0.9493
994.0,304.399,0.94929
996.0,304.411,0.94927
998.0,304.41,0.94926
1000.0,304.404,0.94925
1002.0,304.393,0.94924
1004.0,304.403,0.94922
1006.0,304.423,0.94918
1008.0,304.404,0.94912
1010.0,304.408,0.94904
1012.0,304.414,0.94897
1014.0,304.395,0.9489
1016.0,304.411,0.94885
1018.0,304.406,0.94882
1020.0,304.406,0.94882
1022.0,304.403,0.94887
1024.0,304.403,0.94898
1026.0,304.414,0.9491
1028.0,304.401,0.94921
1030.0,304.401,0.94929
1032.0,304.412,0.9493
1034.0,304.4,0.94927
1036.0,304.41,0.9492
1038.0,304.409,0.94913
1040.0,304.399,0.94907
1042.0,304.406,0.94903
1044.0,304.404,0.94899
1046.0,304.405,0.94896
1048.0,304.408,0.94892
1050.0,304.401,0.94889
1052.0,304.405,0.94886
1054.0,304.412,0.94883
1056.0,304.403,0.94879
1058.0,304.395,0.94874
1060.0,304.381,0.94871
1062.0,304.407,0.9487
1064.0,304.403,0.94871
1066.0,304.408,0.94875
1068.0,304.404,0.9488
1070.0,304.399,0.94883
1072.0,304.405,0.94885
1074.0,304.419,0.94886
1076.0,304.411,0.94886
1078.0,304.394,0.94886
1080.0,304.406,0.94886
1082.0,304.404,0.94886
1084.0,304.387,0.94888
1086.0,304.408,0.94892
1088.0,304.4,0.949
1090.0,304.42,0.94908
1092.0,304.42,0.94917
1094.0,304.395,0.94923
1096.0,304.402,0.94926
1098.0,304.403,0.94927
1100.0,304.398,0.94924
1102.0,304.414,0.9492
1104.0,304.406,0.94915
1106.0,304.405,0.94911
1108.0,304.406,0.94909
1110.0,304.424,0.94907
1112.0,304.422,0.94906
1114.0,304.415,0.94906
1116.0,304.398,0.94905
1118.0,304.416,0.94905
1120.0,304.406,0.94905
1122.0,304.408,0.94906
1124.0,304.414,0.94908
1126.0,304.42,0.94909
1128.0,304.404,0.94911
1130.0,304.394,0.9491
1132.0,304.384,0.94904
1134.0,304.392,0.94895
1136.0,304.39,0.94882
1138.0,304.395,0.94872
1140.0,304.388,0.94866
1142.0,304.4,0.94862
1144.0,304.398,0.94865
1146.0,304.4,0.94871
1148.0,304.405,0.94881
1150.0,304.399,0.9489
1152.0,304.39,0.94896
1154.0,304.392,0.949
1156.0,304.4,0.94899
1158.0,304.41,0.94898
1160.0,304.401,0.94898
1162.0,304.412,0.94897
1164.0,304.402,0.94896
1166.0,304.408,0.94894
1168.0,304.399,0.94893
1170.0,304.409,0.94891
1172.0,304.423,0.94889
1174.0,304.39,0.94888
1176.0,304.417,0.94888
1178.0,304.405,0.94889
1180.0,304.416,0.94892
1182.0,304.397,0.94897
1184.0,304.386,0.94904
1186.0,304.385,0.94908
1188.0,304.397,0.9491
1190.0,304.402,0.94909
1192.0,304.401,0.94905
1194.0,304.394,0.949
1196.0,304.397,0.94894
1198.0,304.388,0.94884
1200.0,304.402,0.9485
1202.22,304.5,0.94786
1204.12,305,0.94711
1206.47,305.5,0.94639
1208.18,306,0.9464
1209.58,306.5,0.94695
1210.91,307,0.9477
1212.15,307.5,0.949
1213.39,308,0.94985
1214.59,308.5,0.9505
1215.74,309,0.95098
1216.86,309.5,0.95131
1217.97,310,0.95153
1219.08,310.5,0.95165
1220.19,311,0.9515
1221.28,311.5,0.95141
1222.38,312,0.95127
1223.46,312.5,0.95107
1224.55,313,0.95086
1225.62,313.5,0.95066
1226.7,314,0.95045
1227.75,314.5,0.95026
1228.83,315,0.95009
1229.88,315.5,0.94992
1230.98,316,0.94974
1232.04,316.5,0.94965
1233.07,317,0.94953
1234.11,317.5,0.94942
1235.19,318,0.94931
1236.23,318.5,0.94922
1237.29,319,0.94914
1238.35,319.5,0.94905
1239.39,320,0.94897
1240.43,320.5,0.9489
1241.48,321,0.94884
1242.53,321.5,0.94876
1243.56,322,0.94869
1244.62,322.5,0.94862
1245.64,323,0.94855
1246.67,323.5,0.94847
1247.71,324,0.9484
1248.76,324.5,0.94833
1249.8,325,0.94828
1250.82,325.5,0.94822
1251.83,326,0.94817
1252.9,326.5,0.94812
1253.96,327,0.94804
1254.98,327.5,0.94797
1256.03,328,0.94789
1257.02,328.5,0.9478
1258.04,329,0.94771
1259.06,329.5,0.9476
1260.12,330,0.94749
1261.14,330.5,0.94739
1262.17,331,0.94729
1263.21,331.5,0.94719
1264.26,332,0.94709
1265.29,332.5,0.94699
1266.3,333,0.94689
1267.31,333.5,0.94679
1268.35,334,0.94667
1269.36,334.5,0.94655
1270.38,335,0.94642
1271.4,335.5,0.94628
1272.44,336,0.94614
1273.46,336.5,0.946
1274.47,337,0.94586
1275.48,337.5,0.94573
1276.51,338,0.9456
1277.53,338.5,0.94547
1278.55,339,0.94534
1279.58,339.5,0.94522
1280.59,340,0.94511
1281.6,340.5,0.94499
1282.63,341,0.94488
1283.66,341.5,0.94477
1284.67,342,0.94467
1285.69,342.5,0.94456
1286.7,343,0.94446
1287.71,343.5,0.94437
1288.74,344,0.94427
1289.77,344.5,0.94416
1290.77,345,0.94406
1291.81,345.5,0.94396
1292.81,346,0.94386
1293.81,346.5,0.94375
1294.83,347,0.94364
1295.86,347.5,0.94351
1296.87,348,0.94339
1297.92,348.5,0.94324
1298.9,349,0.94311
1299.91,349.5,0.94296
1300.91,350,0.94282
1301.94,350.5,0.94269
1302.95,351,0.94256
1303.95,351.5,0.94244
1304.98,352,0.94232
1305.99,352.5,0.9422
1307.02,353,0.94209
1308.01,353.5,0.94199
1309.02,354,0.94188
1310.02,354.5,0.94177
1311.03,355,0.94166
1312.06,355.5,0.94153
1313.08,356,0.94142
1314.07,356.5,0.9413
1315.08,357,0.94119
1316.09,357.5,0.94108
1317.1,358,0.94098
1318.1,358.5,0.94088
1319.1,359,0.94078
1320.1,359.5,0.94071
1321.11,360,0.94063
1322.14,360.5,0.94057
1323.13,361,0.9405
1324.14,361.5,0.94046
1325.16,362,0.9404
1326.16,362.5,0.94033
1327.14,363,0.94027
1328.16,363.5,0.94018
1329.18,364,0.9401
1330.18,364.5,0.94001
1331.19,365,0.93992
1332.2,365.5,0.93984
1333.2,366,0.93977
1334.2,366.5,0.9397
1335.2,367,0.93963
1336.21,367.5,0.93959
1337.23,368,0.93955
1338.22,368.5,0.93951
1339.21,369,0.93948
1340.22,369.5,0.93946
1341.23,370,0.93944
1342.22,370.5,0.93943
1343.23,371,0.93942
1344.23,371.5,0.93943
1345.22,372,0.93942
1346.23,372.5,0.93942
1347.25,373,0.93942
1348.23,373.5,0.93943
1349.24,374,0.93943
1350.23,374.5,0.93944
1351.25,375,0.93943
1352.24,375.5,0.93943
1353.24,376,0.93941
1354.23,376.5,0.93938
1355.21,377,0.93935
1356.22,377.5,0.9393
1357.24,378,0.93924
1358.24,378.5,0.93919
1359.23,379,0.93912
1360.23,379.5,0.93905
1361.23,380,0.93899
1362.22,380.5,0.93894
1363.2,381,0.93891
1364.21,381.5,0.9389
1365.2,382,0.9389
1366.19,382.5,0.9389
1367.21,383,0.93892
1368.2,383.5,0.93896
1369.19,384,0.93899
1370.18,384.5,0.93901
1371.19,385,0.93903
1372.19,385.5,0.93905
1373.17,386,0.93906
1374.15,386.5,0.93906
1375.17,387,0.93905
1376.14,387.5,0.93903
1377.13,388,0.939
1378.11,388.5,0.93898
1379.11,389,0.93895
1380.12,389.5,0.93892
1381.11,390,0.9389
1382.11,390.5,0.93888
1383.1,391,0.93886
1384.1,391.5,0.93884
1385.08,392,0.93883
1386.07,392.5,0.93881
1387.04,393,0.93878
1388.05,393.5,0.93876
1389.02,394,0.93873
1390.05,394.5,0.93871
1391.01,395,0.93869
1392.02,395.5,0.93867
1393.02,396,0.93865
1394.0,396.5,0.93864
1395.0,397,0.93863
1395.96,397.5,0.93864
1396.95,398,0.93865
1397.95,398.5,0.93866
1398.95,399,0.93867
1399.93,399.5,0.9387
1400.92,400,0.93871
1401.9,400.5,0.93872
1402.89,401,0.93872
1403.88,401.5,0.9387
1404.86,402,0.93869
1405.85,402.5,0.93868
1406.85,403,0.93868
1407.81,403.5,0.93867
1408.8,404,0.93867
1409.78,404.5,0.93868
1410.76,405,0.93869
1411.78,405.5,0.93871
1412.76,406,0.93874
1413.74,406.5,0.93876
1414.72,407,0.93877
1415.71,407.5,0.93879
1416.69,408,0.9388
1417.68,408.5,0.9388
1418.67,409,0.9388
1419.66,409.5,0.93879
1420.63,410,0.93877
1421.62,410.5,0.93876
1422.59,411,0.93875
1423.56,411.5,0.93874
1424.55,412,0.93873
1425.53,412.5,0.93871
1426.52,413,0.9387
1427.52,413.5,0.93869
1428.51,414,0.93868
1429.5,414.5,0.93868
1430.47,415,0.93867
1431.45,415.5,0.93865
1432.43,416,0.93863
1433.41,416.5,0.93861
1434.39,417,0.93858
1435.37,417.5,0.93856
1436.35,418,0.93852
1437.35,418.5,0.93849
1438.34,419,0.93846
1439.32,419.5,0.93843
1440.29,420,0.93841
1441.28,420.5,0.93839
1442.26,421,0.93837
1443.23,421.5,0.93836
1444.23,422,0.93835
1445.21,422.5,0.93834
1446.17,423,0.93834
1447.16,423.5,0.93834
1448.15,424,0.93834
1449.12,424.5,0.93834
1450.12,425,0.93834
1451.1,425.5,0.93833
1452.07,426,0.93832
1453.04,426.5,0.93831
1454.03,427,0.93829
1455.0,427.5,0.93827
1455.96,428,0.93824
1456.97,428.5,0.93822
1457.94,429,0.9382
1458.92,429.5,0.93818
1459.91,430,0.93815
1460.87,430.5,0.93812
1461.85,431,0.93809
1462.83,431.5,0.93807
1463.82,432,0.93803
1464.8,432.5,0.938
1465.77,433,0.93796
1466.75,433.5,0.93793
1467.72,434,0.93789
1468.71,434.5,0.93786
1469.68,435,0.93783
1470.66,435.5,0.9378
1471.64,436,0.93777
1472.62,436.5,0.93774
1473.6,437,0.93771
1474.59,437.5,0.93768
1475.56,438,0.93764
1476.52,438.5,0.9376
1477.49,439,0.93757
1478.48,439.5,0.93754
1479.47,440,0.93751
1480.45,440.5,0.93748
1481.41,441,0.93745
1482.39,441.5,0.93742
1483.37,442,0.93739
1484.35,442.5,0.93736
1485.31,443,0.93732
1486.29,443.5,0.93728
1487.28,444,0.93723
1488.26,444.5,0.93718
1489.22,445,0.93713
1490.18,445.5,0.93708
1491.17,446,0.93703
1492.15,446.5,0.93696
1493.11,447,0.9369
1494.08,447.5,0.93685
1495.05,448,0.93679
1496.04,448.5,0.93671
1497.02,449,0.93664
1497.98,449.5,0.93657
1498.94,450,0.9365
1499.94,450.5,0.93643
1500.9,451,0.93636
1501.87,451.5,0.93629
1502.85,452,0.93622
1503.83,452.5,0.93616
1504.8,453,0.93609
1505.79,453.5,0.93602
1506.76,454,0.93596
1507.73,454.5,0.9359
1508.7,455,0.93582
1509.68,455.5,0.93575
1510.65,456,0.93567
1511.61,456.5,0.93559
1512.58,457,0.93549
1513.55,457.5,0.93539
1514.52,458,0.93528
1515.5,458.5,0.93516
1516.47,459,0.93503
1517.45,459.5,0.9349
1518.42,460,0.93476
1519.38,460.5,0.93462
1520.36,461,0.93447
1521.33,461.5,0.93432
1522.3,462,0.93417
1523.28,462.5,0.93403
1524.27,463,0.93389
1525.24,463.5,0.93376
1526.21,464,0.93364
1527.17,464.5,0.93352
1528.14,465,0.93343
1529.12,465.5,0.93333
1530.07,466,0.93322
1531.05,466.5,0.9331
1532.01,467,0.93299
1532.98,467.5,0.93287
1533.97,468,0.93274
1534.94,468.5,0.93262
1535.91,469,0.93247
1536.87,469.5,0.93232
1537.85,470,0.93217
1538.82,470.5,0.93203
1539.79,471,0.93187
1540.76,471.5,0.93171
1541.73,472,0.93155
1542.71,472.5,0.9314
1543.68,473,0.93127
1544.65,473.5,0.93114
1545.62,474,0.93101
1546.58,474.5,0.93088
1547.55,475,0.93077
1548.53,475.5,0.93066
1549.51,476,0.93053
1550.48,476.5,0.93041
1551.45,477,0.93028
1552.42,477.5,0.93014
1553.39,478,0.93
1554.37,478.5,0.92987
1555.33,479,0.92974
1556.31,479.5,0.9296
1557.27,480,0.92947
1558.24,480.5,0.92934
1559.2,481,0.9292
1560.17,481.5,0.92906
1561.14,482,0.92891
1562.13,482.5,0.92874
1563.12,483,0.92857
1564.07,483.5,0.92838
1565.06,484,0.92819
1566.0,484.5,0.92801
1567.0,485,0.92782
1567.96,485.5,0.92763
1568.92,486,0.92745
1569.92,486.5,0.92727
1570.87,487,0.92712
1571.85,487.5,0.92697
1572.83,488,0.92683
1573.78,488.5,0.92671
1574.75,489,0.92658
1575.71,489.5,0.92647
1576.67,490,0.92635
1577.67,490.5,0.92622
1578.64,491,0.9261
1579.6,491.5,0.92596
1580.57,492,0.92582
1581.55,492.5,0.92568
1582.52,493,0.92554
1583.49,493.5,0.9254
1584.47,494,0.92525
1585.45,494.5,0.92512
1586.41,495,0.92498
1587.38,495.5,0.92485
1588.35,496,0.92472
1589.32,496.5,0.92459
1590.3,497,0.92446
1591.27,497.5,0.92432
1592.24,498,0.9242
1593.22,498.5,0.92406
1594.19,499,0.92392
1595.18,499.5,0.92377
1596.14,500,0.92362
1597.11,500.5,0.92345
1598.06,501,0.92329
1599.05,501.5,0.92311
1600.02,502,0.92291
1600.98,502.5,0.9227
1601.95,503,0.92251
1602.94,503.5,0.92231
1603.9,504,0.9221
1604.88,504.5,0.9219
1605.86,505,0.9217
1606.82,505.5,0.9215
1607.8,506,0.92131
1608.78,506.5,0.92112
1609.76,507,0.92093
1610.74,507.5,0.92074
1611.69,508,0.92055
1612.65,508.5,0.92035
1613.62,509,0.92016
1614.6,509.5,0.91995
1615.58,510,0.91974
1616.54,510.5,0.91953
1617.51,511,0.91932
1618.49,511.5,0.9191
1619.48,512,0.91888
1620.45,512.5,0.91866
1621.42,513,0.91845
1622.39,513.5,0.91823
1623.36,514,0.91802
1624.34,514.5,0.91779
1625.31,515,0.91755
1626.28,515.5,0.91731
1627.25,516,0.91706
1628.23,516.5,0.9168
1629.2,517,0.91653
1630.17,517.5,0.91626
1631.16,518,0.91598
1632.11,518.5,0.91571
1633.08,519,0.91543
1634.08,519.5,0.91513
1635.05,520,0.91485
1636.01,520.5,0.91454
1636.99,521,0.91423
1637.97,521.5,0.91392
1638.95,522,0.91361
1639.92,522.5,0.91328
1640.89,523,0.91296
1641.86,523.5,0.91265
1642.84,524,0.91233
1643.81,524.5,0.91201
1644.79,525,0.91169
1645.77,525.5,0.91137
1646.74,526,0.91105
1647.72,526.5,0.91072
1648.7,527,0.91038
1649.67,527.5,0.91004
1650.65,528,0.9097
1651.62,528.5,0.90935
1652.6,529,0.90899
1653.58,529.5,0.90864
1654.54,530,0.90828
1655.52,530.5,0.9079
1656.51,531,0.9075
1657.5,531.5,0.90711
1658.46,532,0.90671
1659.43,532.5,0.90628
1660.41,533,0.90583
1661.39,533.5,0.90539
1662.36,534,0.90494
1663.34,534.5,0.90448
1664.32,535,0.90399
1665.3,535.5,0.90352
1666.28,536,0.90304
1667.26,536.5,0.90255
1668.22,537,0.90207
1669.21,537.5,0.90156
1670.19,538,0.90106
1671.15,538.5,0.90056
1672.14,539,0.90004
1673.11,539.5,0.89952
1674.08,540,0.899
1675.07,540.5,0.89848
1676.01,541,0.89797
1677.03,541.5,0.89742
1678.0,542,0.8969
1678.98,542.5,0.89636
1679.96,543,0.89582
1680.93,543.5,0.89527
1681.88,544,0.89473
1682.88,544.5,0.89415
1683.86,545,0.89356
1684.84,545.5,0.89296
1685.83,546,0.89235
1686.81,546.5,0.89174
1687.78,547,0.89112
1688.75,547.5,0.8905
1689.72,548,0.88988
1690.71,548.5,0.88925
1691.69,549,0.88861
1692.68,549.5,0.88797
1693.65,550,0.88733
1694.63,550.5,0.88668
1695.62,551,0.88602
1696.6,551.5,0.88535
1697.58,552,0.88469
1698.55,552.5,0.88403
1699.53,553,0.88335
1700.51,553.5,0.88266
1701.5,554,0.88196
1702.47,554.5,0.88126
1703.46,555,0.88053
1704.44,555.5,0.87978
1705.42,556,0.87902
1706.39,556.5,0.87825
1707.38,557,0.87743
1708.37,557.5,0.87657
1709.35,558,0.87573
1710.32,558.5,0.87491
1711.3,559,0.87407
1712.27,559.5,0.87326
1713.26,560,0.87246
1714.25,560.5,0.87168
1715.22,561,0.87093
1716.19,561.5,0.87021
1717.17,562,0.86947
1718.17,562.5,0.8687
1719.17,563,0.86791
1720.13,563.5,0.86714
1721.14,564,0.86632
1722.11,564.5,0.86551
1723.08,565,0.86469
1724.06,565.5,0.8638
1725.04,566,0.86293
1726.03,566.5,0.86204
1727.0,567,0.86116
1727.98,567.5,0.86025
1728.96,568,0.85933
1729.96,568.5,0.85841
1730.93,569,0.8575
1731.91,569.5,0.85657
1732.9,570,0.85562
1733.89,570.5,0.85466
1734.88,571,0.8537
1735.87,571.5,0.85271
1736.85,572,0.85173
1737.82,572.5,0.85074
1738.81,573,0.84974
1739.78,573.5,0.84871
1740.77,574,0.84766
1741.76,574.5,0.84661
1742.74,575,0.84557
1743.73,575.5,0.8445
1744.71,576,0.84342
1745.69,576.5,0.84234
1746.68,577,0.84124
1747.67,577.5,0.84012
1748.64,578,0.839
1749.63,578.5,0.83787
1750.62,579,0.83672
1751.61,579.5,0.83555
1752.59,580,0.83437
1753.58,580.5,0.83319
1754.57,581,0.832
1755.55,581.5,0.83079
1756.55,582,0.82956
1757.55,582.5,0.82833
1758.53,583,0.82711
1759.51,583.5,0.82587
1760.5,584,0.82461
1761.48,584.5,0.82337
1762.46,585,0.82212
1763.45,585.5,0.82085
1764.44,586,0.81955
1765.44,586.5,0.81824
1766.42,587,0.81695
1767.39,587.5,0.81563
1768.37,588,0.81427
1769.37,588.5,0.81289
1770.37,589,0.81149
1771.34,589.5,0.81009
1772.32,590,0.80864
1773.31,590.5,0.80719
1774.32,591,0.8057
1775.31,591.5,0.8042
1776.29,592,0.80268
1777.28,592.5,0.80116
1778.26,593,0.79963
1779.26,593.5,0.79805
1780.24,594,0.79646
1781.24,594.5,0.79485
1782.22,595,0.79325
1783.21,595.5,0.79163
1784.21,596,0.78996
1785.19,596.5,0.78832
1786.19,597,0.78663
1787.18,597.5,0.78495
1788.17,598,0.78322
1789.16,598.5,0.78151
1790.14,599,0.77979
1791.13,599.5,0.77804
1792.13,600,0.77621
1793.11,600.5,0.77445
1794.09,601,0.77263
1795.08,601.5,0.77078
1796.08,602,0.76884
1797.09,602.5,0.76689
1798.05,603,0.76502
1799.06,603.5,0.76305
1800.06,604,0.76103
1801.05,604.5,0.75902
1802.02,605,0.75706
1803.02,605.5,0.75503
1804.01,606,0.75298
1804.98,606.5,0.75096
1806.0,607,0.74882
1806.99,607.5,0.74676
1807.98,608,0.74461
1808.97,608.5,0.74248
1809.95,609,0.74034
1810.94,609.5,0.73818
1811.96,610,0.7359
1812.94,610.5,0.73371
1813.93,611,0.73148
1814.94,611.5,0.72921
1815.92,612,0.72695
1816.91,612.5,0.72467
1817.9,613,0.72238
1818.9,613.5,0.72008
1819.89,614,0.71772
1820.89,614.5,0.71537
1821.87,615,0.71301
1822.86,615.5,0.71064
1823.86,616,0.70816
1824.87,616.5,0.70567
1825.86,617,0.70322
1826.86,617.5,0.70074
1827.84,618,0.69822
1828.84,618.5,0.69568
1829.83,619,0.69313
1830.83,619.5,0.69055
1831.83,620,0.68793
1832.81,620.5,0.68535
1833.81,621,0.68273
1834.8,621.5,0.68011
1835.79,622,0.67749
1836.79,622.5,0.67483
1837.78,623,0.67219
1838.79,623.5,0.66951
1839.78,624,0.66684
1840.78,624.5,0.66417
1841.77,625,0.66149
1842.78,625.5,0.65876
1843.77,626,0.65606
1844.77,626.5,0.65331
1845.76,627,0.65058
1846.76,627.5,0.64781
1847.76,628,0.64499
1848.75,628.5,0.64218
1849.76,629,0.63932
1850.75,629.5,0.6365
1851.74,630,0.63363
1852.74,630.5,0.63074
1853.74,631,0.62784
1854.73,631.5,0.62497
1855.73,632,0.62205
1856.73,632.5,0.61912
1857.72,633,0.61621
1858.72,633.5,0.61327
1859.71,634,0.61033
1860.72,634.5,0.60732
1861.73,635,0.60429
1862.72,635.5,0.60131
1863.73,636,0.59825
1864.73,636.5,0.5952
1865.73,637,0.59215
1866.72,637.5,0.58913
1867.71,638,0.58609
1868.71,638.5,0.58298
1869.7,639,0.57992
1870.71,639.5,0.5768
1871.71,640,0.57368
1872.71,640.5,0.57053
1873.72,641,0.56735
1874.73,641.5,0.56416
1875.72,642,0.56099
1876.71,642.5,0.55781
1877.71,643,0.5546
1878.71,643.5,0.55139
1879.72,644,0.54811
1880.73,644.5,0.54482
1881.72,645,0.54154
1882.72,645.5,0.53827
1883.72,646,0.5349
1884.73,646.5,0.53152
1885.72,647,0.52815
1886.71,647.5,0.52479
1887.71,648,0.52133
1888.72,648.5,0.51783
1889.73,649,0.51434
1890.72,649.5,0.51086
1891.73,650,0.50724
1892.73,650.5,0.50367
1893.73,651,0.50007
1894.73,651.5,0.49648
1895.73,652,0.49283
1896.74,652.5,0.48913
1897.75,653,0.48541
1898.75,653.5,0.48171
1899.76,654,0.47793
1900.76,654.5,0.47414
1901.77,655,0.47033
1902.77,655.5,0.46651
1903.77,656,0.46263
1904.78,656.5,0.45868
1905.8,657,0.45471
1906.79,657.5,0.45081
1907.8,658,0.44677
1908.8,658.5,0.44274
1909.8,659,0.4387
1910.81,659.5,0.43462
1911.82,660,0.43044
1912.81,660.5,0.42633
1913.81,661,0.42222
1914.83,661.5,0.41796
1915.83,662,0.4138
1916.82,662.5,0.4096
1917.84,663,0.40533
1918.84,663.5,0.40113
1919.85,664,0.39682
1920.87,664.5,0.39244
1921.88,665,0.38811
1922.86,665.5,0.38385
1923.87,666,0.37941
1924.88,666.5,0.37497
1925.89,667,0.37053
1926.89,667.5,0.36617
1927.9,668,0.36171
1928.92,668.5,0.35719
1929.92,669,0.35282
1930.91,669.5,0.34844
1931.92,670,0.34403
1932.93,670.5,0.33966
1933.93,671,0.33532
1934.93,671.5,0.331
1935.95,672,0.32666
1936.97,672.5,0.32239
1937.94,673,0.31833
1938.97,673.5,0.31407
1939.97,674,0.31006
1940.98,674.5,0.30603
1941.97,675,0.30212
1943.0,675.5,0.29811
1943.99,676,0.29444
1945.0,676.5,0.29069
1946.0,677,0.28704
1947.01,677.5,0.28339
1948.02,678,0.28005
1949.01,678.5,0.27672
1950.01,679,0.27342
1951.03,679.5,0.27016
1952.03,680,0.26727
1953.02,680.5,0.26437
1954.02,681,0.26151
1955.05,681.5,0.25868
1956.05,682,0.25624
1957.05,682.5,0.2538
1958.04,683,0.25144
1959.06,683.5,0.2491
1960.05,684,0.24718
1961.06,684.5,0.24517
1962.05,685,0.24327
1963.05,685.5,0.24144
1964.05,686,0.23994
1965.06,686.5,0.23838
1966.07,687,0.23688
1967.07,687.5,0.23548
1968.06,688,0.23438
1969.07,688.5,0.23322
1970.09,689,0.23212
1971.09,689.5,0.2311
1972.1,690,0.23033
1973.1,690.5,0.22951
1974.11,691,0.22872
1975.1,691.5,0.22798
1976.11,692,0.22739
1977.12,692.5,0.22676
1978.12,693,0.22615
1979.12,693.5,0.22557
1980.14,694,0.22508
1981.14,694.5,0.22458
1982.14,695,0.22409
1983.14,695.5,0.22365
1984.16,696,0.22326
1985.18,696.5,0.22285
1986.18,697,0.22246
1987.2,697.5,0.22208
1988.2,698,0.22175
1989.21,698.5,0.22138
1990.22,699,0.22102
1991.21,699.5,0.22066
1992.22,700,0.2203
1993.22,700.5,0.21994
1994.23,701,0.21957
1995.23,701.5,0.21921
1996.25,702,0.21884
1997.26,702.5,0.21849
1998.26,703,0.21815
1999.27,703.5,0.21783
2000.28,704,0.21754
2001.28,704.5,0.21725
2002.28,705,0.21696
2003.29,705.5,0.21669
2004.3,706,0.21643
2005.32,706.5,0.21618
2006.31,707,0.21592
2007.31,707.5,0.21566
2008.33,708,0.21539
2009.35,708.5,0.21513
2010.35,709,0.21486
2011.36,709.5,0.21458
2012.36,710,0.2143
2013.36,710.5,0.21402
2014.38,711,0.21373
2015.39,711.5,0.21344
2016.39,712,0.21315
2017.42,712.5,0.21286
2018.43,713,0.21258
2019.42,713.5,0.21229
2020.44,714,0.212
2021.45,714.5,0.21171
2022.45,715,0.21141
2023.46,715.5,0.21111
2024.47,716,0.21081
2025.48,716.5,0.21051
2026.48,717,0.21022
2027.49,717.5,0.20991
2028.51,718,0.20961
2029.51,718.5,0.20932
2030.52,719,0.20903
2031.53,719.5,0.20875
2032.54,720,0.20847
2033.54,720.5,0.20819
2034.54,721,0.20791
2035.56,721.5,0.20763
2036.57,722,0.20737
2037.58,722.5,0.20711
2038.59,723,0.20685
2039.6,723.5,0.2066
2040.61,724,0.20636
2041.62,724.5,0.20613
2042.62,725,0.2059
2043.63,725.5,0.20568
2044.64,726,0.20546
2045.65,726.5,0.20523
2046.65,727,0.20501
2047.67,727.5,0.20479
2048.68,728,0.20456
2049.68,728.5,0.20434
2050.7,729,0.20411
2051.7,729.5,0.20386
2052.72,730,0.20361
2053.73,730.5,0.20335
2054.74,731,0.20309
2055.75,731.5,0.2028
2056.76,732,0.20251
2057.76,732.5,0.20223
2058.77,733,0.20194
2059.79,733.5,0.20163
2060.8,734,0.20134
2061.81,734.5,0.20105
2062.82,735,0.20077
2063.83,735.5,0.20051
2064.85,736,0.20026
2065.85,736.5,0.20002
2066.87,737,0.19978
2067.87,737.5,0.19959
2068.88,738,0.19939
2069.89,738.5,0.19919
2070.89,739,0.19899
2071.91,739.5,0.1988
2072.92,740,0.19859
2073.93,740.5,0.19836
2074.94,741,0.19813
2075.94,741.5,0.19788
2076.96,742,0.19765
2077.96,742.5,0.19742
2078.99,743,0.19718
2080.0,743.5,0.19696
2080.99,744,0.19674
2082.0,744.5,0.19652
2083.01,745,0.1963
2084.03,745.5,0.19609
2085.05,746,0.19589
2086.06,746.5,0.19569
2087.06,747,0.19549
2088.08,747.5,0.19531
2089.09,748,0.19511
2090.1,748.5,0.19492
2091.11,749,0.19474
2092.13,749.5,0.19455
2093.14,750,0.19435
2094.15,750.5,0.19415
2095.16,751,0.19393
2096.18,751.5,0.19371
2097.2,752,0.19351
2098.19,752.5,0.1933
2099.19,753,0.19311
2100.2,753.5,0.19292
2101.21,754,0.19273
2102.23,754.5,0.19255
2103.25,755,0.19238
2104.25,755.5,0.19223
2105.27,756,0.19208
2106.29,756.5,0.19192
2107.29,757,0.19178
2108.3,757.5,0.19164
2109.32,758,0.19148
2110.32,758.5,0.19132
2111.33,759,0.19116
2112.33,759.5,0.19099
2113.34,760,0.19083
2114.35,760.5,0.19066
2115.36,761,0.19049
2116.38,761.5,0.19033
2117.39,762,0.19017
2118.4,762.5,0.19001
2119.42,763,0.18986
2120.43,763.5,0.18971
2121.43,764,0.18955
2122.44,764.5,0.18939
2123.45,765,0.18924
2124.46,765.5,0.18908
2125.48,766,0.18892
2126.49,766.5,0.18876
2127.49,767,0.18859
2128.5,767.5,0.18842
2129.52,768,0.18825
2130.53,768.5,0.18808
2131.55,769,0.1879
2132.55,769.5,0.18773
2133.56,770,0.18755
2134.57,770.5,0.18739
2135.56,771,0.18724
2136.57,771.5,0.18708
2137.59,772,0.18693
2138.6,772.5,0.18678
2139.6,773,0.18665
2140.62,773.5,0.18651
2141.63,774,0.18637
2142.64,774.5,0.18624
2143.66,775,0.1861
2144.66,775.5,0.18597
2145.67,776,0.18585
2146.69,776.5,0.18573
2147.7,777,0.18562
2148.71,777.5,0.18551
2149.71,778,0.1854
2150.72,778.5,0.1853
2151.72,779,0.1852
2152.73,779.5,0.18509
2153.74,780,0.18499
2154.76,780.5,0.18488
2155.77,781,0.18476
2156.77,781.5,0.18465
2157.78,782,0.18453
2158.78,782.5,0.18442
2159.79,783,0.18431
2160.8,783.5,0.1842
2161.83,784,0.18409
2162.83,784.5,0.18398
2163.83,785,0.18387
2164.84,785.5,0.18376
2165.86,786,0.18364
2166.87,786.5,0.18352
2167.87,787,0.18339
2168.87,787.5,0.18327
2169.88,788,0.18314
2170.89,788.5,0.183
2171.91,789,0.18287
2172.92,789.5,0.18273
2173.93,790,0.18258
2174.94,790.5,0.18244
2175.94,791,0.18228
2176.94,791.5,0.18213
2177.95,792,0.18197
2178.97,792.5,0.18181
2179.98,793,0.18166
2180.99,793.5,0.18151
2182.0,794,0.18138
2183.03,794.5,0.18127
2184.02,795,0.18119
2185.02,795.5,0.18112
2186.03,796,0.18106
2187.04,796.5,0.18101
2188.03,797,0.18099
2189.06,797.5,0.18094
2190.07,798,0.18088
2191.07,798.5,0.18081
2192.08,799,0.18072
2193.09,799.5,0.18064
2194.1,800,0.18056
2195.1,800.5,0.18048
2196.1,801,0.18038
2197.12,801.5,0.18029
2198.13,802,0.1802
2199.15,802.5,0.1801
2200.16,803,0.17999
2201.16,803.5,0.17987
2202.16,804,0.17975
2203.17,804.5,0.17962
2204.2,805,0.17946
2205.21,805.5,0.17933
2206.2,806,0.1792
2207.2,806.5,0.17908
2208.2,807,0.17896
2209.22,807.5,0.17885
2210.25,808,0.17875
2211.25,808.5,0.17865
2212.25,809,0.17858
2213.26,809.5,0.17851
2214.27,810,0.17844
2215.28,810.5,0.17839
2216.29,811,0.17833
2217.28,811.5,0.17826
2218.3,812,0.17819
2219.32,812.5,0.1781
2220.32,813,0.17799
2221.33,813.5,0.17789
2222.35,814,0.17778
2223.35,814.5,0.17767
2224.36,815,0.17755
2225.36,815.5,0.17744
2226.37,816,0.17734
2227.37,816.5,0.17725
2228.36,817,0.17716
2229.38,817.5,0.17707
2230.39,818,0.17698
2231.41,818.5,0.1769
2232.41,819,0.17681
2233.41,819.5,0.17672
2234.43,820,0.17663
2235.44,820.5,0.17653
2236.45,821,0.17643
2237.45,821.5,0.17633
2238.46,822,0.17623
2239.47,822.5,0.17613
2240.47,823,0.17604
2241.48,823.5,0.17595
2242.49,824,0.17586
2243.5,824.5,0.17578
2244.51,825,0.1757
2245.51,825.5,0.17562
2246.52,826,0.17554
2247.53,826.5,0.17546
2248.54,827,0.17539
2249.54,827.5,0.17531
2250.56,828,0.17522
2251.56,828.5,0.17514
2252.57,829,0.17505
2253.58,829.5,0.17496
2254.59,830,0.17487
2255.6,830.5,0.17478
2256.61,831,0.17469
2257.62,831.5,0.17461
2258.63,832,0.17452
2259.64,832.5,0.17443
2260.63,833,0.17434
2261.63,833.5,0.17425
2262.65,834,0.17416
2263.65,834.5,0.17405
2264.65,835,0.17395
2265.67,835.5,0.17385
2266.67,836,0.17375
2267.68,836.5,0.17365
2268.7,837,0.17356
2269.71,837.5,0.17347
2270.71,838,0.17339
2271.73,838.5,0.17333
2272.73,839,0.17327
2273.73,839.5,0.17321
2274.76,840,0.17315
2275.77,840.5,0.17312
2276.78,841,0.17307
2277.79,841.5,0.17301
2278.79,842,0.17296
2279.79,842.5,0.17289
2280.82,843,0.17283
2281.83,843.5,0.17277
2282.82,844,0.1727
2283.83,844.5,0.17263
2284.84,845,0.17256
2285.84,845.5,0.17249
2286.84,846,0.17242
2287.85,846.5,0.17235
2288.87,847,0.17229
2289.88,847.5,0.17221
2290.88,848,0.17214
2291.89,848.5,0.17206
2292.89,849,0.17197
2293.9,849.5,0.17189
2294.92,850,0.17179
2295.92,850.5,0.17169
2296.91,851,0.17159
2297.94,851.5,0.17149
2298.93,852,0.17138
2299.96,852.5,0.17127
2300.95,853,0.17117
2301.98,853.5,0.17107
2302.95,854,0.17097
2303.98,854.5,0.17088
2304.98,855,0.17079
2305.98,855.5,0.1707
2306.99,856,0.17062
2308.0,856.5,0.17056
2309.01,857,0.17048
2310.02,857.5,0.17042
2311.02,858,0.17035
2312.04,858.5,0.17029
2313.04,859,0.17023
2314.04,859.5,0.17017
2315.05,860,0.17011
2316.06,860.5,0.17005
2317.07,861,0.16999
2318.07,861.5,0.16992
2319.07,862,0.16985
2320.07,862.5,0.16977
2321.09,863,0.1697
2322.11,863.5,0.16963
2323.11,864,0.16955
2324.12,864.5,0.16946
2325.12,865,0.16938
2326.14,865.5,0.16929
2327.13,866,0.1692
2328.13,866.5,0.16911
2329.15,867,0.16901
2330.16,867.5,0.16892
2331.17,868,0.16883
2332.18,868.5,0.16875
2333.18,869,0.16867
2334.18,869.5,0.16859
2335.19,870,0.16852
2336.19,870.5,0.16846
2337.21,871,0.1684
2338.22,871.5,0.16834
2339.22,872,0.16829
2340.23,872.5,0.16824
2341.23,873,0.16819
2342.24,873.5,0.16813
2343.24,874,0.16808
2344.25,874.5,0.16803
2345.26,875,0.16797
2346.26,875.5,0.16791
2347.27,876,0.16785
2348.27,876.5,0.16778
2349.28,877,0.16772
2350.29,877.5,0.16766
2351.3,878,0.16759
2352.3,878.5,0.16751
2353.31,879,0.16743
2354.32,879.5,0.16734
2355.32,880,0.16726
2356.34,880.5,0.16717
2357.36,881,0.16709
2358.35,881.5,0.16701
2359.35,882,0.16694
2360.35,882.5,0.16687
2361.36,883,0.1668
2362.36,883.5,0.16673
2363.37,884,0.16667
2364.38,884.5,0.16662
2365.39,885,0.16656
2366.4,885.5,0.1665
2367.39,886,0.16643
2368.39,886.5,0.16636
2369.4,887,0.16629
2370.4,887.5,0.16622
2371.4,888,0.16614
2372.41,888.5,0.16606
2373.42,889,0.16599
2374.43,889.5,0.16591
2375.43,890,0.16583
2376.44,890.5,0.16574
2377.46,891,0.16566
2378.47,891.5,0.16558
2379.46,892,0.1655
2380.47,892.5,0.16542
2381.48,893,0.16535
2382.48,893.5,0.16528
2383.48,894,0.16521
2384.49,894.5,0.16515
2385.49,895,0.16509
2386.5,895.5,0.16503
2387.5,896,0.16498
2388.51,896.5,0.16494
2389.51,897,0.16489
2390.54,897.5,0.16485
2391.53,898,0.16481
2392.53,898.5,0.16478
2393.55,899,0.16474
2394.55,899.5,0.1647
2395.55,900,0.16465
2396.56,900.5,0.1646
2397.56,901,0.16455
2398.56,901.5,0.1645
2399.57,902,0.16443
2400.58,902.5,0.16436
2401.57,903,0.16429
2402.57,903.5,0.16422
2403.59,904,0.16414
2404.59,904.5,0.16405
2405.6,905,0.16397
2406.61,905.5,0.16388
2407.61,906,0.1638
2408.61,906.5,0.1637
2409.62,907,0.16361
2410.63,907.5,0.16353
2411.63,908,0.16346
2412.64,908.5,0.16339
2413.64,909,0.16334
2414.65,909.5,0.16329
2415.66,910,0.16326
2416.66,910.5,0.16324
2417.67,911,0.16321
2418.69,911.5,0.16317
2419.68,912,0.16314
2420.68,912.5,0.1631
2421.68,913,0.16305
2422.69,913.5,0.163
2423.7,914,0.16292
2424.69,914.5,0.16284
2425.7,915,0.16276
2426.7,915.5,0.16268
2427.71,916,0.1626
2428.71,916.5,0.16252
2429.71,917,0.16245
2430.72,917.5,0.16239
2431.73,918,0.16235
2432.73,918.5,0.16233
2433.73,919,0.16231
2434.73,919.5,0.16229
2435.74,920,0.1623
2436.75,920.5,0.16232
2437.76,921,0.16231
2438.74,921.5,0.1623
2439.75,922,0.16228
2440.78,922.5,0.16224
2441.78,923,0.1622
2442.78,923.5,0.16215
2443.78,924,0.16207
2444.78,924.5,0.16199
2445.78,925,0.16192
2446.79,925.5,0.16183
2447.8,926,0.16174
2448.81,926.5,0.16166
2449.82,927,0.16157
2450.82,927.5,0.16148
2451.83,928,0.16141
2452.82,928.5,0.16135
2453.82,929,0.16129
2454.82,929.5,0.16123
2455.83,930,0.1612
2456.85,930.5,0.16117
2457.84,931,0.16115
2458.86,931.5,0.16114
2459.86,932,0.16116
2460.85,932.5,0.16117
2461.86,933,0.16117
2462.88,933.5,0.16116
2463.86,934,0.16113
2464.88,934.5,0.16109
2465.88,935,0.16104
2466.88,935.5,0.16097
2467.89,936,0.16086
2468.9,936.5,0.16076
2469.91,937,0.16068
2470.91,937.5,0.16059
2471.9,938,0.16051
2472.9,938.5,0.16045
2473.93,939,0.16038
2474.92,939.5,0.16033
2475.93,940,0.16031
2476.94,940.5,0.16027
2477.94,941,0.16023
2478.95,941.5,0.16018
2479.95,942,0.16013
2480.97,942.5,0.16007
2481.99,943,0.16001
2482.98,943.5,0.15995
2483.99,944,0.15987
2484.99,944.5,0.1598
2486.0,945,0.15972
2486.99,945.5,0.15965
2488.01,946,0.15958
2489.0,946.5,0.15951
2490.01,947,0.15946
2491.0,947.5,0.15942
2492.0,948,0.1594
2493.02,948.5,0.15938
2494.01,949,0.15936
2495.02,949.5,0.15934
2496.04,950,0.15933
2497.03,950.5,0.15931
2498.05,951,0.15929
2499.05,951.5,0.15926
2500.06,952,0.15922
2501.04,952.5,0.1592
2502.06,953,0.15917
2503.06,953.5,0.15916
2504.07,954,0.15916
2505.08,954.5,0.15915
2506.08,955,0.15914
2507.08,955.5,0.15914
2508.08,956,0.15915
2509.08,956.5,0.15914
2510.09,957,0.15914
2511.1,957.5,0.15912
2512.09,958,0.15909
2513.1,958.5,0.15904
2514.12,959,0.159
2515.11,959.5,0.15895
2516.11,960,0.15887
2517.1,960.5,0.15883
2518.11,961,0.15878
2519.13,961.5,0.15874
2520.12,962,0.15871
2521.12,962.5,0.15867
2522.13,963,0.15863
2523.14,963.5,0.15859
2524.13,964,0.15855
2525.14,964.5,0.15851
2526.15,965,0.15846
2527.16,965.5,0.15841
2528.15,966,0.15834
2529.15,966.5,0.15828
2530.17,967,0.15822
2531.17,967.5,0.15816
2532.17,968,0.15812
2533.17,968.5,0.15809
2534.18,969,0.15806
2535.17,969.5,0.15804
2536.19,970,0.15805
2537.18,970.5,0.15804
2538.18,971,0.15802
2539.2,971.5,0.15799
2540.2,972,0.15796
2541.2,972.5,0.15793
2542.21,973,0.1579
2543.21,973.5,0.15786
2544.22,974,0.15783
2545.22,974.5,0.1578
2546.22,975,0.15778
2547.23,975.5,0.15776
2548.24,976,0.15776
2549.23,976.5,0.15775
2550.24,977,0.15774
2551.25,977.5,0.15773
2552.24,978,0.15772
2553.24,978.5,0.15769
2554.26,979,0.15766
2555.27,979.5,0.15761
2556.26,980,0.15756
2557.26,980.5,0.15751
2558.28,981,0.15746
2559.28,981.5,0.15741
2560.28,982,0.15736
2561.28,982.5,0.15732
2562.29,983,0.15728
2563.3,983.5,0.15724
2564.29,984,0.15721
2565.3,984.5,0.15717
2566.31,985,0.15714
2567.31,985.5,0.15711
2568.29,986,0.15707
2569.29,986.5,0.15703
2570.3,987,0.15698
2571.31,987.5,0.15693
2572.31,988,0.15686
2573.32,988.5,0.1568
2574.33,989,0.15673
2575.32,989.5,0.15666
2576.32,990,0.15659
2577.33,990.5,0.15654
2578.33,991,0.1565
2579.32,991.5,0.15647
2580.34,992,0.15646
2581.34,992.5,0.15645
2582.33,993,0.15645
2583.34,993.5,0.15645
2584.35,994,0.15646
2585.34,994.5,0.15647
2586.33,995,0.15648
2587.33,995.5,0.15648
2588.34,996,0.15648
2589.34,996.5,0.15647
2590.35,997,0.15647
2591.35,997.5,0.15645
2592.35,998,0.15643
2593.34,998.5,0.15641
2594.35,999,0.15639
2595.36,999.5,0.15636
2596.36,1000,0.15633
2597.36,1000.5,0.15631
2598.37,1001,0.15628
2599.37,1001.5,0.15626
2600.36,1002,0.15624
2601.36,1002.5,0.15621
2602.37,1003,0.15619
2603.37,1003.5,0.15616
2604.36,1004,0.15612
2605.37,1004.5,0.15609
2606.38,1005,0.15604
2607.38,1005.5,0.156
2608.39,1006,0.15595
2609.39,1006.5,0.15591
2610.37,1007,0.15588
2611.38,1007.5,0.15584
2612.38,1008,0.15581
2613.38,1008.5,0.15579
2614.39,1009,0.15577
2615.39,1009.5,0.15576
2616.39,1010,0.15576
2617.4,1010.5,0.15574
2618.4,1011,0.15572
2619.41,1011.5,0.1557
2620.41,1012,0.15567
2621.41,1012.5,0.15564
2622.42,1013,0.15561
2623.42,1013.5,0.15559
2624.42,1014,0.15557
2625.41,1014.5,0.15556
2626.4,1015,0.15556
2627.41,1015.5,0.15557
2628.41,1016,0.15558
2629.39,1016.5,0.15559
2630.39,1017,0.15558
2631.4,1017.5,0.15557
2632.4,1018,0.15554
2633.4,1018.5,0.15551
2634.4,1019,0.15547
2635.4,1019.5,0.15543
2636.4,1020,0.15537
2637.4,1020.5,0.15533
2638.4,1021,0.15528
2639.39,1021.5,0.15524
2640.38,1022,0.1552
2641.38,1022.5,0.15515
2642.39,1023,0.15509
2643.4,1023.5,0.15504
2644.4,1024,0.15497
2645.39,1024.5,0.15491
2646.38,1025,0.15485
2647.37,1025.5,0.15479
2648.37,1026,0.15474
2649.38,1026.5,0.15468
2650.38,1027,0.15464
2651.39,1027.5,0.1546
2652.39,1028,0.15458
2653.38,1028.5,0.15455
2654.38,1029,0.15453
2655.39,1029.5,0.15451
2656.39,1030,0.15449
2657.38,1030.5,0.15447
2658.39,1031,0.15445
2659.4,1031.5,0.15442
2660.39,1032,0.15439
2661.38,1032.5,0.15436
2662.39,1033,0.15433
2663.4,1033.5,0.1543
2664.39,1034,0.15427
2665.38,1034.5,0.15425
2666.39,1035,0.15422
2667.4,1035.5,0.1542
2668.4,1036,0.15418
2669.4,1036.5,0.15416
2670.4,1037,0.15415
2671.4,1037.5,0.15413
2672.4,1038,0.15411
2673.4,1038.5,0.15408
2674.41,1039,0.15406
2675.42,1039.5,0.15402
2676.42,1040,0.15397
2677.41,1040.5,0.15393
2678.4,1041,0.15389
2679.4,1041.5,0.15384
2680.4,1042,0.15379
2681.4,1042.5,0.15375
2682.4,1043,0.15371
2683.41,1043.5,0.15367
2684.42,1044,0.15364
2685.42,1044.5,0.15361
2686.42,1045,0.15358
2687.41,1045.5,0.15357
2688.41,1046,0.15356
2689.42,1046.5,0.15355
2690.42,1047,0.15355
2691.42,1047.5,0.15356
2692.41,1048,0.15357
2693.41,1048.5,0.15358
2694.42,1049,0.15359
2695.41,1049.5,0.15359
2696.41,1050,0.15359
2697.42,1050.5,0.15358
2698.42,1051,0.15356
2699.42,1051.5,0.15353
2700.42,1052,0.15348
2701.42,1052.5,0.15343
2702.42,1053,0.15339
2703.42,1053.5,0.15333
2704.42,1054,0.15327
2705.42,1054.5,0.15322
2706.42,1055,0.15318
2707.42,1055.5,0.15313
2708.42,1056,0.15309
2709.43,1056.5,0.15306
2710.43,1057,0.15302
2711.43,1057.5,0.15299
2712.44,1058,0.15296
2713.44,1058.5,0.15293
2714.43,1059,0.1529
2715.43,1059.5,0.15287
2716.44,1060,0.15283
2717.44,1060.5,0.15279
2718.44,1061,0.15275
2719.37,1061.5,0.1527
2720.54,1062,0.15264
2722.47,1062.5,0.15255
2723.97,1063,0.15249
2725.45,1063.5,0.15245
2727.03,1064,0.15239
2728.69,1064.5,0.15234
2730.52,1065,0.15228
2732.5,1065.5,0.1522
2734.61,1066,0.15216
2736.9,1066.5,0.15218
2740.0,1067.1,0.15223
2742.0,1067.44,0.15226
2744.0,1067.76,0.15227
2746.0,1068.06,0.15226
2748.0,1068.33,0.15222
2750.0,1068.59,0.15218
2752.0,1068.83,0.15213
2754.0,1069.04,0.15208
2756.0,1069.24,0.15205
2758.0,1069.43,0.15202
2760.0,1069.61,0.15202
2762.0,1069.77,0.152
2764.0,1069.92,0.15197
2766.0,1070.05,0.15193
2768.0,1070.18,0.15188
2770.0,1070.3,0.15184
2772.0,1070.42,0.15181
2774.0,1070.52,0.15181
2776.0,1070.62,0.15182
2778.0,1070.7,0.15182
2780.0,1070.79,0.1518
2782.0,1070.86,0.15177
2784.0,1070.95,0.15172
2786.0,1071.01,0.15166
2788.0,1071.09,0.1516
2790.0,1071.15,0.15156
2792.0,1071.2,0.15155
2794.0,1071.25,0.15154
2796.0,1071.31,0.15154
2798.0,1071.36,0.15153
2800.0,1071.4,0.15151
2802.0,1071.44,0.15147
2804.0,1071.49,0.15142
2806.0,1071.52,0.15136
2808.0,1071.56,0.15131
2810.0,1071.59,0.15126
2812.0,1071.64,0.15121
2814.0,1071.66,0.15116
2816.0,1071.69,0.15111
2818.0,1071.72,0.15108
2820.0,1071.74,0.15109
2822.0,1071.78,0.1511
2824.0,1071.79,0.15114
2826.0,1071.81,0.15117
2828.0,1071.84,0.1512
2830.0,1071.86,0.1512
2832.0,1071.89,0.1512
2834.0,1071.9,0.1512
2836.0,1071.92,0.15122
2838.0,1071.94,0.15125
2840.0,1071.95,0.15131
2842.0,1071.98,0.15135
2844.0,1071.99,0.15136
2846.0,1072.01,0.15133
2848.0,1072.03,0.15127
2850.0,1072.04,0.15119
2852.0,1072.05,0.15112
2854.0,1072.06,0.15106
2856.0,1072.08,0.15104
2858.0,1072.09,0.15102
2860.0,1072.1,0.15101
2862.0,1072.12,0.151
2864.0,1072.12,0.15096
2866.0,1072.14,0.15092
2868.0,1072.16,0.15086
2870.0,1072.16,0.1508
2872.0,1072.17,0.15076
2874.0,1072.18,0.15073
2876.0,1072.19,0.15071
2878.0,1072.21,0.15067
2880.0,1072.22,0.15062
2882.0,1072.22,0.15057
2884.0,1072.24,0.15054
2886.0,1072.25,0.15052
2888.0,1072.25,0.15054
2890.0,1072.26,0.15056
2892.0,1072.27,0.15058
2894.0,1072.28,0.15058
2896.0,1072.29,0.15056
2898.0,1072.3,0.15052
2900.0,1072.3,0.15046
2902.0,1072.3,0.15042
2904.0,1072.32,0.15039
2906.0,1072.33,0.15037
2908.0,1072.32,0.15036
2910.0,1072.33,0.15035
2912.0,1072.33,0.15035
2914.0,1072.34,0.15035
2916.0,1072.35,0.15034
2918.0,1072.35,0.15032
2920.0,1072.36,0.15029
2922.0,1072.36,0.15026
2924.0,1072.37,0.15022
2926.0,1072.38,0.1502
2928.0,1072.38,0.15018
2930.0,1072.39,0.15015
2932.0,1072.4,0.15012
2934.0,1072.4,0.15009
2936.0,1072.4,0.15005
2938.0,1072.41,0.15001
2940.0,1072.41,0.14998
2942.0,1072.41,0.14996
2944.0,1072.42,0.14995
2946.0,1072.42,0.14992
2948.0,1072.43,0.14988
2950.0,1072.42,0.14984
2952.0,1072.43,0.14981
2954.0,1072.44,0.14981
2956.0,1072.44,0.14984
2958.0,1072.44,0.14986
2960.0,1072.45,0.14987
2962.0,1072.45,0.14986
2964.0,1072.45,0.14983
2966.0,1072.46,0.14979
2968.0,1072.46,0.14974
2970.0,1072.47,0.1497
2972.0,1072.47,0.14969
2974.0,1072.47,0.14969
2976.0,1072.47,0.14971
2978.0,1072.47,0.14972
2980.0,1072.48,0.1497
2982.0,1072.48,0.14966
2984.0,1072.49,0.14962
2986.0,1072.48,0.14958
2988.0,1072.5,0.14957
2990.0,1072.49,0.14956
2992.0,1072.49,0.14955
2994.0,1072.49,0.14955
2996.0,1072.49,0.14955
2998.0,1072.5,0.14955
3000.0,1072.5,0.14955
3002.0,1072.5,0.14953
3004.0,1072.5,0.14951
3006.0,1072.5,0.1495
3008.0,1072.52,0.14949
3010.0,1072.51,0.14949
3012.0,1072.52,0.14948
3014.0,1072.52,0.14947
3016.0,1072.52,0.14943
3018.0,1072.52,0.14939
3020.0,1072.52,0.14935
3022.0,1072.52,0.14932
3024.0,1072.54,0.14931
3026.0,1072.53,0.1493
3028.0,1072.52,0.14929
3030.0,1072.53,0.14928
3032.0,1072.53,0.14927
3034.0,1072.52,0.14926
3036.0,1072.53,0.14926
