Repository: MaCFP/matl-db

### Experimental Conditions: TGA/DSC
A Mettler Toledo TGA/DSC3+ was used to simultaneously conduct Thermogravimetric Analysis (TGA) and Differential Scanning Calorimetry (DSC) experiments. 

* Non-isothermal STA experiments
  - Heating Rates: 5, 10, 20, 30, 40, 50 K/min
  - Temperature program
    - Initial Temperature: 304 K
    - Initial Isotherm: 1200 s (hold at 304 K for 1200 s)  
    - Maximum Temperature: 1074 K
    - Final Isotherm: 300 s (hold 1074 K for 300 s)
* Isothermal STA experiments at 593 K
  - Temperature program
      - Initial Temperature: 304 K
      - Initial Isotherm: 1200 s (hold at 304 K for 1200 s)  
      - Maximum Temperature: 593 K (hold at 593 K for 6 hours)

File: Wood/Calibration_Data/TUBS/TUBS_Wood_TGA_N2_40K_R1.csv
Time (s),Temperature (K),Mass (mg)
0.0,304.978,0.9598
2.0,304.968,0.9596
4.0,304.958,0.95934
6.0,304.961,0.95907
8.0,304.932,0.95879
10.0,304.931,0.95849
12.0,304.916,0.9582
14.0,304.9,0.95793
16.0,304.911,0.95769
18.0,304.897,0.95744
20.0,304.883,0.95718
22.0,304.882,0.95694
24.0,304.86,0.95669
26.0,304.847,0.95644
28.0,304.854,0.9562
30.0,304.86,0.95596
32.0,304.846,0.95574
34.0,304.845,0.95552
36.0,304.822,0.9553
38.0,304.812,0.9551
40.0,304.815,0.95491
42.0,304.809,0.95472
44.0,304.797,0.95453
46.0,304.795,0.95433
48.0,304.78,0.95411
50.0,304.781,0.95389
52.0,304.774,0.95366
54.0,304.766,0.95346
56.0,304.767,0.95329
58.0,304.764,0.95313
60.0,304.758,0.95299
62.0,304.754,0.95284
64.0,304.735,0.95267
66.0,304.732,0.95248
68.0,304.73,0.95229
70.0,304.741,0.95211
72.0,304.754,0.95198
74.0,304.737,0.95186
76.0,304.729,0.95176
78.0,304.724,0.95165
80.0,304.715,0.95151
82.0,304.726,0.95136
84.0,304.715,0.95121
86.0,304.704,0.95104
88.0,304.706,0.95088
90.0,304.708,0.95072
92.0,304.692,0.95057
94.0,304.698,0.95042
96.0,304.696,0.95028
98.0,304.69,0.95013
100.0,304.679,0.94997
102.0,304.658,0.9498
104.0,304.674,0.94962
106.0,304.678,0.94945
108.0,304.653,0.94932
110.0,304.672,0.9492
112.0,304.658,0.94912
114.0,304.666,0.94905
116.0,304.665,0.94899
118.0,304.638,0.94894
120.0,304.659,0.94889
122.0,304.662,0.94883
124.0,304.658,0.94876
126.0,304.65,0.94869
128.0,304.632,0.94862
130.0,304.624,0.94855
132.0,304.628,0.94849
134.0,304.638,0.94844
136.0,304.627,0.94837
138.0,304.639,0.94827
140.0,304.639,0.94812
142.0,304.627,0.94797
144.0,304.635,0.94782
146.0,304.621,0.9477
148.0,304.614,0.9476
150.0,304.617,0.9475
152.0,304.597,0.9474
154.0,304.612,0.94728
156.0,304.61,0.94715
158.0,304.617,0.94702
160.0,304.602,0.94691
162.0,304.604,0.94682
164.0,304.6,0.94677
166.0,304.591,0.94673
168.0,304.606,0.9467
170.0,304.603,0.94667
172.0,304.582,0.94664
174.0,304.59,0.9466
176.0,304.577,0.94655
178.0,304.569,0.94651
180.0,304.566,0.94647
182.0,304.569,0.94642
184.0,304.56,0.94638
186.0,304.542,0.94633
188.0,304.558,0.94629
190.0,304.548,0.94625
192.0,304.549,0.94619
194.0,304.548,0.94612
196.0,304.554,0.94603
198.0,304.556,0.94592
200.0,304.543,0.94579
202.0,304.546,0.94567
204.0,304.541,0.94556
206.0,304.548,0.94547
208.0,304.545,0.9454
210.0,304.548,0.94534
212.0,304.542,0.94528
214.0,304.528,0.94523
216.0,304.527,0.94521
218.0,304.53,0.94519
220.0,304.523,0.9452
222.0,304.522,0.94521
224.0,304.526,0.94522
226.0,304.529,0.94524
228.0,304.532,0.94524
230.0,304.514,0.94523
232.0,304.514,0.94521
234.0,304.53,0.94516
236.0,304.512,0.94508
238.0,304.512,0.945
240.0,304.524,0.94492
242.0,304.52,0.94482
244.0,304.514,0.94473
246.0,304.514,0.94465
248.0,304.517,0.9446
250.0,304.516,0.94455
252.0,304.51,0.94452
254.0,304.515,0.9445
256.0,304.524,0.94446
258.0,304.506,0.94442
260.0,304.518,0.94438
262.0,304.507,0.94434
264.0,304.502,0.9443
266.0,304.52,0.94425
268.0,304.484,0.9442
270.0,304.503,0.94416
272.0,304.496,0.94414
274.0,304.508,0.94411
276.0,304.498,0.94408
278.0,304.503,0.94404
280.0,304.507,0.94398
282.0,304.482,0.94392
284.0,304.491,0.94384
286.0,304.5,0.94377
288.0,304.494,0.94372
290.0,304.52,0.94368
292.0,304.508,0.94366
294.0,304.51,0.94364
296.0,304.493,0.94364
298.0,304.475,0.94364
300.0,304.507,0.94363
302.0,304.492,0.94362
304.0,304.498,0.9436
306.0,304.487,0.94356
308.0,304.483,0.94351
310.0,304.489,0.94346
312.0,304.494,0.94342
314.0,304.476,0.94338
316.0,304.483,0.94334
318.0,304.497,0.94331
320.0,304.473,0.94329
322.0,304.486,0.94328
324.0,304.482,0.94329
326.0,304.478,0.9433
328.0,304.491,0.94329
330.0,304.486,0.94326
332.0,304.473,0.9432
334.0,304.477,0.94313
336.0,304.475,0.94307
338.0,304.475,0.94302
340.0,304.47,0.943
342.0,304.475,0.94298
344.0,304.458,0.94298
346.0,304.45,0.94298
348.0,304.462,0.94296
350.0,304.464,0.94293
352.0,304.45,0.94286
354.0,304.457,0.94278
356.0,304.473,0.94269
358.0,304.456,0.94261
360.0,304.463,0.94254
362.0,304.48,0.94247
364.0,304.465,0.94242
366.0,304.45,0.94238
368.0,304.46,0.94236
370.0,304.457,0.94236
372.0,304.455,0.94239
374.0,304.468,0.94242
376.0,304.444,0.94246
378.0,304.453,0.94248
380.0,304.451,0.9425
382.0,304.468,0.9425
384.0,304.454,0.94249
386.0,304.445,0.94248
388.0,304.429,0.94244
390.0,304.432,0.9424
392.0,304.438,0.94234
394.0,304.456,0.94227
396.0,304.448,0.94222
398.0,304.46,0.9422
400.0,304.441,0.94221
402.0,304.438,0.94221
404.0,304.454,0.9422
406.0,304.433,0.94217
408.0,304.442,0.94214
410.0,304.448,0.9421
412.0,304.439,0.94206
414.0,304.43,0.94202
416.0,304.437,0.94197
418.0,304.438,0.94192
420.0,304.441,0.94186
422.0,304.44,0.94181
424.0,304.443,0.94176
426.0,304.431,0.94171
428.0,304.442,0.94168
430.0,304.435,0.94167
432.0,304.443,0.94166
434.0,304.429,0.94165
436.0,304.436,0.94166
438.0,304.424,0.94166
440.0,304.433,0.94164
442.0,304.425,0.94163
444.0,304.43,0.9416
446.0,304.431,0.94158
448.0,304.453,0.94158
450.0,304.448,0.94159
452.0,304.431,0.94161
454.0,304.435,0.94164
456.0,304.429,0.94168
458.0,304.434,0.94171
460.0,304.428,0.94175
462.0,304.432,0.94177
464.0,304.452,0.94177
466.0,304.436,0.94174
468.0,304.433,0.94169
470.0,304.417,0.94164
472.0,304.439,0.94159
474.0,304.435,0.94152
476.0,304.43,0.94144
478.0,304.433,0.94138
480.0,304.425,0.94135
482.0,304.424,0.94136
484.0,304.408,0.94142
486.0,304.439,0.9415
488.0,304.434,0.94158
490.0,304.426,0.94161
492.0,304.439,0.9416
494.0,304.425,0.94157
496.0,304.435,0.94153
498.0,304.427,0.94148
500.0,304.425,0.94141
502.0,304.424,0.94135
504.0,304.421,0.94128
506.0,304.425,0.94122
508.0,304.433,0.94117
510.0,304.428,0.94111
512.0,304.428,0.94106
514.0,304.411,0.94103
516.0,304.445,0.94104
518.0,304.418,0.94106
520.0,304.416,0.9411
522.0,304.422,0.94112
524.0,304.418,0.94109
526.0,304.418,0.94103
528.0,304.414,0.94094
530.0,304.424,0.94087
532.0,304.427,0.94085
534.0,304.428,0.94084
536.0,304.434,0.94088
538.0,304.422,0.94092
540.0,304.433,0.94098
542.0,304.418,0.94102
544.0,304.442,0.94106
546.0,304.436,0.94109
548.0,304.421,0.9411
550.0,304.423,0.9411
552.0,304.431,0.94109
554.0,304.428,0.94107
556.0,304.429,0.94104
558.0,304.437,0.94102
560.0,304.409,0.94102
562.0,304.415,0.941
564.0,304.426,0.94098
566.0,304.43,0.94095
568.0,304.427,0.94091
570.0,304.417,0.94088
572.0,304.427,0.94086
574.0,304.422,0.94085
576.0,304.43,0.94086
578.0,304.423,0.94087
580.0,304.428,0.94088
582.0,304.428,0.94088
584.0,304.417,0.94086
586.0,304.41,0.94084
588.0,304.406,0.94084
590.0,304.416,0.94084
592.0,304.42,0.94086
594.0,304.43,0.94088
596.0,304.418,0.94088
598.0,304.42,0.94088
600.0,304.419,0.94087
602.0,304.409,0.94084
604.0,304.422,0.9408
606.0,304.429,0.94075
608.0,304.428,0.94067
610.0,304.423,0.9406
612.0,304.417,0.94053
614.0,304.415,0.94048
616.0,304.424,0.94047
618.0,304.421,0.94048
620.0,304.425,0.94051
622.0,304.424,0.94055
624.0,304.416,0.94061
626.0,304.422,0.94065
628.0,304.414,0.94068
630.0,304.419,0.9407
632.0,304.431,0.94071
634.0,304.413,0.9407
636.0,304.414,0.94067
638.0,304.414,0.94065
640.0,304.416,0.94064
642.0,304.41,0.94065
644.0,304.412,0.94067
646.0,304.416,0.9407
648.0,304.426,0.94073
650.0,304.418,0.94073
652.0,304.422,0.94071
654.0,304.424,0.9407
656.0,304.418,0.94068
658.0,304.418,0.94068
660.0,304.413,0.94069
662.0,304.436,0.9407
664.0,304.419,0.94069
666.0,304.409,0.94067
668.0,304.431,0.94064
670.0,304.425,0.9406
672.0,304.42,0.94058
674.0,304.42,0.94057
676.0,304.424,0.94057
678.0,304.397,0.94057
680.0,304.408,0.94057
682.0,304.413,0.94056
684.0,304.425,0.94056
686.0,304.425,0.94057
688.0,304.401,0.9406
690.0,304.401,0.94063
692.0,304.411,0.94066
694.0,304.408,0.94068
696.0,304.436,0.94068
698.0,304.411,0.94065
700.0,304.42,0.94059
702.0,304.418,0.94053
704.0,304.408,0.94046
706.0,304.422,0.9404
708.0,304.42,0.94037
710.0,304.4,0.94035
712.0,304.415,0.94035
714.0,304.409,0.94037
716.0,304.401,0.94041
718.0,304.419,0.94045
720.0,304.395,0.94048
722.0,304.399,0.9405
724.0,304.418,0.9405
726.0,304.4,0.94049
728.0,304.418,0.94046
730.0,304.404,0.94042
732.0,304.415,0.94038
734.0,304.412,0.94035
736.0,304.418,0.94033
738.0,304.427,0.94032
740.0,304.416,0.94032
742.0,304.415,0.9403
744.0,304.401,0.94029
746.0,304.4,0.94027
748.0,304.418,0.94025
750.0,304.414,0.94024
752.0,304.404,0.94023
754.0,304.415,0.94022
756.0,304.41,0.94022
758.0,304.411,0.9402
760.0,304.411,0.94016
762.0,304.421,0.94012
764.0,304.412,0.94007
766.0,304.43,0.94004
768.0,304.412,0.94003
770.0,304.414,0.94002
772.0,304.419,0.94002
774.0,304.415,0.94002
776.0,304.403,0.94003
778.0,304.416,0.94005
780.0,304.424,0.94008
782.0,304.405,0.94012
784.0,304.421,0.94014
786.0,304.404,0.94014
788.0,304.403,0.94013
790.0,304.413,0.94012
792.0,304.414,0.9401
794.0,304.421,0.94009
796.0,304.405,0.94007
798.0,304.42,0.94005
800.0,304.417,0.94004
802.0,304.413,0.94002
804.0,304.41,0.93999
806.0,304.412,0.93996
808.0,304.422,0.93992
810.0,304.424,0.93991
812.0,304.406,0.93993
814.0,304.411,0.93995
816.0,304.413,0.93998
818.0,304.422,0.94
820.0,304.419,0.94001
822.0,304.416,0.94001
824.0,304.416,0.93999
826.0,304.416,0.93997
828.0,304.405,0.93996
830.0,304.403,0.93996
832.0,304.415,0.93999
834.0,304.424,0.94
836.0,304.421,0.94
838.0,304.405,0.93998
840.0,304.424,0.93996
842.0,304.397,0.93994
844.0,304.413,0.93993
846.0,304.418,0.93992
848.0,304.422,0.93994
850.0,304.403,0.93996
852.0,304.415,0.93999
854.0,304.404,0.94
856.0,304.406,0.93998
858.0,304.407,0.93996
860.0,304.41,0.93994
862.0,304.414,0.93992
864.0,304.408,0.93992
866.0,304.409,0.93992
868.0,304.407,0.93992
870.0,304.417,0.93992
872.0,304.405,0.93992
874.0,304.417,0.93991
876.0,304.419,0.9399
878.0,304.408,0.93989
880.0,304.411,0.93987
882.0,304.424,0.93985
884.0,304.419,0.93981
886.0,304.415,0.93978
888.0,304.428,0.93975
890.0,304.41,0.93973
892.0,304.414,0.93972
894.0,304.423,0.93974
896.0,304.414,0.93976
898.0,304.413,0.93978
900.0,304.416,0.93979
902.0,304.424,0.93979
904.0,304.427,0.93978
906.0,304.427,0.93978
908.0,304.413,0.93979
910.0,304.404,0.9398
912.0,304.419,0.93981
914.0,304.408,0.93981
916.0,304.41,0.93981
918.0,304.407,0.93981
920.0,304.409,0.93981
922.0,304.402,0.93982
924.0,304.416,0.93982
926.0,304.425,0.93981
928.0,304.414,0.9398
930.0,304.414,0.93978
932.0,304.408,0.93973
934.0,304.407,0.9397
936.0,304.407,0.93967
938.0,304.404,0.93967
940.0,304.422,0.93968
942.0,304.411,0.93972
944.0,304.407,0.93979
946.0,304.415,0.93985
948.0,304.406,0.9399
950.0,304.413,0.93995
952.0,304.398,0.93996
954.0,304.407,0.93996
956.0,304.409,0.93992
958.0,304.421,0.93989
960.0,304.411,0.93986
962.0,304.418,0.93984
964.0,304.41,0.93983
966.0,304.397,0.93982
968.0,304.4,0.9398
970.0,304.399,0.93979
972.0,304.401,0.93979
974.0,304.408,0.93978
976.0,304.39,0.93976
978.0,304.393,0.93973
980.0,304.398,0.93971
982.0,304.407,0.9397
984.0,304.412,0.93972
986.0,304.39,0.93972
988.0,304.409,0.93969
990.0,304.417,0.93965
992.0,304.388,0.93961
994.0,304.394,0.93957
996.0,304.398,0.93952
998.0,304.389,0.93947
1000.0,304.396,0.93942
1002.0,304.402,0.9394
1004.0,304.408,0.9394
1006.0,304.394,0.93941
1008.0,304.41,0.93943
1010.0,304.423,0.93946
1012.0,304.398,0.93949
1014.0,304.397,0.93953
1016.0,304.39,0.93955
1018.0,304.416,0.93956
1020.0,304.414,0.93955
1022.0,304.406,0.93955
1024.0,304.407,0.93957
1026.0,304.409,0.93958
1028.0,304.41,0.93959
1030.0,304.397,0.93959
1032.0,304.402,0.93957
1034.0,304.402,0.93956
1036.0,304.407,0.93954
1038.0,304.402,0.93953
1040.0,304.409,0.93953
1042.0,304.393,0.93953
1044.0,304.412,0.93954
1046.0,304.406,0.93955
1048.0,304.413,0.93956
1050.0,304.419,0.93957
1052.0,304.404,0.93959
1054.0,304.406,0.93961
1056.0,304.406,0.93964
1058.0,304.403,0.93967
1060.0,304.408,0.93969
1062.0,304.408,0.93971
1064.0,304.401,0.93971
1066.0,304.402,0.93971
1068.0,304.406,0.93971
1070.0,304.418,0.93971
1072.0,304.414,0.93969
1074.0,304.412,0.93967
1076.0,304.398,0.93964
1078.0,304.412,0.93962
1080.0,304.398,0.93961
1082.0,304.394,0.93959
1084.0,304.407,0.93956
1086.0,304.42,0.93951
1088.0,304.403,0.93945
1090.0,304.408,0.9394
1092.0,304.4,0.93936
1094.0,304.419,0.93934
1096.0,304.411,0.93933
1098.0,304.406,0.93935
1100.0,304.408,0.93941
1102.0,304.407,0.93948
1104.0,304.402,0.93956
1106.0,304.403,0.93963
1108.0,304.411,0.93967
1110.0,304.397,0.93971
1112.0,304.412,0.93978
1114.0,304.4,0.93986
1116.0,304.407,0.93994
1118.0,304.412,0.93999
1120.0,304.41,0.93999
1122.0,304.395,0.93996
1124.0,304.408,0.93991
1126.0,304.417,0.93985
1128.0,304.4,0.93977
1130.0,304.409,0.93968
1132.0,304.402,0.93956
1134.0,304.393,0.93945
1136.0,304.428,0.93936
1138.0,304.419,0.93932
1140.0,304.391,0.93931
1142.0,304.404,0.93931
1144.0,304.406,0.93932
1146.0,304.408,0.93933
1148.0,304.409,0.93935
1150.0,304.413,0.93939
1152.0,304.409,0.93946
1154.0,304.416,0.93952
1156.0,304.418,0.93958
1158.0,304.416,0.93963
1160.0,304.408,0.93966
1162.0,304.413,0.93967
1164.0,304.41,0.93965
1166.0,304.415,0.93963
1168.0,304.406,0.93962
1170.0,304.425,0.9396
1172.0,304.418,0.93958
1174.0,304.414,0.93955
1176.0,304.419,0.93953
1178.0,304.416,0.93952
1180.0,304.424,0.93952
1182.0,304.409,0.9395
1184.0,304.412,0.93948
1186.0,304.402,0.93946
1188.0,304.413,0.93944
1190.0,304.411,0.93944
1192.0,304.411,0.93947
1194.0,304.407,0.9395
1196.0,304.418,0.93953
1198.0,304.41,0.93949
1200.0,304.418,0.9392
1202.11,304.5,0.93863
1203.79,305,0.93799
1204.94,305.5,0.9376
1206.25,306,0.93727
1207.7,306.5,0.93709
1208.87,307,0.93719
1209.88,307.5,0.9375
1210.81,308,0.93784
1211.75,308.5,0.9385
1212.62,309,0.93908
1213.46,309.5,0.93954
1214.3,310,0.93994
1215.13,310.5,0.9403
1215.95,311,0.94072
1216.72,311.5,0.94105
1217.51,312,0.9413
1218.29,312.5,0.94148
1219.06,313,0.94159
1219.85,313.5,0.94162
1220.63,314,0.94167
1221.4,314.5,0.9417
1222.17,315,0.9417
1222.94,315.5,0.94165
1223.7,316,0.94158
1224.46,316.5,0.94149
1225.23,317,0.94139
1225.99,317.5,0.94126
1226.76,318,0.9411
1227.52,318.5,0.94091
1228.27,319,0.9407
1229.03,319.5,0.94052
1229.78,320,0.94034
1230.55,320.5,0.94016
1231.31,321,0.93998
1232.07,321.5,0.93983
1232.84,322,0.93967
1233.59,322.5,0.93952
1234.34,323,0.93936
1235.11,323.5,0.93921
1235.87,324,0.93909
1236.62,324.5,0.93897
1237.37,325,0.93884
1238.12,325.5,0.93871
1238.88,326,0.93858
1239.64,326.5,0.93846
1240.4,327,0.93835
1241.17,327.5,0.93824
1241.92,328,0.93813
1242.67,328.5,0.93802
1243.42,329,0.93792
1244.18,329.5,0.93783
1244.94,330,0.93773
1245.71,330.5,0.93762
1246.48,331,0.93752
1247.23,331.5,0.93742
1247.97,332,0.93733
1248.73,332.5,0.93724
1249.5,333,0.93715
1250.26,333.5,0.93705
1250.99,334,0.93696
1251.76,334.5,0.93686
1252.52,335,0.93676
1253.26,335.5,0.93666
1254.0,336,0.93656
1254.77,336.5,0.93645
1255.54,337,0.93633
1256.3,337.5,0.93621
1257.07,338,0.93609
1257.81,338.5,0.93596
1258.57,339,0.93583
1259.33,339.5,0.9357
1260.1,340,0.93555
1260.85,340.5,0.93542
1261.6,341,0.93528
1262.35,341.5,0.93514
1263.09,342,0.935
1263.85,342.5,0.93487
1264.62,343,0.93473
1265.38,343.5,0.9346
1266.14,344,0.93447
1266.89,344.5,0.93434
1267.64,345,0.93422
1268.39,345.5,0.93411
1269.14,346,0.93399
1269.91,346.5,0.93386
1270.67,347,0.93374
1271.42,347.5,0.93362
1272.17,348,0.9335
1272.93,348.5,0.93338
1273.7,349,0.93326
1274.45,349.5,0.93314
1275.2,350,0.93302
1275.95,350.5,0.93289
1276.7,351,0.93276
1277.45,351.5,0.93264
1278.2,352,0.93252
1278.97,352.5,0.93239
1279.75,353,0.93226
1280.5,353.5,0.93214
1281.25,354,0.93202
1282.02,354.5,0.93191
1282.77,355,0.93179
1283.51,355.5,0.93167
1284.27,356,0.93156
1285.04,356.5,0.93145
1285.78,357,0.93134
1286.54,357.5,0.93124
1287.3,358,0.93113
1288.06,358.5,0.93103
1288.8,359,0.93093
1289.56,359.5,0.93083
1290.31,360,0.93073
1291.05,360.5,0.93063
1291.8,361,0.93055
1292.55,361.5,0.93047
1293.32,362,0.93039
1294.08,362.5,0.93031
1294.83,363,0.93024
1295.6,363.5,0.93017
1296.36,364,0.9301
1297.1,364.5,0.93003
1297.85,365,0.92996
1298.6,365.5,0.92988
1299.35,366,0.9298
1300.11,366.5,0.92973
1300.87,367,0.92966
1301.63,367.5,0.92959
1302.38,368,0.92951
1303.12,368.5,0.92944
1303.87,369,0.92937
1304.62,369.5,0.9293
1305.37,370,0.92923
1306.14,370.5,0.92916
1306.87,371,0.92909
1307.63,371.5,0.92902
1308.39,372,0.92896
1309.14,372.5,0.9289
1309.9,373,0.92885
1310.65,373.5,0.92879
1311.41,374,0.92875
1312.16,374.5,0.92872
1312.91,375,0.92869
1313.66,375.5,0.92867
1314.41,376,0.92864
1315.16,376.5,0.92862
1315.92,377,0.92861
1316.66,377.5,0.92859
1317.41,378,0.92857
1318.16,378.5,0.92855
1318.92,379,0.92852
1319.66,379.5,0.92849
1320.42,380,0.92845
1321.17,380.5,0.92841
1321.92,381,0.92837
1322.67,381.5,0.92833
1323.42,382,0.92828
1324.17,382.5,0.92824
1324.92,383,0.92821
1325.67,383.5,0.92818
1326.42,384,0.92816
1327.18,384.5,0.92814
1327.93,385,0.92813
1328.67,385.5,0.92812
1329.42,386,0.92811
1330.17,386.5,0.9281
1330.93,387,0.92808
1331.67,387.5,0.92807
1332.41,388,0.92805
1333.16,388.5,0.92804
1333.93,389,0.92802
1334.66,389.5,0.928
1335.42,390,0.92798
1336.18,390.5,0.92795
1336.92,391,0.92793
1337.66,391.5,0.92791
1338.41,392,0.92789
1339.16,392.5,0.92787
1339.91,393,0.92784
1340.66,393.5,0.92782
1341.4,394,0.9278
1342.15,394.5,0.92778
1342.89,395,0.92775
1343.64,395.5,0.92773
1344.38,396,0.92771
1345.14,396.5,0.9277
1345.89,397,0.92769
1346.63,397.5,0.92768
1347.37,398,0.92768
1348.12,398.5,0.92768
1348.87,399,0.92768
1349.61,399.5,0.92769
1350.35,400,0.92769
1351.1,400.5,0.9277
1351.85,401,0.92772
1352.59,401.5,0.92774
1353.33,402,0.92776
1354.08,402.5,0.92777
1354.82,403,0.92779
1355.57,403.5,0.9278
1356.32,404,0.92781
1357.08,404.5,0.92782
1357.81,405,0.92783
1358.55,405.5,0.92783
1359.29,406,0.92782
1360.04,406.5,0.9278
1360.78,407,0.92778
1361.53,407.5,0.92775
1362.27,408,0.92773
1363.02,408.5,0.9277
1363.75,409,0.92765
1364.49,409.5,0.92762
1365.24,410,0.92759
1365.98,410.5,0.92757
1366.71,411,0.92755
1367.45,411.5,0.92754
1368.2,412,0.92754
1368.94,412.5,0.92752
1369.69,413,0.92751
1370.44,413.5,0.92751
1371.19,414,0.92751
1371.92,414.5,0.92751
1372.66,415,0.9275
1373.4,415.5,0.92749
1374.13,416,0.92748
1374.88,416.5,0.92746
1375.63,417,0.92743
1376.37,417.5,0.92741
1377.11,418,0.92739
1377.84,418.5,0.92736
1378.58,419,0.92733
1379.33,419.5,0.92729
1380.08,420,0.92726
1380.81,420.5,0.92723
1381.55,421,0.9272
1382.29,421.5,0.92717
1383.03,422,0.92714
1383.76,422.5,0.92712
1384.5,423,0.9271
1385.24,423.5,0.92708
1385.98,424,0.92706
1386.72,424.5,0.92705
1387.47,425,0.92704
1388.21,425.5,0.92703
1388.95,426,0.92702
1389.69,426.5,0.92701
1390.43,427,0.927
1391.17,427.5,0.92699
1391.9,428,0.92698
1392.64,428.5,0.92698
1393.38,429,0.92698
1394.13,429.5,0.92698
1394.87,430,0.92698
1395.61,430.5,0.92698
1396.35,431,0.92698
1397.09,431.5,0.92698
1397.83,432,0.92696
1398.56,432.5,0.92695
1399.29,433,0.92694
1400.02,433.5,0.92692
1400.77,434,0.9269
1401.5,434.5,0.92687
1402.23,435,0.92684
1402.97,435.5,0.92682
1403.71,436,0.92678
1404.46,436.5,0.92674
1405.19,437,0.9267
1405.93,437.5,0.92666
1406.66,438,0.92662
1407.4,438.5,0.92658
1408.13,439,0.92654
1408.87,439.5,0.92651
1409.61,440,0.92647
1410.35,440.5,0.92643
1411.09,441,0.9264
1411.82,441.5,0.92637
1412.54,442,0.92633
1413.28,442.5,0.92628
1414.03,443,0.92624
1414.76,443.5,0.92619
1415.49,444,0.92614
1416.22,444.5,0.92608
1416.97,445,0.92602
1417.7,445.5,0.92596
1418.44,446,0.9259
1419.18,446.5,0.92585
1419.89,447,0.92579
1420.64,447.5,0.92574
1421.37,448,0.9257
1422.09,448.5,0.92565
1422.83,449,0.92561
1423.57,449.5,0.92558
1424.31,450,0.92556
1425.03,450.5,0.92553
1425.76,451,0.92549
1426.5,451.5,0.92545
1427.24,452,0.92541
1427.97,452.5,0.92536
1428.7,453,0.92531
1429.44,453.5,0.92525
1430.18,454,0.9252
1430.91,454.5,0.92514
1431.63,455,0.92506
1432.37,455.5,0.92498
1433.11,456,0.92489
1433.84,456.5,0.9248
1434.56,457,0.92471
1435.29,457.5,0.92462
1436.03,458,0.92451
1436.76,458.5,0.9244
1437.5,459,0.9243
1438.23,459.5,0.9242
1438.97,460,0.9241
1439.68,460.5,0.924
1440.41,461,0.92391
1441.15,461.5,0.92381
1441.88,462,0.92372
1442.62,462.5,0.92362
1443.36,463,0.92352
1444.09,463.5,0.92343
1444.82,464,0.92333
1445.55,464.5,0.92322
1446.28,465,0.92312
1447.02,465.5,0.92302
1447.75,466,0.9229
1448.48,466.5,0.92279
1449.2,467,0.92268
1449.93,467.5,0.92257
1450.67,468,0.92246
1451.4,468.5,0.92234
1452.12,469,0.92222
1452.85,469.5,0.9221
1453.59,470,0.92199
1454.32,470.5,0.92187
1455.04,471,0.92175
1455.77,471.5,0.92162
1456.51,472,0.92149
1457.25,472.5,0.92136
1457.98,473,0.92122
1458.71,473.5,0.92109
1459.43,474,0.92095
1460.15,474.5,0.92081
1460.89,475,0.92066
1461.62,475.5,0.92052
1462.34,476,0.92038
1463.08,476.5,0.92025
1463.81,477,0.92011
1464.54,477.5,0.91997
1465.27,478,0.91983
1466.0,478.5,0.91969
1466.72,479,0.91955
1467.45,479.5,0.91942
1468.18,480,0.91929
1468.9,480.5,0.91915
1469.64,481,0.91901
1470.37,481.5,0.91888
1471.1,482,0.91875
1471.83,482.5,0.91861
1472.56,483,0.91848
1473.29,483.5,0.91834
1474.02,484,0.91821
1474.76,484.5,0.91806
1475.48,485,0.91791
1476.2,485.5,0.91777
1476.92,486,0.91762
1477.66,486.5,0.91747
1478.4,487,0.91732
1479.13,487.5,0.91716
1479.86,488,0.917
1480.58,488.5,0.91685
1481.31,489,0.91669
1482.03,489.5,0.91653
1482.77,490,0.91637
1483.5,490.5,0.9162
1484.23,491,0.91604
1484.96,491.5,0.91588
1485.68,492,0.91573
1486.41,492.5,0.91557
1487.14,493,0.91541
1487.87,493.5,0.91526
1488.61,494,0.91511
1489.34,494.5,0.91496
1490.06,495,0.91482
1490.79,495.5,0.91467
1491.52,496,0.91453
1492.24,496.5,0.91439
1492.98,497,0.91424
1493.69,497.5,0.9141
1494.42,498,0.91395
1495.16,498.5,0.9138
1495.89,499,0.91364
1496.62,499.5,0.91349
1497.35,500,0.91334
1498.07,500.5,0.91319
1498.81,501,0.91304
1499.54,501.5,0.9129
1500.26,502,0.91276
1500.99,502.5,0.91261
1501.71,503,0.91247
1502.44,503.5,0.91232
1503.17,504,0.91217
1503.9,504.5,0.91202
1504.63,505,0.91186
1505.36,505.5,0.9117
1506.09,506,0.91154
1506.82,506.5,0.91137
1507.55,507,0.91119
1508.27,507.5,0.911
1508.99,508,0.91081
1509.73,508.5,0.91061
1510.46,509,0.91042
1511.19,509.5,0.91023
1511.92,510,0.91001
1512.65,510.5,0.90981
1513.38,511,0.9096
1514.11,511.5,0.9094
1514.84,512,0.90919
1515.58,512.5,0.90897
1516.31,513,0.90875
1517.04,513.5,0.90853
1517.77,514,0.9083
1518.49,514.5,0.90807
1519.22,515,0.90784
1519.95,515.5,0.90759
1520.69,516,0.90734
1521.41,516.5,0.90709
1522.14,517,0.90684
1522.87,517.5,0.90659
1523.61,518,0.90634
1524.34,518.5,0.90608
1525.06,519,0.90583
1525.78,519.5,0.90557
1526.51,520,0.90531
1527.25,520.5,0.90505
1527.97,521,0.90478
1528.7,521.5,0.90452
1529.43,522,0.90425
1530.15,522.5,0.90397
1530.89,523,0.9037
1531.62,523.5,0.90341
1532.35,524,0.90312
1533.08,524.5,0.90283
1533.81,525,0.90254
1534.54,525.5,0.90224
1535.28,526,0.90193
1536.01,526.5,0.90162
1536.74,527,0.9013
1537.47,527.5,0.90099
1538.21,528,0.90067
1538.93,528.5,0.90036
1539.66,529,0.90003
1540.39,529.5,0.89969
1541.12,530,0.89935
1541.85,530.5,0.89901
1542.58,531,0.89867
1543.32,531.5,0.89831
1544.06,532,0.89793
1544.78,532.5,0.89755
1545.51,533,0.89718
1546.24,533.5,0.8968
1546.98,534,0.89641
1547.71,534.5,0.896
1548.44,535,0.8956
1549.16,535.5,0.89519
1549.9,536,0.89477
1550.63,536.5,0.89435
1551.36,537,0.89391
1552.1,537.5,0.89346
1552.83,538,0.89302
1553.56,538.5,0.89258
1554.29,539,0.89213
1555.02,539.5,0.89168
1555.75,540,0.89121
1556.48,540.5,0.89074
1557.22,541,0.89027
1557.95,541.5,0.8898
1558.68,542,0.88933
1559.42,542.5,0.88884
1560.15,543,0.88835
1560.87,543.5,0.88786
1561.61,544,0.88736
1562.34,544.5,0.88685
1563.07,545,0.88634
1563.8,545.5,0.8858
1564.53,546,0.88526
1565.27,546.5,0.88471
1566.01,547,0.88415
1566.74,547.5,0.8836
1567.46,548,0.88302
1568.2,548.5,0.88242
1568.93,549,0.88183
1569.67,549.5,0.88123
1570.4,550,0.88063
1571.14,550.5,0.88002
1571.87,551,0.87939
1572.6,551.5,0.87877
1573.34,552,0.87814
1574.07,552.5,0.87751
1574.8,553,0.87688
1575.53,553.5,0.87624
1576.27,554,0.87558
1577.01,554.5,0.87493
1577.75,555,0.87427
1578.48,555.5,0.87361
1579.21,556,0.87296
1579.93,556.5,0.87228
1580.67,557,0.8716
1581.4,557.5,0.87092
1582.14,558,0.87023
1582.88,558.5,0.86954
1583.61,559,0.86882
1584.35,559.5,0.8681
1585.08,560,0.86738
1585.81,560.5,0.86667
1586.54,561,0.86594
1587.28,561.5,0.8652
1588.02,562,0.86446
1588.74,562.5,0.86371
1589.48,563,0.86296
1590.22,563.5,0.8622
1590.95,564,0.86145
1591.69,564.5,0.86067
1592.42,565,0.85989
1593.16,565.5,0.85912
1593.88,566,0.85834
1594.62,566.5,0.85755
1595.36,567,0.85674
1596.1,567.5,0.85591
1596.84,568,0.85509
1597.57,568.5,0.85428
1598.3,569,0.85345
1599.04,569.5,0.85261
1599.77,570,0.85175
1600.51,570.5,0.85089
1601.24,571,0.85003
1601.98,571.5,0.84916
1602.72,572,0.84829
1603.45,572.5,0.84741
1604.18,573,0.84652
1604.92,573.5,0.84562
1605.66,574,0.84471
1606.39,574.5,0.8438
1607.13,575,0.84287
1607.87,575.5,0.84192
1608.61,576,0.84097
1609.35,576.5,0.84003
1610.09,577,0.83909
1610.82,577.5,0.83815
1611.55,578,0.8372
1612.28,578.5,0.83623
1613.02,579,0.83526
1613.76,579.5,0.83428
1614.5,580,0.83329
1615.25,580.5,0.83229
1615.98,581,0.83126
1616.72,581.5,0.83023
1617.46,582,0.82919
1618.2,582.5,0.82814
1618.94,583,0.82708
1619.68,583.5,0.82597
1620.41,584,0.82486
1621.15,584.5,0.82374
1621.89,585,0.82261
1622.63,585.5,0.82147
1623.36,586,0.82031
1624.09,586.5,0.81912
1624.83,587,0.81794
1625.57,587.5,0.81674
1626.31,588,0.81554
1627.04,588.5,0.81434
1627.78,589,0.81309
1628.53,589.5,0.81183
1629.27,590,0.81058
1630.02,590.5,0.80932
1630.75,591,0.80807
1631.49,591.5,0.8068
1632.23,592,0.8055
1632.97,592.5,0.80421
1633.71,593,0.80291
1634.45,593.5,0.80161
1635.19,594,0.80029
1635.92,594.5,0.79893
1636.67,595,0.79756
1637.41,595.5,0.79619
1638.15,596,0.79483
1638.88,596.5,0.79344
1639.62,597,0.79201
1640.36,597.5,0.79056
1641.09,598,0.78913
1641.84,598.5,0.78766
1642.58,599,0.78619
1643.32,599.5,0.78469
1644.06,600,0.78315
1644.81,600.5,0.7816
1645.56,601,0.78005
1646.3,601.5,0.77849
1647.04,602,0.77693
1647.78,602.5,0.77529
1648.52,603,0.77367
1649.26,603.5,0.77203
1650.0,604,0.77037
1650.74,604.5,0.76872
1651.48,605,0.767
1652.22,605.5,0.76525
1652.96,606,0.76352
1653.71,606.5,0.76174
1654.45,607,0.75998
1655.19,607.5,0.7582
1655.93,608,0.75633
1656.67,608.5,0.75449
1657.42,609,0.75263
1658.16,609.5,0.75074
1658.9,610,0.74886
1659.63,610.5,0.74692
1660.38,611,0.74495
1661.14,611.5,0.74295
1661.89,612,0.74094
1662.62,612.5,0.73897
1663.36,613,0.73695
1664.11,613.5,0.73486
1664.87,614,0.73274
1665.6,614.5,0.7307
1666.34,615,0.72863
1667.09,615.5,0.72652
1667.82,616,0.72437
1668.57,616.5,0.72223
1669.31,617,0.72007
1670.05,617.5,0.7179
1670.8,618,0.71571
1671.54,618.5,0.7135
1672.28,619,0.71125
1673.04,619.5,0.70897
1673.77,620,0.70672
1674.52,620.5,0.70445
1675.27,621,0.70213
1676.01,621.5,0.69977
1676.76,622,0.69745
1677.5,622.5,0.69509
1678.25,623,0.69272
1679.0,623.5,0.69036
1679.74,624,0.68798
1680.48,624.5,0.68557
1681.23,625,0.68315
1681.97,625.5,0.68076
1682.72,626,0.67832
1683.46,626.5,0.67585
1684.21,627,0.67336
1684.95,627.5,0.6709
1685.69,628,0.66842
1686.44,628.5,0.66589
1687.19,629,0.66334
1687.94,629.5,0.66076
1688.68,630,0.6582
1689.43,630.5,0.65559
1690.18,631,0.65298
1690.92,631.5,0.65041
1691.67,632,0.64776
1692.41,632.5,0.64511
1693.16,633,0.64246
1693.92,633.5,0.63977
1694.66,634,0.63712
1695.4,634.5,0.63444
1696.15,635,0.63173
1696.91,635.5,0.62898
1697.65,636,0.62625
1698.4,636.5,0.62352
1699.14,637,0.62079
1699.88,637.5,0.61806
1700.63,638,0.61526
1701.38,638.5,0.61244
1702.14,639,0.60963
1702.88,639.5,0.60686
1703.63,640,0.60401
1704.37,640.5,0.60116
1705.12,641,0.59832
1705.87,641.5,0.59548
1706.63,642,0.59257
1707.38,642.5,0.58966
1708.13,643,0.58676
1708.87,643.5,0.58386
1709.62,644,0.58094
1710.37,644.5,0.578
1711.13,645,0.57503
1711.86,645.5,0.57209
1712.62,646,0.56908
1713.37,646.5,0.56607
1714.12,647,0.56306
1714.87,647.5,0.56004
1715.61,648,0.55697
1716.36,648.5,0.55388
1717.11,649,0.55078
1717.87,649.5,0.54766
1718.62,650,0.54455
1719.37,650.5,0.5414
1720.12,651,0.5382
1720.86,651.5,0.53507
1721.62,652,0.53184
1722.38,652.5,0.52862
1723.13,653,0.52541
1723.89,653.5,0.52212
1724.64,654,0.5189
1725.38,654.5,0.51566
1726.13,655,0.51239
1726.9,655.5,0.50903
1727.64,656,0.50572
1728.39,656.5,0.50235
1729.15,657,0.49892
1729.91,657.5,0.49548
1730.67,658,0.49205
1731.41,658.5,0.48859
1732.16,659,0.48506
1732.94,659.5,0.48142
1733.67,660,0.47793
1734.42,660.5,0.47438
1735.18,661,0.47074
1735.94,661.5,0.46701
1736.69,662,0.46334
1737.44,662.5,0.45962
1738.21,663,0.45586
1738.95,663.5,0.45217
1739.7,664,0.44835
1740.46,664.5,0.44453
1741.21,665,0.44071
1741.97,665.5,0.43686
1742.73,666,0.43296
1743.48,666.5,0.42902
1744.24,667,0.42504
1745.0,667.5,0.42105
1745.75,668,0.4171
1746.5,668.5,0.41312
1747.26,669,0.40908
1748.01,669.5,0.40499
1748.77,670,0.40093
1749.52,670.5,0.39687
1750.27,671,0.3928
1751.02,671.5,0.38873
1751.78,672,0.38453
1752.54,672.5,0.38032
1753.31,673,0.37614
1754.06,673.5,0.37202
1754.8,674,0.36793
1755.55,674.5,0.36374
1756.31,675,0.35955
1757.06,675.5,0.35541
1757.82,676,0.35127
1758.58,676.5,0.3471
1759.34,677,0.343
1760.09,677.5,0.33898
1760.84,678,0.33495
1761.59,678.5,0.33094
1762.35,679,0.32694
1763.11,679.5,0.32295
1763.88,680,0.31909
1764.63,680.5,0.31525
1765.39,681,0.31148
1766.14,681.5,0.30778
1766.89,682,0.30409
1767.64,682.5,0.30061
1768.39,683,0.29718
1769.14,683.5,0.29377
1769.89,684,0.29039
1770.64,684.5,0.2871
1771.4,685,0.28397
1772.15,685.5,0.28098
1772.91,686,0.27799
1773.67,686.5,0.27506
1774.42,687,0.27222
1775.17,687.5,0.26951
1775.93,688,0.26712
1776.68,688.5,0.26473
1777.43,689,0.26238
1778.19,689.5,0.26007
1778.95,690,0.2578
1779.7,690.5,0.25602
1780.45,691,0.25422
1781.2,691.5,0.25242
1781.96,692,0.25068
1782.71,692.5,0.24901
1783.46,693,0.24762
1784.21,693.5,0.24639
1784.96,694,0.24509
1785.72,694.5,0.24384
1786.47,695,0.24263
1787.23,695.5,0.24156
1787.99,696,0.24072
1788.75,696.5,0.23982
1789.51,697,0.23894
1790.26,697.5,0.2381
1791.02,698,0.2373
1791.76,698.5,0.23674
1792.52,699,0.23615
1793.27,699.5,0.23555
1794.03,700,0.23496
1794.78,700.5,0.2344
1795.54,701,0.23396
1796.3,701.5,0.23354
1797.06,702,0.23309
1797.82,702.5,0.23266
1798.58,703,0.23223
1799.33,703.5,0.23185
1800.08,704,0.2315
1800.84,704.5,0.23114
1801.59,705,0.23078
1802.35,705.5,0.23042
1803.11,706,0.23006
1803.86,706.5,0.22974
1804.62,707,0.22941
1805.38,707.5,0.22907
1806.13,708,0.22873
1806.91,708.5,0.22839
1807.65,709,0.22807
1808.4,709.5,0.22775
1809.16,710,0.22744
1809.91,710.5,0.22712
1810.67,711,0.22681
1811.43,711.5,0.22652
1812.18,712,0.22623
1812.94,712.5,0.22594
1813.7,713,0.22565
1814.46,713.5,0.22536
1815.22,714,0.22507
1815.97,714.5,0.22479
1816.72,715,0.22451
1817.48,715.5,0.22422
1818.23,716,0.22393
1818.98,716.5,0.22365
1819.73,717,0.22335
1820.5,717.5,0.22306
1821.26,718,0.22277
1822.02,718.5,0.22249
1822.77,719,0.22221
1823.53,719.5,0.22193
1824.29,720,0.22165
1825.05,720.5,0.22137
1825.83,721,0.22109
1826.58,721.5,0.22082
1827.33,722,0.22055
1828.08,722.5,0.22028
1828.85,723,0.22001
1829.61,723.5,0.21973
1830.37,724,0.21946
1831.12,724.5,0.21919
1831.87,725,0.21892
1832.62,725.5,0.21865
1833.38,726,0.21838
1834.14,726.5,0.21811
1834.9,727,0.21783
1835.66,727.5,0.21758
1836.42,728,0.21732
1837.17,728.5,0.21706
1837.92,729,0.21681
1838.69,729.5,0.21655
1839.46,730,0.2163
1840.21,730.5,0.21606
1840.96,731,0.21582
1841.72,731.5,0.21559
1842.48,732,0.21535
1843.24,732.5,0.21511
1844.0,733,0.21489
1844.76,733.5,0.21466
1845.52,734,0.21444
1846.27,734.5,0.21421
1847.03,735,0.21398
1847.79,735.5,0.21377
1848.55,736,0.21356
1849.3,736.5,0.21334
1850.06,737,0.21312
1850.82,737.5,0.2129
1851.58,738,0.21269
1852.33,738.5,0.21247
1853.09,739,0.21226
1853.85,739.5,0.21203
1854.61,740,0.21181
1855.37,740.5,0.21159
1856.12,741,0.21137
1856.89,741.5,0.21115
1857.65,742,0.21092
1858.4,742.5,0.2107
1859.15,743,0.21048
1859.93,743.5,0.21025
1860.68,744,0.21002
1861.44,744.5,0.20979
1862.2,745,0.20956
1862.96,745.5,0.20931
1863.72,746,0.20907
1864.48,746.5,0.20882
1865.25,747,0.20857
1866.01,747.5,0.20833
1866.75,748,0.20809
1867.51,748.5,0.20785
1868.27,749,0.2076
1869.02,749.5,0.20736
1869.79,750,0.20713
1870.55,750.5,0.2069
1871.31,751,0.20669
1872.06,751.5,0.20648
1872.82,752,0.20628
1873.58,752.5,0.20608
1874.34,753,0.20588
1875.11,753.5,0.20568
1875.86,754,0.20551
1876.63,754.5,0.20532
1877.39,755,0.20514
1878.14,755.5,0.20496
1878.9,756,0.20477
1879.66,756.5,0.2046
1880.41,757,0.20442
1881.17,757.5,0.20425
1881.92,758,0.20408
1882.69,758.5,0.20392
1883.45,759,0.20377
1884.2,759.5,0.20362
1884.97,760,0.20347
1885.72,760.5,0.20332
1886.47,761,0.20318
1887.23,761.5,0.20303
1887.99,762,0.20289
1888.74,762.5,0.20275
1889.51,763,0.2026
1890.28,763.5,0.20244
1891.04,764,0.20229
1891.8,764.5,0.20212
1892.56,765,0.20196
1893.32,765.5,0.20179
1894.07,766,0.20162
1894.84,766.5,0.20146
1895.59,767,0.20128
1896.34,767.5,0.20111
1897.11,768,0.20094
1897.87,768.5,0.20077
1898.62,769,0.2006
1899.38,769.5,0.20044
1900.13,770,0.20027
1900.89,770.5,0.20011
1901.65,771,0.19995
1902.41,771.5,0.19979
1903.17,772,0.19964
1903.93,772.5,0.19948
1904.69,773,0.19933
1905.45,773.5,0.19919
1906.2,774,0.19904
1906.97,774.5,0.19889
1907.72,775,0.19874
1908.48,775.5,0.19859
1909.23,776,0.19844
1909.98,776.5,0.19829
1910.75,777,0.19814
1911.51,777.5,0.19799
1912.27,778,0.19785
1913.03,778.5,0.19769
1913.78,779,0.19755
1914.55,779.5,0.19741
1915.31,780,0.19726
1916.06,780.5,0.19713
1916.82,781,0.19699
1917.58,781.5,0.19686
1918.34,782,0.19672
1919.09,782.5,0.19658
1919.85,783,0.19646
1920.62,783.5,0.19633
1921.38,784,0.1962
1922.13,784.5,0.19608
1922.89,785,0.19595
1923.64,785.5,0.19583
1924.41,786,0.1957
1925.17,786.5,0.19557
1925.92,787,0.19545
1926.67,787.5,0.19533
1927.43,788,0.19521
1928.19,788.5,0.19509
1928.95,789,0.19496
1929.72,789.5,0.19484
1930.47,790,0.19471
1931.23,790.5,0.19459
1931.98,791,0.19447
1932.75,791.5,0.19435
1933.51,792,0.19423
1934.27,792.5,0.19411
1935.03,793,0.194
1935.78,793.5,0.19388
1936.53,794,0.19376
1937.29,794.5,0.19365
1938.06,795,0.19353
1938.82,795.5,0.19342
1939.58,796,0.1933
1940.33,796.5,0.19319
1941.08,797,0.19309
1941.85,797.5,0.19299
1942.6,798,0.19289
1943.36,798.5,0.19279
1944.12,799,0.19269
1944.88,799.5,0.1926
1945.64,800,0.19249
1946.4,800.5,0.19239
1947.15,801,0.19229
1947.92,801.5,0.19219
1948.67,802,0.19209
1949.42,802.5,0.19199
1950.18,803,0.19189
1950.95,803.5,0.19178
1951.7,804,0.19167
1952.46,804.5,0.19157
1953.22,805,0.19147
1953.98,805.5,0.19136
1954.74,806,0.19126
1955.49,806.5,0.19116
1956.25,807,0.19105
1957.01,807.5,0.19094
1957.77,808,0.19083
1958.53,808.5,0.19073
1959.29,809,0.19062
1960.04,809.5,0.19051
1960.81,810,0.19041
1961.56,810.5,0.1903
1962.32,811,0.1902
1963.08,811.5,0.1901
1963.83,812,0.19
1964.59,812.5,0.1899
1965.35,813,0.1898
1966.12,813.5,0.1897
1966.88,814,0.18961
1967.62,814.5,0.18951
1968.37,815,0.18942
1969.13,815.5,0.18932
1969.89,816,0.18922
1970.65,816.5,0.18913
1971.41,817,0.18903
1972.17,817.5,0.18893
1972.92,818,0.18883
1973.68,818.5,0.18873
1974.44,819,0.18863
1975.19,819.5,0.18853
1975.95,820,0.18843
1976.72,820.5,0.18832
1977.48,821,0.18822
1978.24,821.5,0.18812
1978.99,822,0.18801
1979.74,822.5,0.18791
1980.5,823,0.18782
1981.26,823.5,0.18773
1982.03,824,0.18763
1982.79,824.5,0.18753
1983.55,825,0.18743
1984.31,825.5,0.18734
1985.06,826,0.18724
1985.81,826.5,0.18715
1986.57,827,0.18706
1987.34,827.5,0.18696
1988.09,828,0.18688
1988.86,828.5,0.1868
1989.61,829,0.18671
1990.36,829.5,0.18663
1991.11,830,0.18655
1991.86,830.5,0.18649
1992.63,831,0.18642
1993.39,831.5,0.18635
1994.15,832,0.18629
1994.91,832.5,0.18622
1995.66,833,0.18616
1996.42,833.5,0.18609
1997.18,834,0.18602
1997.93,834.5,0.18596
1998.69,835,0.18589
1999.44,835.5,0.18581
2000.2,836,0.18573
2000.96,836.5,0.18564
2001.72,837,0.18557
2002.48,837.5,0.18549
2003.24,838,0.1854
2003.99,838.5,0.18532
2004.75,839,0.18525
2005.5,839.5,0.18516
2006.26,840,0.18508
2007.01,840.5,0.18501
2007.77,841,0.18493
2008.53,841.5,0.18485
2009.29,842,0.18477
2010.05,842.5,0.18468
2010.81,843,0.1846
2011.57,843.5,0.1845
2012.32,844,0.18439
2013.08,844.5,0.18429
2013.83,845,0.18418
2014.59,845.5,0.18406
2015.35,846,0.18394
2016.11,846.5,0.18381
2016.87,847,0.18369
2017.62,847.5,0.18358
2018.38,848,0.18348
2019.13,848.5,0.18337
2019.89,849,0.18328
2020.65,849.5,0.1832
2021.4,850,0.18312
2022.16,850.5,0.18305
2022.93,851,0.18298
2023.69,851.5,0.18294
2024.45,852,0.18289
2025.2,852.5,0.18284
2025.95,853,0.18279
2026.7,853.5,0.18275
2027.46,854,0.18271
2028.22,854.5,0.18268
2029.0,855,0.18264
2029.76,855.5,0.18259
2030.51,856,0.18255
2031.28,856.5,0.1825
2032.03,857,0.18245
2032.79,857.5,0.18239
2033.55,858,0.18234
2034.31,858.5,0.18228
2035.06,859,0.18221
2035.81,859.5,0.18213
2036.57,860,0.18204
2037.32,860.5,0.18195
2038.08,861,0.18187
2038.85,861.5,0.18177
2039.6,862,0.18166
2040.35,862.5,0.18155
2041.11,863,0.18143
2041.88,863.5,0.18132
2042.63,864,0.18121
2043.38,864.5,0.18109
2044.13,865,0.18098
2044.89,865.5,0.18087
2045.65,866,0.18077
2046.4,866.5,0.18066
2047.16,867,0.18056
2047.92,867.5,0.18048
2048.68,868,0.18039
2049.44,868.5,0.18031
2050.2,869,0.18022
2050.95,869.5,0.18014
2051.7,870,0.18008
2052.45,870.5,0.18001
2053.21,871,0.17994
2053.96,871.5,0.17987
2054.72,872,0.17981
2055.48,872.5,0.17976
2056.24,873,0.17972
2056.99,873.5,0.17967
2057.73,874,0.17963
2058.49,874.5,0.17958
2059.26,875,0.17954
2060.01,875.5,0.1795
2060.77,876,0.17945
2061.53,876.5,0.1794
2062.28,877,0.17935
2063.04,877.5,0.1793
2063.8,878,0.17923
2064.56,878.5,0.17915
2065.32,879,0.17908
2066.07,879.5,0.179
2066.82,880,0.17893
2067.58,880.5,0.17883
2068.34,881,0.17874
2069.09,881.5,0.17865
2069.84,882,0.17856
2070.59,882.5,0.17847
2071.35,883,0.17837
2072.1,883.5,0.17828
2072.86,884,0.17818
2073.62,884.5,0.17809
2074.38,885,0.17799
2075.13,885.5,0.17789
2075.89,886,0.1778
2076.64,886.5,0.17771
2077.39,887,0.17763
2078.15,887.5,0.17755
2078.91,888,0.17747
2079.67,888.5,0.17741
2080.43,889,0.17735
2081.17,889.5,0.17729
2081.93,890,0.17723
2082.67,890.5,0.17717
2083.42,891,0.17712
2084.18,891.5,0.17708
2084.94,892,0.17702
2085.7,892.5,0.17698
2086.45,893,0.17692
2087.2,893.5,0.17686
2087.95,894,0.1768
2088.71,894.5,0.17675
2089.46,895,0.17669
2090.22,895.5,0.17663
2090.98,896,0.17657
2091.73,896.5,0.1765
2092.48,897,0.17644
2093.24,897.5,0.17638
2093.99,898,0.17632
2094.75,898.5,0.17627
2095.5,899,0.17622
2096.25,899.5,0.17616
2097.01,900,0.17611
2097.76,900.5,0.17606
2098.51,901,0.176
2099.27,901.5,0.17595
2100.03,902,0.1759
2100.78,902.5,0.17585
2101.53,903,0.17579
2102.28,903.5,0.17574
2103.04,904,0.17568
2103.8,904.5,0.17561
2104.54,905,0.17554
2105.29,905.5,0.17547
2106.05,906,0.17541
2106.81,906.5,0.17534
2107.56,907,0.17526
2108.31,907.5,0.17519
2109.07,908,0.17512
2109.82,908.5,0.17506
2110.57,909,0.17499
2111.32,909.5,0.17494
2112.07,910,0.17489
2112.84,910.5,0.17484
2113.59,911,0.17479
2114.33,911.5,0.17475
2115.09,912,0.1747
2115.84,912.5,0.17467
2116.59,913,0.17462
2117.35,913.5,0.17458
2118.11,914,0.17453
2118.86,914.5,0.17449
2119.61,915,0.17444
2120.36,915.5,0.17438
2121.12,916,0.17433
2121.87,916.5,0.17427
2122.63,917,0.17422
2123.38,917.5,0.17416
2124.12,918,0.17409
2124.89,918.5,0.17402
2125.64,919,0.17396
2126.39,919.5,0.17389
2127.15,920,0.17383
2127.9,920.5,0.17375
2128.65,921,0.17368
2129.41,921.5,0.17361
2130.16,922,0.17354
2130.92,922.5,0.17347
2131.66,923,0.17339
2132.42,923.5,0.17332
2133.18,924,0.17324
2133.93,924.5,0.17318
2134.68,925,0.17312
2135.43,925.5,0.17306
2136.18,926,0.173
2136.93,926.5,0.17294
2137.69,927,0.17289
2138.44,927.5,0.17284
2139.19,928,0.17279
2139.95,928.5,0.17276
2140.69,929,0.17273
2141.45,929.5,0.17268
2142.2,930,0.17264
2142.95,930.5,0.1726
2143.71,931,0.17256
2144.46,931.5,0.17253
2145.21,932,0.17249
2145.96,932.5,0.17245
2146.72,933,0.17241
2147.48,933.5,0.17238
2148.23,934,0.17234
2148.98,934.5,0.1723
2149.73,935,0.17226
2150.48,935.5,0.17221
2151.23,936,0.17216
2151.99,936.5,0.17211
2152.75,937,0.17206
2153.5,937.5,0.17201
2154.24,938,0.17195
2155.0,938.5,0.1719
2155.76,939,0.17183
2156.51,939.5,0.17177
2157.25,940,0.17171
2158.01,940.5,0.17165
2158.76,941,0.17158
2159.51,941.5,0.17151
2160.27,942,0.17145
2161.02,942.5,0.17138
2161.77,943,0.1713
2162.52,943.5,0.17123
2163.27,944,0.17116
2164.02,944.5,0.17109
2164.77,945,0.17102
2165.53,945.5,0.17095
2166.28,946,0.17087
2167.04,946.5,0.17081
2167.79,947,0.17074
2168.54,947.5,0.17068
2169.29,948,0.17062
2170.04,948.5,0.17056
2170.79,949,0.1705
2171.54,949.5,0.17045
2172.29,950,0.17041
2173.04,950.5,0.17037
2173.8,951,0.17033
2174.55,951.5,0.17029
2175.3,952,0.17026
2176.05,952.5,0.17024
2176.8,953,0.17022
2177.56,953.5,0.17019
2178.31,954,0.17016
2179.05,954.5,0.17014
2179.81,955,0.17012
2180.56,955.5,0.17009
2181.31,956,0.17007
2182.07,956.5,0.17004
2182.83,957,0.17001
2183.58,957.5,0.16998
2184.33,958,0.16994
2185.08,958.5,0.1699
2185.84,959,0.16985
2186.59,959.5,0.1698
2187.34,960,0.16974
2188.09,960.5,0.16967
2188.84,961,0.16961
2189.59,961.5,0.16956
2190.34,962,0.1695
2191.08,962.5,0.16944
2191.84,963,0.16939
2192.59,963.5,0.16933
2193.34,964,0.16928
2194.1,964.5,0.16922
2194.84,965,0.16917
2195.58,965.5,0.16912
2196.33,966,0.16907
2197.08,966.5,0.16901
2197.85,967,0.16896
2198.6,967.5,0.16891
2199.35,968,0.16886
2200.1,968.5,0.16881
2200.85,969,0.16877
2201.6,969.5,0.16873
2202.35,970,0.16869
2203.1,970.5,0.16866
2203.86,971,0.16863
2204.61,971.5,0.16859
2205.36,972,0.16856
2206.1,972.5,0.16852
2206.85,973,0.16849
2207.61,973.5,0.16846
2208.36,974,0.16842
2209.11,974.5,0.16838
2209.86,975,0.16835
2210.61,975.5,0.1683
2211.36,976,0.16825
2212.11,976.5,0.1682
2212.86,977,0.16815
2213.61,977.5,0.1681
2214.36,978,0.16806
2215.1,978.5,0.16802
2215.85,979,0.16797
2216.6,979.5,0.16793
2217.36,980,0.16788
2218.11,980.5,0.16783
2218.87,981,0.16779
2219.61,981.5,0.16774
2220.36,982,0.16769
2221.12,982.5,0.16764
2221.87,983,0.16759
2222.61,983.5,0.16754
2223.36,984,0.16748
2224.11,984.5,0.16742
2224.87,985,0.16737
2225.62,985.5,0.16732
2226.36,986,0.16726
2227.11,986.5,0.16721
2227.86,987,0.16717
2228.61,987.5,0.16712
2229.37,988,0.16706
2230.12,988.5,0.16701
2230.87,989,0.16696
2231.62,989.5,0.16691
2232.38,990,0.16685
2233.12,990.5,0.1668
2233.87,991,0.16675
2234.62,991.5,0.1667
2235.38,992,0.16666
2236.14,992.5,0.16661
2236.88,993,0.16658
2237.63,993.5,0.16655
2238.38,994,0.16653
2239.12,994.5,0.16651
2239.87,995,0.16651
2240.62,995.5,0.1665
2241.37,996,0.16649
2242.12,996.5,0.16648
2242.87,997,0.16646
2243.63,997.5,0.16644
2244.38,998,0.16641
2245.13,998.5,0.16638
2245.88,999,0.16634
2246.62,999.5,0.16629
2247.38,1000,0.16623
2248.13,1000.5,0.16616
2248.88,1001,0.1661
2249.64,1001.5,0.16605
2250.39,1002,0.16599
2251.15,1002.5,0.16593
2251.88,1003,0.16588
2252.64,1003.5,0.16583
2253.39,1004,0.16578
2254.15,1004.5,0.16573
2254.88,1005,0.16569
2255.64,1005.5,0.16564
2256.39,1006,0.1656
2257.14,1006.5,0.16555
2257.89,1007,0.16551
2258.63,1007.5,0.16546
2259.38,1008,0.16541
2260.14,1008.5,0.16535
2260.89,1009,0.1653
2261.63,1009.5,0.16524
2262.37,1010,0.16518
2263.12,1010.5,0.16513
2263.87,1011,0.16507
2264.62,1011.5,0.16502
2265.37,1012,0.16497
2266.12,1012.5,0.16492
2266.87,1013,0.16488
2267.61,1013.5,0.16485
2268.36,1014,0.16483
2269.11,1014.5,0.1648
2269.86,1015,0.16477
2270.62,1015.5,0.16474
2271.37,1016,0.16471
2272.12,1016.5,0.16467
2272.87,1017,0.16464
2273.61,1017.5,0.1646
2274.36,1018,0.16456
2275.12,1018.5,0.16451
2275.85,1019,0.16448
2276.61,1019.5,0.16444
2277.36,1020,0.16441
2278.12,1020.5,0.16439
2278.85,1021,0.16436
2279.61,1021.5,0.16436
2280.36,1022,0.16436
2281.1,1022.5,0.16435
2281.85,1023,0.16434
2282.61,1023.5,0.16434
2283.36,1024,0.16434
2284.1,1024.5,0.16434
2284.85,1025,0.16432
2285.59,1025.5,0.1643
2286.33,1026,0.16428
2287.09,1026.5,0.16424
2287.84,1027,0.16419
2288.58,1027.5,0.16413
2289.33,1028,0.16408
2290.09,1028.5,0.16402
2290.84,1029,0.16396
2291.59,1029.5,0.16388
2292.34,1030,0.16381
2293.07,1030.5,0.16374
2293.82,1031,0.16368
2294.58,1031.5,0.16363
2295.33,1032,0.16358
2296.09,1032.5,0.16354
2296.84,1033,0.1635
2297.58,1033.5,0.16346
2298.33,1034,0.16342
2299.08,1034.5,0.16339
2299.83,1035,0.16337
2300.58,1035.5,0.16335
2301.33,1036,0.16333
2302.08,1036.5,0.16331
2302.83,1037,0.16329
2303.58,1037.5,0.16328
2304.33,1038,0.16328
2305.07,1038.5,0.16327
2305.82,1039,0.16326
2306.58,1039.5,0.16325
2307.33,1040,0.16324
2308.07,1040.5,0.16323
2308.82,1041,0.16321
2309.57,1041.5,0.16319
2310.32,1042,0.16317
2311.07,1042.5,0.16314
2311.81,1043,0.16309
2312.55,1043.5,0.16305
2313.3,1044,0.163
2314.06,1044.5,0.16296
2314.81,1045,0.1629
2315.55,1045.5,0.16284
2316.3,1046,0.16277
2317.06,1046.5,0.16271
2317.79,1047,0.16265
2318.54,1047.5,0.16258
2319.29,1048,0.16251
2320.05,1048.5,0.16245
2320.8,1049,0.16239
2321.55,1049.5,0.16233
2322.3,1050,0.16226
2323.06,1050.5,0.1622
2323.81,1051,0.16214
2324.54,1051.5,0.16209
2325.29,1052,0.16205
2326.05,1052.5,0.16201
2326.8,1053,0.16196
2327.55,1053.5,0.16193
2328.3,1054,0.16191
2329.05,1054.5,0.16189
2329.79,1055,0.16187
2330.54,1055.5,0.16185
2331.29,1056,0.16184
2332.05,1056.5,0.16184
2332.8,1057,0.16182
2333.55,1057.5,0.1618
2334.26,1058,0.16178
2334.92,1058.5,0.16175
2336.81,1059,0.16168
2338.11,1059.5,0.16162
2339.22,1060,0.16157
2340.36,1060.5,0.16153
2341.56,1061,0.16147
2342.82,1061.5,0.16142
2344.14,1062,0.16136
2345.54,1062.5,0.16129
2347.03,1063,0.16122
2348.56,1063.5,0.16114
2350.24,1064,0.16106
2352.04,1064.5,0.16099
2353.92,1065,0.16093
2355.0,1065.25,0.1609
2357.0,1065.71,0.16086
2359.0,1066.15,0.16082
2361.0,1066.54,0.16078
2363.0,1066.91,0.16073
2365.0,1067.24,0.1607
2367.0,1067.57,0.16066
2369.0,1067.85,0.16062
2371.0,1068.13,0.16057
2373.0,1068.38,0.16053
2375.0,1068.61,0.16049
2377.0,1068.83,0.16044
2379.0,1069.04,0.16038
2381.0,1069.23,0.1603
2383.0,1069.4,0.16023
2385.0,1069.56,0.16014
2387.0,1069.72,0.16006
2389.0,1069.87,0.15998
2391.0,1070,0.15991
2393.0,1070.12,0.15985
2395.0,1070.23,0.15979
2397.0,1070.34,0.15975
2399.0,1070.45,0.15973
2401.0,1070.55,0.15974
2403.0,1070.64,0.15975
2405.0,1070.71,0.15978
2407.0,1070.81,0.15979
2409.0,1070.88,0.15977
2411.0,1070.95,0.15971
2413.0,1071.02,0.15958
2415.0,1071.08,0.15948
2417.0,1071.14,0.1594
2419.0,1071.2,0.15935
2421.0,1071.25,0.15936
2423.0,1071.31,0.15936
2425.0,1071.36,0.15934
2427.0,1071.39,0.1593
2429.0,1071.44,0.15923
2431.0,1071.48,0.15919
2433.0,1071.52,0.15915
2435.0,1071.56,0.15911
2437.0,1071.6,0.15908
2439.0,1071.63,0.15904
2441.0,1071.67,0.15902
2443.0,1071.7,0.159
2445.0,1071.73,0.15898
2447.0,1071.75,0.15896
2449.0,1071.79,0.1589
2451.0,1071.82,0.15884
2453.0,1071.83,0.15877
2455.0,1071.86,0.1587
2457.0,1071.88,0.15864
2459.0,1071.9,0.15859
2461.0,1071.93,0.15856
2463.0,1071.95,0.15854
2465.0,1071.97,0.15853
2467.0,1071.98,0.15852
2469.0,1072.01,0.15853
2471.0,1072.03,0.15852
2473.0,1072.05,0.15852
2475.0,1072.05,0.15851
2477.0,1072.08,0.1585
2479.0,1072.09,0.15849
2481.0,1072.12,0.15849
2483.0,1072.12,0.15848
2485.0,1072.13,0.15847
2487.0,1072.15,0.15845
2489.0,1072.16,0.15842
2491.0,1072.18,0.15839
2493.0,1072.2,0.15836
2495.0,1072.21,0.15834
2497.0,1072.22,0.15833
2499.0,1072.23,0.1583
2501.0,1072.24,0.15827
2503.0,1072.25,0.15824
2505.0,1072.26,0.1582
2507.0,1072.28,0.15816
2509.0,1072.29,0.15811
2511.0,1072.3,0.15808
2513.0,1072.31,0.15808
2515.0,1072.32,0.15807
2517.0,1072.33,0.15807
2519.0,1072.34,0.15807
2521.0,1072.35,0.15805
2523.0,1072.36,0.15804
2525.0,1072.36,0.15802
2527.0,1072.38,0.158
2529.0,1072.39,0.15798
2531.0,1072.39,0.15796
2533.0,1072.4,0.15794
2535.0,1072.41,0.15792
2537.0,1072.41,0.15788
2539.0,1072.42,0.15783
2541.0,1072.43,0.15777
2543.0,1072.44,0.15771
2545.0,1072.43,0.15767
2547.0,1072.45,0.15764
2549.0,1072.45,0.15762
2551.0,1072.46,0.1576
2553.0,1072.46,0.15756
2555.0,1072.48,0.15752
2557.0,1072.48,0.15747
2559.0,1072.48,0.15746
2561.0,1072.49,0.15749
2563.0,1072.5,0.15752
2565.0,1072.51,0.15757
2567.0,1072.51,0.15759
2569.0,1072.52,0.15759
2571.0,1072.52,0.15757
2573.0,1072.53,0.15752
2575.0,1072.53,0.15747
2577.0,1072.54,0.1574
2579.0,1072.54,0.15735
2581.0,1072.55,0.1573
2583.0,1072.55,0.15726
2585.0,1072.56,0.15725
2587.0,1072.56,0.15723
2589.0,1072.57,0.15722
2591.0,1072.57,0.15722
2593.0,1072.57,0.15722
2595.0,1072.59,0.15722
2597.0,1072.59,0.15722
2599.0,1072.59,0.15721
2601.0,1072.59,0.15721
2603.0,1072.59,0.1572
2605.0,1072.59,0.15717
2607.0,1072.6,0.15714
2609.0,1072.6,0.15708
2611.0,1072.61,0.15704
2613.0,1072.61,0.15698
2615.0,1072.61,0.15693
2617.0,1072.62,0.15689
2619.0,1072.62,0.15685
2621.0,1072.62,0.15684
2623.0,1072.63,0.15682
2625.0,1072.63,0.15682
2627.0,1072.64,0.15682
2629.0,1072.63,0.15681
2631.0,1072.64,0.1568
2633.0,1072.64,0.15678
2635.0,1072.65,0.15676
2637.0,1072.65,0.15675
2639.0,1072.64,0.15673
2641.0,1072.65,0.15672
2643.0,1072.65,0.1567
2645.0,1072.66,0.15666
2647.0,1072.65,0.15663
2649.0,1072.66,0.15659
2651.0,1072.66,0.15658
