Repository: MaCFP/matl-db

### Experimental Conditions: TGA/DSC
A Mettler Toledo TGA/DSC3+ was used to simultaneously conduct Thermogravimetric Analysis (TGA) and Differential Scanning Calorimetry (DSC) experiments. 

* Non-isothermal STA experiments
  - Heating Rates: 5, 10, 20, 30, 40, 50 K/min
  - Temperature program
    - Initial Temperature: 304 K
    - Initial Isotherm: 1200 s (hold at 304 K for 1200 s)  
    - Maximum Temperature: 1074 K
    - Final Isotherm: 300 s (hold 1074 K for 300 s)
* Isothermal STA experiments at 593 K
  - Temperature program
      - Initial Temperature: 304 K
      - Initial Isotherm: 1200 s (hold at 304 K for 1200 s)  
      - Maximum Temperature: 593 K (hold at 593 K for 6 hours)

File: Wood/Calibration_Data/TUBS/TUBS_Wood_TGA_N2_40K_R2.csv
Time (s),Temperature (K),Mass (mg)
0.0,304.968,0.97984
2.0,304.961,0.97969
4.0,304.937,0.9795
6.0,304.948,0.97929
8.0,304.937,0.97903
10.0,304.926,0.97875
12.0,304.9,0.97846
14.0,304.901,0.97818
16.0,304.899,0.97793
18.0,304.902,0.97768
20.0,304.88,0.97743
22.0,304.87,0.97721
24.0,304.868,0.97701
26.0,304.852,0.97679
28.0,304.851,0.97656
30.0,304.832,0.97635
32.0,304.826,0.97617
34.0,304.834,0.976
36.0,304.802,0.97585
38.0,304.82,0.97568
40.0,304.793,0.9755
42.0,304.802,0.97531
44.0,304.785,0.97512
46.0,304.788,0.97491
48.0,304.778,0.9747
50.0,304.766,0.97451
52.0,304.779,0.97432
54.0,304.759,0.97415
56.0,304.76,0.97399
58.0,304.75,0.97384
60.0,304.766,0.97369
62.0,304.735,0.97355
64.0,304.735,0.97342
66.0,304.736,0.97328
68.0,304.737,0.97315
70.0,304.733,0.97302
72.0,304.723,0.97292
74.0,304.718,0.97282
76.0,304.714,0.97274
78.0,304.713,0.97264
80.0,304.708,0.97252
82.0,304.697,0.97237
84.0,304.705,0.9722
86.0,304.703,0.97203
88.0,304.686,0.97188
90.0,304.681,0.97174
92.0,304.672,0.97163
94.0,304.681,0.97152
96.0,304.667,0.97142
98.0,304.664,0.97132
100.0,304.68,0.97121
102.0,304.658,0.9711
104.0,304.671,0.97099
106.0,304.67,0.97087
108.0,304.643,0.97075
110.0,304.658,0.97064
112.0,304.657,0.97056
114.0,304.645,0.97048
116.0,304.645,0.97043
118.0,304.662,0.97037
120.0,304.655,0.97032
122.0,304.642,0.97024
124.0,304.635,0.97016
126.0,304.631,0.97008
128.0,304.623,0.97001
130.0,304.605,0.96995
132.0,304.615,0.9699
134.0,304.615,0.96984
136.0,304.606,0.96977
138.0,304.596,0.96968
140.0,304.604,0.96956
142.0,304.592,0.96944
144.0,304.581,0.96932
146.0,304.583,0.96921
148.0,304.574,0.9691
150.0,304.588,0.96899
152.0,304.577,0.9689
154.0,304.591,0.96882
156.0,304.584,0.96876
158.0,304.588,0.96869
160.0,304.571,0.96863
162.0,304.592,0.96857
164.0,304.559,0.96852
166.0,304.558,0.96848
168.0,304.571,0.96845
170.0,304.572,0.96841
172.0,304.549,0.96838
174.0,304.576,0.96834
176.0,304.558,0.96829
178.0,304.556,0.96822
180.0,304.558,0.96814
182.0,304.553,0.96805
184.0,304.555,0.96798
186.0,304.545,0.96793
188.0,304.537,0.9679
190.0,304.536,0.96786
192.0,304.544,0.96782
194.0,304.53,0.96777
196.0,304.532,0.96771
198.0,304.521,0.96764
200.0,304.53,0.96756
202.0,304.514,0.96748
204.0,304.533,0.9674
206.0,304.52,0.96733
208.0,304.53,0.96726
210.0,304.526,0.96721
212.0,304.518,0.96718
214.0,304.525,0.96717
216.0,304.524,0.96717
218.0,304.501,0.96715
220.0,304.508,0.96712
222.0,304.506,0.96708
224.0,304.5,0.96705
226.0,304.514,0.96701
228.0,304.507,0.96699
230.0,304.502,0.96695
232.0,304.505,0.9669
234.0,304.499,0.96685
236.0,304.496,0.96679
238.0,304.499,0.96674
240.0,304.493,0.9667
242.0,304.491,0.96666
244.0,304.488,0.9666
246.0,304.492,0.96655
248.0,304.501,0.9665
250.0,304.503,0.96649
252.0,304.476,0.9665
254.0,304.498,0.96651
256.0,304.476,0.96651
258.0,304.489,0.96648
260.0,304.486,0.96643
262.0,304.484,0.96638
264.0,304.47,0.96631
266.0,304.458,0.96624
268.0,304.452,0.96617
270.0,304.469,0.9661
272.0,304.46,0.96604
274.0,304.472,0.96599
276.0,304.464,0.96595
278.0,304.46,0.9659
280.0,304.477,0.96584
282.0,304.46,0.96578
284.0,304.452,0.96572
286.0,304.458,0.96568
288.0,304.47,0.96564
290.0,304.458,0.96561
292.0,304.46,0.96561
294.0,304.461,0.96562
296.0,304.46,0.96562
298.0,304.456,0.96561
300.0,304.47,0.96558
302.0,304.462,0.96557
304.0,304.464,0.96556
306.0,304.446,0.96555
308.0,304.451,0.96553
310.0,304.446,0.9655
312.0,304.449,0.96545
314.0,304.448,0.96541
316.0,304.455,0.96537
318.0,304.463,0.96534
320.0,304.456,0.96533
322.0,304.462,0.96533
324.0,304.445,0.96533
326.0,304.437,0.96531
328.0,304.443,0.96528
330.0,304.466,0.96525
332.0,304.455,0.96521
334.0,304.449,0.96516
336.0,304.446,0.9651
338.0,304.439,0.96505
340.0,304.441,0.96502
342.0,304.43,0.96501
344.0,304.448,0.96502
346.0,304.438,0.96503
348.0,304.431,0.96504
350.0,304.434,0.96504
352.0,304.442,0.96501
354.0,304.435,0.96497
356.0,304.432,0.96491
358.0,304.433,0.96485
360.0,304.422,0.96478
362.0,304.426,0.96471
364.0,304.423,0.96465
366.0,304.445,0.96461
368.0,304.428,0.9646
370.0,304.426,0.96459
372.0,304.422,0.96459
374.0,304.431,0.9646
376.0,304.425,0.9646
378.0,304.427,0.9646
380.0,304.42,0.9646
382.0,304.421,0.9646
384.0,304.426,0.96458
386.0,304.42,0.96456
388.0,304.424,0.96452
390.0,304.406,0.96448
392.0,304.421,0.96442
394.0,304.42,0.96437
396.0,304.404,0.96434
398.0,304.416,0.96434
400.0,304.415,0.96435
402.0,304.42,0.96435
404.0,304.407,0.96434
406.0,304.429,0.96432
408.0,304.42,0.96428
410.0,304.408,0.96426
412.0,304.414,0.96425
414.0,304.422,0.96424
416.0,304.414,0.96423
418.0,304.414,0.96421
420.0,304.42,0.96418
422.0,304.407,0.96415
424.0,304.402,0.9641
426.0,304.403,0.96404
428.0,304.412,0.96398
430.0,304.424,0.96395
432.0,304.423,0.96394
434.0,304.427,0.96395
436.0,304.419,0.96395
438.0,304.412,0.96395
440.0,304.428,0.96395
442.0,304.423,0.96393
444.0,304.414,0.9639
446.0,304.397,0.96387
448.0,304.423,0.96382
450.0,304.416,0.9638
452.0,304.425,0.96381
454.0,304.397,0.96384
456.0,304.41,0.9639
458.0,304.42,0.96395
460.0,304.412,0.96399
462.0,304.396,0.96401
464.0,304.397,0.96401
466.0,304.4,0.96398
468.0,304.422,0.96393
470.0,304.395,0.96388
472.0,304.399,0.96383
474.0,304.412,0.96377
476.0,304.411,0.9637
478.0,304.401,0.96364
480.0,304.416,0.9636
482.0,304.394,0.96361
484.0,304.408,0.96367
486.0,304.419,0.96374
488.0,304.407,0.96382
490.0,304.409,0.96387
492.0,304.424,0.96389
494.0,304.407,0.96389
496.0,304.404,0.96385
498.0,304.394,0.9638
500.0,304.413,0.96374
502.0,304.408,0.96369
504.0,304.387,0.96366
506.0,304.411,0.96363
508.0,304.407,0.96359
510.0,304.406,0.96355
512.0,304.415,0.9635
514.0,304.409,0.96346
516.0,304.417,0.96344
518.0,304.416,0.96344
520.0,304.39,0.96346
522.0,304.402,0.96348
524.0,304.415,0.96347
526.0,304.384,0.96344
528.0,304.406,0.96337
530.0,304.423,0.96332
532.0,304.4,0.9633
534.0,304.404,0.96329
536.0,304.408,0.96332
538.0,304.406,0.96337
540.0,304.392,0.96342
542.0,304.408,0.96347
544.0,304.385,0.9635
546.0,304.42,0.96353
548.0,304.408,0.96354
550.0,304.397,0.96355
552.0,304.416,0.96356
554.0,304.406,0.96356
556.0,304.401,0.96356
558.0,304.407,0.96356
560.0,304.406,0.96356
562.0,304.4,0.96354
564.0,304.397,0.96349
566.0,304.401,0.96344
568.0,304.398,0.96338
570.0,304.41,0.96334
572.0,304.393,0.96331
574.0,304.4,0.9633
576.0,304.404,0.9633
578.0,304.407,0.96331
580.0,304.405,0.9633
582.0,304.407,0.96329
584.0,304.391,0.96328
586.0,304.398,0.96327
588.0,304.417,0.96328
590.0,304.406,0.9633
592.0,304.389,0.96334
594.0,304.41,0.96338
596.0,304.391,0.96341
598.0,304.397,0.96341
600.0,304.388,0.96337
602.0,304.39,0.96332
604.0,304.397,0.96324
606.0,304.391,0.96318
608.0,304.398,0.96313
610.0,304.388,0.96309
612.0,304.394,0.96308
614.0,304.378,0.96306
616.0,304.399,0.96304
618.0,304.381,0.96304
620.0,304.395,0.96304
622.0,304.39,0.96305
624.0,304.378,0.96305
626.0,304.395,0.96306
628.0,304.393,0.96306
630.0,304.388,0.96306
632.0,304.379,0.96306
634.0,304.38,0.96306
636.0,304.377,0.96306
638.0,304.39,0.96304
640.0,304.39,0.96303
642.0,304.394,0.96302
644.0,304.386,0.96303
646.0,304.386,0.96305
648.0,304.398,0.96308
650.0,304.395,0.96311
652.0,304.389,0.96314
654.0,304.393,0.96316
656.0,304.38,0.96318
658.0,304.397,0.96319
660.0,304.388,0.96317
662.0,304.392,0.96316
664.0,304.388,0.96314
666.0,304.378,0.96312
668.0,304.387,0.96308
670.0,304.386,0.96304
672.0,304.382,0.963
674.0,304.384,0.96297
676.0,304.399,0.96295
678.0,304.396,0.96294
680.0,304.391,0.96295
682.0,304.408,0.96296
684.0,304.416,0.96298
686.0,304.379,0.96301
688.0,304.395,0.96304
690.0,304.403,0.96307
692.0,304.401,0.9631
694.0,304.396,0.96311
696.0,304.402,0.96309
698.0,304.406,0.96306
700.0,304.381,0.96303
702.0,304.397,0.96299
704.0,304.386,0.96296
706.0,304.391,0.96293
708.0,304.399,0.9629
710.0,304.394,0.96289
712.0,304.391,0.96289
714.0,304.402,0.9629
716.0,304.399,0.96292
718.0,304.402,0.96293
720.0,304.397,0.96294
722.0,304.4,0.96295
724.0,304.398,0.96296
726.0,304.393,0.96296
728.0,304.406,0.96296
730.0,304.374,0.96296
732.0,304.384,0.96296
734.0,304.406,0.96294
736.0,304.382,0.96292
738.0,304.396,0.96289
740.0,304.394,0.96287
742.0,304.376,0.96286
744.0,304.381,0.96284
746.0,304.402,0.96282
748.0,304.402,0.9628
750.0,304.396,0.96278
752.0,304.382,0.96277
754.0,304.406,0.96276
756.0,304.393,0.96274
758.0,304.405,0.96272
760.0,304.388,0.96269
762.0,304.381,0.96267
764.0,304.387,0.96267
766.0,304.399,0.96266
768.0,304.383,0.96266
770.0,304.402,0.96266
772.0,304.395,0.96266
774.0,304.378,0.96267
776.0,304.392,0.96268
778.0,304.389,0.9627
780.0,304.388,0.96273
782.0,304.401,0.96276
784.0,304.374,0.96279
786.0,304.383,0.96282
788.0,304.388,0.96284
790.0,304.382,0.96284
792.0,304.39,0.96284
794.0,304.382,0.96283
796.0,304.39,0.96281
798.0,304.394,0.96279
800.0,304.404,0.96278
802.0,304.398,0.96277
804.0,304.399,0.96276
806.0,304.4,0.96275
808.0,304.387,0.96273
810.0,304.395,0.96272
812.0,304.399,0.9627
814.0,304.401,0.96267
816.0,304.403,0.96264
818.0,304.394,0.96261
820.0,304.412,0.96259
822.0,304.39,0.96257
824.0,304.396,0.96257
826.0,304.409,0.96256
828.0,304.385,0.96256
830.0,304.403,0.96258
832.0,304.405,0.96261
834.0,304.405,0.96265
836.0,304.384,0.96269
838.0,304.396,0.96272
840.0,304.39,0.96271
842.0,304.401,0.9627
844.0,304.401,0.96268
846.0,304.395,0.96267
848.0,304.397,0.96266
850.0,304.399,0.96266
852.0,304.391,0.96266
854.0,304.392,0.96266
856.0,304.394,0.96266
858.0,304.394,0.96266
860.0,304.386,0.96266
862.0,304.398,0.96265
864.0,304.389,0.96262
866.0,304.394,0.9626
868.0,304.386,0.96258
870.0,304.385,0.96257
872.0,304.381,0.96256
874.0,304.404,0.96256
876.0,304.399,0.96255
878.0,304.4,0.96254
880.0,304.384,0.96252
882.0,304.392,0.96248
884.0,304.398,0.96244
886.0,304.396,0.96241
888.0,304.386,0.96239
890.0,304.399,0.96237
892.0,304.394,0.96237
894.0,304.392,0.96236
896.0,304.383,0.96236
898.0,304.384,0.96236
900.0,304.375,0.96237
902.0,304.402,0.96238
904.0,304.396,0.9624
906.0,304.392,0.96242
908.0,304.4,0.96243
910.0,304.383,0.96244
912.0,304.401,0.96245
914.0,304.393,0.96246
916.0,304.387,0.96246
918.0,304.391,0.96246
920.0,304.397,0.96246
922.0,304.398,0.96246
924.0,304.389,0.96246
926.0,304.406,0.96246
928.0,304.373,0.96245
930.0,304.398,0.96244
932.0,304.39,0.96242
934.0,304.387,0.9624
936.0,304.394,0.9624
938.0,304.418,0.9624
940.0,304.394,0.96242
942.0,304.397,0.96245
944.0,304.409,0.96248
946.0,304.392,0.96252
948.0,304.403,0.96256
950.0,304.41,0.9626
952.0,304.406,0.96262
954.0,304.412,0.96263
956.0,304.404,0.96262
958.0,304.403,0.96261
960.0,304.411,0.96259
962.0,304.41,0.96255
964.0,304.397,0.9625
966.0,304.408,0.96243
968.0,304.404,0.96236
970.0,304.402,0.96229
972.0,304.407,0.96224
974.0,304.404,0.9622
976.0,304.399,0.96218
978.0,304.396,0.96218
980.0,304.399,0.9622
982.0,304.391,0.96222
984.0,304.395,0.96226
986.0,304.392,0.96228
988.0,304.399,0.96229
990.0,304.392,0.9623
992.0,304.386,0.9623
994.0,304.395,0.96229
996.0,304.382,0.96227
998.0,304.407,0.96224
1000.0,304.391,0.96223
1002.0,304.398,0.96221
1004.0,304.385,0.9622
1006.0,304.406,0.96219
1008.0,304.407,0.96219
1010.0,304.396,0.96221
1012.0,304.39,0.96224
1014.0,304.401,0.96227
1016.0,304.402,0.9623
1018.0,304.39,0.9623
1020.0,304.395,0.96228
1022.0,304.396,0.96227
1024.0,304.402,0.96226
1026.0,304.393,0.96225
1028.0,304.39,0.96222
1030.0,304.384,0.96219
1032.0,304.39,0.96214
1034.0,304.402,0.96211
1036.0,304.406,0.96209
1038.0,304.38,0.96208
1040.0,304.398,0.96207
1042.0,304.391,0.96208
1044.0,304.391,0.9621
1046.0,304.385,0.96213
1048.0,304.393,0.96217
1050.0,304.4,0.9622
1052.0,304.382,0.96222
1054.0,304.396,0.96224
1056.0,304.392,0.96223
1058.0,304.382,0.96221
1060.0,304.402,0.96219
1062.0,304.381,0.96218
1064.0,304.37,0.9622
1066.0,304.402,0.96222
1068.0,304.39,0.96224
1070.0,304.378,0.96225
1072.0,304.402,0.96226
1074.0,304.398,0.96228
1076.0,304.393,0.96235
1078.0,304.394,0.96241
1080.0,304.389,0.96245
1082.0,304.386,0.96244
1084.0,304.382,0.96236
1086.0,304.39,0.96228
1088.0,304.389,0.9622
1090.0,304.392,0.96214
1092.0,304.391,0.9621
1094.0,304.395,0.96207
1096.0,304.402,0.96204
1098.0,304.397,0.96202
1100.0,304.374,0.96201
1102.0,304.382,0.96203
1104.0,304.389,0.96207
1106.0,304.38,0.96211
1108.0,304.382,0.96216
1110.0,304.385,0.96221
1112.0,304.388,0.96225
1114.0,304.402,0.96229
1116.0,304.371,0.96232
1118.0,304.382,0.96234
1120.0,304.389,0.96234
1122.0,304.388,0.96232
1124.0,304.401,0.9623
1126.0,304.388,0.96228
1128.0,304.385,0.96226
1130.0,304.394,0.96221
1132.0,304.38,0.96214
1134.0,304.378,0.96206
1136.0,304.39,0.96199
1138.0,304.384,0.96193
1140.0,304.376,0.9619
1142.0,304.38,0.96188
1144.0,304.38,0.96187
1146.0,304.403,0.96188
1148.0,304.39,0.96189
1150.0,304.384,0.96192
1152.0,304.391,0.96196
1154.0,304.377,0.96199
1156.0,304.383,0.96202
1158.0,304.387,0.96204
1160.0,304.394,0.96205
1162.0,304.379,0.96205
1164.0,304.368,0.96206
1166.0,304.39,0.96206
1168.0,304.384,0.96206
1170.0,304.382,0.96206
1172.0,304.393,0.96206
1174.0,304.385,0.96206
1176.0,304.38,0.96206
1178.0,304.388,0.96206
1180.0,304.383,0.96208
1182.0,304.386,0.9621
1184.0,304.384,0.96213
1186.0,304.381,0.96215
1188.0,304.375,0.96216
1190.0,304.373,0.96218
1192.0,304.386,0.96221
1194.0,304.4,0.96224
1196.0,304.385,0.96227
1198.0,304.377,0.96222
1200.0,304.381,0.96189
1202.12,304.5,0.96127
1203.65,305,0.96067
1204.81,305.5,0.96023
1206.15,306,0.95989
1207.88,306.5,0.95969
1209.09,307,0.95989
1210.15,307.5,0.96029
1211.11,308,0.96076
1212.07,308.5,0.96159
1212.91,309,0.96216
1213.78,309.5,0.96267
1214.64,310,0.9631
1215.48,310.5,0.96355
1216.3,311,0.96399
1217.11,311.5,0.96434
1217.92,312,0.9646
1218.7,312.5,0.96478
1219.49,313,0.96486
1220.27,313.5,0.96492
1221.05,314,0.965
1221.85,314.5,0.96503
1222.63,315,0.965
1223.4,315.5,0.96495
1224.14,316,0.96486
1224.9,316.5,0.96478
1225.68,317,0.96466
1226.44,317.5,0.96452
1227.2,318,0.96436
1227.97,318.5,0.96415
1228.73,319,0.96397
1229.5,319.5,0.96379
1230.28,320,0.9636
1231.03,320.5,0.96342
1231.8,321,0.96326
1232.56,321.5,0.96311
1233.32,322,0.96296
1234.08,322.5,0.96282
1234.83,323,0.96267
1235.59,323.5,0.96256
1236.36,324,0.96246
1237.11,324.5,0.96234
1237.88,325,0.96224
1238.62,325.5,0.96213
1239.37,326,0.96203
1240.12,326.5,0.96193
1240.88,327,0.96184
1241.65,327.5,0.96174
1242.41,328,0.96164
1243.16,328.5,0.96154
1243.91,329,0.96145
1244.67,329.5,0.96136
1245.43,330,0.96127
1246.19,330.5,0.96119
1246.94,331,0.9611
1247.71,331.5,0.96101
1248.46,332,0.96093
1249.21,332.5,0.96084
1249.98,333,0.96074
1250.74,333.5,0.96065
1251.5,334,0.96055
1252.26,334.5,0.96045
1253.02,335,0.96035
1253.77,335.5,0.96024
1254.52,336,0.96013
1255.28,336.5,0.96001
1256.03,337,0.95988
1256.8,337.5,0.95976
1257.55,338,0.95964
1258.3,338.5,0.95952
1259.06,339,0.95939
1259.83,339.5,0.95925
1260.59,340,0.95911
1261.34,340.5,0.95898
1262.1,341,0.95884
1262.86,341.5,0.95871
1263.61,342,0.95857
1264.37,342.5,0.95843
1265.12,343,0.9583
1265.85,343.5,0.95818
1266.62,344,0.95804
1267.39,344.5,0.95792
1268.16,345,0.95779
1268.9,345.5,0.95768
1269.65,346,0.95756
1270.41,346.5,0.95744
1271.15,347,0.95733
1271.91,347.5,0.95722
1272.67,348,0.95711
1273.43,348.5,0.957
1274.19,349,0.95689
1274.94,349.5,0.95679
1275.71,350,0.95668
1276.46,350.5,0.95658
1277.21,351,0.95648
1277.97,351.5,0.95637
1278.73,352,0.95628
1279.48,352.5,0.95617
1280.23,353,0.95607
1281.0,353.5,0.95596
1281.75,354,0.95586
1282.51,354.5,0.95575
1283.26,355,0.95564
1284.02,355.5,0.95554
1284.78,356,0.95543
1285.53,356.5,0.95533
1286.29,357,0.95523
1287.05,357.5,0.95513
1287.8,358,0.95504
1288.57,358.5,0.95495
1289.32,359,0.95486
1290.06,359.5,0.95478
1290.81,360,0.9547
1291.57,360.5,0.95463
1292.33,361,0.95457
1293.08,361.5,0.95449
1293.84,362,0.95442
1294.61,362.5,0.95435
1295.35,363,0.95428
1296.09,363.5,0.95421
1296.85,364,0.95413
1297.61,364.5,0.95407
1298.37,365,0.95399
1299.13,365.5,0.95392
1299.86,366,0.95384
1300.61,366.5,0.95378
1301.37,367,0.95371
1302.13,367.5,0.95364
1302.88,368,0.95357
1303.63,368.5,0.95351
1304.39,369,0.95345
1305.14,369.5,0.9534
1305.89,370,0.95334
1306.65,370.5,0.95328
1307.41,371,0.95324
1308.16,371.5,0.9532
1308.9,372,0.95316
1309.66,372.5,0.95312
1310.41,373,0.95308
1311.17,373.5,0.95304
1311.92,374,0.95302
1312.67,374.5,0.95299
1313.42,375,0.95297
1314.17,375.5,0.95295
1314.93,376,0.95293
1315.68,376.5,0.95292
1316.43,377,0.95291
1317.18,377.5,0.9529
1317.93,378,0.95288
1318.68,378.5,0.95287
1319.43,379,0.95285
1320.17,379.5,0.95283
1320.95,380,0.95281
1321.69,380.5,0.95279
1322.44,381,0.95277
1323.19,381.5,0.95274
1323.95,382,0.95272
1324.7,382.5,0.9527
1325.44,383,0.95268
1326.19,383.5,0.95265
1326.95,384,0.95263
1327.7,384.5,0.95261
1328.44,385,0.95259
1329.18,385.5,0.95256
1329.94,386,0.95254
1330.68,386.5,0.95253
1331.43,387,0.95251
1332.18,387.5,0.95248
1332.92,388,0.95246
1333.67,388.5,0.95245
1334.42,389,0.95243
1335.18,389.5,0.95242
1335.93,390,0.95241
1336.68,390.5,0.9524
1337.43,391,0.95239
1338.18,391.5,0.95238
1338.92,392,0.95238
1339.67,392.5,0.95239
1340.41,393,0.95239
1341.15,393.5,0.9524
1341.89,394,0.95241
1342.65,394.5,0.95242
1343.4,395,0.95244
1344.14,395.5,0.95245
1344.9,396,0.95246
1345.64,396.5,0.95246
1346.38,397,0.95246
1347.13,397.5,0.95247
1347.88,398,0.95245
1348.62,398.5,0.95245
1349.37,399,0.95245
1350.12,399.5,0.95244
1350.86,400,0.95243
1351.6,400.5,0.95242
1352.34,401,0.9524
1353.09,401.5,0.95239
1353.83,402,0.95237
1354.58,402.5,0.95236
1355.33,403,0.95234
1356.07,403.5,0.95232
1356.82,404,0.9523
1357.57,404.5,0.95229
1358.31,405,0.95227
1359.06,405.5,0.95225
1359.8,406,0.95223
1360.54,406.5,0.95222
1361.28,407,0.9522
1362.03,407.5,0.95219
1362.77,408,0.95217
1363.5,408.5,0.95216
1364.24,409,0.95216
1364.99,409.5,0.95215
1365.73,410,0.95214
1366.47,410.5,0.95213
1367.21,411,0.95212
1367.97,411.5,0.95211
1368.71,412,0.9521
1369.44,412.5,0.9521
1370.17,413,0.95209
1370.91,413.5,0.95208
1371.65,414,0.95207
1372.4,414.5,0.95206
1373.14,415,0.95205
1373.88,415.5,0.95203
1374.63,416,0.95202
1375.37,416.5,0.952
1376.12,417,0.95199
1376.85,417.5,0.95197
1377.59,418,0.95196
1378.34,418.5,0.95194
1379.08,419,0.95193
1379.82,419.5,0.95192
1380.56,420,0.95191
1381.3,420.5,0.9519
1382.02,421,0.95189
1382.78,421.5,0.95188
1383.53,422,0.95187
1384.26,422.5,0.95187
1384.98,423,0.95186
1385.73,423.5,0.95185
1386.47,424,0.95184
1387.21,424.5,0.95183
1387.94,425,0.95181
1388.67,425.5,0.9518
1389.41,426,0.95179
1390.15,426.5,0.95178
1390.9,427,0.95177
1391.64,427.5,0.95176
1392.38,428,0.95176
1393.11,428.5,0.95175
1393.84,429,0.95174
1394.59,429.5,0.95173
1395.33,430,0.95173
1396.07,430.5,0.95172
1396.81,431,0.95171
1397.55,431.5,0.9517
1398.29,432,0.95169
1399.02,432.5,0.95168
1399.76,433,0.95166
1400.49,433.5,0.95164
1401.23,434,0.95161
1401.97,434.5,0.95159
1402.71,435,0.95157
1403.45,435.5,0.95154
1404.18,436,0.9515
1404.91,436.5,0.95147
1405.65,437,0.95144
1406.39,437.5,0.95141
1407.11,438,0.95138
1407.86,438.5,0.95135
1408.6,439,0.9513
1409.34,439.5,0.95126
1410.08,440,0.95123
1410.81,440.5,0.95118
1411.54,441,0.95113
1412.29,441.5,0.95108
1413.03,442,0.95103
1413.75,442.5,0.95097
1414.48,443,0.95091
1415.2,443.5,0.95085
1415.94,444,0.95079
1416.68,444.5,0.95073
1417.41,445,0.95067
1418.14,445.5,0.95062
1418.88,446,0.95057
1419.61,446.5,0.95052
1420.35,447,0.95047
1421.09,447.5,0.95041
1421.82,448,0.95036
1422.55,448.5,0.95031
1423.28,449,0.95026
1424.01,449.5,0.95022
1424.75,450,0.95017
1425.48,450.5,0.95012
1426.21,451,0.95007
1426.94,451.5,0.95001
1427.68,452,0.94996
1428.42,452.5,0.9499
1429.15,453,0.94985
1429.89,453.5,0.94978
1430.62,454,0.94972
1431.35,454.5,0.94966
1432.08,455,0.94959
1432.82,455.5,0.94952
1433.56,456,0.94945
1434.28,456.5,0.94938
1435.01,457,0.94931
1435.75,457.5,0.94924
1436.48,458,0.94916
1437.2,458.5,0.94909
1437.93,459,0.94901
1438.67,459.5,0.94893
1439.4,460,0.94884
1440.12,460.5,0.94876
1440.86,461,0.94867
1441.6,461.5,0.94858
1442.33,462,0.94849
1443.06,462.5,0.94839
1443.78,463,0.94829
1444.51,463.5,0.94819
1445.24,464,0.94809
1445.97,464.5,0.94798
1446.69,465,0.94788
1447.43,465.5,0.94778
1448.16,466,0.94767
1448.89,466.5,0.94756
1449.63,467,0.94745
1450.36,467.5,0.94734
1451.08,468,0.94723
1451.81,468.5,0.94712
1452.54,469,0.94701
1453.27,469.5,0.9469
1454.01,470,0.94679
1454.74,470.5,0.94667
1455.47,471,0.94656
1456.19,471.5,0.94644
1456.93,472,0.94632
1457.65,472.5,0.9462
1458.38,473,0.94607
1459.1,473.5,0.94594
1459.85,474,0.94579
1460.58,474.5,0.94566
1461.31,475,0.94552
1462.03,475.5,0.94538
1462.76,476,0.94525
1463.49,476.5,0.94512
1464.23,477,0.94498
1464.95,477.5,0.94484
1465.68,478,0.9447
1466.41,478.5,0.94456
1467.13,479,0.94441
1467.86,479.5,0.94428
1468.58,480,0.94414
1469.32,480.5,0.944
1470.06,481,0.94386
1470.8,481.5,0.94371
1471.52,482,0.94357
1472.24,482.5,0.94342
1472.97,483,0.94328
1473.69,483.5,0.94314
1474.42,484,0.943
1475.15,484.5,0.94285
1475.88,485,0.9427
1476.61,485.5,0.94256
1477.34,486,0.94241
1478.08,486.5,0.94227
1478.8,487,0.94213
1479.52,487.5,0.94199
1480.25,488,0.94185
1480.98,488.5,0.94171
1481.7,489,0.94158
1482.43,489.5,0.94144
1483.16,490,0.9413
1483.89,490.5,0.94116
1484.62,491,0.94102
1485.35,491.5,0.94087
1486.08,492,0.94073
1486.82,492.5,0.94059
1487.55,493,0.94044
1488.27,493.5,0.94029
1489.0,494,0.94014
1489.72,494.5,0.93999
1490.44,495,0.93984
1491.16,495.5,0.9397
1491.89,496,0.93955
1492.62,496.5,0.9394
1493.35,497,0.93925
1494.09,497.5,0.9391
1494.81,498,0.93896
1495.53,498.5,0.93881
1496.25,499,0.93867
1496.99,499.5,0.93852
1497.72,500,0.93838
1498.45,500.5,0.93824
1499.17,501,0.9381
1499.9,501.5,0.93796
1500.63,502,0.93781
1501.37,502.5,0.93767
1502.09,503,0.93753
1502.82,503.5,0.93739
1503.56,504,0.93725
1504.29,504.5,0.93711
1505.01,505,0.93697
1505.75,505.5,0.93682
1506.47,506,0.93667
1507.19,506.5,0.93652
1507.91,507,0.93636
1508.64,507.5,0.9362
1509.37,508,0.93604
1510.09,508.5,0.93587
1510.83,509,0.9357
1511.56,509.5,0.93551
1512.29,510,0.93533
1513.03,510.5,0.93514
1513.76,511,0.93495
1514.47,511.5,0.93476
1515.19,512,0.93456
1515.95,512.5,0.93435
1516.67,513,0.93414
1517.4,513.5,0.93393
1518.13,514,0.93372
1518.85,514.5,0.93351
1519.58,515,0.93329
1520.31,515.5,0.93306
1521.04,516,0.93284
1521.77,516.5,0.93261
1522.5,517,0.93238
1523.23,517.5,0.93214
1523.97,518,0.93189
1524.68,518.5,0.93165
1525.4,519,0.93141
1526.13,519.5,0.93117
1526.87,520,0.93092
1527.6,520.5,0.93067
1528.32,521,0.93042
1529.05,521.5,0.93016
1529.78,522,0.92991
1530.52,522.5,0.92965
1531.25,523,0.92939
1531.98,523.5,0.92912
1532.71,524,0.92885
1533.44,524.5,0.92859
1534.17,525,0.92832
1534.9,525.5,0.92805
1535.63,526,0.92777
1536.36,526.5,0.92748
1537.08,527,0.92721
1537.82,527.5,0.92691
1538.55,528,0.92662
1539.28,528.5,0.92632
1540.01,529,0.92601
1540.73,529.5,0.92569
1541.45,530,0.92538
1542.18,530.5,0.92506
1542.93,531,0.92472
1543.66,531.5,0.92436
1544.39,532,0.92401
1545.12,532.5,0.92366
1545.85,533,0.9233
1546.58,533.5,0.92293
1547.31,534,0.92256
1548.03,534.5,0.92217
1548.76,535,0.92179
1549.49,535.5,0.9214
1550.23,536,0.92101
1550.96,536.5,0.92061
1551.69,537,0.9202
1552.42,537.5,0.9198
1553.14,538,0.9194
1553.87,538.5,0.91899
1554.61,539,0.91858
1555.34,539.5,0.91816
1556.07,540,0.91773
1556.82,540.5,0.91729
1557.54,541,0.91686
1558.26,541.5,0.91643
1558.99,542,0.916
1559.72,542.5,0.91553
1560.46,543,0.91507
1561.19,543.5,0.91461
1561.92,544,0.91414
1562.66,544.5,0.91366
1563.4,545,0.91317
1564.14,545.5,0.91266
1564.86,546,0.91216
1565.59,546.5,0.91166
1566.32,547,0.91116
1567.05,547.5,0.91064
1567.78,548,0.9101
1568.52,548.5,0.90956
1569.26,549,0.90901
1569.99,549.5,0.90846
1570.72,550,0.9079
1571.45,550.5,0.90733
1572.18,551,0.90674
1572.92,551.5,0.90615
1573.65,552,0.90556
1574.38,552.5,0.90496
1575.11,553,0.90436
1575.85,553.5,0.90373
1576.58,554,0.90311
1577.31,554.5,0.9025
1578.03,555,0.90188
1578.77,555.5,0.90125
1579.51,556,0.90062
1580.24,556.5,0.89999
1580.97,557,0.89935
1581.7,557.5,0.89872
1582.44,558,0.89807
1583.17,558.5,0.89742
1583.91,559,0.89677
1584.63,559.5,0.89612
1585.36,560,0.89546
1586.1,560.5,0.8948
1586.83,561,0.89414
1587.56,561.5,0.89345
1588.29,562,0.89277
1589.02,562.5,0.89208
1589.76,563,0.89138
1590.5,563.5,0.89068
1591.23,564,0.88997
1591.96,564.5,0.88925
1592.69,565,0.88853
1593.43,565.5,0.88779
1594.17,566,0.88704
1594.89,566.5,0.88631
1595.63,567,0.88552
1596.37,567.5,0.88474
1597.1,568,0.88397
1597.85,568.5,0.88318
1598.58,569,0.8824
1599.31,569.5,0.8816
1600.05,570,0.88079
1600.78,570.5,0.87997
1601.52,571,0.87915
1602.25,571.5,0.87834
1602.98,572,0.87752
1603.72,572.5,0.87666
1604.46,573,0.87581
1605.19,573.5,0.87497
1605.93,574,0.87412
1606.66,574.5,0.87327
1607.4,575,0.8724
1608.14,575.5,0.87152
1608.88,576,0.87065
1609.61,576.5,0.86977
1610.35,577,0.86889
1611.09,577.5,0.868
1611.82,578,0.8671
1612.56,578.5,0.86619
1613.29,579,0.86528
1614.02,579.5,0.86437
1614.77,580,0.86342
1615.5,580.5,0.86246
1616.23,581,0.8615
1616.96,581.5,0.86053
1617.7,582,0.85954
1618.44,582.5,0.85854
1619.18,583,0.85753
1619.93,583.5,0.85647
1620.66,584,0.85543
1621.4,584.5,0.85438
1622.13,585,0.85331
1622.87,585.5,0.85225
1623.62,586,0.85112
1624.35,586.5,0.85001
1625.09,587,0.8489
1625.83,587.5,0.84776
1626.56,588,0.84663
1627.3,588.5,0.84547
1628.05,589,0.84426
1628.78,589.5,0.84311
1629.51,590,0.84193
1630.25,590.5,0.84074
1630.99,591,0.83955
1631.73,591.5,0.83832
1632.47,592,0.83707
1633.22,592.5,0.83581
1633.97,593,0.83456
1634.7,593.5,0.83333
1635.43,594,0.83207
1636.16,594.5,0.83078
1636.9,595,0.82947
1637.65,595.5,0.82814
1638.39,596,0.82681
1639.12,596.5,0.82549
1639.86,597,0.82409
1640.6,597.5,0.8227
1641.34,598,0.8213
1642.09,598.5,0.81989
1642.83,599,0.81847
1643.56,599.5,0.81703
1644.29,600,0.81556
1645.04,600.5,0.81407
1645.79,601,0.81256
1646.53,601.5,0.81106
1647.27,602,0.80954
1648.02,602.5,0.80795
1648.75,603,0.8064
1649.49,603.5,0.80484
1650.24,604,0.80326
1650.99,604.5,0.80166
1651.71,605,0.80008
1652.45,605.5,0.79845
1653.19,606,0.79681
1653.93,606.5,0.79517
1654.68,607,0.79349
1655.43,607.5,0.79177
1656.18,608,0.79002
1656.91,608.5,0.78831
1657.64,609,0.78657
1658.39,609.5,0.7848
1659.14,610,0.78299
1659.88,610.5,0.78111
1660.62,611,0.77925
1661.36,611.5,0.77738
1662.1,612,0.7755
1662.84,612.5,0.77361
1663.59,613,0.77164
1664.34,613.5,0.76965
1665.08,614,0.76768
1665.82,614.5,0.76572
1666.56,615,0.76374
1667.3,615.5,0.76175
1668.03,616,0.75973
1668.79,616.5,0.75764
1669.53,617,0.75558
1670.27,617.5,0.75353
1671.01,618,0.75146
1671.76,618.5,0.74927
1672.51,619,0.74711
1673.25,619.5,0.74497
1673.98,620,0.74284
1674.73,620.5,0.74065
1675.48,621,0.73844
1676.22,621.5,0.73621
1676.96,622,0.73401
1677.71,622.5,0.73176
1678.46,623,0.7295
1679.21,623.5,0.72722
1679.95,624,0.7249
1680.7,624.5,0.72262
1681.44,625,0.72032
1682.18,625.5,0.718
1682.93,626,0.71566
1683.68,626.5,0.71327
1684.42,627,0.71088
1685.17,627.5,0.70848
1685.92,628,0.70607
1686.66,628.5,0.70367
1687.41,629,0.7012
1688.16,629.5,0.6987
1688.9,630,0.69625
1689.65,630.5,0.69376
1690.39,631,0.69127
1691.13,631.5,0.68879
1691.88,632,0.68625
1692.63,632.5,0.68368
1693.38,633,0.68114
1694.12,633.5,0.67861
1694.87,634,0.67602
1695.62,634.5,0.67343
1696.37,635,0.67083
1697.12,635.5,0.66821
1697.86,636,0.66563
1698.61,636.5,0.66301
1699.36,637,0.66037
1700.1,637.5,0.65771
1700.85,638,0.65507
1701.6,638.5,0.6524
1702.34,639,0.64972
1703.09,639.5,0.64704
1703.83,640,0.64433
1704.59,640.5,0.64158
1705.34,641,0.63882
1706.09,641.5,0.63607
1706.83,642,0.63333
1707.57,642.5,0.63054
1708.32,643,0.62774
1709.06,643.5,0.62496
1709.82,644,0.62211
1710.57,644.5,0.61927
1711.32,645,0.61642
1712.07,645.5,0.61356
1712.83,646,0.61066
1713.58,646.5,0.60776
1714.33,647,0.60485
1715.09,647.5,0.60193
1715.82,648,0.59902
1716.57,648.5,0.59607
1717.32,649,0.5931
1718.06,649.5,0.59014
1718.82,650,0.58714
1719.58,650.5,0.58407
1720.33,651,0.58101
1721.07,651.5,0.578
1721.83,652,0.57491
1722.58,652.5,0.57182
1723.33,653,0.56872
1724.09,653.5,0.56558
1724.85,654,0.5624
1725.6,654.5,0.55926
1726.34,655,0.55614
1727.09,655.5,0.55299
1727.84,656,0.54973
1728.59,656.5,0.54648
1729.35,657,0.54321
1730.1,657.5,0.53992
1730.86,658,0.53663
1731.61,658.5,0.53325
1732.36,659,0.52986
1733.11,659.5,0.52647
1733.86,660,0.52307
1734.61,660.5,0.51963
1735.37,661,0.51614
1736.11,661.5,0.5126
1736.85,662,0.50913
1737.61,662.5,0.50553
1738.37,663,0.50193
1739.12,663.5,0.49834
1739.88,664,0.49462
1740.64,664.5,0.4909
1741.4,665,0.48718
1742.15,665.5,0.48346
1742.9,666,0.47975
1743.66,666.5,0.47591
1744.42,667,0.47206
1745.17,667.5,0.46822
1745.92,668,0.46441
1746.67,668.5,0.46056
1747.43,669,0.45665
1748.18,669.5,0.4527
1748.94,670,0.44873
1749.69,670.5,0.44484
1750.44,671,0.44088
1751.2,671.5,0.43685
1751.96,672,0.43279
1752.72,672.5,0.42876
1753.47,673,0.42474
1754.23,673.5,0.42071
1754.98,674,0.4167
1755.73,674.5,0.41266
1756.49,675,0.40864
1757.24,675.5,0.40461
1758.0,676,0.40057
1758.76,676.5,0.39654
1759.51,677,0.39258
1760.26,677.5,0.38864
1761.02,678,0.3847
1761.78,678.5,0.38077
1762.53,679,0.37688
1763.29,679.5,0.37303
1764.05,680,0.36925
1764.8,680.5,0.36555
1765.55,681,0.36186
1766.31,681.5,0.35819
1767.05,682,0.35459
1767.81,682.5,0.35117
1768.56,683,0.34774
1769.32,683.5,0.34434
1770.08,684,0.34099
1770.83,684.5,0.3377
1771.58,685,0.33466
1772.34,685.5,0.33167
1773.1,686,0.32866
1773.85,686.5,0.32577
1774.61,687,0.32291
1775.36,687.5,0.32027
1776.12,688,0.31784
1776.87,688.5,0.31537
1777.63,689,0.31298
1778.38,689.5,0.31065
1779.13,690,0.30846
1779.88,690.5,0.30664
1780.64,691,0.30475
1781.39,691.5,0.30291
1782.14,692,0.30112
1782.9,692.5,0.29939
1783.65,693,0.29807
1784.4,693.5,0.29675
1785.15,694,0.29541
1785.9,694.5,0.29411
1786.66,695,0.29287
1787.43,695.5,0.29184
1788.19,696,0.29095
1788.93,696.5,0.29002
1789.69,697,0.28912
1790.44,697.5,0.28827
1791.19,698,0.28752
1791.94,698.5,0.28695
1792.7,699,0.28633
1793.46,699.5,0.28571
1794.21,700,0.28512
1794.98,700.5,0.28454
1795.73,701,0.28415
1796.49,701.5,0.28372
1797.24,702,0.28327
1798.0,702.5,0.28284
1798.74,703,0.28242
1799.5,703.5,0.28206
1800.25,704,0.28172
1801.01,704.5,0.28137
1801.78,705,0.28101
1802.54,705.5,0.28067
1803.29,706,0.28034
1804.05,706.5,0.28004
1804.8,707,0.27973
1805.55,707.5,0.27943
1806.3,708,0.27912
1807.06,708.5,0.27881
1807.81,709,0.27853
1808.57,709.5,0.27824
1809.34,710,0.27794
1810.1,710.5,0.27764
1810.86,711,0.27735
1811.61,711.5,0.27708
1812.37,712,0.27679
1813.13,712.5,0.27651
1813.88,713,0.27623
1814.63,713.5,0.27596
1815.39,714,0.27569
1816.15,714.5,0.27543
1816.9,715,0.27516
1817.66,715.5,0.27489
1818.41,716,0.27463
1819.17,716.5,0.27436
1819.94,717,0.27409
1820.69,717.5,0.27383
1821.45,718,0.27356
1822.21,718.5,0.2733
1822.96,719,0.27304
1823.71,719.5,0.27278
1824.48,720,0.27252
1825.24,720.5,0.27226
1825.99,721,0.27199
1826.75,721.5,0.27173
1827.51,722,0.27147
1828.26,722.5,0.27121
1829.02,723,0.27094
1829.77,723.5,0.27068
1830.53,724,0.27041
1831.29,724.5,0.27015
1832.05,725,0.26987
1832.81,725.5,0.26961
1833.56,726,0.26934
1834.32,726.5,0.26908
1835.08,727,0.26881
1835.84,727.5,0.26855
1836.59,728,0.2683
1837.35,728.5,0.26805
1838.1,729,0.26781
1838.87,729.5,0.26756
1839.62,730,0.26733
1840.38,730.5,0.26711
1841.15,731,0.26688
1841.91,731.5,0.26665
1842.66,732,0.26642
1843.42,732.5,0.2662
1844.18,733,0.26597
1844.94,733.5,0.26575
1845.7,734,0.26552
1846.46,734.5,0.2653
1847.21,735,0.26508
1847.97,735.5,0.26486
1848.73,736,0.26464
1849.49,736.5,0.26442
1850.24,737,0.26421
1850.98,737.5,0.26399
1851.75,738,0.26379
1852.52,738.5,0.26358
1853.27,739,0.26338
1854.02,739.5,0.26317
1854.79,740,0.26297
1855.55,740.5,0.26277
1856.31,741,0.26257
1857.06,741.5,0.26236
1857.82,742,0.26217
1858.58,742.5,0.26197
1859.34,743,0.26177
1860.09,743.5,0.26157
1860.87,744,0.26137
1861.62,744.5,0.26117
1862.38,745,0.26097
1863.15,745.5,0.26076
1863.9,746,0.26055
1864.65,746.5,0.26034
1865.4,747,0.26013
1866.16,747.5,0.25991
1866.93,748,0.2597
1867.68,748.5,0.25948
1868.44,749,0.25925
1869.2,749.5,0.25902
1869.96,750,0.2588
1870.72,750.5,0.25859
1871.48,751,0.25838
1872.24,751.5,0.25817
1872.99,752,0.25796
1873.75,752.5,0.25776
1874.51,753,0.25756
1875.27,753.5,0.25737
1876.01,754,0.25719
1876.78,754.5,0.25699
1877.54,755,0.2568
1878.3,755.5,0.25662
1879.05,756,0.25644
1879.81,756.5,0.25626
1880.57,757,0.25609
1881.33,757.5,0.25592
1882.09,758,0.25575
1882.86,758.5,0.25557
1883.62,759,0.25542
1884.37,759.5,0.25526
1885.13,760,0.25509
1885.88,760.5,0.25493
1886.64,761,0.25476
1887.4,761.5,0.25459
1888.15,762,0.25443
1888.92,762.5,0.25426
1889.68,763,0.25409
1890.44,763.5,0.25392
1891.2,764,0.25376
1891.96,764.5,0.25359
1892.71,765,0.25343
1893.47,765.5,0.25327
1894.23,766,0.25311
1894.99,766.5,0.25295
1895.74,767,0.2528
1896.51,767.5,0.25265
1897.27,768,0.2525
1898.02,768.5,0.25235
1898.78,769,0.2522
1899.54,769.5,0.25206
1900.29,770,0.25193
1901.04,770.5,0.25179
1901.81,771,0.25165
1902.57,771.5,0.25151
1903.33,772,0.25137
1904.08,772.5,0.25125
1904.84,773,0.25111
1905.59,773.5,0.25097
1906.35,774,0.25082
1907.12,774.5,0.25068
1907.88,775,0.25053
1908.63,775.5,0.25039
1909.39,776,0.25025
1910.15,776.5,0.25011
1910.9,777,0.24997
1911.66,777.5,0.24983
1912.42,778,0.2497
1913.18,778.5,0.24957
1913.95,779,0.24943
1914.69,779.5,0.2493
1915.45,780,0.24918
1916.21,780.5,0.24905
1916.97,781,0.24893
1917.72,781.5,0.2488
1918.48,782,0.24867
1919.24,782.5,0.24854
1920.01,783,0.2484
1920.76,783.5,0.24826
1921.52,784,0.24812
1922.28,784.5,0.24798
1923.04,785,0.24784
1923.8,785.5,0.2477
1924.56,786,0.24756
1925.31,786.5,0.24743
1926.06,787,0.2473
1926.83,787.5,0.24717
1927.59,788,0.24705
1928.35,788.5,0.24694
1929.12,789,0.24682
1929.87,789.5,0.24672
1930.62,790,0.24661
1931.37,790.5,0.24652
1932.13,791,0.24642
1932.9,791.5,0.24633
1933.65,792,0.24624
1934.4,792.5,0.24615
1935.16,793,0.24606
1935.91,793.5,0.24598
1936.68,794,0.24589
1937.44,794.5,0.2458
1938.19,795,0.2457
1938.95,795.5,0.24561
1939.71,796,0.2455
1940.47,796.5,0.2454
1941.23,797,0.24531
1941.99,797.5,0.24521
1942.74,798,0.24512
1943.5,798.5,0.24503
1944.26,799,0.24495
1945.01,799.5,0.24486
1945.78,800,0.24477
1946.54,800.5,0.24467
1947.29,801,0.24458
1948.06,801.5,0.24448
1948.81,802,0.24439
1949.56,802.5,0.24429
1950.32,803,0.2442
1951.08,803.5,0.2441
1951.85,804,0.24399
1952.6,804.5,0.24389
1953.36,805,0.24379
1954.12,805.5,0.24368
1954.87,806,0.24359
1955.63,806.5,0.24348
1956.39,807,0.24338
1957.14,807.5,0.24327
1957.88,808,0.24318
1958.63,808.5,0.24308
1959.39,809,0.24298
1960.16,809.5,0.24288
1960.91,810,0.24279
1961.66,810.5,0.2427
1962.42,811,0.24261
1963.19,811.5,0.24252
1963.95,812,0.24244
1964.71,812.5,0.24235
1965.46,813,0.24226
1966.22,813.5,0.24216
1966.98,814,0.24207
1967.73,814.5,0.24197
1968.49,815,0.24188
1969.26,815.5,0.24179
1970.02,816,0.24169
1970.78,816.5,0.24159
1971.54,817,0.24149
1972.29,817.5,0.2414
1973.04,818,0.2413
1973.8,818.5,0.24121
1974.57,819,0.24111
1975.32,819.5,0.24102
1976.07,820,0.24093
1976.83,820.5,0.24084
1977.59,821,0.24075
1978.35,821.5,0.24066
1979.11,822,0.24057
1979.87,822.5,0.24049
1980.63,823,0.24041
1981.39,823.5,0.24033
1982.13,824,0.24025
1982.89,824.5,0.24017
1983.65,825,0.24009
1984.41,825.5,0.24
1985.17,826,0.23992
1985.92,826.5,0.23984
1986.68,827,0.23976
1987.44,827.5,0.23967
1988.2,828,0.23958
1988.95,828.5,0.2395
1989.71,829,0.23941
1990.46,829.5,0.23933
1991.22,830,0.23926
1991.98,830.5,0.2392
1992.73,831,0.23913
1993.5,831.5,0.23906
1994.26,832,0.23899
1995.02,832.5,0.23892
1995.77,833,0.23886
1996.53,833.5,0.23879
1997.29,834,0.23872
1998.04,834.5,0.23866
1998.79,835,0.23859
1999.56,835.5,0.23852
2000.32,836,0.23845
2001.08,836.5,0.23838
2001.84,837,0.23831
2002.59,837.5,0.23825
2003.35,838,0.23818
2004.12,838.5,0.23811
2004.9,839,0.23804
2005.66,839.5,0.23797
2006.41,840,0.2379
2007.17,840.5,0.23783
2007.93,841,0.23777
2008.69,841.5,0.23769
2009.44,842,0.23762
2010.19,842.5,0.23755
2010.96,843,0.23747
2011.72,843.5,0.23739
2012.47,844,0.23731
2013.22,844.5,0.23723
2013.99,845,0.23714
2014.75,845.5,0.23706
2015.5,846,0.23698
2016.25,846.5,0.23689
2017.02,847,0.2368
2017.78,847.5,0.23671
2018.54,848,0.23663
2019.29,848.5,0.23655
2020.05,849,0.23646
2020.8,849.5,0.23638
2021.55,850,0.2363
2022.31,850.5,0.23623
2023.07,851,0.23614
2023.83,851.5,0.23608
2024.59,852,0.23601
2025.34,852.5,0.23595
2026.1,853,0.23588
2026.86,853.5,0.23583
2027.62,854,0.23578
2028.38,854.5,0.23573
2029.14,855,0.23568
2029.89,855.5,0.23564
2030.66,856,0.23558
2031.41,856.5,0.23554
2032.16,857,0.23549
2032.92,857.5,0.23544
2033.68,858,0.23538
2034.44,858.5,0.23531
2035.2,859,0.23524
2035.94,859.5,0.23516
2036.7,860,0.23507
2037.46,860.5,0.23498
2038.22,861,0.2349
2038.97,861.5,0.23481
2039.73,862,0.23472
2040.48,862.5,0.23463
2041.24,863,0.23454
2042.0,863.5,0.23446
2042.76,864,0.23438
2043.51,864.5,0.2343
2044.26,865,0.23422
2045.01,865.5,0.23414
2045.78,866,0.23406
2046.54,866.5,0.23399
2047.29,867,0.23391
2048.05,867.5,0.23385
2048.8,868,0.23378
2049.55,868.5,0.23372
2050.31,869,0.23366
2051.07,869.5,0.23361
2051.82,870,0.23357
2052.58,870.5,0.23353
2053.34,871,0.23349
2054.09,871.5,0.23345
2054.85,872,0.23341
2055.61,872.5,0.23338
2056.36,873,0.23334
2057.12,873.5,0.23329
2057.87,874,0.23324
2058.62,874.5,0.23319
2059.38,875,0.23313
2060.14,875.5,0.23306
2060.89,876,0.23299
2061.65,876.5,0.23292
2062.4,877,0.23284
2063.16,877.5,0.23275
2063.92,878,0.23265
2064.67,878.5,0.23255
2065.42,879,0.23246
2066.18,879.5,0.23237
2066.93,880,0.23227
2067.68,880.5,0.23217
2068.44,881,0.23208
2069.2,881.5,0.23199
2069.96,882,0.23189
2070.73,882.5,0.23181
2071.49,883,0.23173
2072.24,883.5,0.23166
2072.99,884,0.23158
2073.74,884.5,0.23151
2074.49,885,0.23143
2075.24,885.5,0.23136
2075.99,886,0.23129
2076.76,886.5,0.23121
2077.51,887,0.23114
2078.26,887.5,0.23108
2079.02,888,0.23101
2079.77,888.5,0.23096
2080.53,889,0.2309
2081.28,889.5,0.23084
2082.04,890,0.23078
2082.78,890.5,0.23073
2083.54,891,0.23068
2084.3,891.5,0.23063
2085.05,892,0.23059
2085.81,892.5,0.23055
2086.56,893,0.23051
2087.32,893.5,0.23047
2088.08,894,0.23045
2088.83,894.5,0.23042
2089.59,895,0.23039
2090.34,895.5,0.23037
2091.1,896,0.23034
2091.86,896.5,0.23032
2092.61,897,0.2303
2093.36,897.5,0.23026
2094.12,898,0.23021
2094.87,898.5,0.23018
2095.62,899,0.23011
2096.38,899.5,0.23005
2097.13,900,0.22999
2097.89,900.5,0.22993
2098.64,901,0.22986
2099.39,901.5,0.22979
2100.14,902,0.22971
2100.89,902.5,0.22964
2101.65,903,0.22956
2102.41,903.5,0.22949
2103.16,904,0.22942
2103.91,904.5,0.22935
2104.66,905,0.22928
2105.41,905.5,0.22921
2106.17,906,0.22914
2106.93,906.5,0.22908
2107.68,907,0.22902
2108.44,907.5,0.22895
2109.2,908,0.22889
2109.94,908.5,0.22883
2110.7,909,0.22878
2111.46,909.5,0.22873
2112.21,910,0.22869
2112.96,910.5,0.22864
2113.71,911,0.22861
2114.46,911.5,0.22858
2115.22,912,0.22856
2115.97,912.5,0.22854
2116.73,913,0.22852
2117.48,913.5,0.2285
2118.23,914,0.22848
2118.98,914.5,0.22846
2119.74,915,0.22844
2120.49,915.5,0.22841
2121.25,916,0.22838
2122.0,916.5,0.22834
2122.76,917,0.2283
2123.51,917.5,0.22825
2124.27,918,0.2282
2125.03,918.5,0.22815
2125.78,919,0.2281
2126.53,919.5,0.22804
2127.28,920,0.22799
2128.03,920.5,0.22793
2128.79,921,0.22787
2129.54,921.5,0.22782
2130.3,922,0.22777
2131.05,922.5,0.22771
2131.8,923,0.22765
2132.56,923.5,0.2276
2133.31,924,0.22754
2134.07,924.5,0.22748
2134.82,925,0.22743
2135.57,925.5,0.22737
2136.33,926,0.22731
2137.08,926.5,0.22725
2137.84,927,0.22719
2138.6,927.5,0.22713
2139.36,928,0.22707
2140.11,928.5,0.22701
2140.85,929,0.22695
2141.61,929.5,0.2269
2142.36,930,0.22684
2143.1,930.5,0.22679
2143.86,931,0.22676
2144.62,931.5,0.22671
2145.37,932,0.22667
2146.12,932.5,0.22662
2146.88,933,0.22659
2147.63,933.5,0.22655
2148.38,934,0.22651
2149.14,934.5,0.22646
2149.9,935,0.22642
2150.65,935.5,0.22637
2151.4,936,0.22632
2152.16,936.5,0.22627
2152.91,937,0.22623
2153.66,937.5,0.22617
2154.42,938,0.22611
2155.17,938.5,0.22606
2155.93,939,0.226
2156.68,939.5,0.22594
2157.43,940,0.22589
2158.19,940.5,0.22583
2158.94,941,0.22577
2159.69,941.5,0.22572
2160.44,942,0.22567
2161.2,942.5,0.22562
2161.95,943,0.22556
2162.69,943.5,0.2255
2163.45,944,0.22545
2164.2,944.5,0.22539
2164.96,945,0.22533
2165.71,945.5,0.22527
2166.46,946,0.22522
2167.22,946.5,0.22516
2167.97,947,0.2251
2168.73,947.5,0.22504
2169.48,948,0.22499
2170.23,948.5,0.22494
2170.99,949,0.22489
2171.75,949.5,0.22485
2172.5,950,0.2248
2173.25,950.5,0.22475
2173.99,951,0.22471
2174.75,951.5,0.22467
2175.5,952,0.22464
2176.26,952.5,0.22461
2177.02,953,0.22458
2177.76,953.5,0.22455
2178.51,954,0.22452
2179.26,954.5,0.22449
2180.02,955,0.22447
2180.78,955.5,0.22445
2181.53,956,0.22442
2182.28,956.5,0.2244
2183.03,957,0.22438
2183.79,957.5,0.22436
2184.53,958,0.22433
2185.28,958.5,0.22431
2186.05,959,0.22429
2186.79,959.5,0.22427
2187.54,960,0.22424
2188.29,960.5,0.22422
2189.05,961,0.2242
2189.8,961.5,0.22417
2190.55,962,0.22414
2191.31,962.5,0.22411
2192.07,963,0.22408
2192.81,963.5,0.22405
2193.57,964,0.22402
2194.32,964.5,0.22399
2195.07,965,0.22396
2195.83,965.5,0.22392
2196.58,966,0.22388
2197.33,966.5,0.22384
2198.09,967,0.2238
2198.83,967.5,0.22376
2199.59,968,0.22371
2200.35,968.5,0.22367
2201.1,969,0.22364
2201.86,969.5,0.2236
2202.61,970,0.22357
2203.36,970.5,0.22354
2204.11,971,0.22353
2204.86,971.5,0.22351
2205.61,972,0.22349
2206.35,972.5,0.22347
2207.11,973,0.22346
2207.86,973.5,0.22346
2208.62,974,0.22345
2209.37,974.5,0.22343
2210.12,975,0.22342
2210.87,975.5,0.2234
2211.62,976,0.22338
2212.38,976.5,0.22336
2213.13,977,0.22334
2213.88,977.5,0.22331
2214.63,978,0.22329
2215.39,978.5,0.22326
2216.13,979,0.22323
2216.89,979.5,0.2232
2217.63,980,0.22317
2218.39,980.5,0.22314
2219.14,981,0.2231
2219.89,981.5,0.22307
2220.64,982,0.22303
2221.39,982.5,0.223
2222.14,983,0.22297
2222.89,983.5,0.22294
2223.64,984,0.2229
2224.39,984.5,0.22287
2225.14,985,0.22283
2225.9,985.5,0.22279
2226.65,986,0.22274
2227.4,986.5,0.22269
2228.16,987,0.22264
2228.9,987.5,0.22259
2229.65,988,0.22253
2230.41,988.5,0.22248
2231.16,989,0.22243
2231.91,989.5,0.22238
2232.66,990,0.22233
2233.41,990.5,0.22229
2234.15,991,0.22224
2234.9,991.5,0.2222
2235.66,992,0.22219
2236.41,992.5,0.22217
2237.16,993,0.22215
2237.9,993.5,0.22213
2238.65,994,0.22212
2239.41,994.5,0.22211
2240.16,995,0.22211
2240.9,995.5,0.2221
2241.66,996,0.22209
2242.41,996.5,0.22208
2243.16,997,0.22207
2243.91,997.5,0.22205
2244.66,998,0.22204
2245.41,998.5,0.22203
2246.16,999,0.22202
2246.92,999.5,0.222
2247.67,1000,0.22198
2248.42,1000.5,0.22195
2249.18,1001,0.22192
2249.93,1001.5,0.2219
2250.67,1002,0.22187
2251.42,1002.5,0.22183
2252.16,1003,0.22179
2252.91,1003.5,0.22175
2253.67,1004,0.2217
2254.42,1004.5,0.22165
2255.16,1005,0.2216
2255.91,1005.5,0.22153
2256.67,1006,0.22147
2257.42,1006.5,0.22142
2258.16,1007,0.22136
2258.91,1007.5,0.22131
2259.67,1008,0.22125
2260.42,1008.5,0.2212
2261.16,1009,0.22116
2261.91,1009.5,0.22112
2262.66,1010,0.22109
2263.41,1010.5,0.22106
2264.16,1011,0.22105
2264.91,1011.5,0.22102
2265.66,1012,0.22101
2266.41,1012.5,0.22099
2267.16,1013,0.22098
2267.91,1013.5,0.22098
2268.66,1014,0.22097
2269.4,1014.5,0.22095
2270.15,1015,0.22094
2270.9,1015.5,0.22092
2271.65,1016,0.22091
2272.41,1016.5,0.22089
2273.16,1017,0.22088
2273.91,1017.5,0.22086
2274.65,1018,0.22084
2275.4,1018.5,0.22082
2276.16,1019,0.2208
2276.9,1019.5,0.22077
2277.64,1020,0.22075
2278.39,1020.5,0.22072
2279.15,1021,0.2207
2279.91,1021.5,0.22067
2280.66,1022,0.22065
2281.4,1022.5,0.22062
2282.15,1023,0.2206
2282.9,1023.5,0.22057
2283.65,1024,0.22055
2284.41,1024.5,0.22052
2285.16,1025,0.22049
2285.9,1025.5,0.22046
2286.65,1026,0.22043
2287.4,1026.5,0.22038
2288.14,1027,0.22033
2288.89,1027.5,0.22029
2289.65,1028,0.22023
2290.4,1028.5,0.22019
2291.15,1029,0.22014
2291.9,1029.5,0.22009
2292.64,1030,0.22004
2293.39,1030.5,0.22
2294.15,1031,0.21995
2294.91,1031.5,0.21991
2295.66,1032,0.21989
2296.4,1032.5,0.21987
2297.13,1033,0.21985
2297.88,1033.5,0.21983
2298.63,1034,0.21981
2299.38,1034.5,0.2198
2300.13,1035,0.2198
2300.88,1035.5,0.21979
2301.63,1036,0.21978
2302.38,1036.5,0.21978
2303.13,1037,0.21977
2303.88,1037.5,0.21975
2304.63,1038,0.21974
2305.38,1038.5,0.21973
2306.13,1039,0.21972
2306.88,1039.5,0.2197
2307.63,1040,0.21969
2308.37,1040.5,0.21967
2309.12,1041,0.21966
2309.87,1041.5,0.21964
2310.61,1042,0.21963
2311.36,1042.5,0.21962
2312.12,1043,0.21961
2312.85,1043.5,0.21958
2313.61,1044,0.21956
2314.37,1044.5,0.21954
2315.11,1045,0.21951
2315.86,1045.5,0.21948
2316.61,1046,0.21944
2317.36,1046.5,0.2194
2318.1,1047,0.21936
2318.85,1047.5,0.21932
2319.61,1048,0.21927
2320.35,1048.5,0.21922
2321.09,1049,0.21917
2321.85,1049.5,0.21912
2322.61,1050,0.21907
2323.36,1050.5,0.21901
2324.1,1051,0.21896
2324.85,1051.5,0.21891
2325.61,1052,0.21886
2326.36,1052.5,0.21882
2327.12,1053,0.21879
2327.87,1053.5,0.21876
2328.61,1054,0.21872
2329.36,1054.5,0.21869
2330.12,1055,0.21866
2330.87,1055.5,0.21863
2331.61,1056,0.2186
2332.36,1056.5,0.21858
2333.12,1057,0.21856
2333.85,1057.5,0.21853
2334.53,1058,0.2185
2335.68,1058.5,0.21848
2337.33,1059,0.21845
2338.48,1059.5,0.21844
2339.57,1060,0.21844
2340.7,1060.5,0.21845
2341.93,1061,0.21845
2343.16,1061.5,0.21844
2344.49,1062,0.21844
2345.86,1062.5,0.21842
2347.34,1063,0.21839
2348.93,1063.5,0.21836
2350.61,1064,0.21834
2352.42,1064.5,0.2183
2355.0,1065.16,0.21823
2357.0,1065.62,0.21814
2359.0,1066.06,0.21806
2361.0,1066.45,0.21795
2363.0,1066.82,0.21785
2365.0,1067.16,0.21779
2367.0,1067.48,0.21778
2369.0,1067.77,0.21782
2371.0,1068.04,0.21785
2373.0,1068.3,0.21788
2375.0,1068.53,0.21788
2377.0,1068.75,0.21785
2379.0,1068.95,0.21782
2381.0,1069.15,0.21776
2383.0,1069.32,0.2177
2385.0,1069.48,0.21762
2387.0,1069.64,0.21757
2389.0,1069.78,0.21753
2391.0,1069.91,0.21751
2393.0,1070.04,0.2175
2395.0,1070.15,0.21748
2397.0,1070.26,0.21744
2399.0,1070.36,0.21742
2401.0,1070.46,0.21739
2403.0,1070.55,0.21734
2405.0,1070.64,0.21728
2407.0,1070.71,0.21721
2409.0,1070.78,0.21713
2411.0,1070.86,0.21706
2413.0,1070.92,0.217
2415.0,1070.98,0.21694
2417.0,1071.04,0.21688
2419.0,1071.1,0.21682
2421.0,1071.14,0.21677
2423.0,1071.19,0.21674
2425.0,1071.24,0.21675
2427.0,1071.29,0.21676
2429.0,1071.34,0.21677
2431.0,1071.39,0.21678
2433.0,1071.42,0.21677
2435.0,1071.45,0.21677
2437.0,1071.49,0.21677
2439.0,1071.52,0.21677
2441.0,1071.56,0.21678
2443.0,1071.59,0.21677
2445.0,1071.62,0.21674
2447.0,1071.64,0.21671
2449.0,1071.68,0.21667
2451.0,1071.7,0.21663
2453.0,1071.72,0.21658
2455.0,1071.75,0.21651
2457.0,1071.77,0.21642
2459.0,1071.8,0.21636
2461.0,1071.81,0.21632
2463.0,1071.84,0.21628
2465.0,1071.86,0.21628
2467.0,1071.87,0.21627
2469.0,1071.89,0.21627
2471.0,1071.92,0.21628
2473.0,1071.92,0.2163
2475.0,1071.94,0.21633
2477.0,1071.96,0.21634
2479.0,1071.99,0.21635
2481.0,1072,0.21634
2483.0,1072.01,0.21632
2485.0,1072.03,0.21628
2487.0,1072.04,0.21623
2489.0,1072.06,0.21618
2491.0,1072.07,0.21614
2493.0,1072.08,0.21611
2495.0,1072.1,0.21609
2497.0,1072.1,0.21608
2499.0,1072.12,0.21605
2501.0,1072.13,0.21601
2503.0,1072.14,0.21596
2505.0,1072.15,0.21589
2507.0,1072.16,0.21586
2509.0,1072.17,0.21586
2511.0,1072.18,0.21589
2513.0,1072.19,0.21594
2515.0,1072.2,0.21596
2517.0,1072.21,0.21593
2519.0,1072.21,0.21589
2521.0,1072.23,0.21583
2523.0,1072.24,0.21579
2525.0,1072.24,0.21576
2527.0,1072.26,0.21572
2529.0,1072.26,0.21567
2531.0,1072.27,0.21563
2533.0,1072.28,0.2156
2535.0,1072.29,0.21558
2537.0,1072.3,0.21556
2539.0,1072.3,0.21553
2541.0,1072.31,0.21549
2543.0,1072.31,0.21545
2545.0,1072.33,0.21541
2547.0,1072.33,0.2154
2549.0,1072.34,0.21545
2551.0,1072.34,0.21549
2553.0,1072.34,0.21555
2555.0,1072.35,0.21557
2557.0,1072.36,0.21555
2559.0,1072.37,0.21552
2561.0,1072.36,0.21546
2563.0,1072.38,0.21542
2565.0,1072.38,0.2154
2567.0,1072.38,0.21537
2569.0,1072.39,0.21535
2571.0,1072.4,0.21531
2573.0,1072.4,0.21526
2575.0,1072.4,0.21522
2577.0,1072.4,0.2152
2579.0,1072.41,0.21519
2581.0,1072.41,0.21519
2583.0,1072.41,0.21519
2585.0,1072.43,0.21518
2587.0,1072.43,0.21516
2589.0,1072.42,0.21513
2591.0,1072.43,0.2151
2593.0,1072.44,0.21508
2595.0,1072.45,0.21507
2597.0,1072.44,0.21509
2599.0,1072.45,0.2151
2601.0,1072.45,0.21513
2603.0,1072.46,0.21513
2605.0,1072.46,0.21511
2607.0,1072.46,0.21508
2609.0,1072.47,0.21503
2611.0,1072.46,0.21498
2613.0,1072.47,0.21492
2615.0,1072.48,0.21487
2617.0,1072.47,0.21483
2619.0,1072.48,0.2148
2621.0,1072.47,0.21478
2623.0,1072.48,0.21477
2625.0,1072.49,0.21477
2627.0,1072.5,0.21476
2629.0,1072.49,0.21476
2631.0,1072.5,0.21474
2633.0,1072.5,0.2147
2635.0,1072.5,0.21466
2637.0,1072.5,0.21462
2639.0,1072.5,0.21461
2641.0,1072.5,0.21462
2643.0,1072.51,0.21463
2645.0,1072.51,0.21463
2647.0,1072.51,0.21462
2649.0,1072.51,0.21461
2651.0,1072.51,0.21459
