Repository: MaCFP/matl-db

### Experimental Conditions: TGA/DSC
A Mettler Toledo TGA/DSC3+ was used to simultaneously conduct Thermogravimetric Analysis (TGA) and Differential Scanning Calorimetry (DSC) experiments. 

* Non-isothermal STA experiments
  - Heating Rates: 5, 10, 20, 30, 40, 50 K/min
  - Temperature program
    - Initial Temperature: 304 K
    - Initial Isotherm: 1200 s (hold at 304 K for 1200 s)  
    - Maximum Temperature: 1074 K
    - Final Isotherm: 300 s (hold 1074 K for 300 s)
* Isothermal STA experiments at 593 K
  - Temperature program
      - Initial Temperature: 304 K
      - Initial Isotherm: 1200 s (hold at 304 K for 1200 s)  
      - Maximum Temperature: 593 K (hold at 593 K for 6 hours)

File: Wood/Calibration_Data/TUBS/TUBS_Wood_TGA_N2_40K_R3.csv
Time (s),Temperature (K),Mass (mg)
0.0,304.942,1.01977
2.0,304.94,1.01958
4.0,304.93,1.0194
6.0,304.916,1.01919
8.0,304.915,1.01893
10.0,304.912,1.01864
12.0,304.885,1.01831
14.0,304.872,1.01799
16.0,304.848,1.01771
18.0,304.859,1.01744
20.0,304.854,1.01718
22.0,304.852,1.01692
24.0,304.845,1.01667
26.0,304.847,1.01641
28.0,304.823,1.01614
30.0,304.823,1.01588
32.0,304.809,1.01564
34.0,304.794,1.01542
36.0,304.812,1.01523
38.0,304.804,1.01504
40.0,304.795,1.01486
42.0,304.777,1.01466
44.0,304.779,1.01443
46.0,304.774,1.01419
48.0,304.762,1.01395
50.0,304.736,1.01372
52.0,304.754,1.0135
54.0,304.74,1.01329
56.0,304.747,1.0131
58.0,304.739,1.01289
60.0,304.736,1.01268
62.0,304.723,1.01247
64.0,304.725,1.01226
66.0,304.72,1.01207
68.0,304.725,1.01192
70.0,304.714,1.01179
72.0,304.701,1.01171
74.0,304.697,1.01164
76.0,304.691,1.01158
78.0,304.688,1.01148
80.0,304.692,1.01133
82.0,304.677,1.01115
84.0,304.684,1.01094
86.0,304.675,1.01076
88.0,304.68,1.01062
90.0,304.66,1.01049
92.0,304.657,1.01036
94.0,304.67,1.01022
96.0,304.661,1.01005
98.0,304.644,1.0099
100.0,304.644,1.00976
102.0,304.645,1.00959
104.0,304.654,1.00936
106.0,304.646,1.00912
108.0,304.639,1.0089
110.0,304.634,1.00875
112.0,304.642,1.00869
114.0,304.619,1.00868
116.0,304.624,1.00869
118.0,304.622,1.00864
120.0,304.624,1.00846
122.0,304.614,1.00819
124.0,304.635,1.00785
126.0,304.609,1.00757
128.0,304.616,1.00741
130.0,304.597,1.00733
132.0,304.6,1.00734
134.0,304.599,1.00737
136.0,304.604,1.00739
138.0,304.597,1.00739
140.0,304.611,1.00734
142.0,304.591,1.00727
144.0,304.584,1.00713
146.0,304.595,1.00699
148.0,304.59,1.00685
150.0,304.592,1.00674
152.0,304.605,1.00668
154.0,304.576,1.00663
156.0,304.581,1.00655
158.0,304.564,1.00641
160.0,304.571,1.0062
162.0,304.562,1.00599
164.0,304.568,1.00583
166.0,304.562,1.00572
168.0,304.573,1.0057
170.0,304.548,1.00567
172.0,304.56,1.00565
174.0,304.549,1.00562
176.0,304.543,1.00558
178.0,304.541,1.00554
180.0,304.55,1.00552
182.0,304.551,1.00552
184.0,304.549,1.00553
186.0,304.563,1.00553
188.0,304.549,1.00552
190.0,304.55,1.00549
192.0,304.538,1.00544
194.0,304.543,1.00538
196.0,304.534,1.0053
198.0,304.537,1.00521
200.0,304.531,1.00508
202.0,304.534,1.00492
204.0,304.522,1.00474
206.0,304.523,1.0046
208.0,304.514,1.00451
210.0,304.52,1.00446
212.0,304.522,1.00444
214.0,304.516,1.00442
216.0,304.534,1.00439
218.0,304.513,1.00436
220.0,304.501,1.00431
222.0,304.505,1.00425
224.0,304.508,1.00419
226.0,304.504,1.00416
228.0,304.505,1.00415
230.0,304.503,1.00415
232.0,304.499,1.00413
234.0,304.5,1.0041
236.0,304.498,1.00404
238.0,304.49,1.00397
240.0,304.485,1.00389
242.0,304.487,1.0038
244.0,304.494,1.00372
246.0,304.486,1.00364
248.0,304.499,1.00358
250.0,304.485,1.00354
252.0,304.485,1.00354
254.0,304.48,1.00353
256.0,304.477,1.00352
258.0,304.488,1.00348
260.0,304.485,1.00338
262.0,304.463,1.00324
264.0,304.464,1.00306
266.0,304.477,1.00291
268.0,304.474,1.0028
270.0,304.47,1.00274
272.0,304.477,1.00274
274.0,304.492,1.00273
276.0,304.466,1.0027
278.0,304.474,1.00267
280.0,304.467,1.00263
282.0,304.468,1.00259
284.0,304.448,1.00254
286.0,304.453,1.00245
288.0,304.46,1.00235
290.0,304.466,1.00228
292.0,304.447,1.00227
294.0,304.471,1.00228
296.0,304.463,1.00234
298.0,304.451,1.00238
300.0,304.449,1.0024
302.0,304.444,1.0024
304.0,304.449,1.00239
306.0,304.453,1.00237
308.0,304.442,1.00232
310.0,304.433,1.00223
312.0,304.452,1.0021
314.0,304.432,1.002
316.0,304.441,1.00193
318.0,304.455,1.00188
320.0,304.465,1.00186
322.0,304.461,1.00185
324.0,304.455,1.00185
326.0,304.436,1.00186
328.0,304.436,1.00186
330.0,304.438,1.00185
332.0,304.427,1.00182
334.0,304.435,1.00179
336.0,304.439,1.00175
338.0,304.435,1.00174
340.0,304.451,1.00175
342.0,304.439,1.00176
344.0,304.431,1.00174
346.0,304.439,1.00171
348.0,304.422,1.00164
350.0,304.427,1.00155
352.0,304.42,1.00144
354.0,304.429,1.00132
356.0,304.434,1.0012
358.0,304.438,1.00111
360.0,304.416,1.00104
362.0,304.425,1.00098
364.0,304.41,1.00093
366.0,304.422,1.0009
368.0,304.433,1.0009
370.0,304.432,1.00092
372.0,304.425,1.00095
374.0,304.425,1.00098
376.0,304.421,1.00102
378.0,304.427,1.00105
380.0,304.425,1.00108
382.0,304.423,1.0011
384.0,304.428,1.0011
386.0,304.42,1.00107
388.0,304.42,1.00097
390.0,304.417,1.00087
392.0,304.41,1.00077
394.0,304.418,1.0007
396.0,304.42,1.00066
398.0,304.406,1.00065
400.0,304.426,1.00066
402.0,304.409,1.00067
404.0,304.406,1.00065
406.0,304.412,1.00061
408.0,304.41,1.00055
410.0,304.432,1.00052
412.0,304.422,1.00051
414.0,304.415,1.0005
416.0,304.416,1.00049
418.0,304.417,1.00047
420.0,304.408,1.00044
422.0,304.401,1.00041
424.0,304.411,1.00036
426.0,304.408,1.00026
428.0,304.402,1.00013
430.0,304.416,1.00004
432.0,304.416,1
434.0,304.411,0.99998
436.0,304.424,1
438.0,304.414,1.00002
440.0,304.415,1
442.0,304.41,0.99995
444.0,304.418,0.99986
446.0,304.399,0.99981
448.0,304.419,0.99981
450.0,304.421,0.99984
452.0,304.42,0.99993
454.0,304.408,1.00001
456.0,304.419,1.00009
458.0,304.396,1.00017
460.0,304.415,1.00024
462.0,304.408,1.00029
464.0,304.398,1.0003
466.0,304.398,1.00027
468.0,304.394,1.00021
470.0,304.4,1.00014
472.0,304.39,1.00006
474.0,304.418,1
476.0,304.41,0.99996
478.0,304.394,0.99994
480.0,304.4,0.99996
482.0,304.43,0.99999
484.0,304.399,1.00004
486.0,304.416,1.00007
488.0,304.418,1.00008
490.0,304.398,1.00007
492.0,304.409,1.00006
494.0,304.411,1.00004
496.0,304.405,1.00001
498.0,304.4,0.99998
500.0,304.42,0.99993
502.0,304.403,0.99988
504.0,304.42,0.99983
506.0,304.419,0.99978
508.0,304.403,0.99972
510.0,304.41,0.99967
512.0,304.409,0.9996
514.0,304.406,0.99953
516.0,304.414,0.99948
518.0,304.406,0.99946
520.0,304.406,0.99949
522.0,304.401,0.99954
524.0,304.406,0.9996
526.0,304.406,0.99964
528.0,304.419,0.99966
530.0,304.411,0.99967
532.0,304.41,0.99969
534.0,304.403,0.99971
536.0,304.414,0.99976
538.0,304.41,0.99979
540.0,304.41,0.99981
542.0,304.42,0.99982
544.0,304.414,0.9998
546.0,304.411,0.99975
548.0,304.419,0.99968
550.0,304.425,0.99964
552.0,304.406,0.99963
554.0,304.438,0.99964
556.0,304.421,0.99965
558.0,304.417,0.99964
560.0,304.409,0.99958
562.0,304.397,0.9995
564.0,304.415,0.99939
566.0,304.412,0.99929
568.0,304.418,0.99923
570.0,304.427,0.9992
572.0,304.422,0.9992
574.0,304.412,0.9992
576.0,304.421,0.9992
578.0,304.419,0.99918
580.0,304.413,0.99914
582.0,304.422,0.99912
584.0,304.41,0.9991
586.0,304.404,0.9991
588.0,304.4,0.99914
590.0,304.415,0.9992
592.0,304.412,0.99924
594.0,304.419,0.99926
596.0,304.417,0.99924
598.0,304.427,0.9992
600.0,304.414,0.99916
602.0,304.412,0.99913
604.0,304.41,0.99912
606.0,304.41,0.9991
608.0,304.418,0.99907
610.0,304.41,0.99898
612.0,304.413,0.99886
614.0,304.41,0.99876
616.0,304.408,0.9987
618.0,304.401,0.99868
620.0,304.41,0.99871
622.0,304.41,0.99874
624.0,304.402,0.99876
626.0,304.399,0.9988
628.0,304.404,0.99886
630.0,304.408,0.99892
632.0,304.421,0.99898
634.0,304.418,0.99903
636.0,304.414,0.99905
638.0,304.411,0.99906
640.0,304.421,0.99904
642.0,304.419,0.99901
644.0,304.402,0.99895
646.0,304.421,0.9989
648.0,304.415,0.99888
650.0,304.41,0.99891
652.0,304.403,0.99897
654.0,304.416,0.99903
656.0,304.41,0.99908
658.0,304.417,0.99912
660.0,304.41,0.99914
662.0,304.415,0.99916
664.0,304.412,0.99918
666.0,304.428,0.99919
668.0,304.407,0.99917
670.0,304.43,0.99915
672.0,304.418,0.9991
674.0,304.414,0.99904
676.0,304.436,0.99897
678.0,304.425,0.9989
680.0,304.43,0.99886
682.0,304.426,0.99883
684.0,304.421,0.99885
686.0,304.41,0.9989
688.0,304.422,0.99898
690.0,304.425,0.99906
692.0,304.429,0.99909
694.0,304.414,0.9991
696.0,304.422,0.99908
698.0,304.422,0.99903
700.0,304.42,0.99896
702.0,304.414,0.99887
704.0,304.417,0.99877
706.0,304.416,0.99868
708.0,304.426,0.99861
710.0,304.419,0.99856
712.0,304.43,0.99854
714.0,304.431,0.99854
716.0,304.421,0.99859
718.0,304.421,0.99864
720.0,304.435,0.99872
722.0,304.426,0.99878
724.0,304.428,0.99882
726.0,304.426,0.99885
728.0,304.423,0.99886
730.0,304.416,0.99887
732.0,304.42,0.99887
734.0,304.424,0.99887
736.0,304.42,0.99884
738.0,304.418,0.99877
740.0,304.412,0.99866
742.0,304.401,0.99857
744.0,304.416,0.99854
746.0,304.409,0.99856
748.0,304.407,0.99863
750.0,304.41,0.9987
752.0,304.407,0.99873
754.0,304.406,0.99873
756.0,304.416,0.99869
758.0,304.402,0.99865
760.0,304.402,0.99861
762.0,304.427,0.99859
764.0,304.417,0.99858
766.0,304.413,0.99858
768.0,304.414,0.99858
770.0,304.416,0.99858
772.0,304.417,0.99858
774.0,304.42,0.99858
776.0,304.418,0.99859
778.0,304.413,0.99863
780.0,304.408,0.9987
782.0,304.411,0.99878
784.0,304.412,0.99884
786.0,304.417,0.99886
788.0,304.435,0.99883
790.0,304.405,0.9988
792.0,304.418,0.99874
794.0,304.422,0.99867
796.0,304.413,0.99855
798.0,304.405,0.99846
800.0,304.429,0.99843
802.0,304.424,0.99846
804.0,304.423,0.99857
806.0,304.427,0.99865
808.0,304.431,0.99869
810.0,304.436,0.99871
812.0,304.42,0.99869
814.0,304.418,0.99864
816.0,304.433,0.99853
818.0,304.423,0.99842
820.0,304.428,0.99833
822.0,304.414,0.9983
824.0,304.409,0.99832
826.0,304.425,0.99831
828.0,304.422,0.99827
830.0,304.408,0.99824
832.0,304.406,0.99822
834.0,304.425,0.99824
836.0,304.421,0.99827
838.0,304.423,0.99827
840.0,304.428,0.9982
842.0,304.414,0.99808
844.0,304.422,0.99793
846.0,304.417,0.99785
848.0,304.421,0.9979
850.0,304.422,0.998
852.0,304.429,0.99814
854.0,304.443,0.99823
856.0,304.428,0.99826
858.0,304.411,0.99831
860.0,304.424,0.99839
862.0,304.429,0.99844
864.0,304.413,0.99846
866.0,304.425,0.99842
868.0,304.431,0.99831
870.0,304.418,0.99822
872.0,304.402,0.99815
874.0,304.43,0.9981
876.0,304.423,0.99808
878.0,304.434,0.99806
880.0,304.417,0.99805
882.0,304.422,0.99806
884.0,304.411,0.99808
886.0,304.41,0.99811
888.0,304.431,0.99814
890.0,304.409,0.99816
892.0,304.417,0.99818
894.0,304.427,0.99821
896.0,304.418,0.99823
898.0,304.415,0.99821
900.0,304.42,0.99815
902.0,304.418,0.99809
904.0,304.418,0.99804
906.0,304.418,0.998
908.0,304.414,0.99802
910.0,304.418,0.99807
912.0,304.427,0.99815
914.0,304.416,0.99821
916.0,304.422,0.99822
918.0,304.439,0.99821
920.0,304.42,0.99817
922.0,304.429,0.99813
924.0,304.435,0.9981
926.0,304.428,0.99808
928.0,304.433,0.99808
930.0,304.428,0.99808
932.0,304.42,0.99809
934.0,304.44,0.99808
936.0,304.43,0.99806
938.0,304.421,0.99803
940.0,304.434,0.998
942.0,304.437,0.99799
944.0,304.434,0.99801
946.0,304.416,0.99804
948.0,304.412,0.99808
950.0,304.425,0.99811
952.0,304.419,0.99813
954.0,304.421,0.99814
956.0,304.415,0.99813
958.0,304.426,0.99812
960.0,304.426,0.9981
962.0,304.421,0.99809
964.0,304.42,0.99806
966.0,304.435,0.99803
968.0,304.43,0.99798
970.0,304.414,0.99792
972.0,304.434,0.99785
974.0,304.432,0.99779
976.0,304.417,0.99774
978.0,304.433,0.99771
980.0,304.432,0.99772
982.0,304.431,0.99773
984.0,304.426,0.99774
986.0,304.423,0.99774
988.0,304.426,0.99772
990.0,304.412,0.9977
992.0,304.417,0.9977
994.0,304.424,0.99771
996.0,304.424,0.99774
998.0,304.426,0.99777
1000.0,304.431,0.9978
1002.0,304.437,0.99782
1004.0,304.425,0.99784
1006.0,304.432,0.99786
1008.0,304.427,0.99788
1010.0,304.418,0.99792
1012.0,304.423,0.99795
1014.0,304.423,0.99799
1016.0,304.407,0.99802
1018.0,304.411,0.99804
1020.0,304.422,0.99803
1022.0,304.426,0.99798
1024.0,304.429,0.99784
1026.0,304.421,0.99766
1028.0,304.422,0.99744
1030.0,304.429,0.99729
1032.0,304.44,0.99727
1034.0,304.425,0.99731
1036.0,304.44,0.99742
1038.0,304.421,0.99752
1040.0,304.415,0.99759
1042.0,304.432,0.99767
1044.0,304.432,0.99774
1046.0,304.422,0.99781
1048.0,304.431,0.99789
1050.0,304.453,0.99796
1052.0,304.432,0.99801
1054.0,304.428,0.99804
1056.0,304.436,0.99802
1058.0,304.412,0.99799
1060.0,304.43,0.99792
1062.0,304.417,0.99785
1064.0,304.42,0.99778
1066.0,304.431,0.99774
1068.0,304.411,0.99774
1070.0,304.423,0.99775
1072.0,304.424,0.99776
1074.0,304.413,0.99777
1076.0,304.413,0.99777
1078.0,304.429,0.99777
1080.0,304.42,0.99776
1082.0,304.414,0.99775
1084.0,304.425,0.99773
1086.0,304.416,0.99772
1088.0,304.414,0.99771
1090.0,304.419,0.9977
1092.0,304.422,0.9977
1094.0,304.43,0.99769
1096.0,304.425,0.9977
1098.0,304.418,0.99774
1100.0,304.435,0.9978
1102.0,304.427,0.99785
1104.0,304.439,0.9979
1106.0,304.431,0.99794
1108.0,304.423,0.99798
1110.0,304.408,0.998
1112.0,304.418,0.99801
1114.0,304.428,0.99801
1116.0,304.42,0.99801
1118.0,304.428,0.998
1120.0,304.415,0.99798
1122.0,304.413,0.99795
1124.0,304.435,0.99792
1126.0,304.422,0.99788
1128.0,304.436,0.99783
1130.0,304.418,0.99775
1132.0,304.416,0.99766
1134.0,304.422,0.99757
1136.0,304.42,0.9975
1138.0,304.434,0.99745
1140.0,304.417,0.99743
1142.0,304.412,0.99743
1144.0,304.418,0.99748
1146.0,304.404,0.99754
1148.0,304.4,0.99762
1150.0,304.423,0.99768
1152.0,304.421,0.99772
1154.0,304.426,0.99775
1156.0,304.42,0.99775
1158.0,304.417,0.99776
1160.0,304.424,0.99777
1162.0,304.424,0.99777
1164.0,304.404,0.99775
1166.0,304.412,0.99772
1168.0,304.412,0.99767
1170.0,304.417,0.99761
1172.0,304.424,0.99758
1174.0,304.416,0.99758
1176.0,304.423,0.99765
1178.0,304.419,0.99772
1180.0,304.408,0.99778
1182.0,304.416,0.99783
1184.0,304.415,0.99784
1186.0,304.408,0.99784
1188.0,304.414,0.99782
1190.0,304.407,0.99782
1192.0,304.425,0.99786
1194.0,304.43,0.99791
1196.0,304.428,0.99796
1198.0,304.428,0.99794
1200.0,304.413,0.99766
1202.09,304.5,0.99711
1203.97,305,0.99637
1205.17,305.5,0.99601
1206.43,306,0.99571
1207.77,306.5,0.99556
1208.89,307,0.99566
1209.92,307.5,0.99595
1210.88,308,0.99628
1211.76,308.5,0.9969
1212.62,309,0.99743
1213.48,309.5,0.99788
1214.32,310,0.99826
1215.15,310.5,0.9986
1215.97,311,0.999
1216.77,311.5,0.99931
1217.56,312,0.99954
1218.35,312.5,0.9997
1219.14,313,0.99979
1219.92,313.5,0.99979
1220.7,314,0.99983
1221.48,314.5,0.99985
1222.26,315,0.99982
1223.05,315.5,0.99976
1223.81,316,0.99968
1224.57,316.5,0.9996
1225.35,317,0.99949
1226.12,317.5,0.99937
1226.87,318,0.99922
1227.64,318.5,0.99905
1228.4,319,0.99888
1229.16,319.5,0.99872
1229.93,320,0.99856
1230.7,320.5,0.99838
1231.47,321,0.99822
1232.24,321.5,0.99806
1233.0,322,0.99792
1233.77,322.5,0.99777
1234.53,323,0.99762
1235.29,323.5,0.99749
1236.05,324,0.99737
1236.82,324.5,0.99726
1237.59,325,0.99714
1238.35,325.5,0.99703
1239.12,326,0.99692
1239.87,326.5,0.99684
1240.62,327,0.99676
1241.38,327.5,0.99668
1242.15,328,0.99659
1242.92,328.5,0.99652
1243.66,329,0.99646
1244.42,329.5,0.99641
1245.18,330,0.99636
1245.94,330.5,0.99629
1246.72,331,0.99623
1247.48,331.5,0.99618
1248.24,332,0.99612
1248.98,332.5,0.99605
1249.74,333,0.99597
1250.51,333.5,0.99588
1251.28,334,0.99579
1252.04,334.5,0.99567
1252.81,335,0.99556
1253.56,335.5,0.99545
1254.32,336,0.99533
1255.08,336.5,0.9952
1255.84,337,0.99506
1256.59,337.5,0.99493
1257.35,338,0.9948
1258.11,338.5,0.99467
1258.87,339,0.99454
1259.61,339.5,0.99442
1260.37,340,0.9943
1261.15,340.5,0.99417
1261.91,341,0.99405
1262.67,341.5,0.99392
1263.43,342,0.99379
1264.19,342.5,0.99366
1264.94,343,0.99352
1265.7,343.5,0.99338
1266.46,344,0.99323
1267.22,344.5,0.99308
1268.0,345,0.9929
1268.74,345.5,0.99274
1269.49,346,0.99259
1270.26,346.5,0.99243
1271.02,347,0.99227
1271.78,347.5,0.99212
1272.53,348,0.99197
1273.29,348.5,0.99183
1274.05,349,0.99169
1274.8,349.5,0.99156
1275.56,350,0.99145
1276.32,350.5,0.99134
1277.07,351,0.99123
1277.84,351.5,0.99111
1278.6,352,0.99099
1279.35,352.5,0.99088
1280.11,353,0.99076
1280.86,353.5,0.99063
1281.62,354,0.99051
1282.37,354.5,0.99039
1283.13,355,0.99026
1283.88,355.5,0.99013
1284.65,356,0.99001
1285.41,356.5,0.98989
1286.15,357,0.98978
1286.9,357.5,0.98966
1287.67,358,0.98957
1288.43,358.5,0.98948
1289.19,359,0.98939
1289.96,359.5,0.98929
1290.69,360,0.9892
1291.45,360.5,0.98912
1292.21,361,0.98904
1292.97,361.5,0.98895
1293.73,362,0.98887
1294.48,362.5,0.98878
1295.24,363,0.9887
1295.99,363.5,0.98862
1296.75,364,0.98853
1297.5,364.5,0.98844
1298.25,365,0.98836
1298.99,365.5,0.98828
1299.76,366,0.9882
1300.51,366.5,0.98812
1301.27,367,0.98804
1302.04,367.5,0.98796
1302.79,368,0.98788
1303.53,368.5,0.98781
1304.28,369,0.98773
1305.04,369.5,0.98767
1305.8,370,0.9876
1306.55,370.5,0.98754
1307.29,371,0.98748
1308.05,371.5,0.98743
1308.81,372,0.98737
1309.58,372.5,0.98732
1310.33,373,0.98727
1311.08,373.5,0.98723
1311.83,374,0.98719
1312.58,374.5,0.98716
1313.33,375,0.98713
1314.08,375.5,0.9871
1314.83,376,0.98707
1315.59,376.5,0.98705
1316.34,377,0.98703
1317.08,377.5,0.987
1317.85,378,0.98697
1318.59,378.5,0.98695
1319.34,379,0.98691
1320.08,379.5,0.98688
1320.84,380,0.98684
1321.59,380.5,0.98681
1322.35,381,0.98677
1323.11,381.5,0.98673
1323.85,382,0.9867
1324.59,382.5,0.98667
1325.34,383,0.98664
1326.1,383.5,0.98661
1326.86,384,0.98658
1327.6,384.5,0.98655
1328.35,385,0.98652
1329.09,385.5,0.98649
1329.85,386,0.98646
1330.6,386.5,0.98642
1331.35,387,0.98639
1332.08,387.5,0.98636
1332.84,388,0.98632
1333.59,388.5,0.98629
1334.34,389,0.98625
1335.1,389.5,0.98622
1335.85,390,0.98619
1336.59,390.5,0.98616
1337.34,391,0.98613
1338.09,391.5,0.9861
1338.85,392,0.98606
1339.59,392.5,0.98603
1340.34,393,0.98601
1341.08,393.5,0.98598
1341.84,394,0.98595
1342.58,394.5,0.98593
1343.32,395,0.98592
1344.08,395.5,0.98592
1344.84,396,0.98592
1345.57,396.5,0.98593
1346.31,397,0.98593
1347.06,397.5,0.98594
1347.81,398,0.98596
1348.56,398.5,0.98598
1349.31,399,0.98598
1350.05,399.5,0.98598
1350.79,400,0.98598
1351.54,400.5,0.98597
1352.29,401,0.98597
1353.02,401.5,0.98597
1353.76,402,0.98598
1354.51,402.5,0.98599
1355.26,403,0.98601
1355.98,403.5,0.98604
1356.75,404,0.98606
1357.49,404.5,0.98608
1358.22,405,0.9861
1358.97,405.5,0.98612
1359.73,406,0.98613
1360.47,406.5,0.98613
1361.21,407,0.98613
1361.96,407.5,0.98611
1362.69,408,0.9861
1363.42,408.5,0.98606
1364.16,409,0.98602
1364.92,409.5,0.98599
1365.66,410,0.98597
1366.41,410.5,0.98595
1367.16,411,0.98594
1367.9,411.5,0.98593
1368.63,412,0.98592
1369.38,412.5,0.98591
1370.12,413,0.9859
1370.87,413.5,0.98589
1371.61,414,0.98588
1372.36,414.5,0.98587
1373.11,415,0.98586
1373.85,415.5,0.98583
1374.58,416,0.98581
1375.32,416.5,0.98578
1376.06,417,0.98574
1376.8,417.5,0.98569
1377.54,418,0.98565
1378.29,418.5,0.98562
1379.02,419,0.98558
1379.76,419.5,0.98553
1380.51,420,0.9855
1381.25,420.5,0.98547
1381.99,421,0.98544
1382.72,421.5,0.98542
1383.46,422,0.98541
1384.2,422.5,0.98541
1384.94,423,0.98541
1385.68,423.5,0.98541
1386.42,424,0.98541
1387.15,424.5,0.98541
1387.9,425,0.98544
1388.64,425.5,0.98545
1389.38,426,0.98545
1390.11,426.5,0.98545
1390.85,427,0.98544
1391.58,427.5,0.98543
1392.32,428,0.98542
1393.08,428.5,0.98541
1393.81,429,0.98539
1394.54,429.5,0.98537
1395.28,430,0.98535
1396.03,430.5,0.98531
1396.75,431,0.98527
1397.49,431.5,0.98524
1398.23,432,0.9852
1398.96,432.5,0.98516
1399.7,433,0.98512
1400.43,433.5,0.98507
1401.16,434,0.98503
1401.91,434.5,0.985
1402.65,435,0.98497
1403.4,435.5,0.98496
1404.14,436,0.98496
1404.87,436.5,0.98495
1405.61,437,0.98495
1406.34,437.5,0.98495
1407.07,438,0.98495
1407.82,438.5,0.98497
1408.55,439,0.98496
1409.28,439.5,0.98495
1410.03,440,0.98493
1410.75,440.5,0.9849
1411.49,441,0.98486
1412.23,441.5,0.98481
1412.96,442,0.98476
1413.69,442.5,0.98473
1414.43,443,0.98469
1415.16,443.5,0.98465
1415.88,444,0.98461
1416.63,444.5,0.98456
1417.38,445,0.98451
1418.1,445.5,0.98446
1418.84,446,0.98441
1419.57,446.5,0.98435
1420.3,447,0.9843
1421.03,447.5,0.98425
1421.77,448,0.9842
1422.5,448.5,0.98415
1423.24,449,0.98411
1423.98,449.5,0.98406
1424.71,450,0.98402
1425.43,450.5,0.98398
1426.16,451,0.98394
1426.9,451.5,0.9839
1427.62,452,0.98386
1428.36,452.5,0.98382
1429.1,453,0.98376
1429.83,453.5,0.98371
1430.56,454,0.98366
1431.29,454.5,0.98358
1432.04,455,0.98349
1432.76,455.5,0.9834
1433.49,456,0.9833
1434.22,456.5,0.9832
1434.95,457,0.9831
1435.68,457.5,0.98295
1436.41,458,0.98282
1437.14,458.5,0.9827
1437.87,459,0.98259
1438.61,459.5,0.98248
1439.34,460,0.98239
1440.06,460.5,0.98231
1440.8,461,0.98224
1441.54,461.5,0.98218
1442.27,462,0.98212
1442.99,462.5,0.98207
1443.72,463,0.98205
1444.45,463.5,0.98201
1445.18,464,0.98195
1445.91,464.5,0.98189
1446.64,465,0.98181
1447.37,465.5,0.98171
1448.1,466,0.98158
1448.83,466.5,0.98147
1449.56,467,0.98134
1450.29,467.5,0.98122
1451.01,468,0.9811
1451.74,468.5,0.98094
1452.47,469,0.98078
1453.21,469.5,0.98064
1453.94,470,0.9805
1454.67,470.5,0.98036
1455.4,471,0.98022
1456.12,471.5,0.98008
1456.86,472,0.97994
1457.58,472.5,0.9798
1458.31,473,0.97966
1459.04,473.5,0.97951
1459.77,474,0.97935
1460.49,474.5,0.97919
1461.22,475,0.97903
1461.96,475.5,0.97886
1462.69,476,0.97869
1463.42,476.5,0.97851
1464.16,477,0.97833
1464.89,477.5,0.97817
1465.61,478,0.97799
1466.33,478.5,0.97782
1467.05,479,0.97766
1467.79,479.5,0.97748
1468.52,480,0.9773
1469.25,480.5,0.97713
1469.97,481,0.97695
1470.71,481.5,0.97676
1471.43,482,0.97658
1472.15,482.5,0.9764
1472.88,483,0.97622
1473.61,483.5,0.97604
1474.34,484,0.97585
1475.08,484.5,0.97567
1475.8,485,0.97551
1476.54,485.5,0.97534
1477.27,486,0.97519
1477.97,486.5,0.97505
1478.71,487,0.9749
1479.44,487.5,0.97477
1480.17,488,0.97466
1480.9,488.5,0.97455
1481.63,489,0.97442
1482.36,489.5,0.9743
1483.09,490,0.97419
1483.8,490.5,0.97409
1484.53,491,0.97396
1485.26,491.5,0.97383
1485.99,492,0.9737
1486.72,492.5,0.97356
1487.44,493,0.97341
1488.16,493.5,0.97326
1488.89,494,0.97309
1489.63,494.5,0.97293
1490.35,495,0.97277
1491.08,495.5,0.97261
1491.81,496,0.97244
1492.53,496.5,0.97226
1493.26,497,0.97209
1494.0,497.5,0.97191
1494.73,498,0.97173
1495.45,498.5,0.97156
1496.17,499,0.97138
1496.91,499.5,0.9712
1497.64,500,0.97103
1498.37,500.5,0.97086
1499.1,501,0.9707
1499.82,501.5,0.97054
1500.55,502,0.97038
1501.29,502.5,0.97022
1502.02,503,0.97006
1502.73,503.5,0.96989
1503.46,504,0.96973
1504.19,504.5,0.96957
1504.92,505,0.9694
1505.66,505.5,0.96922
1506.38,506,0.96905
1507.1,506.5,0.96889
1507.83,507,0.9687
1508.56,507.5,0.96853
1509.29,508,0.96835
1510.01,508.5,0.96817
1510.74,509,0.96799
1511.47,509.5,0.96781
1512.2,510,0.96762
1512.94,510.5,0.96743
1513.66,511,0.96722
1514.39,511.5,0.96702
1515.12,512,0.9668
1515.85,512.5,0.96654
1516.58,513,0.96629
1517.31,513.5,0.96604
1518.04,514,0.96579
1518.76,514.5,0.96553
1519.49,515,0.96524
1520.23,515.5,0.96495
1520.96,516,0.96468
1521.69,516.5,0.96441
1522.41,517,0.96414
1523.15,517.5,0.96387
1523.89,518,0.96362
1524.62,518.5,0.96336
1525.35,519,0.96311
1526.07,519.5,0.96287
1526.8,520,0.96261
1527.52,520.5,0.96236
1528.24,521,0.96212
1528.97,521.5,0.96186
1529.7,522,0.9616
1530.43,522.5,0.96133
1531.17,523,0.96105
1531.9,523.5,0.96076
1532.63,524,0.96048
1533.36,524.5,0.9602
1534.09,525,0.95992
1534.81,525.5,0.95963
1535.54,526,0.95933
1536.27,526.5,0.95903
1537.0,527,0.95873
1537.72,527.5,0.95843
1538.46,528,0.95812
1539.19,528.5,0.9578
1539.92,529,0.95748
1540.65,529.5,0.95714
1541.38,530,0.9568
1542.11,530.5,0.95646
1542.84,531,0.95611
1543.57,531.5,0.95573
1544.3,532,0.95536
1545.03,532.5,0.95498
1545.76,533,0.9546
1546.5,533.5,0.95422
1547.23,534,0.95382
1547.95,534.5,0.95342
1548.68,535,0.95301
1549.41,535.5,0.9526
1550.15,536,0.95219
1550.88,536.5,0.95177
1551.61,537,0.95133
1552.34,537.5,0.9509
1553.06,538,0.95046
1553.8,538.5,0.95001
1554.53,539,0.94956
1555.27,539.5,0.94911
1556.0,540,0.94864
1556.72,540.5,0.94818
1557.46,541,0.9477
1558.19,541.5,0.94722
1558.91,542,0.94676
1559.64,542.5,0.94626
1560.38,543,0.94575
1561.12,543.5,0.94525
1561.84,544,0.94475
1562.57,544.5,0.94424
1563.3,545,0.94371
1564.04,545.5,0.94316
1564.76,546,0.94263
1565.49,546.5,0.94208
1566.23,547,0.94151
1566.96,547.5,0.94095
1567.69,548,0.94035
1568.43,548.5,0.93974
1569.16,549,0.93912
1569.89,549.5,0.9385
1570.63,550,0.93787
1571.36,550.5,0.93721
1572.08,551,0.93654
1572.82,551.5,0.93588
1573.55,552,0.93521
1574.28,552.5,0.93454
1575.02,553,0.93388
1575.75,553.5,0.93318
1576.48,554,0.9325
1577.22,554.5,0.93182
1577.96,555,0.93112
1578.69,555.5,0.93045
1579.42,556,0.92976
1580.15,556.5,0.92908
1580.87,557,0.92841
1581.6,557.5,0.92772
1582.34,558,0.92702
1583.08,558.5,0.92633
1583.81,559,0.92562
1584.55,559.5,0.92491
1585.28,560,0.92421
1586.02,560.5,0.9235
1586.75,561,0.92278
1587.48,561.5,0.92207
1588.21,562,0.92134
1588.95,562.5,0.92059
1589.68,563,0.91985
1590.41,563.5,0.91911
1591.14,564,0.91836
1591.86,564.5,0.91758
1592.6,565,0.91679
1593.34,565.5,0.91598
1594.08,566,0.91518
1594.82,566.5,0.91435
1595.55,567,0.91351
1596.28,567.5,0.91266
1597.01,568,0.91182
1597.74,568.5,0.91096
1598.48,569,0.9101
1599.23,569.5,0.90921
1599.96,570,0.90831
1600.7,570.5,0.90741
1601.43,571,0.90652
1602.16,571.5,0.90562
1602.9,572,0.90472
1603.63,572.5,0.90378
1604.37,573,0.90284
1605.11,573.5,0.9019
1605.84,574,0.90097
1606.57,574.5,0.90003
1607.3,575,0.89908
1608.05,575.5,0.8981
1608.78,576,0.89713
1609.52,576.5,0.89616
1610.26,577,0.89519
1610.98,577.5,0.89423
1611.72,578,0.89324
1612.45,578.5,0.89224
1613.19,579,0.89122
1613.93,579.5,0.8902
1614.66,580,0.88918
1615.4,580.5,0.88812
1616.15,581,0.88702
1616.89,581.5,0.88592
1617.62,582,0.88482
1618.36,582.5,0.8837
1619.11,583,0.88256
1619.83,583.5,0.88138
1620.57,584,0.8802
1621.31,584.5,0.87901
1622.05,585,0.87783
1622.79,585.5,0.87664
1623.53,586,0.87542
1624.27,586.5,0.87419
1625.01,587,0.87296
1625.75,587.5,0.87172
1626.48,588,0.87049
1627.21,588.5,0.86925
1627.95,589,0.86797
1628.69,589.5,0.86667
1629.44,590,0.86537
1630.17,590.5,0.86406
1630.91,591,0.86275
1631.64,591.5,0.86139
1632.38,592,0.86002
1633.12,592.5,0.85863
1633.86,593,0.85725
1634.6,593.5,0.85587
1635.34,594,0.85445
1636.08,594.5,0.85299
1636.81,595,0.85155
1637.56,595.5,0.85008
1638.3,596,0.84861
1639.04,596.5,0.84713
1639.77,597,0.8456
1640.51,597.5,0.84405
1641.25,598,0.84249
1641.99,598.5,0.84092
1642.74,599,0.83932
1643.48,599.5,0.83766
1644.21,600,0.83599
1644.96,600.5,0.83432
1645.7,601,0.83264
1646.44,601.5,0.83095
1647.19,602,0.82923
1647.92,602.5,0.82748
1648.66,603,0.82574
1649.4,603.5,0.82398
1650.15,604,0.82221
1650.89,604.5,0.82044
1651.64,605,0.81863
1652.37,605.5,0.81681
1653.11,606,0.815
1653.85,606.5,0.81317
1654.6,607,0.8113
1655.34,607.5,0.8094
1656.07,608,0.80749
1656.81,608.5,0.80557
1657.56,609,0.80362
1658.3,609.5,0.80164
1659.05,610,0.79964
1659.79,610.5,0.79757
1660.54,611,0.7955
1661.28,611.5,0.79344
1662.02,612,0.79135
1662.76,612.5,0.78926
1663.51,613,0.7871
1664.25,613.5,0.7849
1664.99,614,0.78274
1665.73,614.5,0.78052
1666.48,615,0.7783
1667.21,615.5,0.77604
1667.96,616,0.77371
1668.7,616.5,0.77137
1669.44,617,0.76903
1670.19,617.5,0.76668
1670.93,618,0.76431
1671.68,618.5,0.76184
1672.42,619,0.7594
1673.16,619.5,0.75699
1673.9,620,0.75454
1674.64,620.5,0.7521
1675.38,621,0.74961
1676.13,621.5,0.74708
1676.89,622,0.74453
1677.63,622.5,0.74202
1678.38,623,0.73951
1679.12,623.5,0.73698
1679.87,624,0.73441
1680.62,624.5,0.73184
1681.36,625,0.72926
1682.11,625.5,0.72667
1682.85,626,0.72409
1683.6,626.5,0.72143
1684.35,627,0.71877
1685.09,627.5,0.71614
1685.83,628,0.71349
1686.58,628.5,0.71078
1687.32,629,0.70805
1688.06,629.5,0.70529
1688.81,630,0.70254
1689.55,630.5,0.69978
1690.3,631,0.69699
1691.06,631.5,0.69417
1691.8,632,0.69134
1692.54,632.5,0.68852
1693.29,633,0.68567
1694.04,633.5,0.68279
1694.78,634,0.67995
1695.52,634.5,0.67706
1696.27,635,0.67414
1697.02,635.5,0.67123
1697.78,636,0.66825
1698.52,636.5,0.66533
1699.26,637,0.6624
1700.01,637.5,0.65943
1700.76,638,0.65644
1701.51,638.5,0.65343
1702.26,639,0.65042
1703.02,639.5,0.64739
1703.75,640,0.64438
1704.5,640.5,0.64133
1705.25,641,0.63825
1706.01,641.5,0.63516
1706.75,642,0.6321
1707.5,642.5,0.629
1708.25,643,0.62588
1708.99,643.5,0.62276
1709.75,644,0.61958
1710.5,644.5,0.61643
1711.24,645,0.61328
1711.99,645.5,0.61007
1712.74,646,0.60685
1713.49,646.5,0.60361
1714.24,647,0.60038
1714.99,647.5,0.59713
1715.74,648,0.59383
1716.49,648.5,0.59052
1717.25,649,0.58718
1718.01,649.5,0.58381
1718.76,650,0.58048
1719.5,650.5,0.57712
1720.24,651,0.57374
1721.0,651.5,0.57034
1721.74,652,0.56696
1722.5,652.5,0.56352
1723.26,653,0.56007
1723.99,653.5,0.55665
1724.74,654,0.55322
1725.49,654.5,0.54971
1726.25,655,0.54618
1727.0,655.5,0.54269
1727.76,656,0.53908
1728.51,656.5,0.5355
1729.26,657,0.5319
1730.03,657.5,0.5282
1730.78,658,0.52453
1731.53,658.5,0.52079
1732.28,659,0.51703
1733.02,659.5,0.51328
1733.78,660,0.50946
1734.52,660.5,0.50565
1735.28,661,0.50173
1736.04,661.5,0.49766
1736.79,662,0.49369
1737.55,662.5,0.48968
1738.31,663,0.48563
1739.07,663.5,0.48153
1739.81,664,0.47745
1740.56,664.5,0.47332
1741.32,665,0.46915
1742.08,665.5,0.46494
1742.82,666,0.46082
1743.57,666.5,0.45658
1744.33,667,0.45229
1745.09,667.5,0.44796
1745.84,668,0.44367
1746.6,668.5,0.43931
1747.36,669,0.43491
1748.11,669.5,0.43049
1748.86,670,0.42612
1749.62,670.5,0.4217
1750.37,671,0.41729
1751.13,671.5,0.41286
1751.9,672,0.40831
1752.64,672.5,0.40389
1753.39,673,0.39944
1754.15,673.5,0.39495
1754.91,674,0.39043
1755.67,674.5,0.38591
1756.42,675,0.38145
1757.17,675.5,0.37701
1757.94,676,0.37245
1758.68,676.5,0.36806
1759.43,677,0.36363
1760.19,677.5,0.3592
1760.94,678,0.35483
1761.7,678.5,0.35048
1762.46,679,0.34614
1763.22,679.5,0.34187
1763.97,680,0.33772
1764.72,680.5,0.33364
1765.47,681,0.32957
1766.23,681.5,0.32551
1766.99,682,0.32145
1767.74,682.5,0.31777
1768.49,683,0.31405
1769.24,683.5,0.31034
1769.99,684,0.3067
1770.75,684.5,0.30311
1771.5,685,0.29979
1772.25,685.5,0.2966
1773.01,686,0.2934
1773.76,686.5,0.29028
1774.51,687,0.28723
1775.27,687.5,0.28435
1776.02,688,0.28177
1776.78,688.5,0.27915
1777.54,689,0.27658
1778.3,689.5,0.27409
1779.05,690,0.27172
1779.79,690.5,0.26981
1780.54,691,0.26783
1781.3,691.5,0.26587
1782.04,692,0.26399
1782.81,692.5,0.26215
1783.56,693,0.26068
1784.31,693.5,0.2593
1785.06,694,0.25788
1785.82,694.5,0.25652
1786.58,695,0.2552
1787.34,695.5,0.25409
1788.09,696,0.25319
1788.84,696.5,0.2522
1789.6,697,0.25125
1790.35,697.5,0.25034
1791.1,698,0.2495
1791.86,698.5,0.24889
1792.62,699,0.24823
1793.37,699.5,0.24757
1794.13,700,0.24693
1794.88,700.5,0.24632
1795.63,701,0.24586
1796.39,701.5,0.24541
1797.15,702,0.24493
1797.9,702.5,0.24448
1798.66,703,0.24404
1799.42,703.5,0.24365
1800.18,704,0.24329
1800.94,704.5,0.24291
1801.69,705,0.24253
1802.44,705.5,0.24216
1803.19,706,0.24179
1803.96,706.5,0.24144
1804.72,707,0.24107
1805.47,707.5,0.24071
1806.22,708,0.24036
1806.97,708.5,0.23999
1807.73,709,0.23964
1808.49,709.5,0.23928
1809.25,710,0.23894
1810.0,710.5,0.23859
1810.76,711,0.23825
1811.52,711.5,0.23792
1812.28,712,0.2376
1813.03,712.5,0.23727
1813.79,713,0.23694
1814.55,713.5,0.23661
1815.3,714,0.23628
1816.05,714.5,0.23597
1816.82,715,0.23565
1817.58,715.5,0.23534
1818.33,716,0.23503
1819.09,716.5,0.23473
1819.85,717,0.23444
1820.61,717.5,0.23415
1821.37,718,0.23387
1822.12,718.5,0.2336
1822.88,719,0.23331
1823.64,719.5,0.23305
1824.4,720,0.23279
1825.15,720.5,0.23252
1825.91,721,0.23224
1826.68,721.5,0.23195
1827.44,722,0.23165
1828.19,722.5,0.23134
1828.93,723,0.23104
1829.7,723.5,0.23072
1830.46,724,0.2304
1831.22,724.5,0.23007
1831.97,725,0.22973
1832.73,725.5,0.22941
1833.48,726,0.22911
1834.24,726.5,0.22881
1834.99,727,0.22852
1835.75,727.5,0.22827
1836.51,728,0.22801
1837.28,728.5,0.22775
1838.03,729,0.22749
1838.79,729.5,0.22723
1839.55,730,0.22699
1840.31,730.5,0.22675
1841.06,731,0.2265
1841.81,731.5,0.22625
1842.57,732,0.226
1843.33,732.5,0.22574
1844.09,733,0.22548
1844.84,733.5,0.22523
1845.61,734,0.22497
1846.37,734.5,0.22472
1847.13,735,0.22448
1847.89,735.5,0.22424
1848.65,736,0.22399
1849.4,736.5,0.22376
1850.15,737,0.22353
1850.91,737.5,0.2233
1851.67,738,0.22308
1852.43,738.5,0.22286
1853.19,739,0.22263
1853.95,739.5,0.22241
1854.71,740,0.22218
1855.47,740.5,0.22196
1856.23,741,0.22174
1856.98,741.5,0.22152
1857.74,742,0.2213
1858.5,742.5,0.22108
1859.26,743,0.22087
1860.02,743.5,0.22065
1860.79,744,0.22042
1861.55,744.5,0.22019
1862.31,745,0.21995
1863.06,745.5,0.21971
1863.81,746,0.21945
1864.57,746.5,0.21918
1865.32,747,0.21891
1866.07,747.5,0.21864
1866.84,748,0.21836
1867.6,748.5,0.21807
1868.36,749,0.21779
1869.11,749.5,0.21752
1869.87,750,0.21726
1870.64,750.5,0.217
1871.4,751,0.21677
1872.15,751.5,0.21656
1872.9,752,0.21636
1873.67,752.5,0.21616
1874.43,753,0.21596
1875.19,753.5,0.21577
1875.93,754,0.21563
1876.69,754.5,0.21548
1877.45,755,0.21531
1878.22,755.5,0.21514
1878.98,756,0.21497
1879.75,756.5,0.2148
1880.5,757,0.21462
1881.26,757.5,0.21444
1882.01,758,0.21425
1882.78,758.5,0.21405
1883.54,759,0.21383
1884.29,759.5,0.21362
1885.05,760,0.21341
1885.81,760.5,0.2132
1886.57,761,0.213
1887.33,761.5,0.2128
1888.09,762,0.2126
1888.84,762.5,0.21241
1889.6,763,0.21223
1890.36,763.5,0.21204
1891.12,764,0.21187
1891.87,764.5,0.21171
1892.63,765,0.21153
1893.39,765.5,0.21136
1894.15,766,0.21117
1894.91,766.5,0.21099
1895.67,767,0.21081
1896.42,767.5,0.21063
1897.18,768,0.21045
1897.94,768.5,0.21027
1898.7,769,0.21009
1899.46,769.5,0.20992
1900.21,770,0.20976
1900.97,770.5,0.2096
1901.74,771,0.20943
1902.5,771.5,0.20927
1903.25,772,0.20911
1904.0,772.5,0.20896
1904.77,773,0.2088
1905.53,773.5,0.20864
1906.29,774,0.20848
1907.05,774.5,0.20832
1907.81,775,0.20817
1908.56,775.5,0.20802
1909.32,776,0.20787
1910.08,776.5,0.20773
1910.83,777,0.20758
1911.58,777.5,0.20745
1912.34,778,0.20732
1913.1,778.5,0.20719
1913.87,779,0.20706
1914.62,779.5,0.20693
1915.38,780,0.20681
1916.15,780.5,0.20669
1916.9,781,0.20656
1917.66,781.5,0.20643
1918.42,782,0.20629
1919.18,782.5,0.20616
1919.94,783,0.20601
1920.7,783.5,0.20587
1921.46,784,0.20572
1922.21,784.5,0.20557
1922.97,785,0.20542
1923.73,785.5,0.20526
1924.5,786,0.2051
1925.26,786.5,0.20494
1926.01,787,0.2048
1926.76,787.5,0.20465
1927.52,788,0.20451
1928.28,788.5,0.20438
1929.05,789,0.20425
1929.79,789.5,0.20413
1930.55,790,0.204
1931.3,790.5,0.20389
1932.06,791,0.20378
1932.82,791.5,0.20367
1933.58,792,0.20356
1934.34,792.5,0.20345
1935.1,793,0.20335
1935.86,793.5,0.20324
1936.62,794,0.20314
1937.38,794.5,0.20304
1938.13,795,0.20295
1938.89,795.5,0.20285
1939.65,796,0.20277
1940.41,796.5,0.20268
1941.16,797,0.20258
1941.91,797.5,0.20249
1942.68,798,0.20239
1943.44,798.5,0.20229
1944.2,799,0.20219
1944.96,799.5,0.20209
1945.71,800,0.20198
1946.47,800.5,0.20187
1947.23,801,0.20177
1947.98,801.5,0.20165
1948.74,802,0.20154
1949.5,802.5,0.20142
1950.27,803,0.20131
1951.02,803.5,0.2012
1951.78,804,0.20108
1952.53,804.5,0.20095
1953.29,805,0.20083
1954.05,805.5,0.20071
1954.81,806,0.2006
1955.56,806.5,0.20048
1956.33,807,0.20036
1957.09,807.5,0.20024
1957.84,808,0.20012
1958.6,808.5,0.19999
1959.36,809,0.19987
1960.11,809.5,0.19975
1960.88,810,0.19964
1961.64,810.5,0.19952
1962.4,811,0.19941
1963.15,811.5,0.1993
1963.91,812,0.19919
1964.67,812.5,0.19909
1965.44,813,0.19898
1966.19,813.5,0.19888
1966.93,814,0.19879
1967.7,814.5,0.1987
1968.46,815,0.19861
1969.21,815.5,0.19851
1969.98,816,0.19842
1970.73,816.5,0.19833
1971.49,817,0.19824
1972.26,817.5,0.19815
1973.01,818,0.19805
1973.77,818.5,0.19795
1974.53,819,0.19785
1975.29,819.5,0.19774
1976.04,820,0.19762
1976.8,820.5,0.19751
1977.56,821,0.1974
1978.32,821.5,0.19728
1979.08,822,0.19717
1979.85,822.5,0.19704
1980.6,823,0.19693
1981.36,823.5,0.19682
1982.11,824,0.19671
1982.86,824.5,0.19661
1983.62,825,0.19652
1984.38,825.5,0.19642
1985.14,826,0.19633
1985.91,826.5,0.19625
1986.66,827,0.19617
1987.42,827.5,0.1961
1988.18,828,0.19603
1988.94,828.5,0.19597
1989.69,829,0.19589
1990.45,829.5,0.19582
1991.2,830,0.19575
1991.95,830.5,0.19569
1992.72,831,0.19563
1993.47,831.5,0.19557
1994.23,832,0.19551
1995.0,832.5,0.19546
1995.76,833,0.1954
1996.51,833.5,0.19534
1997.27,834,0.19528
1998.04,834.5,0.19522
1998.79,835,0.19515
1999.54,835.5,0.19507
2000.3,836,0.19499
2001.05,836.5,0.1949
2001.82,837,0.19482
2002.57,837.5,0.19473
2003.32,838,0.19464
2004.09,838.5,0.19453
2004.85,839,0.19444
2005.6,839.5,0.19434
2006.36,840,0.19424
2007.13,840.5,0.19414
2007.9,841,0.19404
2008.65,841.5,0.19394
2009.4,842,0.19383
2010.17,842.5,0.19373
2010.94,843,0.19362
2011.69,843.5,0.19351
2012.44,844,0.19339
2013.19,844.5,0.19327
2013.95,845,0.19316
2014.71,845.5,0.19304
2015.47,846,0.19291
2016.23,846.5,0.19278
2016.99,847,0.19266
2017.74,847.5,0.19255
2018.5,848,0.19244
2019.26,848.5,0.19233
2020.0,849,0.19225
2020.77,849.5,0.19217
2021.54,850,0.1921
2022.3,850.5,0.19204
2023.05,851,0.19199
2023.8,851.5,0.19198
2024.56,852,0.19196
2025.32,852.5,0.19193
2026.08,853,0.19191
2026.84,853.5,0.19188
2027.6,854,0.19187
2028.35,854.5,0.19185
2029.11,855,0.19182
2029.87,855.5,0.19179
2030.62,856,0.19175
2031.38,856.5,0.1917
2032.14,857,0.19163
2032.89,857.5,0.19157
2033.65,858,0.19149
2034.41,858.5,0.19142
2035.16,859,0.19133
2035.92,859.5,0.19121
2036.67,860,0.19111
2037.43,860.5,0.191
2038.2,861,0.19089
2038.95,861.5,0.19078
2039.71,862,0.19066
2040.46,862.5,0.19053
2041.21,863,0.19041
2041.96,863.5,0.19029
2042.73,864,0.19016
2043.49,864.5,0.19004
2044.25,865,0.18992
2045.01,865.5,0.1898
2045.75,866,0.18969
2046.5,866.5,0.18958
2047.25,867,0.18948
2048.01,867.5,0.1894
2048.78,868,0.18931
2049.53,868.5,0.18924
2050.28,869,0.18917
2051.04,869.5,0.18911
2051.8,870,0.18908
2052.56,870.5,0.18904
2053.31,871,0.189
2054.06,871.5,0.18896
2054.81,872,0.18891
2055.57,872.5,0.18887
2056.33,873,0.18883
2057.09,873.5,0.18879
2057.84,874,0.18875
2058.6,874.5,0.1887
2059.36,875,0.18866
2060.13,875.5,0.18861
2060.88,876,0.18856
2061.62,876.5,0.1885
2062.38,877,0.18844
2063.14,877.5,0.18837
2063.89,878,0.18829
2064.63,878.5,0.18821
2065.39,879,0.18813
2066.16,879.5,0.18805
2066.92,880,0.18797
2067.68,880.5,0.18787
2068.43,881,0.18777
2069.18,881.5,0.18768
2069.94,882,0.18758
2070.7,882.5,0.18747
2071.45,883,0.18736
2072.2,883.5,0.18725
2072.96,884,0.18714
2073.72,884.5,0.18702
2074.47,885,0.1869
2075.23,885.5,0.18679
2075.99,886,0.18667
2076.73,886.5,0.18657
2077.49,887,0.18647
2078.24,887.5,0.18637
2079.0,888,0.18627
2079.76,888.5,0.1862
2080.52,889,0.18614
2081.27,889.5,0.18608
2082.03,890,0.18601
2082.78,890.5,0.18596
2083.54,891,0.18592
2084.3,891.5,0.18589
2085.05,892,0.18586
2085.81,892.5,0.18583
2086.56,893,0.1858
2087.31,893.5,0.18577
2088.06,894,0.18576
2088.83,894.5,0.18574
2089.58,895,0.18572
2090.34,895.5,0.18569
2091.1,896,0.18567
2091.85,896.5,0.18563
2092.61,897,0.18558
2093.36,897.5,0.18554
2094.1,898,0.18549
2094.86,898.5,0.18544
2095.61,899,0.18537
2096.37,899.5,0.18531
2097.13,900,0.18524
2097.88,900.5,0.18517
2098.63,901,0.1851
2099.39,901.5,0.18503
2100.16,902,0.18494
2100.91,902.5,0.18486
2101.65,903,0.18478
2102.4,903.5,0.18469
2103.16,904,0.1846
2103.91,904.5,0.1845
2104.67,905,0.18441
2105.42,905.5,0.18432
2106.17,906,0.18423
2106.94,906.5,0.18415
2107.69,907,0.18408
2108.44,907.5,0.18401
2109.2,908,0.18393
2109.95,908.5,0.18387
2110.7,909,0.18381
2111.46,909.5,0.18375
2112.22,910,0.1837
2112.98,910.5,0.18365
2113.73,911,0.1836
2114.49,911.5,0.18355
2115.24,912,0.18351
2115.99,912.5,0.18346
2116.74,913,0.18342
2117.5,913.5,0.18338
2118.26,914,0.18334
2119.01,914.5,0.1833
2119.77,915,0.18328
2120.52,915.5,0.18325
2121.27,916,0.18322
2122.02,916.5,0.18319
2122.77,917,0.18317
2123.54,917.5,0.18315
2124.3,918,0.18313
2125.04,918.5,0.18311
2125.8,919,0.18309
2126.55,919.5,0.18306
2127.3,920,0.18303
2128.06,920.5,0.183
2128.8,921,0.18296
2129.56,921.5,0.18292
2130.32,922,0.18288
2131.08,922.5,0.18284
2131.83,923,0.18279
2132.58,923.5,0.18275
2133.33,924,0.18269
2134.09,924.5,0.18263
2134.85,925,0.18258
2135.61,925.5,0.18251
2136.36,926,0.18243
2137.1,926.5,0.18236
2137.87,927,0.18227
2138.62,927.5,0.18219
2139.37,928,0.18209
2140.12,928.5,0.18199
2140.87,929,0.1819
2141.61,929.5,0.18181
2142.37,930,0.18172
2143.14,930.5,0.18162
2143.89,931,0.18154
2144.64,931.5,0.18146
2145.4,932,0.18138
2146.16,932.5,0.18131
2146.91,933,0.18124
2147.67,933.5,0.18119
2148.42,934,0.18114
2149.16,934.5,0.18109
2149.91,935,0.18105
2150.67,935.5,0.181
2151.43,936,0.18096
2152.17,936.5,0.18093
2152.93,937,0.18088
2153.68,937.5,0.18085
2154.43,938,0.1808
2155.18,938.5,0.18076
2155.94,939,0.18069
2156.7,939.5,0.18064
2157.45,940,0.18058
2158.21,940.5,0.18051
2158.96,941,0.18044
2159.7,941.5,0.18037
2160.45,942,0.18031
2161.21,942.5,0.18026
2161.96,943,0.1802
2162.73,943.5,0.18016
2163.48,944,0.18014
2164.23,944.5,0.18011
2164.99,945,0.18009
2165.74,945.5,0.18008
2166.48,946,0.18006
2167.23,946.5,0.18005
2167.99,947,0.18006
2168.73,947.5,0.18006
2169.48,948,0.18006
2170.24,948.5,0.18005
2171.0,949,0.18003
2171.75,949.5,0.18
2172.49,950,0.17997
2173.25,950.5,0.17993
2174.01,951,0.17988
2174.76,951.5,0.17983
2175.51,952,0.17976
2176.27,952.5,0.17969
2177.01,953,0.17964
2177.77,953.5,0.17958
2178.53,954,0.17952
2179.28,954.5,0.17947
2180.02,955,0.17943
2180.78,955.5,0.17938
2181.53,956,0.17932
2182.28,956.5,0.17927
2183.03,957,0.17922
2183.78,957.5,0.17917
2184.53,958,0.17913
2185.28,958.5,0.17909
2186.04,959,0.17906
2186.79,959.5,0.17903
2187.54,960,0.179
2188.3,960.5,0.17898
2189.05,961,0.17894
2189.8,961.5,0.17889
2190.55,962,0.17884
2191.3,962.5,0.17878
2192.05,963,0.17871
2192.8,963.5,0.17864
2193.55,964,0.17857
2194.3,964.5,0.1785
2195.05,965,0.17844
2195.8,965.5,0.17837
2196.56,966,0.17831
2197.32,966.5,0.17826
2198.07,967,0.17823
2198.82,967.5,0.17819
2199.56,968,0.17819
2200.31,968.5,0.17818
2201.07,969,0.17817
2201.81,969.5,0.17816
2202.56,970,0.17815
2203.32,970.5,0.17814
2204.08,971,0.17814
2204.82,971.5,0.17814
2205.57,972,0.17814
2206.32,972.5,0.17814
2207.06,973,0.17814
2207.82,973.5,0.17814
2208.57,974,0.17814
2209.32,974.5,0.17814
2210.07,975,0.17813
2210.82,975.5,0.17812
2211.57,976,0.17809
2212.31,976.5,0.17805
2213.07,977,0.17802
2213.82,977.5,0.17798
2214.57,978,0.17793
2215.31,978.5,0.17786
2216.05,979,0.17778
2216.82,979.5,0.17771
2217.57,980,0.17764
2218.32,980.5,0.17757
2219.06,981,0.1775
2219.82,981.5,0.17744
2220.57,982,0.17739
2221.31,982.5,0.17734
2222.06,983,0.17731
2222.81,983.5,0.17727
2223.57,984,0.17727
2224.32,984.5,0.17727
2225.06,985,0.17726
2225.82,985.5,0.17724
2226.57,986,0.17723
2227.32,986.5,0.17721
2228.06,987,0.1772
2228.81,987.5,0.17717
2229.56,988,0.17713
2230.32,988.5,0.17709
2231.07,989,0.17704
2231.82,989.5,0.17698
2232.57,990,0.17691
2233.32,990.5,0.17686
2234.05,991,0.17681
2234.82,991.5,0.17675
2235.57,992,0.1767
2236.31,992.5,0.17665
2237.05,993,0.17661
2237.81,993.5,0.17657
2238.55,994,0.17653
2239.3,994.5,0.1765
2240.04,995,0.17649
2240.8,995.5,0.17647
2241.55,996,0.17646
2242.3,996.5,0.17645
2243.05,997,0.17644
2243.79,997.5,0.17645
2244.54,998,0.17644
2245.3,998.5,0.17644
2246.04,999,0.17643
2246.79,999.5,0.17641
2247.54,1000,0.17638
2248.29,1000.5,0.17635
2249.05,1001,0.17631
2249.79,1001.5,0.17627
2250.54,1002,0.17623
2251.28,1002.5,0.17618
2252.03,1003,0.17612
2252.79,1003.5,0.17606
2253.54,1004,0.17602
2254.29,1004.5,0.17597
2255.04,1005,0.17593
2255.78,1005.5,0.17589
2256.52,1006,0.17585
2257.27,1006.5,0.17582
2258.03,1007,0.17578
2258.76,1007.5,0.17575
2259.51,1008,0.17572
2260.26,1008.5,0.1757
2261.03,1009,0.17568
2261.76,1009.5,0.17566
2262.51,1010,0.17564
2263.25,1010.5,0.17562
2264.0,1011,0.17561
2264.76,1011.5,0.17559
2265.51,1012,0.17556
2266.25,1012.5,0.17553
2266.99,1013,0.17551
2267.73,1013.5,0.17547
2268.49,1014,0.17544
2269.24,1014.5,0.1754
2270.0,1015,0.17536
2270.75,1015.5,0.17532
2271.49,1016,0.17528
2272.24,1016.5,0.17523
2272.97,1017,0.17518
2273.73,1017.5,0.17514
2274.48,1018,0.17509
2275.22,1018.5,0.17504
2275.97,1019,0.17499
2276.72,1019.5,0.17495
2277.47,1020,0.1749
2278.22,1020.5,0.17486
2278.97,1021,0.17482
2279.7,1021.5,0.17479
2280.45,1022,0.17475
2281.21,1022.5,0.17472
2281.97,1023,0.1747
2282.71,1023.5,0.17469
2283.45,1024,0.17468
2284.19,1024.5,0.17468
2284.94,1025,0.17468
2285.69,1025.5,0.17468
2286.43,1026,0.17468
2287.18,1026.5,0.17469
2287.93,1027,0.1747
2288.67,1027.5,0.17469
2289.42,1028,0.17468
2290.18,1028.5,0.17466
2290.93,1029,0.17464
2291.66,1029.5,0.17459
2292.4,1030,0.17455
2293.15,1030.5,0.17451
2293.91,1031,0.17447
2294.66,1031.5,0.17443
2295.41,1032,0.17438
2296.16,1032.5,0.17433
2296.91,1033,0.17429
2297.65,1033.5,0.17424
2298.39,1034,0.1742
2299.13,1034.5,0.17416
2299.88,1035,0.17413
2300.64,1035.5,0.17409
2301.38,1036,0.17406
2302.12,1036.5,0.17404
2302.88,1037,0.174
2303.63,1037.5,0.17397
2304.37,1038,0.17395
2305.12,1038.5,0.17393
2305.87,1039,0.1739
2306.62,1039.5,0.17388
2307.37,1040,0.17386
2308.11,1040.5,0.17384
2308.86,1041,0.17382
2309.61,1041.5,0.1738
2310.36,1042,0.17378
2311.1,1042.5,0.17375
2311.84,1043,0.17372
2312.59,1043.5,0.17368
2313.34,1044,0.17364
2314.09,1044.5,0.17361
2314.84,1045,0.17357
2315.59,1045.5,0.17352
2316.34,1046,0.17348
2317.09,1046.5,0.17343
2317.85,1047,0.17339
2318.59,1047.5,0.17334
2319.33,1048,0.1733
2320.09,1048.5,0.17324
2320.84,1049,0.17319
2321.57,1049.5,0.17314
2322.32,1050,0.17309
2323.08,1050.5,0.17303
2323.83,1051,0.17298
2324.57,1051.5,0.17294
2325.31,1052,0.17291
2326.06,1052.5,0.17289
2326.82,1053,0.17287
2327.57,1053.5,0.17287
2328.31,1054,0.17288
2329.06,1054.5,0.17288
2329.82,1055,0.17288
2330.57,1055.5,0.17288
2331.31,1056,0.17288
2332.06,1056.5,0.17288
2332.81,1057,0.17287
2333.55,1057.5,0.17286
2334.26,1058,0.17284
2334.9,1058.5,0.17283
2336.32,1059,0.17278
2337.69,1059.5,0.17273
2338.8,1060,0.1727
2339.93,1060.5,0.17266
2341.12,1061,0.17264
2342.32,1061.5,0.17261
2343.62,1062,0.17258
2345.03,1062.5,0.17257
2346.45,1063,0.17253
2348.0,1063.5,0.17249
2349.68,1064,0.17243
2351.44,1064.5,0.17236
2353.31,1065,0.1723
2355.0,1065.41,0.17225
2357.0,1065.86,0.17222
2359.0,1066.28,0.17219
2361.0,1066.67,0.17215
2363.0,1067.04,0.17209
2365.0,1067.37,0.172
2367.0,1067.67,0.17195
2369.0,1067.95,0.17192
2371.0,1068.22,0.17191
2373.0,1068.47,0.17191
2375.0,1068.69,0.17188
2377.0,1068.91,0.17181
2379.0,1069.1,0.17175
2381.0,1069.29,0.17168
2383.0,1069.46,0.17163
2385.0,1069.62,0.17161
2387.0,1069.77,0.17161
2389.0,1069.91,0.17164
2391.0,1070.03,0.17168
2393.0,1070.16,0.17175
2395.0,1070.27,0.17181
2397.0,1070.37,0.17187
2399.0,1070.46,0.17192
2401.0,1070.56,0.17197
2403.0,1070.64,0.17201
2405.0,1070.73,0.17203
2407.0,1070.81,0.17202
2409.0,1070.88,0.17195
2411.0,1070.95,0.17186
2413.0,1071.01,0.17171
2415.0,1071.07,0.17157
2417.0,1071.13,0.17138
2419.0,1071.18,0.17119
2421.0,1071.22,0.17106
2423.0,1071.27,0.17105
2425.0,1071.31,0.1712
2427.0,1071.36,0.1713
2429.0,1071.4,0.17137
2431.0,1071.45,0.17137
2433.0,1071.48,0.17127
2435.0,1071.51,0.17122
2437.0,1071.55,0.17117
2439.0,1071.59,0.17112
2441.0,1071.61,0.17107
2443.0,1071.64,0.17101
2445.0,1071.67,0.17095
2447.0,1071.7,0.17091
2449.0,1071.72,0.1709
2451.0,1071.75,0.17089
2453.0,1071.78,0.17088
2455.0,1071.8,0.17084
2457.0,1071.82,0.17077
2459.0,1071.85,0.17069
2461.0,1071.87,0.1706
2463.0,1071.89,0.17054
2465.0,1071.91,0.17053
2467.0,1071.93,0.17054
2469.0,1071.94,0.1706
2471.0,1071.96,0.17061
2473.0,1071.98,0.17057
2475.0,1071.99,0.17052
2477.0,1072.01,0.17046
2479.0,1072.03,0.17043
2481.0,1072.04,0.17044
2483.0,1072.06,0.17042
2485.0,1072.08,0.17037
2487.0,1072.09,0.17031
2489.0,1072.11,0.17024
2491.0,1072.11,0.17021
2493.0,1072.12,0.17022
2495.0,1072.14,0.17023
2497.0,1072.16,0.17026
2499.0,1072.16,0.17027
2501.0,1072.17,0.17027
2503.0,1072.17,0.17027
2505.0,1072.2,0.17026
2507.0,1072.21,0.17023
2509.0,1072.22,0.17018
2511.0,1072.23,0.17016
2513.0,1072.23,0.17014
2515.0,1072.24,0.17012
2517.0,1072.25,0.17009
2519.0,1072.26,0.17006
2521.0,1072.27,0.17003
2523.0,1072.27,0.17
2525.0,1072.28,0.16998
2527.0,1072.29,0.16996
2529.0,1072.31,0.16994
2531.0,1072.31,0.16992
2533.0,1072.32,0.1699
2535.0,1072.34,0.16989
2537.0,1072.33,0.16988
2539.0,1072.34,0.16986
2541.0,1072.35,0.16985
2543.0,1072.36,0.16983
2545.0,1072.37,0.16981
2547.0,1072.37,0.16979
2549.0,1072.38,0.16978
2551.0,1072.38,0.16976
2553.0,1072.38,0.16974
2555.0,1072.39,0.16972
2557.0,1072.4,0.16969
2559.0,1072.4,0.16966
2561.0,1072.41,0.16964
2563.0,1072.41,0.16962
2565.0,1072.42,0.1696
2567.0,1072.43,0.16958
2569.0,1072.42,0.16955
2571.0,1072.43,0.1695
2573.0,1072.44,0.16945
2575.0,1072.44,0.16941
2577.0,1072.44,0.16939
2579.0,1072.45,0.16937
2581.0,1072.45,0.16937
2583.0,1072.46,0.16937
2585.0,1072.47,0.16938
2587.0,1072.47,0.16938
2589.0,1072.48,0.16938
2591.0,1072.47,0.16938
2593.0,1072.49,0.16938
2595.0,1072.48,0.16938
2597.0,1072.49,0.16938
2599.0,1072.5,0.16937
2601.0,1072.5,0.16937
2603.0,1072.5,0.16936
2605.0,1072.51,0.16931
2607.0,1072.49,0.16924
2609.0,1072.52,0.16914
2611.0,1072.51,0.16908
2613.0,1072.52,0.16906
2615.0,1072.52,0.16905
2617.0,1072.52,0.16908
2619.0,1072.52,0.16909
2621.0,1072.53,0.16908
2623.0,1072.52,0.16908
2625.0,1072.52,0.16906
2627.0,1072.54,0.16902
2629.0,1072.54,0.16894
2631.0,1072.54,0.16887
2633.0,1072.54,0.1688
2635.0,1072.53,0.16874
2637.0,1072.54,0.16872
2639.0,1072.54,0.16869
2641.0,1072.55,0.16868
2643.0,1072.55,0.16868
2645.0,1072.55,0.16868
2647.0,1072.55,0.16869
2649.0,1072.56,0.16869
2651.0,1072.56,0.16869
