Repository: MaCFP/matl-db

### Experimental Conditions: TGA/DSC
A Mettler Toledo TGA/DSC3+ was used to simultaneously conduct Thermogravimetric Analysis (TGA) and Differential Scanning Calorimetry (DSC) experiments. 

* Non-isothermal STA experiments
  - Heating Rates: 5, 10, 20, 30, 40, 50 K/min
  - Temperature program
    - Initial Temperature: 304 K
    - Initial Isotherm: 1200 s (hold at 304 K for 1200 s)  
    - Maximum Temperature: 1074 K
    - Final Isotherm: 300 s (hold 1074 K for 300 s)
* Isothermal STA experiments at 593 K
  - Temperature program
      - Initial Temperature: 304 K
      - Initial Isotherm: 1200 s (hold at 304 K for 1200 s)  
      - Maximum Temperature: 593 K (hold at 593 K for 6 hours)

File: Wood/Calibration_Data/TUBS/TUBS_Wood_TGA_N2_50K_R1.csv
Time (s),Temperature (K),Mass (mg)
0.0,305.032,0.50987
2.0,305.016,0.50979
4.0,305.014,0.5097
6.0,305.009,0.50963
8.0,305,0.50957
10.0,304.979,0.5095
12.0,304.985,0.50941
14.0,304.973,0.50932
16.0,304.97,0.50921
18.0,304.947,0.5091
20.0,304.941,0.50897
22.0,304.936,0.50886
24.0,304.92,0.50876
26.0,304.918,0.50867
28.0,304.917,0.50859
30.0,304.896,0.50852
32.0,304.884,0.50845
34.0,304.896,0.50837
36.0,304.884,0.50829
38.0,304.868,0.50819
40.0,304.861,0.5081
42.0,304.858,0.50802
44.0,304.856,0.50796
46.0,304.839,0.5079
48.0,304.829,0.50784
50.0,304.83,0.50779
52.0,304.817,0.50774
54.0,304.837,0.5077
56.0,304.829,0.50764
58.0,304.826,0.50757
60.0,304.806,0.50748
62.0,304.805,0.50739
64.0,304.804,0.50731
66.0,304.778,0.50724
68.0,304.765,0.50718
70.0,304.776,0.50712
72.0,304.773,0.50708
74.0,304.775,0.50702
76.0,304.766,0.50694
78.0,304.757,0.50686
80.0,304.751,0.50678
82.0,304.747,0.50671
84.0,304.737,0.50664
86.0,304.73,0.50658
88.0,304.744,0.50652
90.0,304.733,0.50648
92.0,304.72,0.50645
94.0,304.727,0.50642
96.0,304.724,0.50637
98.0,304.712,0.50632
100.0,304.707,0.50628
102.0,304.709,0.50625
104.0,304.705,0.50624
106.0,304.7,0.50623
108.0,304.692,0.50622
110.0,304.687,0.50619
112.0,304.7,0.50615
114.0,304.689,0.50609
116.0,304.681,0.50603
118.0,304.679,0.50598
120.0,304.685,0.50596
122.0,304.68,0.50594
124.0,304.67,0.50593
126.0,304.682,0.50591
128.0,304.669,0.50587
130.0,304.661,0.50584
132.0,304.656,0.5058
134.0,304.659,0.50577
136.0,304.654,0.50575
138.0,304.645,0.50574
140.0,304.647,0.50573
142.0,304.643,0.50573
144.0,304.65,0.50572
146.0,304.646,0.50569
148.0,304.639,0.50564
150.0,304.622,0.5056
152.0,304.615,0.50557
154.0,304.628,0.50554
156.0,304.624,0.50552
158.0,304.626,0.50549
160.0,304.623,0.50546
162.0,304.62,0.50544
164.0,304.628,0.50543
166.0,304.625,0.50541
168.0,304.628,0.50537
170.0,304.627,0.50534
172.0,304.615,0.50532
174.0,304.609,0.50533
176.0,304.6,0.50535
178.0,304.598,0.50538
180.0,304.605,0.50538
182.0,304.602,0.50537
184.0,304.602,0.50533
186.0,304.591,0.50529
188.0,304.588,0.50524
190.0,304.593,0.50519
192.0,304.593,0.50516
194.0,304.587,0.50513
196.0,304.59,0.50511
198.0,304.587,0.50509
200.0,304.592,0.50505
202.0,304.601,0.50501
204.0,304.581,0.50496
206.0,304.568,0.50492
208.0,304.573,0.50491
210.0,304.577,0.5049
212.0,304.576,0.50491
214.0,304.58,0.50492
216.0,304.551,0.50492
218.0,304.554,0.50493
220.0,304.555,0.50493
222.0,304.569,0.50493
224.0,304.561,0.50493
226.0,304.552,0.50492
228.0,304.538,0.50489
230.0,304.537,0.50487
232.0,304.532,0.50485
234.0,304.542,0.50483
236.0,304.538,0.5048
238.0,304.537,0.50478
240.0,304.543,0.50474
242.0,304.537,0.50471
244.0,304.525,0.50469
246.0,304.535,0.50469
248.0,304.526,0.50469
250.0,304.529,0.50469
252.0,304.53,0.50468
254.0,304.524,0.50467
256.0,304.522,0.50466
258.0,304.517,0.50465
260.0,304.518,0.50464
262.0,304.511,0.50463
264.0,304.52,0.50462
266.0,304.525,0.50461
268.0,304.533,0.50459
270.0,304.537,0.50456
272.0,304.524,0.50453
274.0,304.527,0.5045
276.0,304.521,0.50449
278.0,304.52,0.50448
280.0,304.513,0.50449
282.0,304.512,0.50448
284.0,304.516,0.50448
286.0,304.511,0.50446
288.0,304.501,0.50445
290.0,304.5,0.50444
292.0,304.502,0.50444
294.0,304.51,0.50442
296.0,304.494,0.50439
298.0,304.506,0.50436
300.0,304.497,0.50435
302.0,304.482,0.50433
304.0,304.49,0.50432
306.0,304.49,0.50428
308.0,304.498,0.50424
310.0,304.482,0.5042
312.0,304.489,0.50419
314.0,304.488,0.50419
316.0,304.479,0.5042
318.0,304.485,0.50421
320.0,304.489,0.50422
322.0,304.49,0.50422
324.0,304.492,0.50423
326.0,304.483,0.50423
328.0,304.489,0.50423
330.0,304.483,0.50422
332.0,304.479,0.5042
334.0,304.48,0.50418
336.0,304.468,0.50416
338.0,304.474,0.50414
340.0,304.478,0.50413
342.0,304.484,0.50411
344.0,304.48,0.50409
346.0,304.485,0.50406
348.0,304.478,0.50405
350.0,304.482,0.50404
352.0,304.479,0.50403
354.0,304.479,0.50403
356.0,304.477,0.50403
358.0,304.469,0.50403
360.0,304.465,0.50403
362.0,304.474,0.50403
364.0,304.478,0.50404
366.0,304.463,0.50405
368.0,304.456,0.50407
370.0,304.464,0.50409
372.0,304.477,0.50411
374.0,304.462,0.50412
376.0,304.484,0.50412
378.0,304.475,0.50412
380.0,304.47,0.50411
382.0,304.472,0.50409
384.0,304.462,0.50406
386.0,304.461,0.50405
388.0,304.465,0.50404
390.0,304.477,0.50403
392.0,304.474,0.50403
394.0,304.457,0.50403
396.0,304.463,0.50403
398.0,304.459,0.50403
400.0,304.456,0.50403
402.0,304.452,0.50402
404.0,304.469,0.504
406.0,304.45,0.50398
408.0,304.468,0.50396
410.0,304.469,0.50393
412.0,304.46,0.50392
414.0,304.452,0.5039
416.0,304.451,0.50388
418.0,304.444,0.50386
420.0,304.445,0.50384
422.0,304.46,0.50382
424.0,304.466,0.50381
426.0,304.471,0.5038
428.0,304.472,0.50379
430.0,304.469,0.50378
432.0,304.464,0.50377
434.0,304.459,0.50375
436.0,304.456,0.50375
438.0,304.46,0.50374
440.0,304.459,0.50373
442.0,304.449,0.50372
444.0,304.457,0.50372
446.0,304.453,0.50372
448.0,304.469,0.50372
450.0,304.446,0.50371
452.0,304.458,0.5037
454.0,304.44,0.50368
456.0,304.456,0.50366
458.0,304.463,0.50365
460.0,304.447,0.50364
462.0,304.459,0.50364
464.0,304.452,0.50363
466.0,304.456,0.50362
468.0,304.449,0.5036
470.0,304.452,0.50359
472.0,304.46,0.50359
474.0,304.448,0.5036
476.0,304.454,0.50361
478.0,304.457,0.50361
480.0,304.455,0.5036
482.0,304.454,0.50358
484.0,304.438,0.50357
486.0,304.449,0.50357
488.0,304.438,0.50358
490.0,304.449,0.50359
492.0,304.438,0.5036
494.0,304.437,0.50361
496.0,304.45,0.50359
498.0,304.451,0.50357
500.0,304.437,0.50355
502.0,304.459,0.50354
504.0,304.46,0.50353
506.0,304.457,0.50354
508.0,304.452,0.50355
510.0,304.454,0.50355
512.0,304.439,0.50354
514.0,304.448,0.50354
516.0,304.44,0.50353
518.0,304.437,0.50353
520.0,304.456,0.50353
522.0,304.424,0.50353
524.0,304.449,0.50353
526.0,304.444,0.50353
528.0,304.446,0.50353
530.0,304.445,0.50353
532.0,304.449,0.50354
534.0,304.449,0.50356
536.0,304.448,0.50358
538.0,304.442,0.5036
540.0,304.452,0.5036
542.0,304.46,0.5036
544.0,304.458,0.50358
546.0,304.449,0.50357
548.0,304.457,0.50356
550.0,304.454,0.50354
552.0,304.443,0.50353
554.0,304.447,0.50352
556.0,304.443,0.50352
558.0,304.459,0.50352
560.0,304.439,0.50351
562.0,304.44,0.50349
564.0,304.454,0.50346
566.0,304.45,0.50344
568.0,304.453,0.50344
570.0,304.445,0.50343
572.0,304.444,0.50343
574.0,304.444,0.50343
576.0,304.45,0.50344
578.0,304.449,0.50344
580.0,304.435,0.50346
582.0,304.443,0.50347
584.0,304.435,0.50347
586.0,304.447,0.50348
588.0,304.444,0.50349
590.0,304.438,0.5035
592.0,304.454,0.50351
594.0,304.431,0.50351
596.0,304.424,0.50349
598.0,304.447,0.50348
600.0,304.445,0.50349
602.0,304.428,0.5035
604.0,304.438,0.50351
606.0,304.428,0.50352
608.0,304.441,0.50352
610.0,304.429,0.50353
612.0,304.432,0.50353
614.0,304.437,0.50353
616.0,304.437,0.50353
618.0,304.432,0.50353
620.0,304.442,0.50353
622.0,304.424,0.50353
624.0,304.434,0.50353
626.0,304.426,0.50352
628.0,304.442,0.5035
630.0,304.445,0.50346
632.0,304.444,0.50342
634.0,304.436,0.50339
636.0,304.424,0.50338
638.0,304.436,0.50338
640.0,304.432,0.5034
642.0,304.428,0.50341
644.0,304.434,0.50342
646.0,304.426,0.50342
648.0,304.428,0.50342
650.0,304.438,0.5034
652.0,304.431,0.50338
654.0,304.444,0.50336
656.0,304.432,0.50337
658.0,304.421,0.50338
660.0,304.422,0.5034
662.0,304.42,0.50341
664.0,304.429,0.50342
666.0,304.439,0.50342
668.0,304.44,0.50343
670.0,304.422,0.50343
672.0,304.429,0.50343
674.0,304.438,0.50343
676.0,304.442,0.50344
678.0,304.448,0.50345
680.0,304.435,0.50347
682.0,304.433,0.50348
684.0,304.431,0.50348
686.0,304.428,0.50347
688.0,304.427,0.50345
690.0,304.438,0.50346
692.0,304.446,0.50349
694.0,304.435,0.50351
696.0,304.436,0.50352
698.0,304.422,0.50352
700.0,304.424,0.50353
702.0,304.444,0.50353
704.0,304.433,0.50353
706.0,304.426,0.50353
708.0,304.423,0.50353
710.0,304.434,0.50353
712.0,304.422,0.50353
714.0,304.435,0.50353
716.0,304.421,0.50353
718.0,304.424,0.50353
720.0,304.414,0.50353
722.0,304.432,0.50353
724.0,304.421,0.50353
726.0,304.442,0.50353
728.0,304.416,0.50353
730.0,304.44,0.50353
732.0,304.421,0.50353
734.0,304.428,0.50353
736.0,304.418,0.50353
738.0,304.419,0.50353
740.0,304.427,0.50353
742.0,304.415,0.50353
744.0,304.426,0.50352
746.0,304.423,0.5035
748.0,304.433,0.50347
750.0,304.433,0.50345
752.0,304.44,0.50344
754.0,304.425,0.50343
756.0,304.426,0.50342
758.0,304.416,0.50339
760.0,304.418,0.50338
762.0,304.434,0.50339
764.0,304.424,0.50342
766.0,304.432,0.50345
768.0,304.427,0.50348
770.0,304.428,0.5035
772.0,304.432,0.50351
774.0,304.427,0.50352
776.0,304.435,0.50353
778.0,304.425,0.50353
780.0,304.44,0.50355
782.0,304.416,0.50357
784.0,304.434,0.50359
786.0,304.42,0.5036
788.0,304.424,0.5036
790.0,304.432,0.50359
792.0,304.437,0.50358
794.0,304.421,0.50356
796.0,304.424,0.50355
798.0,304.422,0.50354
800.0,304.419,0.50354
802.0,304.401,0.50353
804.0,304.427,0.50353
806.0,304.429,0.50354
808.0,304.419,0.50356
810.0,304.424,0.50359
812.0,304.403,0.50361
814.0,304.409,0.50362
816.0,304.425,0.50363
818.0,304.428,0.50363
820.0,304.447,0.50363
822.0,304.426,0.50363
824.0,304.436,0.50362
826.0,304.432,0.50359
828.0,304.437,0.50354
830.0,304.422,0.5035
832.0,304.428,0.50347
834.0,304.436,0.50344
836.0,304.424,0.50344
838.0,304.432,0.50343
840.0,304.42,0.50343
842.0,304.418,0.50344
844.0,304.43,0.50346
846.0,304.436,0.50348
848.0,304.407,0.5035
850.0,304.418,0.50352
852.0,304.419,0.50352
854.0,304.429,0.50353
856.0,304.415,0.50353
858.0,304.42,0.50353
860.0,304.408,0.50353
862.0,304.426,0.50353
864.0,304.417,0.50353
866.0,304.423,0.50353
868.0,304.425,0.50353
870.0,304.43,0.50353
872.0,304.427,0.50353
874.0,304.424,0.50353
876.0,304.432,0.50353
878.0,304.412,0.50353
880.0,304.42,0.50353
882.0,304.419,0.50353
884.0,304.429,0.50353
886.0,304.438,0.50352
888.0,304.438,0.50351
890.0,304.43,0.50349
892.0,304.429,0.50347
894.0,304.43,0.50345
896.0,304.43,0.50345
898.0,304.428,0.50344
900.0,304.436,0.50344
902.0,304.42,0.50343
904.0,304.438,0.50342
906.0,304.427,0.50342
908.0,304.412,0.50342
910.0,304.408,0.50342
912.0,304.431,0.50341
914.0,304.432,0.5034
916.0,304.419,0.50338
918.0,304.41,0.50337
920.0,304.419,0.50335
922.0,304.418,0.50334
924.0,304.43,0.50334
926.0,304.43,0.50333
928.0,304.426,0.50333
930.0,304.436,0.50333
932.0,304.435,0.50333
934.0,304.439,0.50333
936.0,304.432,0.50334
938.0,304.443,0.50335
940.0,304.439,0.50337
942.0,304.411,0.50339
944.0,304.43,0.5034
946.0,304.43,0.50342
948.0,304.427,0.50342
950.0,304.418,0.50343
952.0,304.42,0.50343
954.0,304.421,0.50343
956.0,304.415,0.50343
958.0,304.417,0.50343
960.0,304.42,0.50342
962.0,304.425,0.50341
964.0,304.428,0.50339
966.0,304.429,0.50337
968.0,304.429,0.50336
970.0,304.426,0.50335
972.0,304.426,0.50334
974.0,304.424,0.50333
976.0,304.425,0.50333
978.0,304.41,0.50333
980.0,304.429,0.50333
982.0,304.419,0.50333
984.0,304.435,0.50333
986.0,304.41,0.50333
988.0,304.422,0.50335
990.0,304.42,0.50336
992.0,304.434,0.50338
994.0,304.426,0.5034
996.0,304.43,0.50341
998.0,304.433,0.50342
1000.0,304.434,0.50343
1002.0,304.427,0.50346
1004.0,304.425,0.50349
1006.0,304.424,0.50351
1008.0,304.41,0.50352
1010.0,304.414,0.50352
1012.0,304.421,0.50351
1014.0,304.42,0.50348
1016.0,304.418,0.50344
1018.0,304.42,0.50341
1020.0,304.425,0.50339
1022.0,304.415,0.50338
1024.0,304.419,0.50338
1026.0,304.407,0.50339
1028.0,304.423,0.50342
1030.0,304.423,0.50346
1032.0,304.41,0.50351
1034.0,304.414,0.50355
1036.0,304.422,0.50358
1038.0,304.427,0.5036
1040.0,304.418,0.50362
1042.0,304.414,0.50362
1044.0,304.424,0.50363
1046.0,304.431,0.50363
1048.0,304.423,0.50363
1050.0,304.422,0.50363
1052.0,304.419,0.50363
1054.0,304.434,0.50363
1056.0,304.414,0.50362
1058.0,304.418,0.5036
1060.0,304.409,0.50357
1062.0,304.418,0.50355
1064.0,304.426,0.50354
1066.0,304.438,0.50353
1068.0,304.432,0.50353
1070.0,304.426,0.50353
1072.0,304.438,0.50353
1074.0,304.437,0.50353
1076.0,304.398,0.50353
1078.0,304.42,0.50353
1080.0,304.444,0.50353
1082.0,304.426,0.50353
1084.0,304.423,0.50353
1086.0,304.423,0.50353
1088.0,304.448,0.50353
1090.0,304.426,0.50353
1092.0,304.414,0.50353
1094.0,304.417,0.50353
1096.0,304.418,0.50354
1098.0,304.411,0.50356
1100.0,304.436,0.50359
1102.0,304.424,0.50361
1104.0,304.431,0.50362
1106.0,304.43,0.50363
1108.0,304.415,0.50361
1110.0,304.416,0.50359
1112.0,304.423,0.50357
1114.0,304.43,0.50354
1116.0,304.434,0.50353
1118.0,304.427,0.50351
1120.0,304.45,0.50349
1122.0,304.435,0.50348
1124.0,304.436,0.50346
1126.0,304.42,0.50345
1128.0,304.424,0.50344
1130.0,304.435,0.50343
1132.0,304.424,0.50343
1134.0,304.433,0.50343
1136.0,304.417,0.50343
1138.0,304.412,0.50343
1140.0,304.434,0.50343
1142.0,304.446,0.50343
1144.0,304.455,0.50342
1146.0,304.435,0.50341
1148.0,304.432,0.50342
1150.0,304.436,0.50344
1152.0,304.439,0.50348
1154.0,304.428,0.50349
1156.0,304.434,0.50348
1158.0,304.446,0.50346
1160.0,304.434,0.50345
1162.0,304.422,0.50344
1164.0,304.421,0.50343
1166.0,304.418,0.50343
1168.0,304.413,0.50343
1170.0,304.424,0.50343
1172.0,304.437,0.50343
1174.0,304.426,0.50343
1176.0,304.426,0.50343
1178.0,304.412,0.50343
1180.0,304.422,0.50343
1182.0,304.434,0.50342
1184.0,304.427,0.5034
1186.0,304.426,0.50338
1188.0,304.435,0.50336
1190.0,304.44,0.50335
1192.0,304.445,0.50335
1194.0,304.423,0.50335
1196.0,304.425,0.50336
1198.0,304.444,0.50332
1200.0,304.458,0.50305
1201.52,304.5,0.50268
1204.21,305,0.50176
1205.6,305.5,0.50139
1206.62,306,0.50117
1207.52,306.5,0.50106
1208.38,307,0.50107
1209.23,307.5,0.50119
1210.04,308,0.50145
1210.8,308.5,0.50182
1211.49,309,0.50238
1212.15,309.5,0.50297
1212.8,310,0.50345
1213.44,310.5,0.50388
1214.09,311,0.50428
1214.7,311.5,0.50461
1215.32,312,0.50499
1215.93,312.5,0.50541
1216.55,313,0.50568
1217.15,313.5,0.50591
1217.75,314,0.50607
1218.34,314.5,0.50621
1218.92,315,0.50632
1219.52,315.5,0.50625
1220.12,316,0.50616
1220.7,316.5,0.50615
1221.29,317,0.50613
1221.88,317.5,0.5061
1222.47,318,0.50606
1223.06,318.5,0.50601
1223.65,319,0.50594
1224.24,319.5,0.50586
1224.83,320,0.50577
1225.4,320.5,0.50567
1225.98,321,0.50555
1226.57,321.5,0.50541
1227.16,322,0.50525
1227.74,322.5,0.50508
1228.33,323,0.50491
1228.93,323.5,0.50475
1229.51,324,0.50458
1230.09,324.5,0.50441
1230.68,325,0.50423
1231.27,325.5,0.50405
1231.84,326,0.50389
1232.44,326.5,0.50372
1233.04,327,0.50356
1233.61,327.5,0.50341
1234.19,328,0.50326
1234.79,328.5,0.5031
1235.38,329,0.50299
1235.96,329.5,0.50289
1236.55,330,0.50277
1237.15,330.5,0.50266
1237.74,331,0.50256
1238.33,331.5,0.50245
1238.92,332,0.50234
1239.51,332.5,0.50227
1240.1,333,0.50221
1240.69,333.5,0.50213
1241.28,334,0.50205
1241.88,334.5,0.50198
1242.47,335,0.5019
1243.06,335.5,0.50182
1243.64,336,0.50177
1244.23,336.5,0.5017
1244.84,337,0.50163
1245.43,337.5,0.50156
1246.03,338,0.5015
1246.6,338.5,0.50143
1247.19,339,0.50137
1247.79,339.5,0.5013
1248.38,340,0.50124
1248.98,340.5,0.50117
1249.58,341,0.50111
1250.18,341.5,0.50104
1250.77,342,0.50097
1251.37,342.5,0.5009
1251.97,343,0.50083
1252.56,343.5,0.50077
1253.15,344,0.5007
1253.74,344.5,0.50063
1254.34,345,0.50056
1254.93,345.5,0.5005
1255.53,346,0.50043
1256.12,346.5,0.50037
1256.72,347,0.5003
1257.32,347.5,0.50023
1257.92,348,0.50017
1258.52,348.5,0.5001
1259.12,349,0.50003
1259.72,349.5,0.49996
1260.32,350,0.4999
1260.92,350.5,0.49984
1261.51,351,0.49977
1262.11,351.5,0.49971
1262.7,352,0.49964
1263.3,352.5,0.49958
1263.91,353,0.49952
1264.5,353.5,0.49946
1265.1,354,0.4994
1265.69,354.5,0.49934
1266.29,355,0.49928
1266.88,355.5,0.49923
1267.49,356,0.49918
1268.09,356.5,0.49912
1268.68,357,0.49907
1269.27,357.5,0.49902
1269.88,358,0.49896
1270.47,358.5,0.49891
1271.06,359,0.49885
1271.66,359.5,0.4988
1272.25,360,0.49875
1272.86,360.5,0.4987
1273.45,361,0.49865
1274.05,361.5,0.4986
1274.65,362,0.49855
1275.26,362.5,0.4985
1275.86,363,0.49846
1276.45,363.5,0.49842
1277.05,364,0.49838
1277.65,364.5,0.49834
1278.25,365,0.4983
1278.84,365.5,0.49826
1279.44,366,0.49823
1280.04,366.5,0.4982
1280.64,367,0.49816
1281.24,367.5,0.49813
1281.83,368,0.49809
1282.43,368.5,0.49805
1283.04,369,0.49802
1283.65,369.5,0.49798
1284.24,370,0.49795
1284.83,370.5,0.49791
1285.43,371,0.49787
1286.03,371.5,0.49784
1286.64,372,0.4978
1287.24,372.5,0.49777
1287.84,373,0.49773
1288.43,373.5,0.4977
1289.03,374,0.49767
1289.63,374.5,0.49764
1290.22,375,0.49761
1290.82,375.5,0.49758
1291.42,376,0.49756
1292.02,376.5,0.49754
1292.61,377,0.49752
1293.2,377.5,0.4975
1293.81,378,0.49748
1294.4,378.5,0.49747
1294.99,379,0.49745
1295.6,379.5,0.49744
1296.21,380,0.49744
1296.81,380.5,0.49742
1297.4,381,0.49741
1298.01,381.5,0.4974
1298.6,382,0.49739
1299.2,382.5,0.49738
1299.81,383,0.49736
1300.4,383.5,0.49735
1300.99,384,0.49734
1301.6,384.5,0.49732
1302.2,385,0.4973
1302.8,385.5,0.49729
1303.39,386,0.49726
1303.98,386.5,0.49724
1304.57,387,0.49722
1305.17,387.5,0.4972
1305.77,388,0.49719
1306.38,388.5,0.49717
1306.98,389,0.49715
1307.57,389.5,0.49714
1308.16,390,0.49713
1308.77,390.5,0.49711
1309.37,391,0.49711
1309.97,391.5,0.4971
1310.56,392,0.49709
1311.15,392.5,0.49708
1311.74,393,0.49707
1312.34,393.5,0.49706
1312.94,394,0.49705
1313.53,394.5,0.49704
1314.13,395,0.49704
1314.73,395.5,0.49703
1315.32,396,0.49702
1315.92,396.5,0.49701
1316.51,397,0.497
1317.11,397.5,0.497
1317.7,398,0.49699
1318.3,398.5,0.49699
1318.89,399,0.49698
1319.49,399.5,0.49698
1320.09,400,0.49697
1320.69,400.5,0.49696
1321.28,401,0.49695
1321.88,401.5,0.49694
1322.47,402,0.49694
1323.06,402.5,0.49693
1323.66,403,0.49692
1324.26,403.5,0.4969
1324.85,404,0.49689
1325.45,404.5,0.49689
1326.04,405,0.49688
1326.63,405.5,0.49687
1327.23,406,0.49687
1327.82,406.5,0.49686
1328.42,407,0.49685
1329.01,407.5,0.49684
1329.6,408,0.49684
1330.19,408.5,0.49684
1330.79,409,0.49682
1331.38,409.5,0.49682
1331.98,410,0.49682
1332.58,410.5,0.49681
1333.18,411,0.49681
1333.77,411.5,0.4968
1334.36,412,0.49679
1334.94,412.5,0.49678
1335.54,413,0.49677
1336.13,413.5,0.49677
1336.72,414,0.49676
1337.32,414.5,0.49675
1337.92,415,0.49674
1338.52,415.5,0.49673
1339.11,416,0.49673
1339.7,416.5,0.49672
1340.29,417,0.49671
1340.88,417.5,0.4967
1341.48,418,0.49669
1342.07,418.5,0.49668
1342.66,419,0.49667
1343.26,419.5,0.49667
1343.86,420,0.49666
1344.45,420.5,0.49666
1345.04,421,0.49665
1345.62,421.5,0.49664
1346.21,422,0.49664
1346.81,422.5,0.49663
1347.4,423,0.49663
1348.0,423.5,0.49662
1348.58,424,0.49662
1349.17,424.5,0.49662
1349.76,425,0.49662
1350.36,425.5,0.49662
1350.95,426,0.49661
1351.53,426.5,0.49661
1352.12,427,0.49661
1352.72,427.5,0.4966
1353.31,428,0.4966
1353.9,428.5,0.49659
1354.48,429,0.49658
1355.06,429.5,0.49657
1355.66,430,0.49656
1356.25,430.5,0.49654
1356.84,431,0.49652
1357.43,431.5,0.49651
1358.02,432,0.4965
1358.61,432.5,0.49648
1359.19,433,0.49646
1359.78,433.5,0.49644
1360.37,434,0.49642
1360.96,434.5,0.49639
1361.55,435,0.49637
1362.14,435.5,0.49634
1362.73,436,0.49631
1363.32,436.5,0.49628
1363.9,437,0.49625
1364.5,437.5,0.49623
1365.09,438,0.49619
1365.68,438.5,0.49616
1366.28,439,0.49612
1366.87,439.5,0.49609
1367.46,440,0.49605
1368.05,440.5,0.49602
1368.63,441,0.49598
1369.22,441.5,0.49595
1369.8,442,0.49591
1370.39,442.5,0.49588
1370.98,443,0.49584
1371.57,443.5,0.49579
1372.16,444,0.49575
1372.75,444.5,0.49571
1373.34,445,0.49567
1373.92,445.5,0.49563
1374.5,446,0.49559
1375.08,446.5,0.49554
1375.67,447,0.4955
1376.26,447.5,0.49545
1376.85,448,0.49541
1377.44,448.5,0.49536
1378.03,449,0.49532
1378.62,449.5,0.49528
1379.21,450,0.49525
1379.79,450.5,0.49521
1380.37,451,0.49517
1380.95,451.5,0.49513
1381.54,452,0.49509
1382.12,452.5,0.49505
1382.7,453,0.49502
1383.29,453.5,0.49498
1383.88,454,0.49493
1384.47,454.5,0.49489
1385.05,455,0.49485
1385.63,455.5,0.4948
1386.22,456,0.49475
1386.81,456.5,0.49471
1387.39,457,0.49465
1387.98,457.5,0.49459
1388.55,458,0.49454
1389.13,458.5,0.49449
1389.71,459,0.49443
1390.31,459.5,0.49437
1390.9,460,0.49431
1391.49,460.5,0.49425
1392.08,461,0.49418
1392.65,461.5,0.49413
1393.22,462,0.49406
1393.81,462.5,0.49399
1394.4,463,0.49393
1394.98,463.5,0.49386
1395.56,464,0.49379
1396.14,464.5,0.49371
1396.73,465,0.49364
1397.32,465.5,0.49356
1397.91,466,0.49348
1398.49,466.5,0.49341
1399.07,467,0.49333
1399.65,467.5,0.49324
1400.24,468,0.49316
1400.83,468.5,0.49307
1401.4,469,0.493
1401.98,469.5,0.49292
1402.56,470,0.49284
1403.15,470.5,0.49276
1403.73,471,0.49268
1404.31,471.5,0.49259
1404.9,472,0.49251
1405.48,472.5,0.49242
1406.07,473,0.49234
1406.65,473.5,0.49225
1407.23,474,0.49217
1407.8,474.5,0.49208
1408.39,475,0.49199
1408.98,475.5,0.49189
1409.57,476,0.4918
1410.14,476.5,0.49171
1410.72,477,0.49161
1411.31,477.5,0.49151
1411.9,478,0.49141
1412.48,478.5,0.49131
1413.06,479,0.49121
1413.64,479.5,0.49111
1414.22,480,0.491
1414.81,480.5,0.4909
1415.39,481,0.4908
1415.97,481.5,0.4907
1416.55,482,0.49059
1417.13,482.5,0.49049
1417.71,483,0.49038
1418.3,483.5,0.49027
1418.88,484,0.49016
1419.45,484.5,0.49005
1420.03,485,0.48994
1420.61,485.5,0.48983
1421.19,486,0.48972
1421.78,486.5,0.48961
1422.36,487,0.4895
1422.94,487.5,0.48939
1423.52,488,0.48928
1424.1,488.5,0.48917
1424.69,489,0.48906
1425.27,489.5,0.48895
1425.85,490,0.48885
1426.43,490.5,0.48874
1427.01,491,0.48863
1427.59,491.5,0.48853
1428.17,492,0.48843
1428.75,492.5,0.48833
1429.33,493,0.48822
1429.91,493.5,0.48811
1430.49,494,0.488
1431.08,494.5,0.4879
1431.66,495,0.48779
1432.24,495.5,0.48768
1432.82,496,0.48757
1433.4,496.5,0.48746
1433.97,497,0.48736
1434.56,497.5,0.48724
1435.14,498,0.48713
1435.73,498.5,0.48701
1436.31,499,0.48689
1436.89,499.5,0.48677
1437.47,500,0.48665
1438.05,500.5,0.48653
1438.62,501,0.48641
1439.2,501.5,0.48629
1439.78,502,0.48617
1440.36,502.5,0.48604
1440.94,503,0.48592
1441.53,503.5,0.4858
1442.12,504,0.48567
1442.7,504.5,0.48555
1443.28,505,0.48542
1443.86,505.5,0.48529
1444.43,506,0.48516
1445.01,506.5,0.48503
1445.59,507,0.48489
1446.16,507.5,0.48475
1446.75,508,0.48461
1447.33,508.5,0.48446
1447.91,509,0.4843
1448.49,509.5,0.48415
1449.08,510,0.484
1449.65,510.5,0.48384
1450.24,511,0.48369
1450.82,511.5,0.48353
1451.41,512,0.48337
1452.0,512.5,0.4832
1452.57,513,0.48304
1453.15,513.5,0.48288
1453.73,514,0.48272
1454.31,514.5,0.48256
1454.88,515,0.4824
1455.46,515.5,0.48224
1456.05,516,0.48208
1456.62,516.5,0.48191
1457.2,517,0.48174
1457.79,517.5,0.48157
1458.37,518,0.4814
1458.95,518.5,0.48123
1459.53,519,0.48106
1460.11,519.5,0.48089
1460.69,520,0.48071
1461.27,520.5,0.48053
1461.86,521,0.48034
1462.44,521.5,0.48016
1463.02,522,0.47997
1463.6,522.5,0.47978
1464.18,523,0.47958
1464.77,523.5,0.47938
1465.35,524,0.47918
1465.93,524.5,0.47898
1466.51,525,0.47878
1467.09,525.5,0.47858
1467.67,526,0.47836
1468.25,526.5,0.47814
1468.85,527,0.47792
1469.43,527.5,0.4777
1470.01,528,0.47748
1470.59,528.5,0.47725
1471.17,529,0.47702
1471.74,529.5,0.47678
1472.32,530,0.47655
1472.9,530.5,0.47631
1473.48,531,0.47607
1474.06,531.5,0.47583
1474.65,532,0.47559
1475.23,532.5,0.47534
1475.81,533,0.47508
1476.39,533.5,0.47483
1476.98,534,0.47458
1477.56,534.5,0.47432
1478.14,535,0.47407
1478.72,535.5,0.47381
1479.3,536,0.47355
1479.88,536.5,0.47329
1480.46,537,0.47301
1481.05,537.5,0.47274
1481.63,538,0.47247
1482.2,538.5,0.47219
1482.78,539,0.47193
1483.36,539.5,0.47164
1483.94,540,0.47134
1484.54,540.5,0.47104
1485.12,541,0.47075
1485.7,541.5,0.47045
1486.28,542,0.47016
1486.87,542.5,0.46987
1487.45,543,0.46956
1488.03,543.5,0.46924
1488.61,544,0.46893
1489.19,544.5,0.46862
1489.77,545,0.4683
1490.36,545.5,0.46799
1490.94,546,0.46767
1491.51,546.5,0.46734
1492.09,547,0.46701
1492.68,547.5,0.46667
1493.27,548,0.46632
1493.85,548.5,0.46598
1494.44,549,0.46563
1495.02,549.5,0.46529
1495.6,550,0.46493
1496.18,550.5,0.46457
1496.76,551,0.46421
1497.34,551.5,0.46385
1497.92,552,0.4635
1498.51,552.5,0.46313
1499.1,553,0.46276
1499.67,553.5,0.46239
1500.25,554,0.46202
1500.83,554.5,0.46165
1501.42,555,0.46127
1502.01,555.5,0.4609
1502.59,556,0.46053
1503.16,556.5,0.46016
1503.75,557,0.45978
1504.33,557.5,0.45939
1504.92,558,0.45901
1505.51,558.5,0.45862
1506.1,559,0.45824
1506.67,559.5,0.45786
1507.25,560,0.45747
1507.83,560.5,0.45708
1508.41,561,0.45668
1509.0,561.5,0.45628
1509.58,562,0.45589
1510.17,562.5,0.4555
1510.75,563,0.4551
1511.33,563.5,0.4547
1511.92,564,0.4543
1512.5,564.5,0.45389
1513.08,565,0.45348
1513.66,565.5,0.45308
1514.24,566,0.45267
1514.83,566.5,0.45226
1515.41,567,0.45183
1516.0,567.5,0.4514
1516.59,568,0.45098
1517.17,568.5,0.45055
1517.76,569,0.45012
1518.34,569.5,0.44969
1518.93,570,0.44925
1519.51,570.5,0.44881
1520.09,571,0.44836
1520.68,571.5,0.44791
1521.27,572,0.44747
1521.84,572.5,0.44702
1522.43,573,0.44657
1523.02,573.5,0.44612
1523.6,574,0.44565
1524.19,574.5,0.44519
1524.77,575,0.44474
1525.35,575.5,0.44428
1525.95,576,0.4438
1526.53,576.5,0.44334
1527.11,577,0.44288
1527.7,577.5,0.44239
1528.29,578,0.44191
1528.86,578.5,0.44143
1529.44,579,0.44095
1530.03,579.5,0.44046
1530.62,580,0.43997
1531.2,580.5,0.43946
1531.79,581,0.43895
1532.38,581.5,0.43843
1532.96,582,0.43792
1533.55,582.5,0.43741
1534.13,583,0.4369
1534.71,583.5,0.43639
1535.3,584,0.43586
1535.88,584.5,0.43532
1536.47,585,0.43478
1537.05,585.5,0.43425
1537.64,586,0.43371
1538.23,586.5,0.43317
1538.81,587,0.43263
1539.4,587.5,0.43208
1539.98,588,0.43153
1540.57,588.5,0.43097
1541.15,589,0.43041
1541.74,589.5,0.42984
1542.33,590,0.42927
1542.91,590.5,0.4287
1543.5,591,0.4281
1544.09,591.5,0.42749
1544.68,592,0.42689
1545.28,592.5,0.42627
1545.87,593,0.42565
1546.45,593.5,0.42503
1547.03,594,0.42442
1547.62,594.5,0.42375
1548.2,595,0.42309
1548.8,595.5,0.42244
1549.38,596,0.42178
1549.97,596.5,0.42111
1550.56,597,0.42045
1551.15,597.5,0.41978
1551.73,598,0.41909
1552.32,598.5,0.41839
1552.91,599,0.4177
1553.5,599.5,0.417
1554.09,600,0.41631
1554.67,600.5,0.4156
1555.26,601,0.41488
1555.85,601.5,0.41415
1556.44,602,0.41341
1557.03,602.5,0.41268
1557.61,603,0.41193
1558.2,603.5,0.41119
1558.79,604,0.41044
1559.38,604.5,0.40965
1559.97,605,0.40885
1560.56,605.5,0.40807
1561.15,606,0.40729
1561.73,606.5,0.40651
1562.32,607,0.40572
1562.91,607.5,0.40491
1563.5,608,0.40407
1564.09,608.5,0.40324
1564.69,609,0.40238
1565.29,609.5,0.40153
1565.87,610,0.40068
1566.46,610.5,0.39984
1567.04,611,0.39899
1567.63,611.5,0.39808
1568.22,612,0.39718
1568.81,612.5,0.39627
1569.41,613,0.39536
1570.01,613.5,0.39444
1570.59,614,0.39353
1571.18,614.5,0.39261
1571.76,615,0.39165
1572.36,615.5,0.39069
1572.95,616,0.38973
1573.55,616.5,0.38876
1574.14,617,0.38778
1574.73,617.5,0.3868
1575.33,618,0.3858
1575.92,618.5,0.38477
1576.5,619,0.38377
1577.09,619.5,0.38277
1577.68,620,0.38173
1578.28,620.5,0.38069
1578.87,621,0.37966
1579.46,621.5,0.37858
1580.06,622,0.37749
1580.66,622.5,0.37641
1581.25,623,0.37533
1581.84,623.5,0.37424
1582.42,624,0.37316
1583.01,624.5,0.37206
1583.61,625,0.37091
1584.2,625.5,0.36976
1584.8,626,0.36861
1585.39,626.5,0.36746
1585.99,627,0.3663
1586.58,627.5,0.36515
1587.17,628,0.36399
1587.76,628.5,0.36278
1588.35,629,0.36159
1588.94,629.5,0.36041
1589.54,630,0.35919
1590.14,630.5,0.35798
1590.73,631,0.35677
1591.32,631.5,0.35555
1591.91,632,0.35431
1592.5,632.5,0.35306
1593.1,633,0.35181
1593.69,633.5,0.35057
1594.29,634,0.34932
1594.88,634.5,0.34806
1595.48,635,0.34676
1596.08,635.5,0.34546
1596.67,636,0.34417
1597.27,636.5,0.34288
1597.87,637,0.34158
1598.46,637.5,0.34029
1599.05,638,0.339
1599.64,638.5,0.33767
1600.23,639,0.33635
1600.82,639.5,0.33503
1601.41,640,0.33369
1602.01,640.5,0.33234
1602.61,641,0.331
1603.2,641.5,0.32965
1603.8,642,0.32826
1604.4,642.5,0.32687
1605.0,643,0.32548
1605.6,643.5,0.32408
1606.19,644,0.32269
1606.78,644.5,0.32131
1607.38,645,0.3199
1607.97,645.5,0.31846
1608.58,646,0.31703
1609.17,646.5,0.31559
1609.76,647,0.31417
1610.36,647.5,0.31274
1610.95,648,0.3113
1611.55,648.5,0.30983
1612.15,649,0.30835
1612.74,649.5,0.3069
1613.34,650,0.30542
1613.94,650.5,0.30393
1614.54,651,0.30245
1615.13,651.5,0.30095
1615.73,652,0.29944
1616.32,652.5,0.29792
1616.92,653,0.2964
1617.52,653.5,0.29488
1618.11,654,0.29335
1618.71,654.5,0.2918
1619.32,655,0.29023
1619.92,655.5,0.28863
1620.51,656,0.28706
1621.11,656.5,0.28548
1621.72,657,0.28386
1622.32,657.5,0.28227
1622.91,658,0.2807
1623.5,658.5,0.27908
1624.1,659,0.27744
1624.71,659.5,0.27578
1625.31,660,0.27414
1625.9,660.5,0.2725
1626.5,661,0.27085
1627.1,661.5,0.26918
1627.7,662,0.26745
1628.31,662.5,0.26573
1628.9,663,0.26402
1629.51,663.5,0.26229
1630.11,664,0.26056
1630.69,664.5,0.25886
1631.29,665,0.25711
1631.89,665.5,0.25531
1632.49,666,0.25352
1633.09,666.5,0.25172
1633.69,667,0.2499
1634.3,667.5,0.24807
1634.9,668,0.24624
1635.5,668.5,0.24436
1636.11,669,0.24247
1636.7,669.5,0.24059
1637.3,670,0.2387
1637.9,670.5,0.23681
1638.5,671,0.2349
1639.11,671.5,0.23297
1639.71,672,0.23095
1640.32,672.5,0.22895
1640.92,673,0.22697
1641.52,673.5,0.22498
1642.12,674,0.22298
1642.71,674.5,0.22099
1643.31,675,0.21894
1643.92,675.5,0.21683
1644.52,676,0.21477
1645.12,676.5,0.21271
1645.72,677,0.21062
1646.33,677.5,0.20854
1646.93,678,0.20645
1647.53,678.5,0.20432
1648.13,679,0.2022
1648.73,679.5,0.20011
1649.33,680,0.198
1649.94,680.5,0.19587
1650.54,681,0.19376
1651.14,681.5,0.19164
1651.75,682,0.18951
1652.35,682.5,0.18739
1652.95,683,0.18529
1653.56,683.5,0.1832
1654.16,684,0.18111
1654.76,684.5,0.17902
1655.37,685,0.17696
1655.97,685.5,0.17494
1656.57,686,0.17291
1657.18,686.5,0.17089
1657.78,687,0.16889
1658.38,687.5,0.16692
1658.98,688,0.16496
1659.58,688.5,0.16313
1660.18,689,0.1613
1660.78,689.5,0.15945
1661.38,690,0.15763
1661.99,690.5,0.15583
1662.59,691,0.15407
1663.19,691.5,0.15237
1663.79,692,0.15081
1664.39,692.5,0.14924
1664.99,693,0.14768
1665.6,693.5,0.14614
1666.2,694,0.14463
1666.81,694.5,0.14316
1667.41,695,0.14188
1668.01,695.5,0.14068
1668.61,696,0.13944
1669.22,696.5,0.13823
1669.82,697,0.13706
1670.42,697.5,0.13592
1671.03,698,0.13482
1671.63,698.5,0.134
1672.23,699,0.13316
1672.83,699.5,0.13228
1673.44,700,0.13144
1674.05,700.5,0.13062
1674.65,701,0.12984
1675.26,701.5,0.12918
1675.85,702,0.12867
1676.45,702.5,0.12811
1677.06,703,0.12755
1677.66,703.5,0.12702
1678.27,704,0.1265
1678.87,704.5,0.126
1679.48,705,0.12565
1680.08,705.5,0.12533
1680.69,706,0.12497
1681.29,706.5,0.12462
1681.9,707,0.12428
1682.5,707.5,0.12395
1683.11,708,0.12365
1683.71,708.5,0.12345
1684.32,709,0.12322
1684.92,709.5,0.12298
1685.52,710,0.12275
1686.12,710.5,0.12251
1686.73,711,0.12229
1687.34,711.5,0.1221
1687.94,712,0.12193
1688.55,712.5,0.12174
1689.15,713,0.12156
1689.75,713.5,0.12138
1690.35,714,0.12121
1690.95,714.5,0.12104
1691.57,715,0.12089
1692.18,715.5,0.12075
1692.78,716,0.12059
1693.39,716.5,0.12044
1693.99,717,0.12028
1694.6,717.5,0.12013
1695.2,718,0.11998
1695.81,718.5,0.11983
1696.42,719,0.11968
1697.03,719.5,0.11952
1697.63,720,0.11937
1698.23,720.5,0.11922
1698.84,721,0.11907
1699.44,721.5,0.11892
1700.05,722,0.11877
1700.65,722.5,0.11862
1701.26,723,0.11847
1701.86,723.5,0.11832
1702.46,724,0.11818
1703.07,724.5,0.11804
1703.67,725,0.1179
1704.28,725.5,0.11776
1704.88,726,0.11762
1705.49,726.5,0.11748
1706.1,727,0.11734
1706.71,727.5,0.1172
1707.32,728,0.11706
1707.93,728.5,0.11693
1708.53,729,0.11679
1709.13,729.5,0.11665
1709.74,730,0.11651
1710.35,730.5,0.11637
1710.95,731,0.11623
1711.56,731.5,0.11609
1712.17,732,0.11594
1712.77,732.5,0.1158
1713.38,733,0.11567
1713.98,733.5,0.11553
1714.59,734,0.11541
1715.19,734.5,0.11528
1715.8,735,0.11515
1716.4,735.5,0.11503
1717.01,736,0.1149
1717.61,736.5,0.11478
1718.21,737,0.11466
1718.82,737.5,0.11453
1719.43,738,0.1144
1720.05,738.5,0.11428
1720.65,739,0.11416
1721.25,739.5,0.11404
1721.86,740,0.11393
1722.47,740.5,0.11381
1723.07,741,0.11369
1723.68,741.5,0.11357
1724.29,742,0.11345
1724.9,742.5,0.11334
1725.51,743,0.11322
1726.12,743.5,0.11311
1726.72,744,0.11299
1727.33,744.5,0.11287
1727.94,745,0.11275
1728.54,745.5,0.11264
1729.15,746,0.11252
1729.76,746.5,0.1124
1730.37,747,0.11228
1730.97,747.5,0.11217
1731.58,748,0.11204
1732.19,748.5,0.11193
1732.79,749,0.11182
1733.4,749.5,0.11171
1734.01,750,0.1116
1734.61,750.5,0.11149
1735.22,751,0.11138
1735.83,751.5,0.11127
1736.44,752,0.11117
1737.04,752.5,0.11106
1737.65,753,0.11095
1738.26,753.5,0.11084
1738.87,754,0.11073
1739.48,754.5,0.11062
1740.08,755,0.11052
1740.69,755.5,0.11041
1741.3,756,0.11031
1741.91,756.5,0.1102
1742.52,757,0.11009
1743.12,757.5,0.10999
1743.73,758,0.10989
1744.34,758.5,0.10978
1744.95,759,0.10967
1745.55,759.5,0.10957
1746.15,760,0.10947
1746.76,760.5,0.10937
1747.37,761,0.10927
1747.98,761.5,0.10917
1748.58,762,0.10908
1749.19,762.5,0.10898
1749.79,763,0.10888
1750.4,763.5,0.10879
1751.01,764,0.1087
1751.62,764.5,0.10861
1752.23,765,0.10852
1752.84,765.5,0.10842
1753.45,766,0.10833
1754.06,766.5,0.10824
1754.66,767,0.10816
1755.27,767.5,0.10807
1755.88,768,0.10799
1756.49,768.5,0.10791
1757.1,769,0.10783
1757.7,769.5,0.10774
1758.31,770,0.10766
1758.91,770.5,0.10758
1759.52,771,0.10751
1760.13,771.5,0.10744
1760.74,772,0.10736
1761.35,772.5,0.10729
1761.95,773,0.10722
1762.56,773.5,0.10714
1763.17,774,0.10706
1763.78,774.5,0.10699
1764.39,775,0.10691
1764.99,775.5,0.10683
1765.6,776,0.10676
1766.21,776.5,0.10668
1766.82,777,0.1066
1767.43,777.5,0.10652
1768.04,778,0.10644
1768.65,778.5,0.10637
1769.26,779,0.10629
1769.86,779.5,0.10621
1770.47,780,0.10613
1771.08,780.5,0.10606
1771.68,781,0.10599
1772.29,781.5,0.10592
1772.9,782,0.10584
1773.51,782.5,0.10577
1774.12,783,0.10571
1774.71,783.5,0.10565
1775.32,784,0.10559
1775.92,784.5,0.10553
1776.53,785,0.10547
1777.14,785.5,0.1054
1777.75,786,0.10534
1778.36,786.5,0.10527
1778.97,787,0.1052
1779.58,787.5,0.10514
1780.19,788,0.10507
1780.8,788.5,0.105
1781.4,789,0.10494
1782.01,789.5,0.10487
1782.62,790,0.10481
1783.23,790.5,0.10475
1783.83,791,0.10469
1784.44,791.5,0.10464
1785.06,792,0.10459
1785.66,792.5,0.10454
1786.27,793,0.10449
1786.88,793.5,0.10444
1787.49,794,0.1044
1788.1,794.5,0.10435
1788.7,795,0.10431
1789.31,795.5,0.10427
1789.92,796,0.10422
1790.53,796.5,0.10416
1791.14,797,0.10411
1791.75,797.5,0.10404
1792.36,798,0.10398
1792.96,798.5,0.10392
1793.57,799,0.10386
1794.18,799.5,0.1038
1794.79,800,0.10374
1795.4,800.5,0.10367
1796.01,801,0.1036
1796.61,801.5,0.10354
1797.21,802,0.10348
1797.83,802.5,0.10343
1798.44,803,0.10338
1799.05,803.5,0.10333
1799.65,804,0.10328
1800.26,804.5,0.10324
1800.86,805,0.1032
1801.47,805.5,0.10316
1802.08,806,0.10311
1802.69,806.5,0.10306
1803.3,807,0.10302
1803.89,807.5,0.10298
1804.5,808,0.10293
1805.11,808.5,0.10288
1805.72,809,0.10284
1806.33,809.5,0.10279
1806.93,810,0.10275
1807.55,810.5,0.10269
1808.16,811,0.10264
1808.76,811.5,0.10259
1809.37,812,0.10254
1809.98,812.5,0.1025
1810.59,813,0.10245
1811.19,813.5,0.1024
1811.8,814,0.10236
1812.4,814.5,0.10231
1813.01,815,0.10227
1813.62,815.5,0.10222
1814.23,816,0.10217
1814.84,816.5,0.10213
1815.45,817,0.10209
1816.07,817.5,0.10204
1816.67,818,0.102
1817.27,818.5,0.10195
1817.88,819,0.10191
1818.49,819.5,0.10187
1819.11,820,0.10182
1819.71,820.5,0.10178
1820.31,821,0.10174
1820.92,821.5,0.1017
1821.54,822,0.10166
1822.15,822.5,0.10162
1822.75,823,0.10159
1823.35,823.5,0.10155
1823.96,824,0.10152
1824.57,824.5,0.10149
1825.18,825,0.10145
1825.79,825.5,0.10142
1826.4,826,0.10139
1827.01,826.5,0.10136
1827.61,827,0.10133
1828.21,827.5,0.1013
1828.82,828,0.10127
1829.42,828.5,0.10123
1830.03,829,0.1012
1830.64,829.5,0.10117
1831.25,830,0.10114
1831.86,830.5,0.1011
1832.46,831,0.10106
1833.07,831.5,0.10102
1833.68,832,0.10098
1834.29,832.5,0.10094
1834.89,833,0.10091
1835.5,833.5,0.10087
1836.12,834,0.10083
1836.73,834.5,0.1008
1837.34,835,0.10076
1837.94,835.5,0.10072
1838.55,836,0.10069
1839.15,836.5,0.10065
1839.76,837,0.10061
1840.37,837.5,0.10058
1840.98,838,0.10054
1841.59,838.5,0.1005
1842.2,839,0.10047
1842.8,839.5,0.10043
1843.41,840,0.10039
1844.02,840.5,0.10035
1844.62,841,0.10031
1845.23,841.5,0.10026
1845.84,842,0.10022
1846.45,842.5,0.10018
1847.05,843,0.10014
1847.66,843.5,0.10009
1848.27,844,0.10004
1848.88,844.5,0.1
1849.48,845,0.09995
1850.09,845.5,0.0999
1850.7,846,0.09986
1851.31,846.5,0.09981
1851.92,847,0.09977
1852.52,847.5,0.09972
1853.13,848,0.09968
1853.74,848.5,0.09964
1854.35,849,0.0996
1854.95,849.5,0.09955
1855.56,850,0.09952
1856.17,850.5,0.09948
1856.78,851,0.09944
1857.39,851.5,0.09941
1858.0,852,0.09937
1858.61,852.5,0.09933
1859.22,853,0.0993
1859.82,853.5,0.09927
1860.43,854,0.09923
1861.03,854.5,0.0992
1861.63,855,0.09917
1862.24,855.5,0.09914
1862.85,856,0.09911
1863.46,856.5,0.09908
1864.08,857,0.09905
1864.68,857.5,0.09902
1865.28,858,0.09899
1865.89,858.5,0.09896
1866.5,859,0.09892
1867.11,859.5,0.09888
1867.71,860,0.09885
1868.32,860.5,0.09882
1868.93,861,0.09878
1869.54,861.5,0.09875
1870.15,862,0.09871
1870.75,862.5,0.09867
1871.36,863,0.09863
1871.97,863.5,0.09858
1872.58,864,0.09854
1873.18,864.5,0.0985
1873.78,865,0.09845
1874.39,865.5,0.0984
1875.0,866,0.09836
1875.61,866.5,0.09831
1876.21,867,0.09827
1876.82,867.5,0.09822
1877.43,868,0.09818
1878.04,868.5,0.09814
1878.64,869,0.09809
1879.25,869.5,0.09804
1879.86,870,0.098
1880.47,870.5,0.09796
1881.08,871,0.09791
1881.68,871.5,0.09787
1882.28,872,0.09783
1882.9,872.5,0.09779
1883.51,873,0.09775
1884.12,873.5,0.09771
1884.73,874,0.09767
1885.33,874.5,0.09763
1885.94,875,0.09759
1886.54,875.5,0.09756
1887.15,876,0.09753
1887.76,876.5,0.0975
1888.37,877,0.09747
1888.98,877.5,0.09744
1889.58,878,0.09741
1890.19,878.5,0.09738
1890.8,879,0.09736
1891.4,879.5,0.09733
1892.01,880,0.09731
1892.61,880.5,0.09729
1893.21,881,0.09727
1893.83,881.5,0.09725
1894.43,882,0.09722
1895.04,882.5,0.0972
1895.65,883,0.09718
1896.25,883.5,0.09716
1896.85,884,0.09714
1897.46,884.5,0.09711
1898.07,885,0.09709
1898.68,885.5,0.09706
1899.29,886,0.09703
1899.89,886.5,0.097
1900.49,887,0.09697
1901.1,887.5,0.09693
1901.71,888,0.0969
1902.31,888.5,0.09686
1902.92,889,0.09682
1903.53,889.5,0.09679
1904.14,890,0.09675
1904.74,890.5,0.09671
1905.35,891,0.09667
1905.96,891.5,0.09663
1906.57,892,0.09659
1907.17,892.5,0.09655
1907.78,893,0.09651
1908.39,893.5,0.09648
1908.99,894,0.09644
1909.6,894.5,0.0964
1910.2,895,0.09637
1910.81,895.5,0.09634
1911.41,896,0.09631
1912.02,896.5,0.09629
1912.62,897,0.09627
1913.23,897.5,0.09624
1913.84,898,0.09622
1914.44,898.5,0.09619
1915.05,899,0.09617
1915.65,899.5,0.09615
1916.27,900,0.09613
1916.88,900.5,0.0961
1917.48,901,0.09608
1918.08,901.5,0.09606
1918.69,902,0.09603
1919.3,902.5,0.09599
1919.91,903,0.09596
1920.52,903.5,0.09592
1921.12,904,0.09588
1921.72,904.5,0.09585
1922.32,905,0.09581
1922.93,905.5,0.09577
1923.54,906,0.09574
1924.14,906.5,0.0957
1924.75,907,0.09567
1925.35,907.5,0.09564
1925.95,908,0.09561
1926.56,908.5,0.09558
1927.17,909,0.09555
1927.78,909.5,0.09553
1928.38,910,0.0955
1928.99,910.5,0.09548
1929.59,911,0.09546
1930.2,911.5,0.09543
1930.81,912,0.09541
1931.42,912.5,0.09538
1932.03,913,0.09536
1932.63,913.5,0.09533
1933.24,914,0.09531
1933.85,914.5,0.09528
1934.45,915,0.09525
1935.06,915.5,0.09523
1935.66,916,0.0952
1936.26,916.5,0.09517
1936.87,917,0.09515
1937.47,917.5,0.09512
1938.08,918,0.09509
1938.68,918.5,0.09506
1939.29,919,0.09504
1939.9,919.5,0.09501
1940.5,920,0.09498
1941.11,920.5,0.09495
1941.72,921,0.09492
1942.33,921.5,0.09489
1942.93,922,0.09486
1943.53,922.5,0.09483
1944.14,923,0.09479
1944.74,923.5,0.09476
1945.35,924,0.09472
1945.95,924.5,0.09468
1946.56,925,0.09465
1947.17,925.5,0.09461
1947.77,926,0.09458
1948.37,926.5,0.09455
1948.98,927,0.09452
1949.59,927.5,0.09449
1950.2,928,0.09446
1950.8,928.5,0.09444
1951.4,929,0.09443
1952.0,929.5,0.09442
1952.62,930,0.09441
1953.22,930.5,0.0944
1953.83,931,0.09438
1954.43,931.5,0.09438
1955.03,932,0.09437
1955.64,932.5,0.09437
1956.25,933,0.09437
1956.84,933.5,0.09436
1957.45,934,0.09436
1958.06,934.5,0.09435
1958.66,935,0.09434
1959.27,935.5,0.09432
1959.88,936,0.0943
1960.49,936.5,0.09428
1961.09,937,0.09426
1961.69,937.5,0.09424
1962.3,938,0.09421
1962.91,938.5,0.09418
1963.52,939,0.09415
1964.12,939.5,0.09412
1964.72,940,0.09409
1965.33,940.5,0.09406
1965.94,941,0.09403
1966.54,941.5,0.094
1967.15,942,0.09397
1967.76,942.5,0.09395
1968.36,943,0.09392
1968.97,943.5,0.09389
1969.57,944,0.09386
1970.17,944.5,0.09383
1970.78,945,0.0938
1971.38,945.5,0.09377
1971.98,946,0.09373
1972.59,946.5,0.0937
1973.19,947,0.09367
1973.8,947.5,0.09363
1974.4,948,0.0936
1975.01,948.5,0.09357
1975.61,949,0.09353
1976.21,949.5,0.0935
1976.82,950,0.09348
1977.42,950.5,0.09345
1978.03,951,0.09342
1978.63,951.5,0.09339
1979.24,952,0.09336
1979.86,952.5,0.09334
1980.46,953,0.09332
1981.06,953.5,0.0933
1981.67,954,0.09328
1982.28,954.5,0.09326
1982.88,955,0.09324
1983.49,955.5,0.09323
1984.1,956,0.09322
1984.69,956.5,0.0932
1985.29,957,0.09318
1985.9,957.5,0.09317
1986.51,958,0.09316
1987.12,958.5,0.09315
1987.72,959,0.09314
1988.32,959.5,0.09312
1988.93,960,0.09311
1989.54,960.5,0.09309
1990.15,961,0.09308
1990.74,961.5,0.09307
1991.35,962,0.09305
1991.95,962.5,0.09302
1992.56,963,0.093
1993.17,963.5,0.09298
1993.78,964,0.09297
1994.38,964.5,0.09295
1994.98,965,0.09293
1995.6,965.5,0.09291
1996.2,966,0.0929
1996.8,966.5,0.09288
1997.41,967,0.09287
1998.02,967.5,0.09285
1998.62,968,0.09283
1999.23,968.5,0.09281
1999.83,969,0.0928
2000.43,969.5,0.09278
2001.03,970,0.09276
2001.64,970.5,0.09273
2002.25,971,0.09271
2002.86,971.5,0.09269
2003.46,972,0.09267
2004.07,972.5,0.09264
2004.67,973,0.09261
2005.28,973.5,0.09259
2005.89,974,0.09256
2006.49,974.5,0.09254
2007.09,975,0.09251
2007.69,975.5,0.09249
2008.3,976,0.09247
2008.91,976.5,0.09244
2009.51,977,0.09242
2010.11,977.5,0.09241
2010.72,978,0.09238
2011.33,978.5,0.09236
2011.93,979,0.09235
2012.54,979.5,0.09233
2013.14,980,0.09232
2013.74,980.5,0.09231
2014.35,981,0.09229
2014.96,981.5,0.09227
2015.56,982,0.09226
2016.15,982.5,0.09225
2016.76,983,0.09223
2017.37,983.5,0.09221
2017.98,984,0.09219
2018.59,984.5,0.09217
2019.19,985,0.09215
2019.8,985.5,0.09214
2020.4,986,0.09212
2021.01,986.5,0.09211
2021.62,987,0.0921
2022.22,987.5,0.09209
2022.82,988,0.09207
2023.42,988.5,0.09207
2024.03,989,0.09206
2024.63,989.5,0.09205
2025.24,990,0.09204
2025.85,990.5,0.09202
2026.46,991,0.09201
2027.06,991.5,0.092
2027.66,992,0.09198
2028.27,992.5,0.09196
2028.88,993,0.09195
2029.48,993.5,0.09194
2030.09,994,0.09193
2030.69,994.5,0.09191
2031.29,995,0.09189
2031.89,995.5,0.09187
2032.49,996,0.09185
2033.1,996.5,0.09183
2033.7,997,0.0918
2034.31,997.5,0.09178
2034.92,998,0.09176
2035.52,998.5,0.09173
2036.11,999,0.0917
2036.72,999.5,0.09167
2037.33,1000,0.09165
2037.93,1000.5,0.09162
2038.53,1001,0.09159
2039.13,1001.5,0.09156
2039.74,1002,0.09154
2040.35,1002.5,0.09152
2040.95,1003,0.09149
2041.56,1003.5,0.09147
2042.17,1004,0.09144
2042.76,1004.5,0.09142
2043.36,1005,0.0914
2043.96,1005.5,0.09137
2044.57,1006,0.09135
2045.18,1006.5,0.09133
2045.79,1007,0.09131
2046.4,1007.5,0.09129
2047.0,1008,0.09127
2047.6,1008.5,0.09125
2048.2,1009,0.09123
2048.81,1009.5,0.09122
2049.41,1010,0.0912
2050.0,1010.5,0.09118
2050.61,1011,0.09116
2051.22,1011.5,0.09114
2051.83,1012,0.09113
2052.43,1012.5,0.09111
2053.04,1013,0.09109
2053.64,1013.5,0.09107
2054.24,1014,0.09106
2054.84,1014.5,0.09104
2055.45,1015,0.09103
2056.06,1015.5,0.09101
2056.66,1016,0.09099
2057.26,1016.5,0.09097
2057.87,1017,0.09096
2058.47,1017.5,0.09095
2059.07,1018,0.09093
2059.68,1018.5,0.09091
2060.28,1019,0.09089
2060.88,1019.5,0.09088
2061.49,1020,0.09087
2062.09,1020.5,0.09085
2062.69,1021,0.09083
2063.29,1021.5,0.09081
2063.9,1022,0.09079
2064.5,1022.5,0.09078
2065.1,1023,0.09076
2065.7,1023.5,0.09074
2066.3,1024,0.09072
2066.91,1024.5,0.0907
2067.51,1025,0.09068
2068.11,1025.5,0.09066
2068.72,1026,0.09064
2069.32,1026.5,0.09062
2069.92,1027,0.0906
2070.52,1027.5,0.09058
2071.13,1028,0.09057
2071.74,1028.5,0.09055
2072.34,1029,0.09053
2072.94,1029.5,0.09051
2073.54,1030,0.0905
2074.14,1030.5,0.09049
2074.75,1031,0.09047
2075.35,1031.5,0.09045
2075.95,1032,0.09044
2076.55,1032.5,0.09043
2077.16,1033,0.09043
2077.76,1033.5,0.09041
2078.36,1034,0.09041
2078.96,1034.5,0.0904
2079.57,1035,0.09039
2080.17,1035.5,0.09039
2080.77,1036,0.09038
2081.38,1036.5,0.09038
2081.99,1037,0.09037
2082.58,1037.5,0.09036
2083.18,1038,0.09035
2083.77,1038.5,0.09033
2084.38,1039,0.09032
2084.99,1039.5,0.0903
2085.58,1040,0.09029
2086.18,1040.5,0.09027
2086.78,1041,0.09026
2087.39,1041.5,0.09024
2088.0,1042,0.09022
2088.6,1042.5,0.09021
2089.2,1043,0.09019
2089.81,1043.5,0.09018
2090.41,1044,0.09016
2091.0,1044.5,0.09014
2091.6,1045,0.09013
2092.21,1045.5,0.09012
2092.82,1046,0.0901
2093.42,1046.5,0.09009
2094.01,1047,0.09007
2094.61,1047.5,0.09006
2095.22,1048,0.09005
2095.82,1048.5,0.09003
2096.42,1049,0.09002
2097.01,1049.5,0.09001
2097.62,1050,0.09
2098.23,1050.5,0.08999
2098.82,1051,0.08997
2099.42,1051.5,0.08997
2100.02,1052,0.08996
2100.62,1052.5,0.08995
2101.22,1053,0.08994
2101.82,1053.5,0.08992
2102.43,1054,0.08991
2103.03,1054.5,0.0899
2103.58,1055,0.08989
2104.24,1055.5,0.08988
2105.3,1056,0.08985
2106.27,1056.5,0.08983
2107.16,1057,0.08982
2108.04,1057.5,0.08979
2108.93,1058,0.08977
2109.85,1058.5,0.08975
2110.82,1059,0.08973
2111.84,1059.5,0.08969
2112.89,1060,0.08967
2114.02,1060.5,0.08963
2115.2,1061,0.08959
2116.45,1061.5,0.08955
2117.76,1062,0.08951
2119.14,1062.5,0.08948
2120.61,1063,0.08945
2122.23,1063.5,0.08941
2124.0,1064.03,0.08938
2126.0,1064.58,0.08936
2128.0,1065.07,0.08935
2130.0,1065.53,0.08937
2132.0,1065.94,0.08942
2134.0,1066.33,0.08946
2136.0,1066.7,0.08949
2138.0,1067.01,0.08949
2140.0,1067.33,0.08947
2142.0,1067.62,0.08946
2144.0,1067.87,0.08944
2146.0,1068.12,0.08941
2148.0,1068.34,0.08939
2150.0,1068.55,0.08939
2152.0,1068.75,0.08942
2154.0,1068.92,0.08945
2156.0,1069.09,0.08949
2158.0,1069.25,0.08953
2160.0,1069.4,0.08957
2162.0,1069.54,0.08959
2164.0,1069.66,0.08959
2166.0,1069.78,0.08956
2168.0,1069.9,0.08951
2170.0,1070,0.08948
2172.0,1070.1,0.08947
2174.0,1070.2,0.08946
2176.0,1070.28,0.08945
2178.0,1070.36,0.08944
2180.0,1070.43,0.08942
2182.0,1070.52,0.08939
2184.0,1070.58,0.08937
2186.0,1070.65,0.08935
2188.0,1070.71,0.08936
2190.0,1070.76,0.08938
2192.0,1070.83,0.0894
2194.0,1070.89,0.08941
2196.0,1070.94,0.08942
2198.0,1070.99,0.0894
2200.0,1071.03,0.08938
2202.0,1071.09,0.08936
2204.0,1071.13,0.08934
2206.0,1071.16,0.08931
2208.0,1071.2,0.08927
2210.0,1071.25,0.08923
2212.0,1071.28,0.0892
2214.0,1071.32,0.08917
2216.0,1071.35,0.08914
2218.0,1071.38,0.08911
2220.0,1071.41,0.08908
2222.0,1071.45,0.08906
2224.0,1071.47,0.08905
2226.0,1071.5,0.08904
2228.0,1071.52,0.08904
2230.0,1071.56,0.08903
2232.0,1071.58,0.08903
2234.0,1071.61,0.08903
2236.0,1071.63,0.08903
2238.0,1071.65,0.08902
2240.0,1071.68,0.08901
2242.0,1071.71,0.08899
2244.0,1071.73,0.08895
2246.0,1071.75,0.08892
2248.0,1071.76,0.08887
2250.0,1071.78,0.08883
2252.0,1071.8,0.08878
2254.0,1071.82,0.08877
2256.0,1071.85,0.08878
2258.0,1071.86,0.08879
2260.0,1071.87,0.08879
2262.0,1071.9,0.08879
2264.0,1071.91,0.08877
2266.0,1071.93,0.08876
2268.0,1071.94,0.08875
2270.0,1071.96,0.08873
2272.0,1071.98,0.0887
2274.0,1071.98,0.08867
2276.0,1072,0.08863
2278.0,1072.01,0.08859
2280.0,1072.02,0.08859
2282.0,1072.04,0.08859
2284.0,1072.06,0.08861
2286.0,1072.06,0.08862
2288.0,1072.07,0.08862
2290.0,1072.08,0.08861
2292.0,1072.09,0.08859
2294.0,1072.11,0.08858
2296.0,1072.11,0.08856
2298.0,1072.12,0.08854
2300.0,1072.13,0.08853
2302.0,1072.14,0.08851
2304.0,1072.15,0.08848
2306.0,1072.16,0.08844
2308.0,1072.17,0.08841
2310.0,1072.18,0.0884
2312.0,1072.18,0.08841
2314.0,1072.19,0.08844
2316.0,1072.21,0.08847
2318.0,1072.21,0.08848
2320.0,1072.22,0.08847
2322.0,1072.22,0.08845
2324.0,1072.23,0.08842
2326.0,1072.24,0.08839
2328.0,1072.26,0.08837
2330.0,1072.26,0.08835
2332.0,1072.26,0.08834
2334.0,1072.27,0.08834
2336.0,1072.27,0.08833
2338.0,1072.28,0.08832
2340.0,1072.28,0.0883
2342.0,1072.29,0.08829
2344.0,1072.29,0.08828
2346.0,1072.3,0.08827
2348.0,1072.3,0.08827
2350.0,1072.32,0.08826
2352.0,1072.31,0.08824
2354.0,1072.32,0.08822
2356.0,1072.32,0.0882
2358.0,1072.34,0.08818
2360.0,1072.33,0.08817
2362.0,1072.35,0.08816
2364.0,1072.34,0.08815
2366.0,1072.34,0.08814
2368.0,1072.35,0.08812
2370.0,1072.35,0.08809
2372.0,1072.36,0.08807
2374.0,1072.36,0.08807
2376.0,1072.36,0.08808
2378.0,1072.37,0.08809
2380.0,1072.37,0.0881
2382.0,1072.38,0.08809
2384.0,1072.38,0.08808
2386.0,1072.4,0.08807
2388.0,1072.39,0.08806
2390.0,1072.4,0.08806
2392.0,1072.41,0.08805
2394.0,1072.4,0.08803
2396.0,1072.4,0.08801
2398.0,1072.4,0.08799
2400.0,1072.41,0.08796
2402.0,1072.42,0.08794
2404.0,1072.41,0.08792
2406.0,1072.41,0.08792
2408.0,1072.42,0.08793
2410.0,1072.42,0.08795
2412.0,1072.43,0.08797
2414.0,1072.42,0.08798
2416.0,1072.42,0.08796
2418.0,1072.43,0.08793
2420.0,1072.43,0.08789
