Repository: MaCFP/matl-db

### Experimental Conditions: TGA/DSC
A Mettler Toledo TGA/DSC3+ was used to simultaneously conduct Thermogravimetric Analysis (TGA) and Differential Scanning Calorimetry (DSC) experiments. 

* Non-isothermal STA experiments
  - Heating Rates: 5, 10, 20, 30, 40, 50 K/min
  - Temperature program
    - Initial Temperature: 304 K
    - Initial Isotherm: 1200 s (hold at 304 K for 1200 s)  
    - Maximum Temperature: 1074 K
    - Final Isotherm: 300 s (hold 1074 K for 300 s)
* Isothermal STA experiments at 593 K
  - Temperature program
      - Initial Temperature: 304 K
      - Initial Isotherm: 1200 s (hold at 304 K for 1200 s)  
      - Maximum Temperature: 593 K (hold at 593 K for 6 hours)

File: Wood/Calibration_Data/TUBS/TUBS_Wood_TGA_N2_50K_R12.csv
Time (s),Temperature (K),Mass (mg)
0.0,304.994,2.02969
2.0,304.991,2.02936
4.0,304.975,2.0289
6.0,304.954,2.02842
8.0,304.969,2.0279
10.0,304.946,2.0274
12.0,304.934,2.02693
14.0,304.924,2.02649
16.0,304.917,2.02607
18.0,304.899,2.02566
20.0,304.907,2.02523
22.0,304.894,2.02478
24.0,304.889,2.0243
26.0,304.885,2.02382
28.0,304.864,2.02335
30.0,304.859,2.0229
32.0,304.846,2.02248
34.0,304.841,2.02209
36.0,304.849,2.02173
38.0,304.835,2.02137
40.0,304.816,2.02101
42.0,304.815,2.02064
44.0,304.819,2.02025
46.0,304.81,2.01987
48.0,304.797,2.0195
50.0,304.791,2.01913
52.0,304.783,2.01877
54.0,304.781,2.01845
56.0,304.78,2.01815
58.0,304.778,2.01785
60.0,304.773,2.01755
62.0,304.766,2.01723
64.0,304.758,2.01691
66.0,304.764,2.01658
68.0,304.75,2.01627
70.0,304.758,2.01595
72.0,304.736,2.01564
74.0,304.74,2.01533
76.0,304.729,2.01504
78.0,304.734,2.01475
80.0,304.706,2.01447
82.0,304.719,2.01418
84.0,304.712,2.0139
86.0,304.712,2.01361
88.0,304.699,2.01331
90.0,304.699,2.01302
92.0,304.69,2.01271
94.0,304.683,2.01241
96.0,304.679,2.01212
98.0,304.681,2.01182
100.0,304.685,2.01155
102.0,304.674,2.01129
104.0,304.677,2.01107
106.0,304.669,2.01086
108.0,304.666,2.01066
110.0,304.668,2.01046
112.0,304.659,2.01024
114.0,304.664,2.01003
116.0,304.672,2.00982
118.0,304.666,2.00961
120.0,304.656,2.00941
122.0,304.672,2.0092
124.0,304.65,2.00899
126.0,304.641,2.00876
128.0,304.64,2.00852
130.0,304.618,2.00827
132.0,304.636,2.00804
134.0,304.63,2.00781
136.0,304.622,2.00761
138.0,304.62,2.00741
140.0,304.606,2.00721
142.0,304.621,2.00702
144.0,304.629,2.00681
146.0,304.615,2.0066
148.0,304.61,2.00636
150.0,304.595,2.00613
152.0,304.585,2.0059
154.0,304.591,2.00568
156.0,304.61,2.00547
158.0,304.61,2.00527
160.0,304.586,2.00509
162.0,304.596,2.00492
164.0,304.587,2.00477
166.0,304.582,2.00463
168.0,304.578,2.0045
170.0,304.59,2.00438
172.0,304.573,2.00426
174.0,304.582,2.00413
176.0,304.566,2.00399
178.0,304.567,2.00385
180.0,304.565,2.00372
182.0,304.582,2.00359
184.0,304.58,2.00344
186.0,304.565,2.00327
188.0,304.573,2.00306
190.0,304.554,2.00284
192.0,304.56,2.00262
194.0,304.564,2.00241
196.0,304.561,2.00223
198.0,304.572,2.00208
200.0,304.558,2.00195
202.0,304.562,2.0018
204.0,304.546,2.00163
206.0,304.542,2.00147
208.0,304.551,2.00131
210.0,304.551,2.00114
212.0,304.533,2.00095
214.0,304.525,2.00077
216.0,304.525,2.00061
218.0,304.544,2.00048
220.0,304.534,2.00042
222.0,304.54,2.00034
224.0,304.514,2.00025
226.0,304.519,2.00013
228.0,304.518,2
230.0,304.511,1.99988
232.0,304.52,1.99976
234.0,304.526,1.99964
236.0,304.512,1.99951
238.0,304.514,1.99937
240.0,304.52,1.99924
242.0,304.507,1.99912
244.0,304.51,1.99903
246.0,304.511,1.99893
248.0,304.499,1.99882
250.0,304.503,1.99868
252.0,304.514,1.99852
254.0,304.503,1.99837
256.0,304.515,1.99828
258.0,304.494,1.9982
260.0,304.498,1.99814
262.0,304.487,1.99804
264.0,304.502,1.99789
266.0,304.487,1.99775
268.0,304.492,1.99759
270.0,304.49,1.99744
272.0,304.49,1.9973
274.0,304.484,1.99717
276.0,304.494,1.99707
278.0,304.497,1.99697
280.0,304.492,1.99687
282.0,304.475,1.99678
284.0,304.495,1.99668
286.0,304.48,1.99658
288.0,304.497,1.99647
290.0,304.477,1.99637
292.0,304.478,1.99626
294.0,304.485,1.99615
296.0,304.488,1.99602
298.0,304.482,1.99588
300.0,304.473,1.99575
302.0,304.47,1.99564
304.0,304.464,1.99557
306.0,304.466,1.99549
308.0,304.474,1.99541
310.0,304.474,1.99535
312.0,304.475,1.99533
314.0,304.474,1.99531
316.0,304.466,1.99527
318.0,304.478,1.99518
320.0,304.464,1.99501
322.0,304.462,1.99486
324.0,304.465,1.99473
326.0,304.463,1.99463
328.0,304.46,1.99457
330.0,304.47,1.99448
332.0,304.457,1.99436
334.0,304.469,1.99425
336.0,304.478,1.99415
338.0,304.451,1.99407
340.0,304.47,1.99401
342.0,304.436,1.99396
344.0,304.455,1.9939
346.0,304.453,1.99381
348.0,304.449,1.99368
350.0,304.447,1.99356
352.0,304.451,1.99346
354.0,304.458,1.9934
356.0,304.462,1.99337
358.0,304.46,1.99333
360.0,304.461,1.99328
362.0,304.451,1.99321
364.0,304.471,1.99313
366.0,304.454,1.99305
368.0,304.459,1.99297
370.0,304.455,1.99288
372.0,304.437,1.9928
374.0,304.449,1.99273
376.0,304.447,1.99268
378.0,304.464,1.99265
380.0,304.445,1.99262
382.0,304.436,1.99258
384.0,304.431,1.99252
386.0,304.452,1.99246
388.0,304.442,1.99239
390.0,304.43,1.99232
392.0,304.443,1.99225
394.0,304.454,1.99217
396.0,304.456,1.9921
398.0,304.443,1.99203
400.0,304.452,1.99196
402.0,304.448,1.99188
404.0,304.447,1.99179
406.0,304.434,1.99169
408.0,304.452,1.99158
410.0,304.431,1.99149
412.0,304.413,1.99141
414.0,304.431,1.99133
416.0,304.447,1.99125
418.0,304.443,1.99118
420.0,304.431,1.99113
422.0,304.442,1.99111
424.0,304.432,1.9911
426.0,304.44,1.99107
428.0,304.446,1.99101
430.0,304.432,1.99094
432.0,304.457,1.99087
434.0,304.449,1.99081
436.0,304.437,1.99079
438.0,304.434,1.99076
440.0,304.426,1.99071
442.0,304.424,1.99064
444.0,304.437,1.99055
446.0,304.44,1.99046
448.0,304.434,1.99037
450.0,304.427,1.99029
452.0,304.442,1.99022
454.0,304.429,1.99014
456.0,304.428,1.99007
458.0,304.439,1.99001
460.0,304.427,1.98998
462.0,304.429,1.98994
464.0,304.412,1.9899
466.0,304.428,1.98986
468.0,304.417,1.98982
470.0,304.424,1.98978
472.0,304.43,1.98975
474.0,304.431,1.98971
476.0,304.433,1.98967
478.0,304.417,1.98962
480.0,304.418,1.98955
482.0,304.426,1.98949
484.0,304.417,1.98942
486.0,304.431,1.98937
488.0,304.449,1.98931
490.0,304.437,1.98925
492.0,304.442,1.98918
494.0,304.427,1.98913
496.0,304.436,1.98909
498.0,304.423,1.98906
500.0,304.444,1.98903
502.0,304.434,1.98897
504.0,304.427,1.98889
506.0,304.418,1.98881
508.0,304.432,1.98873
510.0,304.433,1.98867
512.0,304.433,1.98863
514.0,304.442,1.9886
516.0,304.434,1.98858
518.0,304.433,1.98856
520.0,304.44,1.98854
522.0,304.437,1.9885
524.0,304.45,1.98843
526.0,304.434,1.98836
528.0,304.444,1.98831
530.0,304.425,1.98828
532.0,304.432,1.98828
534.0,304.424,1.98827
536.0,304.427,1.98825
538.0,304.436,1.98822
540.0,304.434,1.98817
542.0,304.421,1.98811
544.0,304.447,1.98805
546.0,304.441,1.988
548.0,304.428,1.98795
550.0,304.421,1.9879
552.0,304.449,1.98786
554.0,304.434,1.98784
556.0,304.449,1.98783
558.0,304.435,1.98781
560.0,304.429,1.98777
562.0,304.427,1.98772
564.0,304.43,1.98765
566.0,304.44,1.98761
568.0,304.423,1.98761
570.0,304.415,1.98761
572.0,304.431,1.98763
574.0,304.438,1.98764
576.0,304.431,1.98763
578.0,304.446,1.9876
580.0,304.444,1.98756
582.0,304.422,1.98753
584.0,304.428,1.9875
586.0,304.432,1.98744
588.0,304.43,1.98734
590.0,304.456,1.98723
592.0,304.431,1.98712
594.0,304.44,1.98705
596.0,304.435,1.98701
598.0,304.437,1.987
600.0,304.441,1.98701
602.0,304.425,1.98702
604.0,304.443,1.98703
606.0,304.423,1.98702
608.0,304.433,1.98699
610.0,304.443,1.98695
612.0,304.415,1.98689
614.0,304.434,1.98684
616.0,304.436,1.9868
618.0,304.438,1.98677
620.0,304.437,1.98676
622.0,304.451,1.98676
624.0,304.434,1.98675
626.0,304.441,1.98673
628.0,304.443,1.98669
630.0,304.437,1.98665
632.0,304.433,1.9866
634.0,304.405,1.98655
636.0,304.433,1.9865
638.0,304.428,1.98647
640.0,304.422,1.98645
642.0,304.423,1.98645
644.0,304.416,1.98645
646.0,304.436,1.98644
648.0,304.431,1.98642
650.0,304.429,1.98639
652.0,304.424,1.98634
654.0,304.425,1.9863
656.0,304.428,1.98626
658.0,304.419,1.98624
660.0,304.437,1.98624
662.0,304.414,1.98624
664.0,304.433,1.98624
666.0,304.437,1.98622
668.0,304.425,1.98618
670.0,304.434,1.98613
672.0,304.43,1.9861
674.0,304.42,1.98607
676.0,304.432,1.98607
678.0,304.437,1.98608
680.0,304.443,1.98609
682.0,304.423,1.98611
684.0,304.432,1.98612
686.0,304.448,1.98612
688.0,304.424,1.9861
690.0,304.447,1.98608
692.0,304.43,1.98606
694.0,304.432,1.98603
696.0,304.419,1.98598
698.0,304.423,1.98594
700.0,304.421,1.98589
702.0,304.422,1.98584
704.0,304.422,1.9858
706.0,304.421,1.98578
708.0,304.441,1.98575
710.0,304.424,1.98573
712.0,304.436,1.98569
714.0,304.446,1.98565
716.0,304.432,1.98562
718.0,304.422,1.98559
720.0,304.436,1.98557
722.0,304.427,1.98556
724.0,304.425,1.98556
726.0,304.418,1.98556
728.0,304.439,1.98555
730.0,304.426,1.98554
732.0,304.427,1.98552
734.0,304.435,1.9855
736.0,304.431,1.98548
738.0,304.429,1.98546
740.0,304.428,1.98543
742.0,304.427,1.98541
744.0,304.439,1.98537
746.0,304.43,1.98533
748.0,304.424,1.98529
750.0,304.445,1.98525
752.0,304.445,1.98522
754.0,304.442,1.98519
756.0,304.442,1.98515
758.0,304.446,1.98511
760.0,304.423,1.98505
762.0,304.415,1.98502
764.0,304.429,1.985
766.0,304.428,1.985
768.0,304.43,1.98501
770.0,304.431,1.98501
772.0,304.433,1.98499
774.0,304.41,1.98497
776.0,304.427,1.98497
778.0,304.426,1.98497
780.0,304.424,1.98498
782.0,304.432,1.98499
784.0,304.436,1.985
786.0,304.446,1.985
788.0,304.436,1.98496
790.0,304.438,1.98491
792.0,304.443,1.98486
794.0,304.43,1.98482
796.0,304.442,1.98479
798.0,304.439,1.98477
800.0,304.447,1.98476
802.0,304.425,1.98476
804.0,304.444,1.98475
806.0,304.442,1.98473
808.0,304.453,1.9847
810.0,304.451,1.98468
812.0,304.44,1.98466
814.0,304.437,1.98462
816.0,304.451,1.98456
818.0,304.443,1.98449
820.0,304.45,1.98443
822.0,304.444,1.98439
824.0,304.439,1.98437
826.0,304.441,1.98436
828.0,304.44,1.98436
830.0,304.44,1.98436
832.0,304.422,1.98436
834.0,304.45,1.98436
836.0,304.436,1.98436
838.0,304.452,1.98436
840.0,304.44,1.98435
842.0,304.449,1.98433
844.0,304.424,1.9843
846.0,304.446,1.98428
848.0,304.435,1.98427
850.0,304.445,1.98426
852.0,304.44,1.98426
854.0,304.44,1.98426
856.0,304.449,1.98426
858.0,304.459,1.98426
860.0,304.455,1.98426
862.0,304.466,1.98426
864.0,304.454,1.98425
866.0,304.466,1.98423
868.0,304.465,1.9842
870.0,304.456,1.98418
872.0,304.448,1.98417
874.0,304.452,1.98415
876.0,304.449,1.98411
878.0,304.443,1.98405
880.0,304.441,1.98398
882.0,304.472,1.98391
884.0,304.458,1.98383
886.0,304.456,1.98376
888.0,304.443,1.98369
890.0,304.44,1.98364
892.0,304.434,1.98361
894.0,304.445,1.98358
896.0,304.437,1.98358
898.0,304.458,1.98361
900.0,304.45,1.98365
902.0,304.449,1.98368
904.0,304.451,1.98371
906.0,304.461,1.98373
908.0,304.454,1.98374
910.0,304.446,1.98375
912.0,304.43,1.98374
914.0,304.452,1.98373
916.0,304.447,1.98371
918.0,304.441,1.98369
920.0,304.432,1.98368
922.0,304.446,1.98365
924.0,304.455,1.98362
926.0,304.467,1.98359
928.0,304.453,1.98356
930.0,304.45,1.98352
932.0,304.44,1.98349
934.0,304.437,1.98345
936.0,304.441,1.98343
938.0,304.439,1.98342
940.0,304.441,1.98342
942.0,304.449,1.98342
944.0,304.444,1.9834
946.0,304.441,1.98339
948.0,304.424,1.98337
950.0,304.439,1.98334
952.0,304.43,1.98331
954.0,304.436,1.98328
956.0,304.427,1.98327
958.0,304.425,1.98326
960.0,304.434,1.98325
962.0,304.42,1.98323
964.0,304.44,1.98322
966.0,304.454,1.9832
968.0,304.434,1.98318
970.0,304.421,1.98316
972.0,304.431,1.98311
974.0,304.429,1.98302
976.0,304.44,1.98291
978.0,304.422,1.98285
980.0,304.426,1.98285
982.0,304.414,1.98287
984.0,304.434,1.98291
986.0,304.424,1.98294
988.0,304.431,1.98294
990.0,304.43,1.98294
992.0,304.438,1.98293
994.0,304.437,1.98293
996.0,304.418,1.98294
998.0,304.42,1.98295
1000.0,304.44,1.98295
1002.0,304.427,1.98295
1004.0,304.436,1.98295
1006.0,304.444,1.98293
1008.0,304.448,1.98288
1010.0,304.444,1.98283
1012.0,304.434,1.9828
1014.0,304.435,1.98276
1016.0,304.436,1.98274
1018.0,304.447,1.98272
1020.0,304.454,1.98271
1022.0,304.433,1.9827
1024.0,304.442,1.9827
1026.0,304.435,1.98272
1028.0,304.43,1.98273
1030.0,304.428,1.98275
1032.0,304.441,1.98277
1034.0,304.44,1.98279
1036.0,304.434,1.98283
1038.0,304.439,1.98287
1040.0,304.439,1.98291
1042.0,304.442,1.98294
1044.0,304.437,1.98294
1046.0,304.431,1.98294
1048.0,304.426,1.98292
1050.0,304.439,1.9829
1052.0,304.449,1.98286
1054.0,304.446,1.98282
1056.0,304.428,1.98279
1058.0,304.452,1.98277
1060.0,304.433,1.98276
1062.0,304.441,1.98276
1064.0,304.431,1.98276
1066.0,304.432,1.98276
1068.0,304.446,1.98276
1070.0,304.443,1.98275
1072.0,304.443,1.98275
1074.0,304.432,1.98275
1076.0,304.43,1.98275
1078.0,304.446,1.98275
1080.0,304.434,1.98275
1082.0,304.431,1.98275
1084.0,304.43,1.98275
1086.0,304.442,1.98275
1088.0,304.433,1.98273
1090.0,304.431,1.9827
1092.0,304.418,1.98268
1094.0,304.429,1.98267
1096.0,304.427,1.98266
1098.0,304.424,1.98266
1100.0,304.428,1.98266
1102.0,304.438,1.98266
1104.0,304.429,1.98265
1106.0,304.422,1.98265
1108.0,304.438,1.98265
1110.0,304.432,1.98265
1112.0,304.437,1.98265
1114.0,304.436,1.98264
1116.0,304.427,1.98261
1118.0,304.431,1.98257
1120.0,304.435,1.98254
1122.0,304.456,1.98251
1124.0,304.438,1.98247
1126.0,304.442,1.98244
1128.0,304.446,1.9824
1130.0,304.437,1.98237
1132.0,304.434,1.98237
1134.0,304.437,1.98236
1136.0,304.439,1.98238
1138.0,304.436,1.9824
1140.0,304.439,1.98242
1142.0,304.437,1.98245
1144.0,304.428,1.98246
1146.0,304.422,1.98248
1148.0,304.434,1.9825
1150.0,304.419,1.98251
1152.0,304.428,1.98253
1154.0,304.431,1.98252
1156.0,304.434,1.9825
1158.0,304.426,1.98248
1160.0,304.426,1.98247
1162.0,304.435,1.98246
1164.0,304.444,1.98245
1166.0,304.437,1.98243
1168.0,304.425,1.9824
1170.0,304.43,1.98237
1172.0,304.442,1.98237
1174.0,304.428,1.98236
1176.0,304.436,1.98236
1178.0,304.439,1.98235
1180.0,304.425,1.98235
1182.0,304.434,1.98234
1184.0,304.439,1.98233
1186.0,304.43,1.98231
1188.0,304.443,1.98229
1190.0,304.435,1.98228
1192.0,304.433,1.98227
1194.0,304.442,1.98227
1196.0,304.443,1.98228
1198.0,304.44,1.98225
1200.0,304.472,1.98197
1201.46,304.5,1.98159
1203.68,305,1.98081
1204.9,305.5,1.98036
1205.94,306,1.98006
1206.75,306.5,1.97984
1207.57,307,1.97967
1208.43,307.5,1.97956
1209.33,308,1.97959
1210.17,308.5,1.97978
1210.96,309,1.98006
1211.69,309.5,1.9806
1212.39,310,1.98108
1213.07,310.5,1.98149
1213.73,311,1.98183
1214.38,311.5,1.98214
1215.02,312,1.98242
1215.66,312.5,1.98283
1216.29,313,1.98314
1216.91,313.5,1.98336
1217.53,314,1.9835
1218.14,314.5,1.98362
1218.76,315,1.98372
1219.37,315.5,1.98368
1219.97,316,1.98355
1220.59,316.5,1.98352
1221.2,317,1.9835
1221.8,317.5,1.98347
1222.4,318,1.98342
1223.0,318.5,1.98336
1223.6,319,1.98329
1224.2,319.5,1.98322
1224.81,320,1.98313
1225.41,320.5,1.98301
1226.0,321,1.98289
1226.6,321.5,1.98273
1227.19,322,1.98257
1227.79,322.5,1.98238
1228.4,323,1.98219
1229.01,323.5,1.98201
1229.6,324,1.98182
1230.19,324.5,1.98163
1230.8,325,1.98144
1231.39,325.5,1.98124
1231.99,326,1.98104
1232.6,326.5,1.98086
1233.19,327,1.98068
1233.79,327.5,1.98051
1234.39,328,1.98033
1234.99,328.5,1.98015
1235.59,329,1.98001
1236.19,329.5,1.97987
1236.79,330,1.97972
1237.38,330.5,1.97957
1237.99,331,1.97942
1238.58,331.5,1.97928
1239.17,332,1.97914
1239.77,332.5,1.97902
1240.37,333,1.97889
1240.97,333.5,1.97876
1241.58,334,1.97862
1242.18,334.5,1.97848
1242.77,335,1.97834
1243.37,335.5,1.97821
1243.96,336,1.97807
1244.56,336.5,1.97792
1245.16,337,1.97778
1245.76,337.5,1.97764
1246.36,338,1.97749
1246.97,338.5,1.97734
1247.57,339,1.97718
1248.17,339.5,1.97701
1248.76,340,1.97685
1249.37,340.5,1.97668
1249.98,341,1.97651
1250.58,341.5,1.97633
1251.18,342,1.97615
1251.77,342.5,1.97596
1252.37,343,1.97578
1252.96,343.5,1.97559
1253.58,344,1.97539
1254.19,344.5,1.97519
1254.78,345,1.97499
1255.38,345.5,1.97478
1255.99,346,1.97456
1256.59,346.5,1.97435
1257.19,347,1.97414
1257.78,347.5,1.97392
1258.38,348,1.9737
1258.98,348.5,1.97349
1259.59,349,1.97325
1260.19,349.5,1.97301
1260.79,350,1.97277
1261.4,350.5,1.97253
1262.01,351,1.9723
1262.6,351.5,1.97206
1263.2,352,1.97182
1263.8,352.5,1.97156
1264.41,353,1.97131
1265.01,353.5,1.97107
1265.61,354,1.97081
1266.22,354.5,1.97056
1266.82,355,1.97031
1267.42,355.5,1.97006
1268.01,356,1.96981
1268.62,356.5,1.96957
1269.22,357,1.96932
1269.83,357.5,1.96906
1270.43,358,1.96882
1271.02,358.5,1.96857
1271.63,359,1.96832
1272.23,359.5,1.96808
1272.84,360,1.96783
1273.44,360.5,1.96758
1274.04,361,1.96733
1274.65,361.5,1.96709
1275.26,362,1.96685
1275.85,362.5,1.96661
1276.44,363,1.96637
1277.04,363.5,1.96614
1277.64,364,1.9659
1278.24,364.5,1.96567
1278.86,365,1.96543
1279.46,365.5,1.9652
1280.07,366,1.96499
1280.65,366.5,1.96477
1281.25,367,1.96455
1281.85,367.5,1.96433
1282.46,368,1.96412
1283.06,368.5,1.9639
1283.66,369,1.9637
1284.26,369.5,1.9635
1284.87,370,1.9633
1285.46,370.5,1.9631
1286.06,371,1.9629
1286.67,371.5,1.96271
1287.28,372,1.96252
1287.87,372.5,1.96234
1288.46,373,1.96217
1289.05,373.5,1.96199
1289.67,374,1.96182
1290.28,374.5,1.96164
1290.88,375,1.96148
1291.47,375.5,1.96134
1292.07,376,1.9612
1292.67,376.5,1.96106
1293.27,377,1.96092
1293.86,377.5,1.96077
1294.47,378,1.96064
1295.08,378.5,1.96051
1295.67,379,1.9604
1296.27,379.5,1.96029
1296.86,380,1.96017
1297.46,380.5,1.96006
1298.06,381,1.95995
1298.66,381.5,1.95984
1299.26,382,1.95974
1299.86,382.5,1.95966
1300.47,383,1.95957
1301.08,383.5,1.95949
1301.67,384,1.95941
1302.27,384.5,1.95932
1302.87,385,1.95924
1303.47,385.5,1.95917
1304.07,386,1.95911
1304.66,386.5,1.95905
1305.26,387,1.95898
1305.86,387.5,1.95892
1306.46,388,1.95885
1307.05,388.5,1.9588
1307.65,389,1.95875
1308.25,389.5,1.95871
1308.85,390,1.95866
1309.45,390.5,1.95861
1310.04,391,1.95857
1310.64,391.5,1.95853
1311.24,392,1.9585
1311.85,392.5,1.95847
1312.45,393,1.95844
1313.04,393.5,1.95841
1313.65,394,1.95838
1314.25,394.5,1.95835
1314.84,395,1.95832
1315.44,395.5,1.95829
1316.04,396,1.95827
1316.63,396.5,1.95824
1317.23,397,1.95822
1317.84,397.5,1.9582
1318.43,398,1.95817
1319.03,398.5,1.95814
1319.62,399,1.95812
1320.22,399.5,1.9581
1320.82,400,1.95808
1321.41,400.5,1.95805
1322.01,401,1.95803
1322.61,401.5,1.95801
1323.21,402,1.95798
1323.8,402.5,1.95797
1324.4,403,1.95794
1325.01,403.5,1.95792
1325.61,404,1.9579
1326.2,404.5,1.95787
1326.79,405,1.95785
1327.38,405.5,1.95782
1327.98,406,1.9578
1328.58,406.5,1.95778
1329.18,407,1.95775
1329.78,407.5,1.95774
1330.38,408,1.95771
1330.97,408.5,1.95769
1331.57,409,1.95767
1332.16,409.5,1.95765
1332.75,410,1.95763
1333.35,410.5,1.95761
1333.95,411,1.9576
1334.55,411.5,1.95758
1335.15,412,1.95757
1335.74,412.5,1.95756
1336.34,413,1.95755
1336.93,413.5,1.95754
1337.52,414,1.95753
1338.11,414.5,1.95752
1338.7,415,1.95751
1339.3,415.5,1.95749
1339.91,416,1.95748
1340.5,416.5,1.95746
1341.1,417,1.95745
1341.68,417.5,1.95744
1342.28,418,1.95742
1342.88,418.5,1.9574
1343.47,419,1.95738
1344.06,419.5,1.95736
1344.66,420,1.95733
1345.25,420.5,1.95731
1345.84,421,1.95729
1346.44,421.5,1.95727
1347.04,422,1.95725
1347.64,422.5,1.95723
1348.23,423,1.95721
1348.83,423.5,1.95719
1349.41,424,1.95717
1350.0,424.5,1.95715
1350.59,425,1.95713
1351.18,425.5,1.9571
1351.78,426,1.95709
1352.38,426.5,1.95706
1352.96,427,1.95704
1353.55,427.5,1.95702
1354.14,428,1.95699
1354.74,428.5,1.95696
1355.34,429,1.95693
1355.93,429.5,1.9569
1356.53,430,1.95687
1357.12,430.5,1.95684
1357.71,431,1.95681
1358.3,431.5,1.95677
1358.89,432,1.95674
1359.49,432.5,1.9567
1360.09,433,1.95665
1360.67,433.5,1.95661
1361.27,434,1.95657
1361.86,434.5,1.95652
1362.45,435,1.95647
1363.03,435.5,1.95643
1363.62,436,1.95637
1364.22,436.5,1.95632
1364.82,437,1.95627
1365.41,437.5,1.95622
1365.99,438,1.95617
1366.58,438.5,1.95612
1367.18,439,1.95606
1367.76,439.5,1.956
1368.36,440,1.95593
1368.95,440.5,1.95588
1369.54,441,1.95581
1370.13,441.5,1.95575
1370.72,442,1.95569
1371.31,442.5,1.95562
1371.9,443,1.95555
1372.49,443.5,1.95549
1373.08,444,1.95542
1373.67,444.5,1.95535
1374.26,445,1.95528
1374.84,445.5,1.95521
1375.43,446,1.95514
1376.03,446.5,1.95507
1376.61,447,1.95499
1377.2,447.5,1.95492
1377.8,448,1.95484
1378.39,448.5,1.95477
1378.97,449,1.95469
1379.57,449.5,1.95461
1380.16,450,1.95453
1380.74,450.5,1.95445
1381.32,451,1.95438
1381.91,451.5,1.9543
1382.51,452,1.95422
1383.1,452.5,1.95414
1383.68,453,1.95405
1384.27,453.5,1.95397
1384.86,454,1.95388
1385.44,454.5,1.95379
1386.02,455,1.9537
1386.61,455.5,1.9536
1387.2,456,1.9535
1387.8,456.5,1.9534
1388.38,457,1.95329
1388.97,457.5,1.95319
1389.56,458,1.95307
1390.14,458.5,1.95296
1390.73,459,1.95284
1391.31,459.5,1.95272
1391.9,460,1.95259
1392.48,460.5,1.95247
1393.07,461,1.95234
1393.65,461.5,1.95222
1394.24,462,1.95208
1394.84,462.5,1.95195
1395.42,463,1.95181
1396.0,463.5,1.95166
1396.58,464,1.95151
1397.17,464.5,1.95136
1397.76,465,1.9512
1398.35,465.5,1.95104
1398.93,466,1.95088
1399.52,466.5,1.95069
1400.11,467,1.95051
1400.7,467.5,1.95032
1401.28,468,1.95014
1401.86,468.5,1.94995
1402.45,469,1.94976
1403.04,469.5,1.94957
1403.62,470,1.94935
1404.21,470.5,1.94914
1404.79,471,1.94892
1405.38,471.5,1.94871
1405.96,472,1.9485
1406.55,472.5,1.94828
1407.13,473,1.94806
1407.72,473.5,1.94782
1408.3,474,1.94758
1408.89,474.5,1.94734
1409.47,475,1.94709
1410.05,475.5,1.94685
1410.63,476,1.94659
1411.22,476.5,1.94632
1411.81,477,1.94604
1412.4,477.5,1.94576
1412.98,478,1.94549
1413.56,478.5,1.94521
1414.15,479,1.94493
1414.73,479.5,1.94464
1415.32,480,1.94434
1415.9,480.5,1.94402
1416.48,481,1.94371
1417.07,481.5,1.9434
1417.65,482,1.94309
1418.24,482.5,1.94277
1418.82,483,1.94245
1419.41,483.5,1.9421
1420.0,484,1.94175
1420.58,484.5,1.94141
1421.17,485,1.94106
1421.75,485.5,1.9407
1422.33,486,1.94035
1422.92,486.5,1.93999
1423.5,487,1.9396
1424.08,487.5,1.93921
1424.66,488,1.93882
1425.24,488.5,1.93843
1425.84,489,1.93803
1426.42,489.5,1.93763
1427.0,490,1.93724
1427.59,490.5,1.9368
1428.17,491,1.93637
1428.75,491.5,1.93595
1429.33,492,1.93553
1429.91,492.5,1.93509
1430.5,493,1.93466
1431.08,493.5,1.93422
1431.67,494,1.93375
1432.25,494.5,1.93329
1432.83,495,1.93283
1433.42,495.5,1.93237
1434.01,496,1.9319
1434.59,496.5,1.93144
1435.17,497,1.93097
1435.74,497.5,1.93049
1436.33,498,1.93001
1436.92,498.5,1.92952
1437.5,499,1.92903
1438.08,499.5,1.92854
1438.66,500,1.92805
1439.24,500.5,1.92756
1439.83,501,1.92705
1440.41,501.5,1.92655
1440.99,502,1.92605
1441.58,502.5,1.92553
1442.17,503,1.92502
1442.76,503.5,1.9245
1443.34,504,1.92398
1443.92,504.5,1.92345
1444.5,505,1.92293
1445.09,505.5,1.9224
1445.67,506,1.92188
1446.25,506.5,1.92135
1446.83,507,1.92081
1447.41,507.5,1.92027
1447.99,508,1.91973
1448.58,508.5,1.91917
1449.17,509,1.91862
1449.76,509.5,1.91806
1450.33,510,1.91751
1450.91,510.5,1.91696
1451.49,511,1.9164
1452.08,511.5,1.91582
1452.66,512,1.91525
1453.25,512.5,1.91468
1453.83,513,1.9141
1454.41,513.5,1.91352
1454.99,514,1.91294
1455.58,514.5,1.91233
1456.17,515,1.91172
1456.74,515.5,1.91112
1457.32,516,1.91051
1457.91,516.5,1.90989
1458.5,517,1.90927
1459.09,517.5,1.90864
1459.66,518,1.908
1460.24,518.5,1.90735
1460.83,519,1.9067
1461.41,519.5,1.90605
1461.99,520,1.90539
1462.57,520.5,1.90473
1463.16,521,1.90405
1463.74,521.5,1.90334
1464.33,522,1.90263
1464.92,522.5,1.90192
1465.5,523,1.90122
1466.08,523.5,1.90051
1466.67,524,1.89978
1467.25,524.5,1.89904
1467.84,525,1.89828
1468.41,525.5,1.89752
1468.99,526,1.89678
1469.57,526.5,1.89601
1470.16,527,1.89523
1470.74,527.5,1.89444
1471.33,528,1.89364
1471.91,528.5,1.89281
1472.5,529,1.89199
1473.08,529.5,1.89117
1473.66,530,1.89034
1474.24,530.5,1.88951
1474.83,531,1.88867
1475.42,531.5,1.88779
1476.0,532,1.88691
1476.59,532.5,1.88603
1477.17,533,1.88514
1477.75,533.5,1.88425
1478.33,534,1.88335
1478.9,534.5,1.88246
1479.49,535,1.8815
1480.08,535.5,1.88053
1480.66,536,1.87958
1481.24,536.5,1.87862
1481.82,537,1.87764
1482.41,537.5,1.87664
1483.0,538,1.87564
1483.58,538.5,1.87459
1484.16,539,1.87353
1484.76,539.5,1.87244
1485.34,540,1.87137
1485.92,540.5,1.87031
1486.49,541,1.86924
1487.07,541.5,1.86815
1487.66,542,1.86697
1488.25,542.5,1.8658
1488.84,543,1.86464
1489.42,543.5,1.86348
1490.0,544,1.86231
1490.58,544.5,1.86112
1491.17,545,1.85992
1491.76,545.5,1.85864
1492.34,546,1.85738
1492.93,546.5,1.85613
1493.51,547,1.85485
1494.1,547.5,1.85357
1494.69,548,1.85227
1495.28,548.5,1.85094
1495.87,549,1.84956
1496.45,549.5,1.84821
1497.03,550,1.84687
1497.61,550.5,1.8455
1498.19,551,1.84412
1498.78,551.5,1.84272
1499.37,552,1.84127
1499.95,552.5,1.8398
1500.54,553,1.83835
1501.13,553.5,1.83689
1501.71,554,1.83542
1502.29,554.5,1.83395
1502.88,555,1.83247
1503.46,555.5,1.83094
1504.04,556,1.82939
1504.63,556.5,1.82786
1505.21,557,1.82632
1505.8,557.5,1.82476
1506.38,558,1.82319
1506.97,558.5,1.82162
1507.56,559,1.81998
1508.14,559.5,1.81834
1508.73,560,1.8167
1509.32,560.5,1.81506
1509.9,561,1.81343
1510.49,561.5,1.81177
1511.07,562,1.81011
1511.65,562.5,1.80839
1512.24,563,1.80667
1512.83,563.5,1.80495
1513.41,564,1.80322
1514.0,564.5,1.80148
1514.59,565,1.79972
1515.18,565.5,1.79794
1515.76,566,1.79612
1516.35,566.5,1.7943
1516.93,567,1.7925
1517.52,567.5,1.79066
1518.11,568,1.78882
1518.7,568.5,1.78697
1519.28,569,1.78508
1519.87,569.5,1.78316
1520.45,570,1.78124
1521.04,570.5,1.77933
1521.62,571,1.77741
1522.21,571.5,1.77548
1522.8,572,1.77352
1523.39,572.5,1.77152
1523.97,573,1.76949
1524.56,573.5,1.76749
1525.14,574,1.76549
1525.73,574.5,1.76344
1526.32,575,1.7614
1526.9,575.5,1.75936
1527.49,576,1.75724
1528.08,576.5,1.7551
1528.67,577,1.75297
1529.26,577.5,1.75085
1529.84,578,1.74873
1530.43,578.5,1.74658
1531.02,579,1.74441
1531.61,579.5,1.7422
1532.19,580,1.73999
1532.78,580.5,1.73779
1533.37,581,1.73555
1533.96,581.5,1.7333
1534.54,582,1.73108
1535.12,582.5,1.72884
1535.71,583,1.7265
1536.31,583.5,1.72417
1536.9,584,1.72184
1537.48,584.5,1.71951
1538.07,585,1.71718
1538.66,585.5,1.71482
1539.24,586,1.71244
1539.83,586.5,1.71001
1540.42,587,1.70755
1541.01,587.5,1.70509
1541.59,588,1.70268
1542.17,588.5,1.70025
1542.77,589,1.69773
1543.36,589.5,1.69518
1543.95,590,1.6926
1544.54,590.5,1.69003
1545.13,591,1.68746
1545.72,591.5,1.68486
1546.31,592,1.68223
1546.91,592.5,1.67959
1547.5,593,1.67688
1548.09,593.5,1.67416
1548.68,594,1.67144
1549.27,594.5,1.6687
1549.87,595,1.66595
1550.45,595.5,1.66323
1551.03,596,1.66051
1551.62,596.5,1.65763
1552.21,597,1.65478
1552.79,597.5,1.65194
1553.38,598,1.64905
1553.98,598.5,1.64613
1554.57,599,1.64322
1555.16,599.5,1.64027
1555.76,600,1.63721
1556.35,600.5,1.63417
1556.93,601,1.63115
1557.53,601.5,1.62805
1558.13,602,1.62494
1558.72,602.5,1.62186
1559.31,603,1.61868
1559.91,603.5,1.61539
1560.5,604,1.61218
1561.08,604.5,1.60897
1561.67,605,1.6057
1562.26,605.5,1.60242
1562.86,606,1.59912
1563.45,606.5,1.59569
1564.04,607,1.59223
1564.63,607.5,1.58877
1565.22,608,1.58531
1565.82,608.5,1.58181
1566.41,609,1.5783
1567.0,609.5,1.57478
1567.59,610,1.57114
1568.18,610.5,1.56748
1568.77,611,1.56381
1569.37,611.5,1.56009
1569.96,612,1.55636
1570.55,612.5,1.55265
1571.14,613,1.54888
1571.74,613.5,1.54492
1572.33,614,1.54101
1572.92,614.5,1.53712
1573.52,615,1.53315
1574.12,615.5,1.52916
1574.71,616,1.52517
1575.31,616.5,1.52109
1575.9,617,1.51694
1576.49,617.5,1.51279
1577.08,618,1.50865
1577.68,618.5,1.50446
1578.27,619,1.50026
1578.87,619.5,1.49602
1579.46,620,1.49165
1580.05,620.5,1.48724
1580.64,621,1.48288
1581.24,621.5,1.47849
1581.83,622,1.47407
1582.42,622.5,1.46963
1583.02,623,1.46518
1583.62,623.5,1.46051
1584.21,624,1.45584
1584.82,624.5,1.45116
1585.41,625,1.44653
1586.0,625.5,1.44193
1586.6,626,1.4372
1587.19,626.5,1.43241
1587.79,627,1.42751
1588.38,627.5,1.42267
1588.98,628,1.41786
1589.57,628.5,1.41297
1590.17,629,1.40809
1590.76,629.5,1.40322
1591.35,630,1.3982
1591.95,630.5,1.39307
1592.56,631,1.38794
1593.16,631.5,1.38282
1593.76,632,1.37772
1594.35,632.5,1.37263
1594.94,633,1.36755
1595.53,633.5,1.36228
1596.13,634,1.35699
1596.74,634.5,1.35165
1597.33,635,1.34638
1597.92,635.5,1.34118
1598.51,636,1.33586
1599.11,636.5,1.3305
1599.71,637,1.32504
1600.3,637.5,1.31957
1600.9,638,1.31409
1601.51,638.5,1.30858
1602.11,639,1.30308
1602.7,639.5,1.29759
1603.29,640,1.29204
1603.89,640.5,1.28641
1604.49,641,1.28075
1605.09,641.5,1.27509
1605.68,642,1.26946
1606.28,642.5,1.26381
1606.88,643,1.25812
1607.48,643.5,1.2523
1608.08,644,1.24645
1608.67,644.5,1.24065
1609.27,645,1.2348
1609.88,645.5,1.2289
1610.47,646,1.22303
1611.07,646.5,1.21714
1611.67,647,1.21113
1612.26,647.5,1.20511
1612.86,648,1.19907
1613.46,648.5,1.19299
1614.07,649,1.1869
1614.66,649.5,1.18081
1615.26,650,1.17461
1615.87,650.5,1.16829
1616.47,651,1.16199
1617.08,651.5,1.1557
1617.67,652,1.14939
1618.27,652.5,1.14309
1618.87,653,1.13679
1619.47,653.5,1.13029
1620.08,654,1.12374
1620.68,654.5,1.11721
1621.28,655,1.11066
1621.88,655.5,1.10408
1622.48,656,1.09745
1623.09,656.5,1.09077
1623.69,657,1.08389
1624.29,657.5,1.07707
1624.89,658,1.07033
1625.49,658.5,1.06343
1626.1,659,1.0565
1626.7,659.5,1.04961
1627.3,660,1.04258
1627.9,660.5,1.03539
1628.51,661,1.02814
1629.12,661.5,1.02088
1629.72,662,1.01364
1630.32,662.5,1.00639
1630.92,663,0.99914
1631.53,663.5,0.99157
1632.13,664,0.98398
1632.73,664.5,0.97649
1633.34,665,0.96888
1633.95,665.5,0.96119
1634.55,666,0.95353
1635.15,666.5,0.94581
1635.76,667,0.93786
1636.36,667.5,0.92991
1636.96,668,0.92198
1637.56,668.5,0.914
1638.16,669,0.90597
1638.77,669.5,0.89783
1639.38,670,0.88958
1639.97,670.5,0.88126
1640.59,671,0.87278
1641.19,671.5,0.86439
1641.79,672,0.85617
1642.39,672.5,0.84779
1642.99,673,0.83932
1643.6,673.5,0.83061
1644.2,674,0.82192
1644.81,674.5,0.81326
1645.41,675,0.80464
1646.01,675.5,0.79604
1646.61,676,0.78733
1647.22,676.5,0.77857
1647.82,677,0.76972
1648.43,677.5,0.76091
1649.04,678,0.75211
1649.64,678.5,0.74332
1650.25,679,0.73453
1650.86,679.5,0.72571
1651.46,680,0.71701
1652.07,680.5,0.70835
1652.67,681,0.69976
1653.27,681.5,0.69123
1653.86,682,0.6828
1654.47,682.5,0.67429
1655.08,683,0.66583
1655.67,683.5,0.6578
1656.28,684,0.64972
1656.88,684.5,0.64159
1657.48,685,0.63374
1658.07,685.5,0.62596
1658.67,686,0.6182
1659.27,686.5,0.61074
1659.88,687,0.60363
1660.48,687.5,0.59653
1661.08,688,0.58947
1661.68,688.5,0.58265
1662.28,689,0.57588
1662.88,689.5,0.56918
1663.48,690,0.56329
1664.08,690.5,0.55758
1664.68,691,0.55178
1665.28,691.5,0.54612
1665.88,692,0.54064
1666.48,692.5,0.53531
1667.08,693,0.53015
1667.68,693.5,0.52596
1668.29,694,0.5217
1668.89,694.5,0.51738
1669.49,695,0.51326
1670.09,695.5,0.50922
1670.69,696,0.50535
1671.29,696.5,0.50202
1671.89,697,0.49925
1672.49,697.5,0.49635
1673.08,698,0.49343
1673.68,698.5,0.49064
1674.29,699,0.48793
1674.89,699.5,0.48529
1675.5,700,0.48339
1676.1,700.5,0.4816
1676.71,701,0.47964
1677.31,701.5,0.47776
1677.91,702,0.47593
1678.52,702.5,0.47417
1679.13,703,0.47255
1679.72,703.5,0.47142
1680.32,704,0.47021
1680.91,704.5,0.46892
1681.52,705,0.46767
1682.13,705.5,0.46643
1682.74,706,0.46524
1683.34,706.5,0.46424
1683.94,707,0.46339
1684.55,707.5,0.46245
1685.15,708,0.46151
1685.76,708.5,0.46057
1686.37,709,0.45966
1686.97,709.5,0.45877
1687.58,710,0.45802
1688.18,710.5,0.45727
1688.78,711,0.4565
1689.38,711.5,0.45572
1689.99,712,0.45494
1690.6,712.5,0.45418
1691.2,713,0.45344
1691.8,713.5,0.45275
1692.4,714,0.45206
1693.0,714.5,0.45136
1693.61,715,0.45064
1694.21,715.5,0.44994
1694.82,716,0.44924
1695.43,716.5,0.44856
1696.04,717,0.44789
1696.64,717.5,0.44722
1697.25,718,0.44655
1697.85,718.5,0.44588
1698.45,719,0.44521
1699.06,719.5,0.44455
1699.66,720,0.44391
1700.27,720.5,0.44327
1700.87,721,0.44263
1701.48,721.5,0.44199
1702.09,722,0.44135
1702.69,722.5,0.44071
1703.3,723,0.44009
1703.9,723.5,0.43947
1704.5,724,0.43886
1705.1,724.5,0.43824
1705.71,725,0.43762
1706.31,725.5,0.437
1706.92,726,0.43638
1707.53,726.5,0.43577
1708.13,727,0.43516
1708.75,727.5,0.43454
1709.35,728,0.43394
1709.95,728.5,0.43334
1710.56,729,0.43274
1711.16,729.5,0.43213
1711.77,730,0.43153
1712.38,730.5,0.43094
1712.98,731,0.43036
1713.59,731.5,0.42977
1714.19,732,0.42918
1714.81,732.5,0.42859
1715.41,733,0.42802
1716.02,733.5,0.42745
1716.62,734,0.42689
1717.23,734.5,0.42632
1717.83,735,0.42576
1718.43,735.5,0.4252
1719.04,736,0.42464
1719.65,736.5,0.42409
1720.26,737,0.42355
1720.87,737.5,0.423
1721.47,738,0.42246
1722.09,738.5,0.42191
1722.69,739,0.42138
1723.29,739.5,0.42084
1723.9,740,0.42032
1724.51,740.5,0.41979
1725.12,741,0.41926
1725.72,741.5,0.41873
1726.32,742,0.41821
1726.92,742.5,0.41768
1727.54,743,0.41716
1728.15,743.5,0.41664
1728.76,744,0.41612
1729.37,744.5,0.41561
1729.97,745,0.41509
1730.57,745.5,0.41457
1731.18,746,0.41405
1731.79,746.5,0.41354
1732.39,747,0.41304
1732.99,747.5,0.41254
1733.6,748,0.41203
1734.21,748.5,0.41153
1734.81,749,0.41104
1735.42,749.5,0.41055
1736.03,750,0.41007
1736.63,750.5,0.40959
1737.23,751,0.40911
1737.85,751.5,0.40863
1738.46,752,0.40815
1739.07,752.5,0.40767
1739.67,753,0.40721
1740.28,753.5,0.40675
1740.89,754,0.40629
1741.49,754.5,0.40583
1742.1,755,0.40537
1742.71,755.5,0.4049
1743.32,756,0.40444
1743.93,756.5,0.40399
1744.54,757,0.40354
1745.14,757.5,0.40309
1745.75,758,0.40265
1746.36,758.5,0.40221
1746.96,759,0.40178
1747.57,759.5,0.40135
1748.18,760,0.40092
1748.78,760.5,0.4005
1749.39,761,0.40008
1750.0,761.5,0.39966
1750.61,762,0.39924
1751.22,762.5,0.39884
1751.82,763,0.39844
1752.43,763.5,0.39805
1753.04,764,0.39765
1753.64,764.5,0.39726
1754.25,765,0.39687
1754.87,765.5,0.39648
1755.47,766,0.3961
1756.08,766.5,0.39573
1756.68,767,0.39536
1757.29,767.5,0.395
1757.9,768,0.39463
1758.51,768.5,0.39426
1759.12,769,0.3939
1759.73,769.5,0.39355
1760.34,770,0.3932
1760.94,770.5,0.39285
1761.55,771,0.3925
1762.15,771.5,0.39215
1762.76,772,0.39181
1763.37,772.5,0.39147
1763.98,773,0.39113
1764.58,773.5,0.39079
1765.19,774,0.39046
1765.79,774.5,0.39013
1766.4,775,0.38979
1767.01,775.5,0.38945
1767.62,776,0.38913
1768.23,776.5,0.3888
1768.84,777,0.38847
1769.45,777.5,0.38814
1770.05,778,0.38782
1770.66,778.5,0.38749
1771.28,779,0.38717
1771.88,779.5,0.38685
1772.49,780,0.38654
1773.1,780.5,0.38622
1773.7,781,0.38591
1774.31,781.5,0.3856
1774.92,782,0.38529
1775.52,782.5,0.38499
1776.13,783,0.3847
1776.73,783.5,0.3844
1777.34,784,0.38411
1777.95,784.5,0.38382
1778.56,785,0.38352
1779.16,785.5,0.38324
1779.77,786,0.38296
1780.38,786.5,0.38269
1780.98,787,0.38241
1781.59,787.5,0.38213
1782.2,788,0.38185
1782.81,788.5,0.38157
1783.42,789,0.3813
1784.03,789.5,0.38103
1784.63,790,0.38076
1785.24,790.5,0.38049
1785.85,791,0.38023
1786.45,791.5,0.37996
1787.06,792,0.3797
1787.67,792.5,0.37945
1788.28,793,0.37919
1788.88,793.5,0.37893
1789.49,794,0.37867
1790.1,794.5,0.37842
1790.7,795,0.37817
1791.31,795.5,0.37792
1791.92,796,0.37767
1792.53,796.5,0.37743
1793.13,797,0.37719
1793.75,797.5,0.37693
1794.36,798,0.37669
1794.97,798.5,0.37644
1795.57,799,0.37621
1796.18,799.5,0.37597
1796.79,800,0.37573
1797.39,800.5,0.3755
1798.0,801,0.37527
1798.6,801.5,0.37504
1799.21,802,0.37481
1799.82,802.5,0.37459
1800.42,803,0.37436
1801.03,803.5,0.37414
1801.63,804,0.37391
1802.24,804.5,0.37368
1802.85,805,0.37345
1803.46,805.5,0.37323
1804.06,806,0.37301
1804.67,806.5,0.37278
1805.28,807,0.37256
1805.88,807.5,0.37232
1806.49,808,0.3721
1807.1,808.5,0.37187
1807.72,809,0.37164
1808.33,809.5,0.37142
1808.93,810,0.37119
1809.54,810.5,0.37097
1810.15,811,0.37075
1810.76,811.5,0.37052
1811.37,812,0.3703
1811.96,812.5,0.37008
1812.57,813,0.36986
1813.18,813.5,0.36964
1813.79,814,0.36942
1814.4,814.5,0.36921
1815.01,815,0.36899
1815.61,815.5,0.36878
1816.22,816,0.36856
1816.83,816.5,0.36835
1817.43,817,0.36814
1818.03,817.5,0.36793
1818.65,818,0.36771
1819.26,818.5,0.3675
1819.87,819,0.36729
1820.48,819.5,0.36708
1821.08,820,0.36687
1821.68,820.5,0.36667
1822.29,821,0.36647
1822.9,821.5,0.36626
1823.51,822,0.36606
1824.11,822.5,0.36586
1824.72,823,0.36567
1825.33,823.5,0.36547
1825.94,824,0.36528
1826.54,824.5,0.36509
1827.15,825,0.3649
1827.75,825.5,0.36472
1828.37,826,0.36454
1828.98,826.5,0.36435
1829.59,827,0.36416
1830.19,827.5,0.36398
1830.8,828,0.36379
1831.41,828.5,0.3636
1832.01,829,0.36342
1832.62,829.5,0.36323
1833.23,830,0.36304
1833.84,830.5,0.36285
1834.45,831,0.36266
1835.06,831.5,0.36246
1835.66,832,0.36226
1836.27,832.5,0.36207
1836.88,833,0.36187
1837.48,833.5,0.36168
1838.09,834,0.36149
1838.69,834.5,0.36131
1839.3,835,0.36112
1839.91,835.5,0.36094
1840.51,836,0.36075
1841.12,836.5,0.36056
1841.73,837,0.36038
1842.34,837.5,0.3602
1842.94,838,0.36002
1843.55,838.5,0.35984
1844.17,839,0.35966
1844.78,839.5,0.35948
1845.38,840,0.35929
1845.98,840.5,0.35911
1846.59,841,0.35892
1847.19,841.5,0.35874
1847.8,842,0.35854
1848.41,842.5,0.35835
1849.02,843,0.35816
1849.63,843.5,0.35798
1850.23,844,0.35779
1850.84,844.5,0.35761
1851.44,845,0.35742
1852.05,845.5,0.35724
1852.65,846,0.35705
1853.26,846.5,0.35687
1853.86,847,0.35669
1854.47,847.5,0.35651
1855.08,848,0.35633
1855.69,848.5,0.35614
1856.31,849,0.35596
1856.91,849.5,0.35578
1857.52,850,0.3556
1858.13,850.5,0.35542
1858.73,851,0.35525
1859.33,851.5,0.35508
1859.94,852,0.35491
1860.55,852.5,0.35474
1861.16,853,0.35457
1861.77,853.5,0.3544
1862.38,854,0.35424
1862.99,854.5,0.35407
1863.59,855,0.35392
1864.19,855.5,0.35377
1864.8,856,0.35362
1865.41,856.5,0.35346
1866.02,857,0.35331
1866.62,857.5,0.35315
1867.23,858,0.353
1867.84,858.5,0.35285
1868.44,859,0.3527
1869.05,859.5,0.35255
1869.65,860,0.35239
1870.26,860.5,0.35223
1870.86,861,0.35207
1871.47,861.5,0.35191
1872.07,862,0.35175
1872.68,862.5,0.35159
1873.29,863,0.35143
1873.9,863.5,0.35127
1874.5,864,0.35111
1875.11,864.5,0.35095
1875.71,865,0.35079
1876.32,865.5,0.35063
1876.94,866,0.35047
1877.55,866.5,0.35031
1878.16,867,0.35015
1878.76,867.5,0.34998
1879.37,868,0.34982
1879.97,868.5,0.34967
1880.58,869,0.3495
1881.19,869.5,0.34934
1881.8,870,0.34917
1882.4,870.5,0.34901
1883.0,871,0.34885
1883.62,871.5,0.34868
1884.22,872,0.34851
1884.83,872.5,0.34834
1885.43,873,0.34817
1886.03,873.5,0.348
1886.64,874,0.34784
1887.25,874.5,0.34767
1887.85,875,0.3475
1888.46,875.5,0.34734
1889.07,876,0.34717
1889.67,876.5,0.34701
1890.28,877,0.34684
1890.88,877.5,0.34668
1891.49,878,0.34653
1892.09,878.5,0.34638
1892.7,879,0.34622
1893.31,879.5,0.34606
1893.91,880,0.3459
1894.52,880.5,0.34575
1895.12,881,0.3456
1895.73,881.5,0.34544
1896.33,882,0.34529
1896.94,882.5,0.34514
1897.55,883,0.34498
1898.15,883.5,0.34482
1898.76,884,0.34467
1899.36,884.5,0.34452
1899.97,885,0.34437
1900.57,885.5,0.34422
1901.17,886,0.34407
1901.78,886.5,0.34391
1902.39,887,0.34376
1903.0,887.5,0.34361
1903.6,888,0.34346
1904.21,888.5,0.34331
1904.81,889,0.34317
1905.42,889.5,0.34302
1906.03,890,0.34287
1906.63,890.5,0.34273
1907.23,891,0.34259
1907.84,891.5,0.34245
1908.45,892,0.34232
1909.05,892.5,0.34218
1909.65,893,0.34205
1910.26,893.5,0.34191
1910.86,894,0.34178
1911.46,894.5,0.34165
1912.07,895,0.34153
1912.67,895.5,0.3414
1913.28,896,0.34127
1913.88,896.5,0.34114
1914.48,897,0.341
1915.09,897.5,0.34087
1915.69,898,0.34074
1916.3,898.5,0.3406
1916.9,899,0.34046
1917.5,899.5,0.34032
1918.11,900,0.34017
1918.71,900.5,0.34003
1919.32,901,0.33988
1919.93,901.5,0.33973
1920.53,902,0.33958
1921.13,902.5,0.33944
1921.74,903,0.3393
1922.35,903.5,0.33916
1922.96,904,0.33902
1923.56,904.5,0.33889
1924.16,905,0.33877
1924.76,905.5,0.33864
1925.37,906,0.33851
1925.98,906.5,0.33838
1926.58,907,0.33826
1927.18,907.5,0.33814
1927.79,908,0.33802
1928.39,908.5,0.3379
1928.99,909,0.33778
1929.59,909.5,0.33766
1930.19,910,0.33753
1930.8,910.5,0.33741
1931.41,911,0.33729
1932.02,911.5,0.33717
1932.62,912,0.33704
1933.22,912.5,0.33692
1933.82,913,0.3368
1934.42,913.5,0.33667
1935.03,914,0.33654
1935.63,914.5,0.33642
1936.24,915,0.33629
1936.84,915.5,0.33616
1937.44,916,0.33604
1938.04,916.5,0.33592
1938.65,917,0.33579
1939.26,917.5,0.33567
1939.86,918,0.33554
1940.47,918.5,0.33542
1941.08,919,0.3353
1941.68,919.5,0.33517
1942.28,920,0.33506
1942.87,920.5,0.33494
1943.48,921,0.33483
1944.09,921.5,0.33472
1944.68,922,0.33462
1945.29,922.5,0.33451
1945.9,923,0.3344
1946.49,923.5,0.33429
1947.09,924,0.33418
1947.69,924.5,0.33408
1948.29,925,0.33398
1948.89,925.5,0.33387
1949.5,926,0.33376
1950.11,926.5,0.33365
1950.71,927,0.33354
1951.31,927.5,0.33343
1951.92,928,0.33332
1952.52,928.5,0.33321
1953.12,929,0.3331
1953.72,929.5,0.33298
1954.32,930,0.33287
1954.93,930.5,0.33275
1955.54,931,0.33264
1956.14,931.5,0.33252
1956.74,932,0.33242
1957.34,932.5,0.33231
1957.94,933,0.33219
1958.54,933.5,0.33208
1959.14,934,0.33198
1959.75,934.5,0.33187
1960.36,935,0.33177
1960.97,935.5,0.33167
1961.57,936,0.33156
1962.17,936.5,0.33145
1962.77,937,0.33136
1963.37,937.5,0.33126
1963.97,938,0.33116
1964.57,938.5,0.33107
1965.17,939,0.33097
1965.78,939.5,0.33088
1966.38,940,0.33078
1966.97,940.5,0.33069
1967.58,941,0.3306
1968.19,941.5,0.33051
1968.79,942,0.33041
1969.39,942.5,0.33032
1969.99,943,0.33022
1970.6,943.5,0.33013
1971.2,944,0.33004
1971.8,944.5,0.32993
1972.4,945,0.32984
1972.99,945.5,0.32974
1973.6,946,0.32964
1974.21,946.5,0.32955
1974.81,947,0.32945
1975.41,947.5,0.32935
1976.01,948,0.32926
1976.61,948.5,0.32917
1977.21,949,0.32908
1977.82,949.5,0.32899
1978.42,950,0.32889
1979.01,950.5,0.3288
1979.61,951,0.32871
1980.21,951.5,0.32863
1980.81,952,0.32853
1981.41,952.5,0.32844
1982.02,953,0.32835
1982.62,953.5,0.32826
1983.22,954,0.32816
1983.82,954.5,0.32807
1984.42,955,0.32798
1985.02,955.5,0.32789
1985.63,956,0.3278
1986.23,956.5,0.32771
1986.83,957,0.32762
1987.43,957.5,0.32753
1988.04,958,0.32744
1988.63,958.5,0.32736
1989.23,959,0.32728
1989.84,959.5,0.32719
1990.44,960,0.32711
1991.04,960.5,0.32702
1991.65,961,0.32695
1992.25,961.5,0.32686
1992.85,962,0.32678
1993.45,962.5,0.3267
1994.05,963,0.32661
1994.65,963.5,0.32654
1995.25,964,0.32645
1995.85,964.5,0.32637
1996.45,965,0.32629
1997.05,965.5,0.3262
1997.66,966,0.32612
1998.26,966.5,0.32603
1998.86,967,0.32595
1999.47,967.5,0.32586
2000.07,968,0.32578
2000.66,968.5,0.32569
2001.26,969,0.32561
2001.86,969.5,0.32553
2002.46,970,0.32545
2003.06,970.5,0.32536
2003.66,971,0.32528
2004.26,971.5,0.32521
2004.86,972,0.32513
2005.47,972.5,0.32505
2006.08,973,0.32497
2006.68,973.5,0.32489
2007.27,974,0.32482
2007.86,974.5,0.32475
2008.46,975,0.32467
2009.06,975.5,0.32459
2009.66,976,0.32451
2010.27,976.5,0.32442
2010.87,977,0.32435
2011.47,977.5,0.32426
2012.07,978,0.32418
2012.67,978.5,0.3241
2013.27,979,0.32403
2013.87,979.5,0.32395
2014.47,980,0.32386
2015.07,980.5,0.32378
2015.67,981,0.32371
2016.27,981.5,0.32364
2016.87,982,0.32357
2017.48,982.5,0.32349
2018.08,983,0.32342
2018.68,983.5,0.32335
2019.27,984,0.32328
2019.87,984.5,0.32322
2020.47,985,0.32316
2021.07,985.5,0.32309
2021.67,986,0.32303
2022.28,986.5,0.32296
2022.88,987,0.3229
2023.47,987.5,0.32284
2024.08,988,0.32277
2024.68,988.5,0.32271
2025.28,989,0.32265
2025.87,989.5,0.32259
2026.47,990,0.32253
2027.07,990.5,0.32246
2027.67,991,0.3224
2028.27,991.5,0.32233
2028.87,992,0.32227
2029.47,992.5,0.3222
2030.07,993,0.32213
2030.67,993.5,0.32207
2031.27,994,0.322
2031.87,994.5,0.32193
2032.47,995,0.32186
2033.07,995.5,0.32179
2033.67,996,0.32172
2034.27,996.5,0.32165
2034.86,997,0.32158
2035.47,997.5,0.3215
2036.07,998,0.32142
2036.67,998.5,0.32134
2037.27,999,0.32127
2037.87,999.5,0.3212
2038.47,1000,0.32111
2039.07,1000.5,0.32103
2039.67,1001,0.32095
2040.27,1001.5,0.32086
2040.86,1002,0.32078
2041.46,1002.5,0.3207
2042.06,1003,0.32061
2042.66,1003.5,0.32053
2043.26,1004,0.32045
2043.86,1004.5,0.32037
2044.46,1005,0.32029
2045.06,1005.5,0.32021
2045.65,1006,0.32013
2046.26,1006.5,0.32006
2046.87,1007,0.31998
2047.46,1007.5,0.31991
2048.05,1008,0.31984
2048.65,1008.5,0.31978
2049.25,1009,0.31972
2049.84,1009.5,0.31966
2050.45,1010,0.3196
2051.05,1010.5,0.31954
2051.65,1011,0.31948
2052.25,1011.5,0.31943
2052.84,1012,0.31937
2053.44,1012.5,0.31932
2054.04,1013,0.31927
2054.64,1013.5,0.31921
2055.24,1014,0.31916
2055.84,1014.5,0.31911
2056.44,1015,0.31906
2057.04,1015.5,0.31901
2057.63,1016,0.31895
2058.23,1016.5,0.3189
2058.83,1017,0.31885
2059.43,1017.5,0.31879
2060.02,1018,0.31873
2060.63,1018.5,0.31867
2061.23,1019,0.31862
2061.82,1019.5,0.31856
2062.42,1020,0.3185
2063.02,1020.5,0.31845
2063.62,1021,0.31839
2064.22,1021.5,0.31833
2064.82,1022,0.31827
2065.42,1022.5,0.31821
2066.01,1023,0.31816
2066.61,1023.5,0.3181
2067.21,1024,0.31804
2067.81,1024.5,0.31799
2068.41,1025,0.31793
2069.01,1025.5,0.31788
2069.61,1026,0.31783
2070.2,1026.5,0.31777
2070.81,1027,0.31772
2071.4,1027.5,0.31766
2071.99,1028,0.31761
2072.59,1028.5,0.31755
2073.19,1029,0.31749
2073.79,1029.5,0.31744
2074.39,1030,0.31739
2074.99,1030.5,0.31733
2075.58,1031,0.31727
2076.18,1031.5,0.31721
2076.77,1032,0.31715
2077.37,1032.5,0.3171
2077.98,1033,0.31704
2078.58,1033.5,0.31698
2079.18,1034,0.31692
2079.77,1034.5,0.31687
2080.37,1035,0.31682
2080.96,1035.5,0.31676
2081.56,1036,0.3167
2082.16,1036.5,0.31664
2082.76,1037,0.31658
2083.36,1037.5,0.31652
2083.95,1038,0.31646
2084.55,1038.5,0.31639
2085.14,1039,0.31632
2085.75,1039.5,0.31625
2086.34,1040,0.31618
2086.94,1040.5,0.31612
2087.54,1041,0.31603
2088.14,1041.5,0.31595
2088.74,1042,0.31588
2089.33,1042.5,0.31581
2089.93,1043,0.31574
2090.52,1043.5,0.31567
2091.12,1044,0.3156
2091.71,1044.5,0.31554
2092.31,1045,0.31548
2092.92,1045.5,0.31541
2093.52,1046,0.31535
2094.12,1046.5,0.31529
2094.71,1047,0.31523
2095.3,1047.5,0.31518
2095.9,1048,0.31513
2096.51,1048.5,0.31507
2097.11,1049,0.31502
2097.69,1049.5,0.31496
2098.29,1050,0.3149
2098.89,1050.5,0.31485
2099.49,1051,0.3148
2100.09,1051.5,0.31474
2100.69,1052,0.31469
2101.29,1052.5,0.31463
2101.88,1053,0.31458
2102.48,1053.5,0.31453
2103.07,1054,0.31447
2103.61,1054.5,0.31442
2104.32,1055,0.31435
2105.55,1055.5,0.31424
2106.57,1056,0.31415
2107.48,1056.5,0.31408
2108.38,1057,0.31401
2109.29,1057.5,0.31394
2110.25,1058,0.31386
2111.22,1058.5,0.31378
2112.26,1059,0.3137
2113.33,1059.5,0.31361
2114.49,1060,0.3135
2115.69,1060.5,0.31337
2116.93,1061,0.31325
2118.26,1061.5,0.31311
2119.67,1062,0.31298
2121.15,1062.5,0.31285
2122.73,1063,0.3127
2124.0,1063.38,0.3126
2126.0,1063.93,0.31245
2128.0,1064.45,0.31232
2130.0,1064.92,0.3122
2132.0,1065.36,0.3121
2134.0,1065.77,0.312
2136.0,1066.14,0.31192
2138.0,1066.49,0.31183
2140.0,1066.81,0.31173
2142.0,1067.1,0.31163
2144.0,1067.38,0.31151
2146.0,1067.63,0.31139
2148.0,1067.88,0.31126
2150.0,1068.1,0.31113
2152.0,1068.32,0.31102
2154.0,1068.5,0.31092
2156.0,1068.68,0.31084
2158.0,1068.85,0.31079
2160.0,1069,0.31076
2162.0,1069.15,0.31071
2164.0,1069.28,0.31063
2166.0,1069.4,0.31051
2168.0,1069.52,0.31036
2170.0,1069.65,0.31024
2172.0,1069.73,0.31014
2174.0,1069.85,0.31006
2176.0,1069.93,0.31001
2178.0,1070.03,0.30996
2180.0,1070.11,0.30991
2182.0,1070.19,0.30986
2184.0,1070.26,0.30979
2186.0,1070.33,0.30974
2188.0,1070.4,0.30969
2190.0,1070.45,0.30964
2192.0,1070.52,0.30958
2194.0,1070.57,0.30951
2196.0,1070.63,0.30944
2198.0,1070.68,0.30938
2200.0,1070.73,0.30931
2202.0,1070.78,0.30924
2204.0,1070.82,0.30916
2206.0,1070.87,0.30907
2208.0,1070.9,0.30897
2210.0,1070.94,0.30888
2212.0,1070.98,0.30879
2214.0,1071.02,0.3087
2216.0,1071.05,0.30863
2218.0,1071.09,0.30856
2220.0,1071.11,0.30851
2222.0,1071.15,0.30845
2224.0,1071.17,0.30837
2226.0,1071.2,0.30829
2228.0,1071.23,0.30821
2230.0,1071.25,0.30814
2232.0,1071.28,0.30809
2234.0,1071.31,0.30804
2236.0,1071.33,0.30798
2238.0,1071.36,0.30792
2240.0,1071.38,0.30787
2242.0,1071.4,0.3078
2244.0,1071.42,0.30773
2246.0,1071.44,0.30766
2248.0,1071.46,0.30758
2250.0,1071.48,0.3075
2252.0,1071.49,0.30744
2254.0,1071.52,0.30739
2256.0,1071.53,0.30737
2258.0,1071.55,0.30735
2260.0,1071.56,0.30731
2262.0,1071.57,0.30725
2264.0,1071.6,0.30717
2266.0,1071.6,0.30709
2268.0,1071.62,0.30703
2270.0,1071.64,0.30697
2272.0,1071.66,0.30692
2274.0,1071.66,0.30687
2276.0,1071.68,0.30683
2278.0,1071.68,0.30678
2280.0,1071.7,0.30673
2282.0,1071.72,0.30669
2284.0,1071.72,0.30665
2286.0,1071.74,0.30661
2288.0,1071.74,0.30657
2290.0,1071.74,0.30652
2292.0,1071.76,0.30645
2294.0,1071.78,0.30638
2296.0,1071.79,0.30633
2298.0,1071.79,0.30629
2300.0,1071.81,0.30626
2302.0,1071.82,0.30622
2304.0,1071.83,0.30614
2306.0,1071.84,0.30607
2308.0,1071.84,0.30599
2310.0,1071.85,0.30592
2312.0,1071.84,0.30588
2314.0,1071.86,0.30584
2316.0,1071.86,0.3058
2318.0,1071.87,0.30574
2320.0,1071.88,0.30568
2322.0,1071.88,0.30562
2324.0,1071.9,0.30557
2326.0,1071.91,0.30551
2328.0,1071.9,0.30545
2330.0,1071.92,0.30541
2332.0,1071.92,0.30538
2334.0,1071.92,0.30537
2336.0,1071.93,0.30536
2338.0,1071.93,0.30535
2340.0,1071.94,0.30533
2342.0,1071.95,0.30529
2344.0,1071.96,0.30523
2346.0,1071.96,0.30517
2348.0,1071.96,0.3051
2350.0,1071.96,0.30505
2352.0,1071.97,0.305
2354.0,1071.98,0.30494
2356.0,1071.99,0.30488
2358.0,1071.99,0.30482
2360.0,1071.99,0.30478
2362.0,1072,0.30474
2364.0,1072,0.30471
2366.0,1072,0.30468
2368.0,1072.01,0.30465
2370.0,1072.01,0.30462
2372.0,1072.02,0.30458
2374.0,1072.02,0.30454
2376.0,1072.03,0.30451
2378.0,1072.03,0.30447
2380.0,1072.03,0.30443
2382.0,1072.03,0.30438
2384.0,1072.03,0.30433
2386.0,1072.04,0.30427
2388.0,1072.04,0.30419
2390.0,1072.04,0.30411
2392.0,1072.04,0.30404
2394.0,1072.04,0.30398
2396.0,1072.05,0.30395
2398.0,1072.06,0.30392
2400.0,1072.06,0.30389
2402.0,1072.06,0.30386
2404.0,1072.06,0.30384
2406.0,1072.06,0.30381
2408.0,1072.06,0.30379
2410.0,1072.08,0.30377
2412.0,1072.07,0.30374
2414.0,1072.06,0.30371
2416.0,1072.07,0.30366
2418.0,1072.08,0.3036
2420.0,1072.08,0.30354
