Repository: MaCFP/matl-db

### Experimental Conditions: TGA/DSC
A Mettler Toledo TGA/DSC3+ was used to simultaneously conduct Thermogravimetric Analysis (TGA) and Differential Scanning Calorimetry (DSC) experiments. 

* Non-isothermal STA experiments
  - Heating Rates: 5, 10, 20, 30, 40, 50 K/min
  - Temperature program
    - Initial Temperature: 304 K
    - Initial Isotherm: 1200 s (hold at 304 K for 1200 s)  
    - Maximum Temperature: 1074 K
    - Final Isotherm: 300 s (hold 1074 K for 300 s)
* Isothermal STA experiments at 593 K
  - Temperature program
      - Initial Temperature: 304 K
      - Initial Isotherm: 1200 s (hold at 304 K for 1200 s)  
      - Maximum Temperature: 593 K (hold at 593 K for 6 hours)

File: Wood/Calibration_Data/TUBS/TUBS_Wood_TGA_N2_50K_R13.csv
Time (s),Temperature (K),Mass (mg)
0.0,304.923,3.99948
2.0,304.935,3.99887
4.0,304.923,3.99809
6.0,304.886,3.99729
8.0,304.889,3.99647
10.0,304.883,3.99565
12.0,304.867,3.99483
14.0,304.859,3.994
16.0,304.86,3.99316
18.0,304.858,3.9923
20.0,304.828,3.99145
22.0,304.822,3.99061
24.0,304.809,3.98981
26.0,304.805,3.98902
28.0,304.797,3.98827
30.0,304.788,3.98753
32.0,304.782,3.98679
34.0,304.779,3.98605
36.0,304.769,3.9853
38.0,304.779,3.98455
40.0,304.757,3.98381
42.0,304.734,3.98309
44.0,304.742,3.98241
46.0,304.746,3.98172
48.0,304.722,3.98104
50.0,304.737,3.98036
52.0,304.728,3.97966
54.0,304.711,3.97899
56.0,304.714,3.97833
58.0,304.712,3.97767
60.0,304.696,3.97701
62.0,304.693,3.97635
64.0,304.706,3.97569
66.0,304.691,3.97504
68.0,304.693,3.97441
70.0,304.673,3.97378
72.0,304.682,3.97314
74.0,304.674,3.97251
76.0,304.676,3.97189
78.0,304.678,3.97127
80.0,304.671,3.97064
82.0,304.656,3.97002
84.0,304.671,3.9694
86.0,304.651,3.96878
88.0,304.649,3.96817
90.0,304.651,3.96758
92.0,304.636,3.967
94.0,304.656,3.96642
96.0,304.66,3.96586
98.0,304.632,3.9653
100.0,304.631,3.96475
102.0,304.636,3.96421
104.0,304.634,3.96369
106.0,304.619,3.96317
108.0,304.624,3.96265
110.0,304.624,3.96212
112.0,304.614,3.96159
114.0,304.61,3.96107
116.0,304.615,3.96056
118.0,304.611,3.96006
120.0,304.616,3.95955
122.0,304.607,3.95905
124.0,304.593,3.95856
126.0,304.599,3.95808
128.0,304.587,3.9576
130.0,304.593,3.95713
132.0,304.584,3.95665
134.0,304.57,3.95618
136.0,304.565,3.95571
138.0,304.569,3.95525
140.0,304.571,3.9548
142.0,304.571,3.95436
144.0,304.577,3.95391
146.0,304.56,3.95345
148.0,304.565,3.95299
150.0,304.564,3.95253
152.0,304.558,3.95207
154.0,304.557,3.9516
156.0,304.564,3.95114
158.0,304.548,3.95069
160.0,304.549,3.95025
162.0,304.551,3.94982
164.0,304.55,3.94939
166.0,304.559,3.94897
168.0,304.54,3.94856
170.0,304.535,3.94817
172.0,304.524,3.94778
174.0,304.531,3.9474
176.0,304.544,3.94703
178.0,304.528,3.94666
180.0,304.532,3.94629
182.0,304.525,3.9459
184.0,304.511,3.94548
186.0,304.536,3.94507
188.0,304.525,3.94465
190.0,304.529,3.94425
192.0,304.516,3.94384
194.0,304.518,3.94345
196.0,304.512,3.94306
198.0,304.53,3.94267
200.0,304.515,3.94228
202.0,304.527,3.9419
204.0,304.514,3.94151
206.0,304.508,3.94114
208.0,304.508,3.94078
210.0,304.506,3.94042
212.0,304.509,3.94007
214.0,304.486,3.93972
216.0,304.504,3.93938
218.0,304.499,3.93905
220.0,304.493,3.93873
222.0,304.497,3.9384
224.0,304.492,3.93808
226.0,304.497,3.93775
228.0,304.466,3.93741
230.0,304.472,3.93707
232.0,304.486,3.93672
234.0,304.472,3.93637
236.0,304.495,3.93601
238.0,304.47,3.93566
240.0,304.489,3.93533
242.0,304.477,3.935
244.0,304.478,3.93469
246.0,304.473,3.9344
248.0,304.473,3.93413
250.0,304.473,3.93384
252.0,304.467,3.93354
254.0,304.476,3.93321
256.0,304.46,3.93286
258.0,304.465,3.93251
260.0,304.476,3.93219
262.0,304.474,3.93188
264.0,304.463,3.93159
266.0,304.457,3.93129
268.0,304.462,3.93099
270.0,304.453,3.9307
272.0,304.459,3.93042
274.0,304.453,3.93016
276.0,304.449,3.9299
278.0,304.461,3.92964
280.0,304.451,3.92937
282.0,304.455,3.92908
284.0,304.445,3.92878
286.0,304.461,3.92848
288.0,304.456,3.92821
290.0,304.462,3.92795
292.0,304.45,3.92772
294.0,304.461,3.92746
296.0,304.461,3.9272
298.0,304.462,3.92692
300.0,304.451,3.92663
302.0,304.454,3.92633
304.0,304.448,3.92602
306.0,304.44,3.92574
308.0,304.447,3.92548
310.0,304.43,3.92523
312.0,304.434,3.92498
314.0,304.441,3.92472
316.0,304.452,3.92445
318.0,304.442,3.92419
320.0,304.453,3.92393
322.0,304.44,3.92368
324.0,304.43,3.92343
326.0,304.43,3.92318
328.0,304.416,3.92291
330.0,304.435,3.92265
332.0,304.431,3.92239
334.0,304.436,3.92214
336.0,304.439,3.92189
338.0,304.421,3.92166
340.0,304.433,3.92145
342.0,304.412,3.92124
344.0,304.421,3.92105
346.0,304.437,3.92085
348.0,304.421,3.92064
350.0,304.426,3.92042
352.0,304.43,3.9202
354.0,304.43,3.91997
356.0,304.426,3.91974
358.0,304.449,3.91952
360.0,304.432,3.91929
362.0,304.422,3.91908
364.0,304.427,3.91888
366.0,304.426,3.91868
368.0,304.449,3.91848
370.0,304.441,3.91828
372.0,304.444,3.91807
374.0,304.43,3.91785
376.0,304.433,3.91764
378.0,304.43,3.91743
380.0,304.41,3.91722
382.0,304.418,3.91701
384.0,304.425,3.91679
386.0,304.413,3.91658
388.0,304.429,3.91639
390.0,304.424,3.9162
392.0,304.425,3.91602
394.0,304.42,3.91584
396.0,304.419,3.91566
398.0,304.433,3.91547
400.0,304.399,3.91529
402.0,304.405,3.9151
404.0,304.422,3.91491
406.0,304.426,3.9147
408.0,304.42,3.91448
410.0,304.415,3.91425
412.0,304.425,3.91401
414.0,304.421,3.91377
416.0,304.435,3.91353
418.0,304.409,3.9133
420.0,304.422,3.91309
422.0,304.401,3.91289
424.0,304.413,3.91271
426.0,304.424,3.91255
428.0,304.414,3.91239
430.0,304.405,3.91222
432.0,304.412,3.91201
434.0,304.426,3.91182
436.0,304.411,3.91164
438.0,304.419,3.91146
440.0,304.422,3.91129
442.0,304.429,3.91112
444.0,304.409,3.91094
446.0,304.412,3.91078
448.0,304.429,3.91063
450.0,304.42,3.91047
452.0,304.413,3.91027
454.0,304.414,3.91007
456.0,304.408,3.90986
458.0,304.422,3.90966
460.0,304.432,3.90948
462.0,304.433,3.9093
464.0,304.427,3.90912
466.0,304.435,3.90894
468.0,304.428,3.90878
470.0,304.419,3.90864
472.0,304.419,3.90853
474.0,304.413,3.90842
476.0,304.423,3.90829
478.0,304.414,3.90813
480.0,304.41,3.90792
482.0,304.414,3.90772
484.0,304.433,3.90751
486.0,304.428,3.90734
488.0,304.409,3.90722
490.0,304.421,3.9071
492.0,304.424,3.90696
494.0,304.415,3.90679
496.0,304.404,3.90659
498.0,304.417,3.90639
500.0,304.415,3.90622
502.0,304.398,3.90606
504.0,304.422,3.90594
506.0,304.419,3.90582
508.0,304.417,3.90572
510.0,304.419,3.90562
512.0,304.414,3.90551
514.0,304.427,3.90538
516.0,304.428,3.90522
518.0,304.426,3.90506
520.0,304.422,3.90493
522.0,304.427,3.9048
524.0,304.437,3.90468
526.0,304.412,3.90452
528.0,304.446,3.90433
530.0,304.431,3.90415
532.0,304.421,3.904
534.0,304.43,3.90386
536.0,304.426,3.90374
538.0,304.431,3.90363
540.0,304.426,3.9035
542.0,304.438,3.90336
544.0,304.421,3.90321
546.0,304.431,3.90307
548.0,304.424,3.90294
550.0,304.422,3.90281
552.0,304.444,3.90269
554.0,304.434,3.90258
556.0,304.429,3.90248
558.0,304.438,3.90237
560.0,304.432,3.90226
562.0,304.444,3.90213
564.0,304.425,3.902
566.0,304.433,3.90187
568.0,304.42,3.90175
570.0,304.412,3.90164
572.0,304.412,3.90152
574.0,304.431,3.90139
576.0,304.427,3.90125
578.0,304.434,3.9011
580.0,304.436,3.90096
582.0,304.428,3.90083
584.0,304.434,3.9007
586.0,304.428,3.90056
588.0,304.438,3.90041
590.0,304.424,3.90027
592.0,304.437,3.90012
594.0,304.412,3.89997
596.0,304.416,3.89984
598.0,304.437,3.89973
600.0,304.421,3.89965
602.0,304.427,3.89958
604.0,304.413,3.89951
606.0,304.427,3.89942
608.0,304.421,3.89932
610.0,304.423,3.89921
612.0,304.43,3.89909
614.0,304.429,3.89897
616.0,304.435,3.89886
618.0,304.42,3.89873
620.0,304.433,3.89861
622.0,304.416,3.89849
624.0,304.409,3.89837
626.0,304.426,3.89824
628.0,304.431,3.8981
630.0,304.429,3.89796
632.0,304.417,3.89781
634.0,304.438,3.89767
636.0,304.421,3.89756
638.0,304.423,3.89745
640.0,304.416,3.89737
642.0,304.438,3.89728
644.0,304.419,3.89719
646.0,304.442,3.89709
648.0,304.422,3.89699
650.0,304.438,3.89688
652.0,304.432,3.89677
654.0,304.432,3.89666
656.0,304.436,3.89657
658.0,304.431,3.89649
660.0,304.428,3.89642
662.0,304.446,3.89634
664.0,304.438,3.89626
666.0,304.443,3.89616
668.0,304.443,3.89605
670.0,304.435,3.89594
672.0,304.431,3.89582
674.0,304.44,3.8957
676.0,304.445,3.89559
678.0,304.443,3.89548
680.0,304.436,3.89538
682.0,304.43,3.89529
684.0,304.432,3.89521
686.0,304.426,3.89512
688.0,304.438,3.89503
690.0,304.418,3.89493
692.0,304.445,3.89483
694.0,304.421,3.89473
696.0,304.429,3.89466
698.0,304.43,3.89458
700.0,304.423,3.89451
702.0,304.424,3.89444
704.0,304.445,3.89434
706.0,304.431,3.89424
708.0,304.43,3.89414
710.0,304.429,3.89405
712.0,304.433,3.89397
714.0,304.43,3.8939
716.0,304.424,3.89383
718.0,304.434,3.89375
720.0,304.454,3.89365
722.0,304.428,3.89356
724.0,304.425,3.89346
726.0,304.426,3.89337
728.0,304.428,3.89329
730.0,304.439,3.89321
732.0,304.427,3.89312
734.0,304.436,3.89303
736.0,304.438,3.89294
738.0,304.43,3.89286
740.0,304.438,3.89278
742.0,304.414,3.8927
744.0,304.429,3.8926
746.0,304.424,3.8925
748.0,304.433,3.8924
750.0,304.443,3.8923
752.0,304.439,3.89221
754.0,304.428,3.89212
756.0,304.432,3.89204
758.0,304.429,3.89194
760.0,304.431,3.89185
762.0,304.434,3.89175
764.0,304.424,3.89167
766.0,304.447,3.89161
768.0,304.457,3.89155
770.0,304.446,3.89149
772.0,304.431,3.89141
774.0,304.419,3.89133
776.0,304.44,3.89124
778.0,304.429,3.89116
780.0,304.432,3.89111
782.0,304.433,3.89106
784.0,304.416,3.89102
786.0,304.427,3.89097
788.0,304.433,3.8909
790.0,304.447,3.89082
792.0,304.45,3.89071
794.0,304.428,3.8906
796.0,304.426,3.89051
798.0,304.432,3.89042
800.0,304.432,3.89035
802.0,304.423,3.89027
804.0,304.438,3.89018
806.0,304.43,3.89009
808.0,304.417,3.89
810.0,304.437,3.88991
812.0,304.422,3.88983
814.0,304.445,3.88973
816.0,304.443,3.88963
818.0,304.439,3.88954
820.0,304.447,3.88947
822.0,304.45,3.88941
824.0,304.444,3.88935
826.0,304.441,3.88928
828.0,304.442,3.8892
830.0,304.434,3.88912
832.0,304.439,3.88904
834.0,304.433,3.88897
836.0,304.445,3.8889
838.0,304.418,3.88884
840.0,304.43,3.88879
842.0,304.43,3.88872
844.0,304.444,3.88865
846.0,304.433,3.88856
848.0,304.442,3.88848
850.0,304.429,3.8884
852.0,304.429,3.88832
854.0,304.422,3.88826
856.0,304.426,3.88819
858.0,304.419,3.88812
860.0,304.417,3.88805
862.0,304.43,3.88799
864.0,304.433,3.88792
866.0,304.436,3.88785
868.0,304.431,3.88776
870.0,304.423,3.88766
872.0,304.438,3.88757
874.0,304.431,3.88749
876.0,304.439,3.88743
878.0,304.431,3.88737
880.0,304.432,3.88732
882.0,304.43,3.88727
884.0,304.422,3.88723
886.0,304.416,3.88717
888.0,304.439,3.88711
890.0,304.427,3.88704
892.0,304.427,3.88697
894.0,304.426,3.8869
896.0,304.423,3.88685
898.0,304.424,3.88681
900.0,304.432,3.88678
902.0,304.421,3.88673
904.0,304.417,3.88666
906.0,304.429,3.88659
908.0,304.443,3.88651
910.0,304.43,3.88644
912.0,304.442,3.88637
914.0,304.421,3.88629
916.0,304.443,3.8862
918.0,304.448,3.88612
920.0,304.437,3.88605
922.0,304.435,3.88599
924.0,304.426,3.88593
926.0,304.434,3.88586
928.0,304.448,3.88578
930.0,304.427,3.8857
932.0,304.442,3.88562
934.0,304.44,3.88554
936.0,304.445,3.88548
938.0,304.437,3.88542
940.0,304.444,3.88537
942.0,304.44,3.88532
944.0,304.452,3.88529
946.0,304.45,3.88527
948.0,304.42,3.88525
950.0,304.438,3.88522
952.0,304.446,3.88517
954.0,304.44,3.88512
956.0,304.454,3.88506
958.0,304.458,3.885
960.0,304.444,3.88493
962.0,304.439,3.88485
964.0,304.444,3.88478
966.0,304.454,3.8847
968.0,304.455,3.88462
970.0,304.444,3.88454
972.0,304.442,3.88446
974.0,304.444,3.88439
976.0,304.435,3.88431
978.0,304.435,3.88425
980.0,304.434,3.88419
982.0,304.434,3.88414
984.0,304.451,3.8841
986.0,304.417,3.88406
988.0,304.43,3.88402
990.0,304.434,3.88398
992.0,304.438,3.88394
994.0,304.45,3.8839
996.0,304.45,3.88386
998.0,304.44,3.88382
1000.0,304.453,3.88377
1002.0,304.445,3.88372
1004.0,304.445,3.88367
1006.0,304.443,3.88363
1008.0,304.447,3.88359
1010.0,304.441,3.88355
1012.0,304.442,3.88349
1014.0,304.432,3.88344
1016.0,304.438,3.88338
1018.0,304.439,3.88332
1020.0,304.439,3.88327
1022.0,304.448,3.88321
1024.0,304.438,3.88316
1026.0,304.445,3.88312
1028.0,304.456,3.88307
1030.0,304.446,3.88304
1032.0,304.427,3.883
1034.0,304.453,3.88296
1036.0,304.445,3.88293
1038.0,304.44,3.8829
1040.0,304.456,3.88288
1042.0,304.45,3.88285
1044.0,304.452,3.88282
1046.0,304.456,3.88278
1048.0,304.458,3.88275
1050.0,304.457,3.8827
1052.0,304.455,3.88265
1054.0,304.449,3.88259
1056.0,304.454,3.88253
1058.0,304.449,3.88247
1060.0,304.454,3.8824
1062.0,304.451,3.88233
1064.0,304.455,3.88226
1066.0,304.457,3.88219
1068.0,304.448,3.88213
1070.0,304.441,3.88207
1072.0,304.448,3.88202
1074.0,304.446,3.88198
1076.0,304.447,3.88195
1078.0,304.437,3.8819
1080.0,304.441,3.88185
1082.0,304.454,3.88179
1084.0,304.446,3.88173
1086.0,304.455,3.88166
1088.0,304.457,3.8816
1090.0,304.445,3.88155
1092.0,304.452,3.88151
1094.0,304.447,3.88148
1096.0,304.44,3.88147
1098.0,304.453,3.88144
1100.0,304.463,3.88139
1102.0,304.45,3.88134
1104.0,304.459,3.88128
1106.0,304.44,3.88123
1108.0,304.462,3.8812
1110.0,304.449,3.88117
1112.0,304.437,3.88113
1114.0,304.439,3.88109
1116.0,304.439,3.88104
1118.0,304.45,3.88098
1120.0,304.453,3.88091
1122.0,304.425,3.88085
1124.0,304.442,3.88081
1126.0,304.437,3.88075
1128.0,304.456,3.8807
1130.0,304.443,3.88064
1132.0,304.454,3.88059
1134.0,304.444,3.88053
1136.0,304.458,3.88047
1138.0,304.461,3.88041
1140.0,304.455,3.88035
1142.0,304.453,3.8803
1144.0,304.442,3.88026
1146.0,304.448,3.88024
1148.0,304.457,3.88023
1150.0,304.458,3.88023
1152.0,304.447,3.88021
1154.0,304.433,3.88019
1156.0,304.453,3.88014
1158.0,304.454,3.8801
1160.0,304.439,3.88005
1162.0,304.441,3.88001
1164.0,304.445,3.87999
1166.0,304.43,3.87996
1168.0,304.429,3.87993
1170.0,304.445,3.8799
1172.0,304.446,3.87988
1174.0,304.44,3.87987
1176.0,304.44,3.87985
1178.0,304.437,3.87983
1180.0,304.437,3.87979
1182.0,304.438,3.87974
1184.0,304.441,3.87969
1186.0,304.446,3.87965
1188.0,304.44,3.87961
1190.0,304.447,3.87957
1192.0,304.452,3.87954
1194.0,304.451,3.87951
1196.0,304.452,3.87948
1198.0,304.432,3.87939
1200.0,304.464,3.87906
1202.0,304.5,3.87846
1203.8,305,3.87768
1205.04,305.5,3.87716
1206.02,306,3.8768
1206.83,306.5,3.87653
1207.63,307,3.87631
1208.48,307.5,3.87615
1209.35,308,3.87613
1210.18,308.5,3.87628
1210.96,309,3.87653
1211.68,309.5,3.87706
1212.39,310,3.87755
1213.08,310.5,3.87797
1213.74,311,3.87833
1214.39,311.5,3.87865
1215.03,312,3.87895
1215.66,312.5,3.87941
1216.29,313,3.87979
1216.92,313.5,3.88006
1217.54,314,3.88025
1218.15,314.5,3.88042
1218.78,315,3.88057
1219.39,315.5,3.88058
1220.01,316,3.88051
1220.62,316.5,3.88053
1221.22,317,3.88054
1221.83,317.5,3.88055
1222.43,318,3.88052
1223.03,318.5,3.88049
1223.63,319,3.88042
1224.23,319.5,3.88035
1224.84,320,3.88026
1225.44,320.5,3.88015
1226.03,321,3.88003
1226.64,321.5,3.87987
1227.25,322,3.87969
1227.85,322.5,3.87948
1228.45,323,3.87929
1229.05,323.5,3.87909
1229.64,324,3.87889
1230.23,324.5,3.87869
1230.83,325,3.87847
1231.42,325.5,3.87824
1232.03,326,3.87801
1232.63,326.5,3.87778
1233.23,327,3.87755
1233.83,327.5,3.87733
1234.43,328,3.8771
1235.03,328.5,3.87687
1235.62,329,3.87664
1236.21,329.5,3.87642
1236.81,330,3.8762
1237.41,330.5,3.87598
1238.01,331,3.87576
1238.61,331.5,3.87553
1239.21,332,3.8753
1239.82,332.5,3.87508
1240.43,333,3.87485
1241.03,333.5,3.87463
1241.62,334,3.8744
1242.22,334.5,3.87416
1242.82,335,3.87392
1243.41,335.5,3.87368
1244.01,336,3.87343
1244.62,336.5,3.87317
1245.22,337,3.87291
1245.82,337.5,3.87265
1246.41,338,3.87239
1247.01,338.5,3.87213
1247.61,339,3.87182
1248.22,339.5,3.87152
1248.82,340,3.87123
1249.43,340.5,3.87092
1250.03,341,3.8706
1250.63,341.5,3.87029
1251.23,342,3.86995
1251.83,342.5,3.86958
1252.44,343,3.86922
1253.05,343.5,3.86886
1253.65,344,3.86849
1254.25,344.5,3.86811
1254.85,345,3.86773
1255.45,345.5,3.86732
1256.05,346,3.8669
1256.66,346.5,3.86648
1257.26,347,3.86605
1257.87,347.5,3.86563
1258.47,348,3.86519
1259.08,348.5,3.86474
1259.67,349,3.86427
1260.27,349.5,3.8638
1260.87,350,3.86333
1261.48,350.5,3.86284
1262.1,351,3.86235
1262.69,351.5,3.86187
1263.3,352,3.86136
1263.91,352.5,3.86084
1264.52,353,3.86032
1265.12,353.5,3.85981
1265.72,354,3.8593
1266.32,354.5,3.85878
1266.92,355,3.85827
1267.53,355.5,3.85773
1268.13,356,3.85719
1268.73,356.5,3.85666
1269.33,357,3.85613
1269.93,357.5,3.85559
1270.54,358,3.85505
1271.14,358.5,3.85451
1271.75,359,3.85394
1272.36,359.5,3.85338
1272.96,360,3.85283
1273.56,360.5,3.85227
1274.16,361,3.85171
1274.77,361.5,3.85115
1275.37,362,3.85058
1275.98,362.5,3.85
1276.58,363,3.84943
1277.18,363.5,3.84887
1277.78,364,3.84832
1278.38,364.5,3.84775
1278.99,365,3.84718
1279.59,365.5,3.84662
1280.2,366,3.84607
1280.8,366.5,3.84552
1281.41,367,3.84497
1282.01,367.5,3.84442
1282.61,368,3.84388
1283.21,368.5,3.84335
1283.8,369,3.84283
1284.4,369.5,3.84231
1285.01,370,3.84177
1285.61,370.5,3.84125
1286.22,371,3.84073
1286.82,371.5,3.84021
1287.42,372,3.83972
1288.01,372.5,3.83924
1288.63,373,3.83873
1289.23,373.5,3.83824
1289.83,374,3.83778
1290.42,374.5,3.83731
1291.02,375,3.83683
1291.62,375.5,3.83641
1292.22,376,3.83598
1292.83,376.5,3.83555
1293.43,377,3.83513
1294.02,377.5,3.83471
1294.62,378,3.83431
1295.22,378.5,3.83393
1295.82,379,3.83358
1296.42,379.5,3.83323
1297.02,380,3.83287
1297.62,380.5,3.83252
1298.21,381,3.83217
1298.82,381.5,3.83182
1299.41,382,3.83152
1300.01,382.5,3.83123
1300.61,383,3.83092
1301.22,383.5,3.83061
1301.81,384,3.83032
1302.41,384.5,3.83003
1303.01,385,3.82975
1303.6,385.5,3.8295
1304.2,386,3.82925
1304.81,386.5,3.829
1305.41,387,3.82875
1306.01,387.5,3.82852
1306.6,388,3.82829
1307.19,388.5,3.82808
1307.78,389,3.8279
1308.39,389.5,3.82771
1309.0,390,3.82751
1309.59,390.5,3.82733
1310.18,391,3.82714
1310.78,391.5,3.82696
1311.38,392,3.8268
1311.99,392.5,3.82665
1312.59,393,3.8265
1313.18,393.5,3.82635
1313.77,394,3.82621
1314.36,394.5,3.82607
1314.96,395,3.82593
1315.55,395.5,3.82582
1316.15,396,3.82571
1316.77,396.5,3.8256
1317.36,397,3.82549
1317.95,397.5,3.82539
1318.55,398,3.82529
1319.14,398.5,3.8252
1319.73,399,3.82513
1320.32,399.5,3.82506
1320.92,400,3.82498
1321.52,400.5,3.8249
1322.12,401,3.82482
1322.72,401.5,3.82475
1323.32,402,3.82468
1323.92,402.5,3.82462
1324.52,403,3.82455
1325.11,403.5,3.82449
1325.71,404,3.82443
1326.31,404.5,3.82437
1326.9,405,3.82432
1327.49,405.5,3.82427
1328.07,406,3.82422
1328.67,406.5,3.82418
1329.27,407,3.82413
1329.87,407.5,3.82409
1330.47,408,3.82405
1331.06,408.5,3.82401
1331.66,409,3.82397
1332.25,409.5,3.82393
1332.86,410,3.8239
1333.45,410.5,3.82386
1334.04,411,3.82383
1334.64,411.5,3.82379
1335.24,412,3.82376
1335.83,412.5,3.82372
1336.42,413,3.82368
1337.01,413.5,3.82365
1337.61,414,3.82362
1338.2,414.5,3.82359
1338.8,415,3.82355
1339.4,415.5,3.82352
1340.0,416,3.8235
1340.59,416.5,3.82347
1341.18,417,3.82344
1341.78,417.5,3.82341
1342.38,418,3.82338
1342.96,418.5,3.82334
1343.57,419,3.82331
1344.16,419.5,3.82328
1344.75,420,3.82325
1345.35,420.5,3.82321
1345.95,421,3.82317
1346.54,421.5,3.82314
1347.12,422,3.8231
1347.72,422.5,3.82306
1348.31,423,3.82302
1348.91,423.5,3.82298
1349.5,424,3.82294
1350.09,424.5,3.8229
1350.68,425,3.82286
1351.28,425.5,3.82282
1351.87,426,3.82279
1352.46,426.5,3.82275
1353.06,427,3.82271
1353.65,427.5,3.82266
1354.24,428,3.82262
1354.83,428.5,3.82258
1355.42,429,3.82254
1356.01,429.5,3.8225
1356.61,430,3.82246
1357.2,430.5,3.82241
1357.8,431,3.82237
1358.39,431.5,3.82232
1358.98,432,3.82227
1359.58,432.5,3.82222
1360.17,433,3.82216
1360.75,433.5,3.82211
1361.34,434,3.82206
1361.93,434.5,3.822
1362.53,435,3.82194
1363.12,435.5,3.82188
1363.71,436,3.8218
1364.3,436.5,3.82173
1364.89,437,3.82166
1365.48,437.5,3.82159
1366.08,438,3.82152
1366.67,438.5,3.82144
1367.26,439,3.82136
1367.85,439.5,3.82127
1368.43,440,3.82119
1369.03,440.5,3.82111
1369.61,441,3.82102
1370.2,441.5,3.82093
1370.8,442,3.82085
1371.39,442.5,3.82076
1371.97,443,3.82066
1372.56,443.5,3.82058
1373.15,444,3.82049
1373.75,444.5,3.82039
1374.34,445,3.8203
1374.93,445.5,3.8202
1375.52,446,3.82011
1376.1,446.5,3.82001
1376.7,447,3.81991
1377.29,447.5,3.81981
1377.88,448,3.81972
1378.47,448.5,3.81962
1379.06,449,3.81952
1379.64,449.5,3.81942
1380.22,450,3.81932
1380.82,450.5,3.81921
1381.41,451,3.81911
1381.99,451.5,3.819
1382.59,452,3.81888
1383.18,452.5,3.81876
1383.77,453,3.81864
1384.35,453.5,3.81851
1384.94,454,3.81838
1385.53,454.5,3.81825
1386.11,455,3.81811
1386.7,455.5,3.81797
1387.29,456,3.81782
1387.88,456.5,3.81765
1388.48,457,3.81749
1389.07,457.5,3.81733
1389.65,458,3.81716
1390.24,458.5,3.81699
1390.82,459,3.81682
1391.41,459.5,3.81663
1392.0,460,3.81643
1392.59,460.5,3.81623
1393.18,461,3.81603
1393.76,461.5,3.81582
1394.35,462,3.81562
1394.93,462.5,3.81541
1395.52,463,3.81518
1396.11,463.5,3.81494
1396.69,464,3.8147
1397.28,464.5,3.81447
1397.85,465,3.81424
1398.44,465.5,3.814
1399.04,466,3.81375
1399.62,466.5,3.81349
1400.2,467,3.81323
1400.79,467.5,3.81297
1401.38,468,3.81271
1401.96,468.5,3.81245
1402.55,469,3.81218
1403.13,469.5,3.8119
1403.72,470,3.8116
1404.3,470.5,3.81131
1404.89,471,3.81102
1405.47,471.5,3.81071
1406.06,472,3.8104
1406.65,472.5,3.81009
1407.24,473,3.80976
1407.82,473.5,3.8094
1408.41,474,3.80905
1408.99,474.5,3.8087
1409.58,475,3.80834
1410.16,475.5,3.80798
1410.75,476,3.8076
1411.33,476.5,3.8072
1411.91,477,3.80679
1412.5,477.5,3.80638
1413.09,478,3.80597
1413.67,478.5,3.80554
1414.25,479,3.80511
1414.84,479.5,3.80468
1415.42,480,3.80421
1416.0,480.5,3.80372
1416.59,481,3.80323
1417.17,481.5,3.80274
1417.76,482,3.80225
1418.34,482.5,3.80175
1418.92,483,3.80125
1419.51,483.5,3.80069
1420.1,484,3.80012
1420.68,484.5,3.79957
1421.26,485,3.799
1421.85,485.5,3.79843
1422.43,486,3.79785
1423.02,486.5,3.79727
1423.61,487,3.79663
1424.19,487.5,3.79599
1424.77,488,3.79536
1425.36,488.5,3.79472
1425.94,489,3.79407
1426.53,489.5,3.79341
1427.12,490,3.79273
1427.7,490.5,3.79201
1428.28,491,3.79129
1428.86,491.5,3.79059
1429.44,492,3.78986
1430.02,492.5,3.78913
1430.61,493,3.78838
1431.2,493.5,3.78761
1431.78,494,3.78681
1432.36,494.5,3.78601
1432.94,495,3.78523
1433.52,495.5,3.78441
1434.11,496,3.7836
1434.7,496.5,3.78276
1435.29,497,3.7819
1435.87,497.5,3.78102
1436.45,498,3.78015
1437.03,498.5,3.77928
1437.61,499,3.7784
1438.19,499.5,3.77751
1438.78,500,3.77661
1439.37,500.5,3.77566
1439.95,501,3.7747
1440.53,501.5,3.77377
1441.11,502,3.77283
1441.69,502.5,3.77187
1442.27,503,3.77091
1442.85,503.5,3.76995
1443.44,504,3.76893
1444.03,504.5,3.76789
1444.61,505,3.76688
1445.19,505.5,3.76587
1445.77,506,3.76486
1446.35,506.5,3.76384
1446.93,507,3.76282
1447.52,507.5,3.76174
1448.1,508,3.76067
1448.68,508.5,3.75962
1449.26,509,3.75856
1449.85,509.5,3.75748
1450.43,510,3.75639
1451.02,510.5,3.7553
1451.6,511,3.75419
1452.18,511.5,3.75308
1452.76,512,3.75196
1453.34,512.5,3.75084
1453.92,513,3.74973
1454.51,513.5,3.74859
1455.1,514,3.74744
1455.68,514.5,3.74627
1456.27,515,3.74511
1456.85,515.5,3.74396
1457.43,516,3.7428
1458.02,516.5,3.74163
1458.6,517,3.74047
1459.17,517.5,3.7393
1459.75,518,3.73812
1460.33,518.5,3.73692
1460.92,519,3.73572
1461.5,519.5,3.73451
1462.09,520,3.73329
1462.68,520.5,3.73207
1463.27,521,3.73083
1463.85,521.5,3.72957
1464.43,522,3.72832
1465.01,522.5,3.72709
1465.6,523,3.7258
1466.18,523.5,3.72453
1466.76,524,3.72327
1467.34,524.5,3.72196
1467.92,525,3.72061
1468.51,525.5,3.71927
1469.09,526,3.71793
1469.67,526.5,3.71659
1470.26,527,3.71524
1470.84,527.5,3.71387
1471.42,528,3.71247
1472.0,528.5,3.71104
1472.58,529,3.70961
1473.16,529.5,3.70818
1473.75,530,3.70674
1474.33,530.5,3.70529
1474.91,531,3.70383
1475.5,531.5,3.70231
1476.08,532,3.70076
1476.67,532.5,3.69922
1477.25,533,3.69768
1477.83,533.5,3.69614
1478.41,534,3.69456
1479.0,534.5,3.69297
1479.58,535,3.69132
1480.16,535.5,3.68966
1480.75,536,3.68799
1481.33,536.5,3.68631
1481.92,537,3.68461
1482.5,537.5,3.68291
1483.09,538,3.68119
1483.67,538.5,3.67937
1484.26,539,3.67754
1484.84,539.5,3.67572
1485.43,540,3.67388
1486.02,540.5,3.67203
1486.59,541,3.67019
1487.17,541.5,3.6683
1487.76,542,3.66629
1488.34,542.5,3.66431
1488.92,543,3.66233
1489.51,543.5,3.66032
1490.09,544,3.6583
1490.68,544.5,3.65625
1491.27,545,3.65414
1491.85,545.5,3.65197
1492.44,546,3.6498
1493.03,546.5,3.64762
1493.61,547,3.64547
1494.18,547.5,3.6433
1494.77,548,3.6411
1495.35,548.5,3.63879
1495.94,549,3.63641
1496.53,549.5,3.63408
1497.11,550,3.63176
1497.69,550.5,3.62939
1498.28,551,3.62702
1498.86,551.5,3.62465
1499.44,552,3.62218
1500.02,552.5,3.61968
1500.61,553,3.61717
1501.2,553.5,3.61465
1501.78,554,3.61213
1502.37,554.5,3.60959
1502.95,555,3.60703
1503.54,555.5,3.60438
1504.12,556,3.60173
1504.7,556.5,3.59907
1505.29,557,3.59638
1505.88,557.5,3.59368
1506.46,558,3.59097
1507.05,558.5,3.58825
1507.63,559,3.5854
1508.22,559.5,3.58256
1508.8,560,3.57973
1509.39,560.5,3.57689
1509.96,561,3.57405
1510.55,561.5,3.57113
1511.14,562,3.56817
1511.73,562.5,3.56511
1512.32,563,3.56207
1512.9,563.5,3.55904
1513.49,564,3.55597
1514.07,564.5,3.5529
1514.66,565,3.5498
1515.24,565.5,3.54664
1515.82,566,3.54339
1516.41,566.5,3.54011
1517.0,567,3.53682
1517.59,567.5,3.53351
1518.18,568,3.53019
1518.77,568.5,3.52684
1519.36,569,3.5234
1519.94,569.5,3.5199
1520.53,570,3.51642
1521.11,570.5,3.51293
1521.69,571,3.50944
1522.27,571.5,3.50592
1522.86,572,3.50236
1523.44,572.5,3.49866
1524.03,573,3.49492
1524.62,573.5,3.4912
1525.21,574,3.48745
1525.8,574.5,3.48364
1526.39,575,3.47987
1526.97,575.5,3.47613
1527.56,576,3.47214
1528.14,576.5,3.46814
1528.74,577,3.46414
1529.33,577.5,3.46014
1529.91,578,3.45615
1530.49,578.5,3.45214
1531.08,579,3.44808
1531.67,579.5,3.4438
1532.26,580,3.43956
1532.84,580.5,3.43535
1533.43,581,3.4311
1534.02,581.5,3.42683
1534.61,582,3.42249
1535.21,582.5,3.41809
1535.8,583,3.41356
1536.39,583.5,3.40906
1536.98,584,3.40457
1537.56,584.5,3.40007
1538.14,585,3.39558
1538.72,585.5,3.39109
1539.31,586,3.3864
1539.91,586.5,3.38154
1540.49,587,3.3768
1541.08,587.5,3.37207
1541.67,588,3.36721
1542.26,588.5,3.36236
1542.85,589,3.35752
1543.44,589.5,3.35246
1544.03,590,3.34734
1544.62,590.5,3.34231
1545.2,591,3.33725
1545.8,591.5,3.33211
1546.38,592,3.32701
1546.96,592.5,3.32192
1547.56,593,3.31648
1548.15,593.5,3.31106
1548.73,594,3.30577
1549.32,594.5,3.30042
1549.9,595,3.29502
1550.5,595.5,3.28954
1551.09,596,3.28401
1551.68,596.5,3.27832
1552.27,597,3.27262
1552.86,597.5,3.2669
1553.45,598,3.26115
1554.04,598.5,3.2554
1554.63,599,3.24961
1555.22,599.5,3.24368
1555.82,600,3.23752
1556.41,600.5,3.23146
1557.0,601,3.22544
1557.59,601.5,3.2194
1558.17,602,3.21335
1558.76,602.5,3.20726
1559.35,603,3.20091
1559.95,603.5,3.19437
1560.54,604,3.18793
1561.13,604.5,3.18149
1561.72,605,3.17506
1562.32,605.5,3.16851
1562.92,606,3.16188
1563.5,606.5,3.15514
1564.09,607,3.14839
1564.68,607.5,3.14158
1565.27,608,3.13474
1565.87,608.5,3.12785
1566.46,609,3.12097
1567.05,609.5,3.11406
1567.64,610,3.10677
1568.23,610.5,3.09953
1568.82,611,3.09234
1569.41,611.5,3.08512
1570.0,612,3.07787
1570.59,612.5,3.07054
1571.19,613,3.06307
1571.78,613.5,3.05533
1572.38,614,3.04765
1572.97,614.5,3.04002
1573.56,615,3.03225
1574.16,615.5,3.02446
1574.75,616,3.01668
1575.34,616.5,3.00868
1575.94,617,3.00052
1576.53,617.5,2.99237
1577.13,618,2.98423
1577.72,618.5,2.97609
1578.31,619,2.96791
1578.9,619.5,2.95967
1579.5,620,2.95112
1580.09,620.5,2.94251
1580.69,621,2.93395
1581.28,621.5,2.92537
1581.87,622,2.91675
1582.47,622.5,2.90808
1583.06,623,2.89937
1583.65,623.5,2.89033
1584.24,624,2.88131
1584.84,624.5,2.87234
1585.43,625,2.86329
1586.03,625.5,2.85421
1586.62,626,2.84502
1587.22,626.5,2.8357
1587.82,627,2.82618
1588.41,627.5,2.81676
1589.0,628,2.80738
1589.6,628.5,2.79782
1590.2,629,2.78823
1590.8,629.5,2.77855
1591.39,630,2.76878
1591.98,630.5,2.75896
1592.58,631,2.74902
1593.18,631.5,2.7391
1593.77,632,2.72926
1594.36,632.5,2.71927
1594.96,633,2.70918
1595.56,633.5,2.69892
1596.15,634,2.68865
1596.75,634.5,2.67832
1597.35,635,2.66799
1597.94,635.5,2.65765
1598.54,636,2.64725
1599.14,636.5,2.63677
1599.74,637,2.62601
1600.34,637.5,2.61531
1600.93,638,2.60465
1601.53,638.5,2.59399
1602.12,639,2.58332
1602.71,639.5,2.5726
1603.31,640,2.56163
1603.92,640.5,2.5504
1604.52,641,2.53938
1605.11,641.5,2.52835
1605.71,642,2.5172
1606.31,642.5,2.50606
1606.91,643,2.49495
1607.51,643.5,2.48346
1608.11,644,2.47191
1608.72,644.5,2.46042
1609.32,645,2.4489
1609.92,645.5,2.43737
1610.52,646,2.42583
1611.11,646.5,2.41423
1611.71,647,2.40244
1612.31,647.5,2.39064
1612.9,648,2.37885
1613.5,648.5,2.36693
1614.1,649,2.35497
1614.7,649.5,2.34305
1615.3,650,2.3309
1615.9,650.5,2.31854
1616.5,651,2.30617
1617.11,651.5,2.29381
1617.7,652,2.28146
1618.3,652.5,2.26904
1618.91,653,2.25654
1619.51,653.5,2.24374
1620.11,654,2.23088
1620.71,654.5,2.21799
1621.31,655,2.20506
1621.92,655.5,2.19212
1622.51,656,2.1792
1623.11,656.5,2.16618
1623.71,657,2.15267
1624.32,657.5,2.13914
1624.92,658,2.1256
1625.53,658.5,2.1119
1626.14,659,2.09818
1626.74,659.5,2.08451
1627.34,660,2.07047
1627.95,660.5,2.05614
1628.55,661,2.04191
1629.15,661.5,2.02763
1629.76,662,2.01319
1630.37,662.5,1.99875
1630.97,663,1.98432
1631.57,663.5,1.96929
1632.18,664,1.95424
1632.78,664.5,1.93925
1633.39,665,1.92404
1634.0,665.5,1.90871
1634.6,666,1.89361
1635.2,666.5,1.87815
1635.81,667,1.86196
1636.42,667.5,1.84599
1637.03,668,1.83011
1637.63,668.5,1.81424
1638.23,669,1.79831
1638.83,669.5,1.78228
1639.44,670,1.76574
1640.04,670.5,1.749
1640.66,671,1.73213
1641.27,671.5,1.71545
1641.86,672,1.69898
1642.46,672.5,1.68225
1643.07,673,1.66537
1643.67,673.5,1.64804
1644.28,674,1.63076
1644.89,674.5,1.61353
1645.49,675,1.59636
1646.1,675.5,1.57919
1646.7,676,1.56196
1647.3,676.5,1.54464
1647.91,677,1.52724
1648.51,677.5,1.50994
1649.11,678,1.49269
1649.71,678.5,1.47556
1650.31,679,1.45851
1650.91,679.5,1.44151
1651.5,680,1.42464
1652.1,680.5,1.4078
1652.71,681,1.39098
1653.31,681.5,1.37431
1653.91,682,1.35778
1654.51,682.5,1.34137
1655.11,683,1.32513
1655.71,683.5,1.30954
1656.3,684,1.29401
1656.9,684.5,1.27855
1657.49,685,1.26295
1658.1,685.5,1.24742
1658.69,686,1.23237
1659.29,686.5,1.21817
1659.88,687,1.20486
1660.48,687.5,1.19138
1661.08,688,1.17795
1661.67,688.5,1.16514
1662.26,689,1.15251
1662.86,689.5,1.14011
1663.45,690,1.12885
1664.04,690.5,1.11795
1664.64,691,1.10704
1665.23,691.5,1.0966
1665.83,692,1.08688
1666.43,692.5,1.07737
1667.03,693,1.06803
1667.62,693.5,1.0604
1668.21,694,1.05274
1668.81,694.5,1.04503
1669.4,695,1.03774
1669.99,695.5,1.03064
1670.59,696,1.02388
1671.19,696.5,1.01765
1671.79,697,1.01258
1672.39,697.5,1.00742
1672.99,698,1.00221
1673.59,698.5,0.99757
1674.19,699,0.99316
1674.79,699.5,0.9892
1675.39,700,0.98567
1675.99,700.5,0.98236
1676.58,701,0.97896
1677.18,701.5,0.97561
1677.78,702,0.97239
1678.37,702.5,0.96929
1678.97,703,0.96627
1679.57,703.5,0.96401
1680.17,704,0.96174
1680.77,704.5,0.95932
1681.37,705,0.95693
1681.98,705.5,0.95456
1682.57,706,0.95233
1683.17,706.5,0.95024
1683.77,707,0.9485
1684.37,707.5,0.94666
1684.98,708,0.94476
1685.58,708.5,0.94289
1686.18,709,0.94105
1686.78,709.5,0.93926
1687.38,710,0.93761
1687.99,710.5,0.93604
1688.59,711,0.93441
1689.19,711.5,0.93279
1689.8,712,0.93118
1690.39,712.5,0.92961
1690.99,713,0.92806
1691.59,713.5,0.9266
1692.19,714,0.92514
1692.8,714.5,0.92365
1693.4,715,0.92217
1694.01,715.5,0.92069
1694.61,716,0.91923
1695.21,716.5,0.9178
1695.81,717,0.91643
1696.42,717.5,0.91504
1697.02,718,0.91364
1697.62,718.5,0.91226
1698.22,719,0.91088
1698.83,719.5,0.90951
1699.43,720,0.90816
1700.04,720.5,0.90682
1700.64,721,0.90549
1701.24,721.5,0.90415
1701.84,722,0.90281
1702.44,722.5,0.90148
1703.04,723,0.90017
1703.65,723.5,0.89887
1704.25,724,0.89757
1704.86,724.5,0.89627
1705.46,725,0.89496
1706.07,725.5,0.89366
1706.67,726,0.89239
1707.27,726.5,0.89111
1707.89,727,0.88984
1708.49,727.5,0.8886
1709.08,728,0.88737
1709.69,728.5,0.88612
1710.29,729,0.88487
1710.89,729.5,0.88363
1711.49,730,0.88242
1712.09,730.5,0.88122
1712.7,731,0.87999
1713.31,731.5,0.87877
1713.91,732,0.87757
1714.51,732.5,0.87637
1715.12,733,0.87517
1715.72,733.5,0.87399
1716.33,734,0.87281
1716.93,734.5,0.87163
1717.54,735,0.87047
1718.14,735.5,0.8693
1718.75,736,0.86813
1719.35,736.5,0.86699
1719.95,737,0.86586
1720.56,737.5,0.86471
1721.17,738,0.86357
1721.77,738.5,0.86243
1722.38,739,0.86129
1722.98,739.5,0.86017
1723.58,740,0.85907
1724.18,740.5,0.85797
1724.79,741,0.85685
1725.4,741.5,0.85574
1726.0,742,0.85464
1726.6,742.5,0.85355
1727.2,743,0.85246
1727.82,743.5,0.85136
1728.42,744,0.85028
1729.02,744.5,0.84922
1729.63,745,0.84814
1730.23,745.5,0.84707
1730.84,746,0.84601
1731.44,746.5,0.84497
1732.04,747,0.84393
1732.65,747.5,0.84289
1733.25,748,0.84186
1733.86,748.5,0.84084
1734.46,749,0.83982
1735.07,749.5,0.8388
1735.68,750,0.8378
1736.29,750.5,0.83681
1736.89,751,0.83582
1737.5,751.5,0.83484
1738.1,752,0.83387
1738.7,752.5,0.8329
1739.31,753,0.83194
1739.91,753.5,0.831
1740.52,754,0.83006
1741.12,754.5,0.82911
1741.72,755,0.82817
1742.33,755.5,0.82723
1742.94,756,0.82629
1743.55,756.5,0.82538
1744.15,757,0.82448
1744.75,757.5,0.82358
1745.35,758,0.82267
1745.96,758.5,0.82176
1746.57,759,0.82086
1747.18,759.5,0.81997
1747.79,760,0.8191
1748.39,760.5,0.81824
1748.99,761,0.81738
1749.6,761.5,0.81651
1750.21,762,0.81565
1750.81,762.5,0.8148
1751.42,763,0.81396
1752.03,763.5,0.81313
1752.63,764,0.8123
1753.23,764.5,0.81147
1753.84,765,0.81064
1754.45,765.5,0.80983
1755.05,766,0.80903
1755.65,766.5,0.80825
1756.25,767,0.80746
1756.86,767.5,0.80666
1757.47,768,0.80588
1758.08,768.5,0.80509
1758.68,769,0.80431
1759.29,769.5,0.80354
1759.88,770,0.80279
1760.49,770.5,0.80203
1761.1,771,0.80127
1761.71,771.5,0.80052
1762.31,772,0.79977
1762.91,772.5,0.79903
1763.51,773,0.79831
1764.11,773.5,0.79759
1764.72,774,0.79685
1765.33,774.5,0.79613
1765.93,775,0.79542
1766.52,775.5,0.7947
1767.12,776,0.79399
1767.72,776.5,0.7933
1768.33,777,0.79259
1768.94,777.5,0.79188
1769.55,778,0.79118
1770.15,778.5,0.79049
1770.76,779,0.7898
1771.36,779.5,0.78912
1771.97,780,0.78844
1772.56,780.5,0.78778
1773.16,781,0.78712
1773.76,781.5,0.78645
1774.37,782,0.78578
1774.98,782.5,0.7851
1775.57,783,0.78447
1776.17,783.5,0.78382
1776.78,784,0.78317
1777.38,784.5,0.78252
1777.98,785,0.78188
1778.59,785.5,0.78123
1779.19,786,0.78059
1779.79,786.5,0.77996
1780.39,787,0.77933
1780.99,787.5,0.7787
1781.58,788,0.77807
1782.18,788.5,0.77744
1782.79,789,0.7768
1783.39,789.5,0.77617
1783.99,790,0.77555
1784.58,790.5,0.77493
1785.18,791,0.77431
1785.79,791.5,0.77369
1786.38,792,0.77308
1786.98,792.5,0.77247
1787.57,793,0.77187
1788.17,793.5,0.77127
1788.78,794,0.77066
1789.38,794.5,0.77005
1789.97,795,0.76946
1790.57,795.5,0.76886
1791.16,796,0.76826
1791.76,796.5,0.76768
1792.35,797,0.76709
1792.94,797.5,0.7665
1793.54,798,0.76592
1794.13,798.5,0.76533
1794.74,799,0.76473
1795.34,799.5,0.76415
1795.93,800,0.76357
1796.53,800.5,0.76299
1797.13,801,0.76241
1797.73,801.5,0.76184
1798.32,802,0.76127
1798.92,802.5,0.7607
1799.51,803,0.76013
1800.1,803.5,0.75957
1800.7,804,0.759
1801.3,804.5,0.75844
1801.89,805,0.75788
1802.49,805.5,0.75732
1803.08,806,0.75675
1803.68,806.5,0.7562
1804.27,807,0.75565
1804.87,807.5,0.75509
1805.46,808,0.75453
1806.06,808.5,0.75397
1806.65,809,0.75341
1807.25,809.5,0.75285
1807.84,810,0.75231
1808.43,810.5,0.75176
1809.03,811,0.7512
1809.62,811.5,0.75065
1810.22,812,0.7501
1810.82,812.5,0.74954
1811.42,813,0.74901
1812.01,813.5,0.74847
1812.6,814,0.74793
1813.19,814.5,0.7474
1813.78,815,0.74686
1814.37,815.5,0.74632
1814.97,816,0.74578
1815.56,816.5,0.74525
1816.16,817,0.74472
1816.75,817.5,0.74418
1817.35,818,0.74365
1817.94,818.5,0.74312
1818.54,819,0.74259
1819.13,819.5,0.74207
1819.72,820,0.74155
1820.31,820.5,0.74102
1820.9,821,0.7405
1821.5,821.5,0.73999
1822.1,822,0.73947
1822.69,822.5,0.73896
1823.29,823,0.73845
1823.88,823.5,0.73796
1824.48,824,0.73746
1825.08,824.5,0.73696
1825.67,825,0.73646
1826.27,825.5,0.73597
1826.86,826,0.73547
1827.45,826.5,0.735
1828.04,827,0.73452
1828.63,827.5,0.73404
1829.23,828,0.73355
1829.83,828.5,0.73306
1830.43,829,0.73256
1831.03,829.5,0.73207
1831.62,830,0.7316
1832.21,830.5,0.73112
1832.81,831,0.73063
1833.4,831.5,0.73015
1833.99,832,0.72966
1834.59,832.5,0.72918
1835.19,833,0.7287
1835.79,833.5,0.72822
1836.38,834,0.72774
1836.98,834.5,0.72727
1837.58,835,0.72679
1838.18,835.5,0.72631
1838.78,836,0.72584
1839.38,836.5,0.72536
1839.99,837,0.72489
1840.59,837.5,0.72442
1841.18,838,0.72395
1841.78,838.5,0.72348
1842.37,839,0.72302
1842.96,839.5,0.72256
1843.56,840,0.72209
1844.16,840.5,0.72162
1844.76,841,0.72116
1845.36,841.5,0.72069
1845.95,842,0.72023
1846.55,842.5,0.71977
1847.15,843,0.71931
1847.74,843.5,0.71885
1848.34,844,0.71839
1848.94,844.5,0.71794
1849.54,845,0.71748
1850.14,845.5,0.71702
1850.73,846,0.71658
1851.33,846.5,0.71614
1851.93,847,0.71569
1852.53,847.5,0.71525
1853.13,848,0.71482
1853.73,848.5,0.71438
1854.33,849,0.71395
1854.93,849.5,0.71351
1855.53,850,0.7131
1856.12,850.5,0.71269
1856.72,851,0.71227
1857.33,851.5,0.71185
1857.92,852,0.71143
1858.52,852.5,0.71102
1859.12,853,0.71061
1859.72,853.5,0.7102
1860.33,854,0.70979
1860.92,854.5,0.70938
1861.52,855,0.70897
1862.12,855.5,0.70857
1862.72,856,0.70816
1863.32,856.5,0.70776
1863.92,857,0.70735
1864.52,857.5,0.70695
1865.12,858,0.70655
1865.72,858.5,0.70614
1866.32,859,0.70574
1866.92,859.5,0.70534
1867.52,860,0.70495
1868.12,860.5,0.70455
1868.72,861,0.70415
1869.32,861.5,0.70376
1869.92,862,0.70336
1870.52,862.5,0.70297
1871.11,863,0.70259
1871.72,863.5,0.70219
1872.33,864,0.7018
1872.93,864.5,0.7014
1873.53,865,0.70101
1874.13,865.5,0.70063
1874.72,866,0.70024
1875.32,866.5,0.69985
1875.93,867,0.69947
1876.53,867.5,0.69908
1877.13,868,0.6987
1877.73,868.5,0.69831
1878.33,869,0.69793
1878.93,869.5,0.69755
1879.53,870,0.69717
1880.13,870.5,0.69679
1880.73,871,0.69641
1881.34,871.5,0.69603
1881.95,872,0.69564
1882.55,872.5,0.69526
1883.15,873,0.69489
1883.75,873.5,0.69451
1884.35,874,0.69414
1884.95,874.5,0.69377
1885.55,875,0.6934
1886.16,875.5,0.69302
1886.77,876,0.69265
1887.37,876.5,0.69229
1887.96,877,0.69193
1888.57,877.5,0.69157
1889.17,878,0.69121
1889.77,878.5,0.69085
1890.37,879,0.6905
1890.97,879.5,0.69015
1891.57,880,0.68981
1892.18,880.5,0.68947
1892.78,881,0.68912
1893.38,881.5,0.68877
1893.98,882,0.68843
1894.59,882.5,0.68809
1895.19,883,0.68774
1895.79,883.5,0.6874
1896.39,884,0.68706
1896.99,884.5,0.68671
1897.6,885,0.68637
1898.2,885.5,0.68602
1898.8,886,0.68568
1899.41,886.5,0.68533
1900.01,887,0.68498
1900.62,887.5,0.68464
1901.22,888,0.6843
1901.82,888.5,0.68396
1902.42,889,0.68362
1903.02,889.5,0.68328
1903.62,890,0.68295
1904.23,890.5,0.68262
1904.84,891,0.68228
1905.44,891.5,0.68195
1906.04,892,0.68162
1906.64,892.5,0.68129
1907.25,893,0.68096
1907.86,893.5,0.68064
1908.46,894,0.68032
1909.06,894.5,0.68
1909.66,895,0.67968
1910.26,895.5,0.67936
1910.87,896,0.67905
1911.48,896.5,0.67874
1912.08,897,0.67843
1912.68,897.5,0.67812
1913.28,898,0.67782
1913.88,898.5,0.67751
1914.48,899,0.67721
1915.08,899.5,0.6769
1915.69,900,0.6766
1916.29,900.5,0.67629
1916.89,901,0.67598
1917.5,901.5,0.67567
1918.11,902,0.67537
1918.71,902.5,0.67507
1919.31,903,0.67476
1919.91,903.5,0.67446
1920.51,904,0.67415
1921.12,904.5,0.67385
1921.73,905,0.67355
1922.33,905.5,0.67325
1922.93,906,0.67296
1923.53,906.5,0.67266
1924.13,907,0.67236
1924.74,907.5,0.67207
1925.35,908,0.67177
1925.96,908.5,0.67148
1926.56,909,0.67119
1927.16,909.5,0.67089
1927.76,910,0.6706
1928.37,910.5,0.67031
1928.98,911,0.67001
1929.58,911.5,0.66972
1930.18,912,0.66943
1930.78,912.5,0.66914
1931.39,913,0.66884
1931.99,913.5,0.66855
1932.59,914,0.66827
1933.19,914.5,0.66799
1933.8,915,0.6677
1934.41,915.5,0.66741
1935.01,916,0.66712
1935.61,916.5,0.66685
1936.22,917,0.66658
1936.82,917.5,0.66629
1937.43,918,0.66602
1938.03,918.5,0.66574
1938.64,919,0.66547
1939.24,919.5,0.66519
1939.84,920,0.66491
1940.44,920.5,0.66464
1941.05,921,0.66436
1941.65,921.5,0.66408
1942.25,922,0.66381
1942.85,922.5,0.66354
1943.45,923,0.66326
1944.05,923.5,0.66299
1944.66,924,0.66271
1945.27,924.5,0.66243
1945.87,925,0.66216
1946.47,925.5,0.66189
1947.08,926,0.66163
1947.68,926.5,0.66136
1948.29,927,0.6611
1948.89,927.5,0.66084
1949.49,928,0.66058
1950.09,928.5,0.66032
1950.7,929,0.66006
1951.3,929.5,0.6598
1951.9,930,0.65955
1952.5,930.5,0.6593
1953.11,931,0.65904
1953.71,931.5,0.65879
1954.32,932,0.65854
1954.92,932.5,0.65828
1955.52,933,0.65803
1956.12,933.5,0.65778
1956.72,934,0.65752
1957.33,934.5,0.65726
1957.93,935,0.65701
1958.54,935.5,0.65675
1959.15,936,0.6565
1959.75,936.5,0.65625
1960.35,937,0.656
1960.95,937.5,0.65575
1961.56,938,0.6555
1962.16,938.5,0.65524
1962.77,939,0.655
1963.37,939.5,0.65475
1963.98,940,0.6545
1964.57,940.5,0.65425
1965.17,941,0.65401
1965.78,941.5,0.65376
1966.39,942,0.65351
1966.99,942.5,0.65326
1967.6,943,0.65302
1968.2,943.5,0.65278
1968.81,944,0.65253
1969.41,944.5,0.65228
1970.01,945,0.65204
1970.61,945.5,0.65178
1971.21,946,0.65153
1971.82,946.5,0.65128
1972.43,947,0.65103
1973.04,947.5,0.65078
1973.64,948,0.65053
1974.24,948.5,0.65028
1974.84,949,0.65004
1975.45,949.5,0.64979
1976.06,950,0.64954
1976.66,950.5,0.64929
1977.27,951,0.64904
1977.87,951.5,0.64879
1978.48,952,0.64855
1979.08,952.5,0.64831
1979.69,953,0.64806
1980.29,953.5,0.64782
1980.89,954,0.64758
1981.5,954.5,0.64735
1982.11,955,0.64711
1982.7,955.5,0.64687
1983.31,956,0.64664
1983.91,956.5,0.64641
1984.51,957,0.64618
1985.12,957.5,0.64595
1985.72,958,0.64572
1986.33,958.5,0.64549
1986.93,959,0.64525
1987.54,959.5,0.64503
1988.14,960,0.64481
1988.75,960.5,0.64458
1989.36,961,0.64436
1989.95,961.5,0.64414
1990.56,962,0.64392
1991.17,962.5,0.6437
1991.78,963,0.64348
1992.38,963.5,0.64326
1992.99,964,0.64304
1993.6,964.5,0.64282
1994.2,965,0.6426
1994.8,965.5,0.64238
1995.41,966,0.64216
1996.01,966.5,0.64195
1996.62,967,0.64173
1997.22,967.5,0.64151
1997.83,968,0.64129
1998.44,968.5,0.64107
1999.04,969,0.64085
1999.65,969.5,0.64064
2000.26,970,0.64042
2000.87,970.5,0.6402
2001.47,971,0.63998
2002.08,971.5,0.63977
2002.68,972,0.63955
2003.29,972.5,0.63934
2003.89,973,0.63914
2004.49,973.5,0.63893
2005.1,974,0.63871
2005.71,974.5,0.6385
2006.32,975,0.63829
2006.93,975.5,0.63808
2007.53,976,0.63788
2008.14,976.5,0.63767
2008.74,977,0.63747
2009.35,977.5,0.63726
2009.96,978,0.63705
2010.57,978.5,0.63685
2011.18,979,0.63664
2011.79,979.5,0.63643
2012.39,980,0.63623
2012.99,980.5,0.63603
2013.6,981,0.63584
2014.2,981.5,0.63565
2014.81,982,0.63545
2015.42,982.5,0.63526
2016.03,983,0.63507
2016.64,983.5,0.63489
2017.25,984,0.6347
2017.85,984.5,0.63452
2018.45,985,0.63433
2019.06,985.5,0.63415
2019.66,986,0.63398
2020.27,986.5,0.63381
2020.87,987,0.63364
2021.48,987.5,0.63346
2022.09,988,0.63328
2022.7,988.5,0.63311
2023.3,989,0.63294
2023.91,989.5,0.63277
2024.52,990,0.6326
2025.12,990.5,0.63243
2025.72,991,0.63226
2026.33,991.5,0.63208
2026.94,992,0.63191
2027.54,992.5,0.63173
2028.15,993,0.63156
2028.75,993.5,0.63138
2029.36,994,0.63121
2029.96,994.5,0.63103
2030.57,995,0.63085
2031.18,995.5,0.63068
2031.78,996,0.6305
2032.39,996.5,0.63033
2032.99,997,0.63015
2033.6,997.5,0.62998
2034.21,998,0.62981
2034.82,998.5,0.62963
2035.42,999,0.62947
2036.01,999.5,0.62931
2036.62,1000,0.62915
2037.22,1000.5,0.62899
2037.83,1001,0.62883
2038.43,1001.5,0.62867
2039.04,1002,0.62851
2039.65,1002.5,0.62836
2040.26,1003,0.6282
2040.87,1003.5,0.62804
2041.48,1004,0.62789
2042.08,1004.5,0.62773
2042.68,1005,0.62757
2043.28,1005.5,0.62742
2043.88,1006,0.62725
2044.49,1006.5,0.62709
2045.1,1007,0.62693
2045.71,1007.5,0.62678
2046.31,1008,0.62662
2046.92,1008.5,0.62645
2047.52,1009,0.6263
2048.12,1009.5,0.62614
2048.73,1010,0.62598
2049.33,1010.5,0.62582
2049.93,1011,0.62567
2050.54,1011.5,0.62551
2051.14,1012,0.62536
2051.74,1012.5,0.62521
2052.34,1013,0.62507
2052.94,1013.5,0.62492
2053.55,1014,0.62476
2054.16,1014.5,0.62461
2054.76,1015,0.62447
2055.37,1015.5,0.62433
2055.98,1016,0.62419
2056.57,1016.5,0.62405
2057.17,1017,0.62391
2057.77,1017.5,0.62377
2058.38,1018,0.62363
2058.99,1018.5,0.62349
2059.59,1019,0.62337
2060.19,1019.5,0.62324
2060.8,1020,0.62311
2061.4,1020.5,0.62297
2062.0,1021,0.62283
2062.6,1021.5,0.6227
2063.21,1022,0.62256
2063.82,1022.5,0.62242
2064.42,1023,0.62228
2065.01,1023.5,0.62214
2065.62,1024,0.622
2066.23,1024.5,0.62186
2066.83,1025,0.62172
2067.43,1025.5,0.62158
2068.02,1026,0.62144
2068.63,1026.5,0.62131
2069.24,1027,0.62118
2069.83,1027.5,0.62105
2070.44,1028,0.62091
2071.05,1028.5,0.62078
2071.65,1029,0.62065
2072.25,1029.5,0.62052
2072.86,1030,0.62039
2073.46,1030.5,0.62026
2074.07,1031,0.62013
2074.67,1031.5,0.62
2075.26,1032,0.61987
2075.86,1032.5,0.61974
2076.46,1033,0.61961
2077.07,1033.5,0.61947
2077.68,1034,0.61933
2078.28,1034.5,0.6192
2078.89,1035,0.61906
2079.49,1035.5,0.61892
2080.1,1036,0.61878
2080.7,1036.5,0.61864
2081.3,1037,0.6185
2081.9,1037.5,0.61836
2082.51,1038,0.61822
2083.11,1038.5,0.61807
2083.71,1039,0.61793
2084.31,1039.5,0.61778
2084.92,1040,0.61764
2085.52,1040.5,0.6175
2086.12,1041,0.61735
2086.72,1041.5,0.61721
2087.32,1042,0.61707
2087.92,1042.5,0.61693
2088.52,1043,0.61679
2089.13,1043.5,0.61665
2089.74,1044,0.61652
2090.34,1044.5,0.61638
2090.95,1045,0.61625
2091.54,1045.5,0.61613
2092.13,1046,0.61601
2092.74,1046.5,0.61588
2093.34,1047,0.61575
2093.95,1047.5,0.61562
2094.55,1048,0.61549
2095.14,1048.5,0.61536
2095.75,1049,0.61523
2096.35,1049.5,0.61509
2096.95,1050,0.61495
2097.56,1050.5,0.61481
2098.17,1051,0.61467
2098.76,1051.5,0.61453
2099.36,1052,0.61439
2099.96,1052.5,0.61425
2100.56,1053,0.61411
2101.16,1053.5,0.61397
2101.76,1054,0.61383
2102.37,1054.5,0.61369
2102.98,1055,0.61355
2103.51,1055.5,0.61343
2104.08,1056,0.6133
2105.51,1056.5,0.61297
2106.71,1057,0.6127
2107.68,1057.5,0.61249
2108.64,1058,0.61227
2109.62,1058.5,0.61205
2110.65,1059,0.61182
2111.72,1059.5,0.61158
2112.84,1060,0.61133
2114.05,1060.5,0.61108
2115.26,1061,0.61082
2116.57,1061.5,0.61057
2117.94,1062,0.61031
2119.44,1062.5,0.61002
2121.0,1063,0.60975
2122.69,1063.5,0.60945
2124.0,1063.86,0.60925
2126.0,1064.39,0.60894
2128.0,1064.88,0.60867
2130.0,1065.32,0.6084
2132.0,1065.72,0.60813
2134.0,1066.1,0.60786
2136.0,1066.45,0.6076
2138.0,1066.78,0.60735
2140.0,1067.07,0.60712
2142.0,1067.34,0.60687
2144.0,1067.6,0.60661
2146.0,1067.85,0.60635
2148.0,1068.05,0.60608
2150.0,1068.27,0.60582
2152.0,1068.46,0.60557
2154.0,1068.64,0.60532
2156.0,1068.8,0.60508
2158.0,1068.96,0.60486
2160.0,1069.1,0.60465
2162.0,1069.23,0.60446
2164.0,1069.35,0.60428
2166.0,1069.47,0.6041
2168.0,1069.58,0.60392
2170.0,1069.68,0.60372
2172.0,1069.78,0.60349
2174.0,1069.87,0.60327
2176.0,1069.96,0.60304
2178.0,1070.04,0.60283
2180.0,1070.1,0.60264
2182.0,1070.18,0.60248
2184.0,1070.25,0.60233
2186.0,1070.31,0.6022
2188.0,1070.36,0.60205
2190.0,1070.42,0.6019
2192.0,1070.48,0.60176
2194.0,1070.53,0.6016
2196.0,1070.58,0.60144
2198.0,1070.62,0.60127
2200.0,1070.66,0.6011
2202.0,1070.71,0.60094
2204.0,1070.75,0.6008
2206.0,1070.79,0.60066
2208.0,1070.82,0.6005
2210.0,1070.86,0.60033
2212.0,1070.89,0.60014
2214.0,1070.92,0.59996
2216.0,1070.95,0.5998
2218.0,1070.98,0.59962
2220.0,1071.01,0.59944
2222.0,1071.04,0.59928
2224.0,1071.07,0.59913
2226.0,1071.09,0.59899
2228.0,1071.12,0.59886
2230.0,1071.14,0.59873
2232.0,1071.16,0.59861
2234.0,1071.18,0.59849
2236.0,1071.21,0.59837
2238.0,1071.23,0.59824
2240.0,1071.24,0.5981
2242.0,1071.27,0.59795
2244.0,1071.28,0.59779
2246.0,1071.31,0.59764
2248.0,1071.32,0.59747
2250.0,1071.35,0.59731
2252.0,1071.36,0.59716
2254.0,1071.38,0.59702
2256.0,1071.39,0.59689
2258.0,1071.42,0.59676
2260.0,1071.42,0.59662
2262.0,1071.43,0.59648
2264.0,1071.44,0.59634
2266.0,1071.47,0.59623
2268.0,1071.47,0.59614
2270.0,1071.49,0.59605
2272.0,1071.49,0.59594
2274.0,1071.51,0.59582
2276.0,1071.52,0.59567
2278.0,1071.53,0.59553
2280.0,1071.54,0.5954
2282.0,1071.56,0.59526
2284.0,1071.57,0.59513
2286.0,1071.58,0.59499
2288.0,1071.59,0.59485
2290.0,1071.6,0.59472
2292.0,1071.6,0.59461
2294.0,1071.61,0.5945
2296.0,1071.61,0.59439
2298.0,1071.63,0.59428
2300.0,1071.63,0.59417
2302.0,1071.64,0.59407
2304.0,1071.66,0.59396
2306.0,1071.66,0.59385
2308.0,1071.67,0.59373
2310.0,1071.67,0.59362
2312.0,1071.69,0.59353
2314.0,1071.69,0.59344
2316.0,1071.71,0.59336
2318.0,1071.71,0.59327
2320.0,1071.7,0.59315
2322.0,1071.71,0.59302
2324.0,1071.73,0.5929
2326.0,1071.73,0.59279
2328.0,1071.74,0.59269
2330.0,1071.74,0.59259
2332.0,1071.75,0.59249
2334.0,1071.75,0.5924
2336.0,1071.77,0.5923
2338.0,1071.77,0.5922
2340.0,1071.77,0.5921
2342.0,1071.78,0.59199
2344.0,1071.78,0.59187
2346.0,1071.79,0.59175
2348.0,1071.79,0.59163
2350.0,1071.79,0.59152
2352.0,1071.79,0.59142
2354.0,1071.8,0.59132
2356.0,1071.8,0.59123
2358.0,1071.8,0.59114
2360.0,1071.8,0.59106
2362.0,1071.81,0.59099
2364.0,1071.81,0.59092
2366.0,1071.81,0.59083
2368.0,1071.81,0.59072
2370.0,1071.82,0.59061
2372.0,1071.83,0.5905
2374.0,1071.83,0.5904
2376.0,1071.82,0.59033
2378.0,1071.83,0.59026
2380.0,1071.84,0.5902
2382.0,1071.84,0.59013
2384.0,1071.84,0.59003
2386.0,1071.84,0.58992
2388.0,1071.85,0.5898
2390.0,1071.84,0.58969
2392.0,1071.85,0.5896
2394.0,1071.86,0.58952
2396.0,1071.86,0.58944
2398.0,1071.85,0.58935
2400.0,1071.86,0.58927
2402.0,1071.86,0.58918
2404.0,1071.86,0.5891
2406.0,1071.86,0.58901
2408.0,1071.86,0.58892
2410.0,1071.86,0.58883
2412.0,1071.86,0.58874
2414.0,1071.86,0.58865
2416.0,1071.86,0.58856
2418.0,1071.86,0.58847
2420.0,1071.86,0.58838
