Repository: MaCFP/matl-db

### Experimental Conditions: TGA/DSC
A Mettler Toledo TGA/DSC3+ was used to simultaneously conduct Thermogravimetric Analysis (TGA) and Differential Scanning Calorimetry (DSC) experiments. 

* Non-isothermal STA experiments
  - Heating Rates: 5, 10, 20, 30, 40, 50 K/min
  - Temperature program
    - Initial Temperature: 304 K
    - Initial Isotherm: 1200 s (hold at 304 K for 1200 s)  
    - Maximum Temperature: 1074 K
    - Final Isotherm: 300 s (hold 1074 K for 300 s)
* Isothermal STA experiments at 593 K
  - Temperature program
      - Initial Temperature: 304 K
      - Initial Isotherm: 1200 s (hold at 304 K for 1200 s)  
      - Maximum Temperature: 593 K (hold at 593 K for 6 hours)

File: Wood/Calibration_Data/TUBS/TUBS_Wood_TGA_N2_50K_R14.csv
Time (s),Temperature (K),Mass (mg)
0.0,304.94,4.00946
10.0,304.87,4.00565
20.0,304.83,4.00162
30.0,304.8,3.99775
40.0,304.77,3.99419
50.0,304.75,3.99071
60.0,304.71,3.98734
70.0,304.68,3.98417
80.0,304.68,3.98107
90.0,304.66,3.97815
100.0,304.64,3.9754
110.0,304.62,3.97268
120.0,304.6,3.97014
130.0,304.58,3.96768
140.0,304.57,3.96544
150.0,304.56,3.96321
160.0,304.53,3.96103
170.0,304.52,3.95888
180.0,304.52,3.95701
190.0,304.51,3.95506
200.0,304.48,3.95308
210.0,304.5,3.95128
220.0,304.47,3.94955
230.0,304.48,3.9478
240.0,304.46,3.94605
250.0,304.46,3.9446
260.0,304.45,3.94306
270.0,304.47,3.94149
280.0,304.44,3.9401
290.0,304.46,3.93867
300.0,304.44,3.93728
310.0,304.44,3.93589
320.0,304.43,3.9346
330.0,304.43,3.9333
340.0,304.43,3.93213
350.0,304.42,3.93098
360.0,304.42,3.92975
370.0,304.41,3.92871
380.0,304.42,3.92777
390.0,304.41,3.92686
400.0,304.4,3.92588
410.0,304.41,3.92487
420.0,304.4,3.92381
430.0,304.41,3.92285
440.0,304.42,3.92196
450.0,304.42,3.92109
460.0,304.41,3.92023
470.0,304.42,3.9194
480.0,304.41,3.91851
490.0,304.41,3.9177
500.0,304.41,3.91703
510.0,304.41,3.91628
520.0,304.41,3.91563
530.0,304.43,3.91487
540.0,304.4,3.91423
550.0,304.43,3.91352
560.0,304.41,3.91291
570.0,304.4,3.91229
580.0,304.41,3.91171
590.0,304.42,3.91104
600.0,304.43,3.91047
610.0,304.4,3.90996
620.0,304.42,3.9093
630.0,304.4,3.90865
640.0,304.41,3.9081
650.0,304.42,3.90765
660.0,304.41,3.90718
670.0,304.41,3.90666
680.0,304.39,3.90619
690.0,304.4,3.90571
700.0,304.4,3.90519
710.0,304.4,3.90472
720.0,304.4,3.90427
730.0,304.4,3.90386
740.0,304.4,3.90333
750.0,304.39,3.90294
760.0,304.4,3.90246
770.0,304.41,3.90217
780.0,304.4,3.9018
790.0,304.41,3.90144
800.0,304.41,3.90097
810.0,304.41,3.9005
820.0,304.41,3.9001
830.0,304.42,3.89983
840.0,304.42,3.89948
850.0,304.42,3.89911
860.0,304.43,3.89878
870.0,304.42,3.89849
880.0,304.42,3.89808
890.0,304.41,3.8977
900.0,304.41,3.89727
910.0,304.42,3.89707
920.0,304.41,3.89665
930.0,304.42,3.8964
940.0,304.43,3.89611
950.0,304.42,3.89566
960.0,304.42,3.89538
970.0,304.43,3.89489
980.0,304.42,3.89457
990.0,304.43,3.89437
1000.0,304.43,3.89422
1010.0,304.42,3.89394
1020.0,304.42,3.89353
1030.0,304.43,3.89334
1040.0,304.42,3.8932
1050.0,304.43,3.89295
1060.0,304.43,3.89278
1070.0,304.42,3.89253
1080.0,304.42,3.89237
1090.0,304.41,3.89213
1100.0,304.44,3.89191
1110.0,304.43,3.89172
1120.0,304.43,3.89142
1130.0,304.42,3.89109
1140.0,304.42,3.89087
1150.0,304.41,3.89085
1160.0,304.43,3.89061
1170.0,304.41,3.89041
1180.0,304.41,3.89024
1190.0,304.41,3.88995
1200.0,304.44,3.88947
1205.958,306.0,3.88736
1209.255,308.0,3.88676
1212.286,310.0,3.88815
1214.949,312.0,3.8895
1217.419,314.0,3.8906
1219.877,316.0,3.89074
1222.275,318.0,3.89063
1224.657,320.0,3.8903
1227.071,322.0,3.88968
1229.469,324.0,3.8888
1231.847,326.0,3.88786
1234.232,328.0,3.88692
1236.623,330.0,3.88599
1238.995,332.0,3.88507
1241.396,334.0,3.88413
1243.804,336.0,3.88312
1246.185,338.0,3.88202
1248.58,340.0,3.8808
1250.985,342.0,3.87949
1253.386,344.0,3.87803
1255.79,346.0,3.87644
1258.168,348.0,3.87473
1260.571,350.0,3.87282
1262.979,352.0,3.87084
1265.394,354.0,3.86871
1267.792,356.0,3.86655
1270.195,358.0,3.86434
1272.608,360.0,3.86204
1275.019,362.0,3.85975
1277.408,364.0,3.85746
1279.816,366.0,3.85521
1282.22,368.0,3.853
1284.62,370.0,3.85086
1287.02,372.0,3.84875
1289.41,374.0,3.84679
1291.806,376.0,3.84495
1294.178,378.0,3.84328
1296.592,380.0,3.84176
1298.97,382.0,3.84038
1301.361,384.0,3.83918
1303.755,386.0,3.83806
1306.125,388.0,3.83704
1308.505,390.0,3.83613
1310.884,392.0,3.83535
1313.269,394.0,3.83477
1315.646,396.0,3.83427
1318.021,398.0,3.83387
1320.418,400.0,3.83354
1322.795,402.0,3.83323
1325.168,404.0,3.833
1327.54,406.0,3.83279
1329.92,408.0,3.83261
1332.301,410.0,3.83244
1334.669,412.0,3.83229
1337.039,414.0,3.83216
1339.413,416.0,3.83202
1341.773,418.0,3.83188
1344.158,420.0,3.83175
1346.514,422.0,3.83158
1348.882,424.0,3.8314
1351.245,426.0,3.8312
1353.613,428.0,3.83102
1355.97,430.0,3.83084
1358.333,432.0,3.83065
1360.697,434.0,3.83042
1363.046,436.0,3.83016
1365.407,438.0,3.82985
1367.754,440.0,3.82951
1370.11,442.0,3.82913
1372.471,444.0,3.82871
1374.813,446.0,3.82828
1377.175,448.0,3.82783
1379.523,450.0,3.82738
1381.869,452.0,3.8269
1384.216,454.0,3.82635
1386.555,456.0,3.82573
1388.887,458.0,3.82502
1391.234,460.0,3.82425
1393.571,462.0,3.8234
1395.91,464.0,3.82246
1398.236,466.0,3.82147
1400.587,468.0,3.82036
1402.923,470.0,3.8192
1405.257,472.0,3.81789
1407.598,474.0,3.81647
1409.923,476.0,3.81491
1412.258,478.0,3.81318
1414.59,480.0,3.81134
1416.928,482.0,3.80929
1419.258,484.0,3.80714
1421.597,486.0,3.80476
1423.92,488.0,3.8022
1426.257,490.0,3.79943
1428.58,492.0,3.79638
1430.911,494.0,3.7932
1433.239,496.0,3.78975
1435.567,498.0,3.78618
1437.896,500.0,3.78243
1440.221,502.0,3.77849
1442.548,504.0,3.77442
1444.868,506.0,3.77014
1447.208,508.0,3.76576
1449.53,510.0,3.76125
1451.874,512.0,3.75664
1454.185,514.0,3.75202
1456.513,516.0,3.74725
1458.843,518.0,3.7424
1461.18,520.0,3.73736
1463.498,522.0,3.73225
1465.822,524.0,3.72696
1468.148,526.0,3.7215
1470.481,528.0,3.71587
1472.812,530.0,3.70998
1475.132,532.0,3.70394
1477.458,534.0,3.69752
1479.787,536.0,3.69083
1482.123,538.0,3.68382
1484.44,540.0,3.67645
1486.773,542.0,3.66879
1489.112,544.0,3.66056
1491.436,546.0,3.65205
1493.772,548.0,3.64302
1496.108,550.0,3.63357
1498.438,552.0,3.62386
1500.774,554.0,3.61365
1503.106,556.0,3.6032
1505.443,558.0,3.59214
1507.785,560.0,3.58068
1510.132,562.0,3.56878
1512.454,564.0,3.55645
1514.792,566.0,3.5437
1517.141,568.0,3.53016
1519.48,570.0,3.51631
1521.812,572.0,3.50189
1524.165,574.0,3.48676
1526.5,576.0,3.4713
1528.852,578.0,3.45497
1531.192,580.0,3.4383
1533.542,582.0,3.42075
1535.891,584.0,3.40265
1538.241,586.0,3.38399
1540.581,588.0,3.36458
1542.935,590.0,3.34462
1545.299,592.0,3.32357
1547.645,594.0,3.30211
1550.0,596.0,3.27983
1552.36,598.0,3.25662
1554.708,600.0,3.23297
1557.073,602.0,3.208
1559.429,604.0,3.18244
1561.784,606.0,3.15588
1564.153,608.0,3.1282
1566.511,610.0,3.09986
1568.871,612.0,3.07026
1571.245,614.0,3.03976
1573.613,616.0,3.00801
1575.983,618.0,2.97518
1578.349,620.0,2.9415
1580.726,622.0,2.9063
1583.089,624.0,2.87058
1585.476,626.0,2.83305
1587.863,628.0,2.79467
1590.234,630.0,2.75562
1592.613,632.0,2.71524
1595.007,634.0,2.674
1597.375,636.0,2.63191
1599.768,638.0,2.58871
1602.159,640.0,2.54471
1604.534,642.0,2.49998
1606.928,644.0,2.45434
1609.329,646.0,2.40728
1611.723,648.0,2.35955
1614.128,650.0,2.31064
1616.528,652.0,2.26054
1618.934,654.0,2.20944
1621.333,656.0,2.15663
1623.748,658.0,2.10226
1626.169,660.0,2.04616
1628.577,662.0,1.98825
1630.988,664.0,1.92902
1633.402,666.0,1.8669
1635.829,668.0,1.80276
1638.241,670.0,1.73724
1640.662,672.0,1.66928
1643.08,674.0,1.60047
1645.49,676.0,1.53025
1647.919,678.0,1.45944
1650.313,680.0,1.39016
1652.712,682.0,1.32245
1655.103,684.0,1.25716
1657.491,686.0,1.1957
1659.881,688.0,1.13962
1662.247,690.0,1.09007
1664.633,692.0,1.04723
1667.02,694.0,1.01117
1669.394,696.0,0.98376
1671.786,698.0,0.96107
1674.187,700.0,0.94422
1676.583,702.0,0.93097
1678.995,704.0,0.91921
1681.389,706.0,0.91056
1683.794,708.0,0.90257
1686.201,710.0,0.89542
1688.613,712.0,0.88891
1691.026,714.0,0.88262
1693.433,716.0,0.87681
1695.848,718.0,0.87113
1698.257,720.0,0.86564
1700.678,722.0,0.8603
1703.099,724.0,0.85504
1705.51,726.0,0.84996
1707.935,728.0,0.84492
1710.348,730.0,0.83998
1712.772,732.0,0.83512
1715.195,734.0,0.83032
1717.613,736.0,0.82565
1720.029,738.0,0.82107
1722.452,740.0,0.81654
1724.888,742.0,0.81209
1727.31,744.0,0.80774
1729.732,746.0,0.80351
1732.155,748.0,0.79939
1734.591,750.0,0.79534
1737.013,752.0,0.79145
1739.44,754.0,0.78763
1741.877,756.0,0.78392
1744.306,758.0,0.78032
1746.74,760.0,0.77679
1749.165,762.0,0.77342
1751.594,764.0,0.77012
1754.03,766.0,0.76693
1756.454,768.0,0.76388
1758.887,770.0,0.76089
1761.329,772.0,0.75803
1763.751,774.0,0.75523
1766.179,776.0,0.7525
1768.617,778.0,0.74984
1771.049,780.0,0.74725
1773.481,782.0,0.74476
1775.921,784.0,0.74231
1778.346,786.0,0.73993
1780.788,788.0,0.73765
1783.216,790.0,0.73543
1785.639,792.0,0.73327
1788.074,794.0,0.73114
1790.511,796.0,0.72902
1792.945,798.0,0.72694
1795.367,800.0,0.72492
1797.799,802.0,0.72296
1800.233,804.0,0.72106
1802.665,806.0,0.71914
1805.098,808.0,0.71724
1807.522,810.0,0.71538
1809.944,812.0,0.71354
1812.374,814.0,0.71172
1814.808,816.0,0.70993
1817.23,818.0,0.70817
1819.666,820.0,0.70642
1822.093,822.0,0.70468
1824.523,824.0,0.703
1826.945,826.0,0.70135
1829.376,828.0,0.69976
1831.799,830.0,0.6982
1834.222,832.0,0.69667
1836.664,834.0,0.69513
1839.086,836.0,0.69361
1841.518,838.0,0.69209
1843.95,840.0,0.69057
1846.379,842.0,0.68905
1848.807,844.0,0.68755
1851.233,846.0,0.68606
1853.669,848.0,0.6846
1856.099,850.0,0.68317
1858.524,852.0,0.68177
1860.955,854.0,0.6804
1863.372,856.0,0.67901
1865.794,858.0,0.67763
1868.227,860.0,0.67625
1870.654,862.0,0.6749
1873.074,864.0,0.67359
1875.503,866.0,0.67227
1877.93,868.0,0.67096
1880.357,870.0,0.66965
1882.773,872.0,0.66835
1885.207,874.0,0.66705
1887.622,876.0,0.66576
1890.039,878.0,0.66448
1892.459,880.0,0.6632
1894.888,882.0,0.66194
1897.299,884.0,0.66071
1899.729,886.0,0.65949
1902.152,888.0,0.65828
1904.568,890.0,0.65712
1906.983,892.0,0.65596
1909.403,894.0,0.65482
1911.82,896.0,0.65367
1914.239,898.0,0.65254
1916.665,900.0,0.65139
1919.084,902.0,0.65026
1921.506,904.0,0.64914
1923.912,906.0,0.64806
1926.329,908.0,0.647
1928.741,910.0,0.64595
1931.15,912.0,0.64493
1933.57,914.0,0.64391
1935.988,916.0,0.6429
1938.398,918.0,0.64192
1940.807,920.0,0.64093
1943.228,922.0,0.63992
1945.634,924.0,0.63893
1948.052,926.0,0.63794
1950.463,928.0,0.63697
1952.876,930.0,0.63603
1955.28,932.0,0.63511
1957.695,934.0,0.6342
1960.098,936.0,0.63334
1962.512,938.0,0.63249
1964.926,940.0,0.63167
1967.335,942.0,0.63085
1969.734,944.0,0.63002
1972.146,946.0,0.62921
1974.545,948.0,0.62841
1976.952,950.0,0.62763
1979.36,952.0,0.62683
1981.769,954.0,0.62606
1984.182,956.0,0.62531
1986.573,958.0,0.62459
1988.982,960.0,0.62392
1991.394,962.0,0.62324
1993.794,964.0,0.62258
1996.207,966.0,0.6219
1998.605,968.0,0.62125
2001.007,970.0,0.6206
2003.413,972.0,0.61995
2005.821,974.0,0.61932
2008.227,976.0,0.61872
2010.631,978.0,0.61814
2013.035,980.0,0.61759
2015.436,982.0,0.61704
2017.847,984.0,0.6165
2020.253,986.0,0.61593
2022.659,988.0,0.61536
2025.062,990.0,0.61479
2027.465,992.0,0.61421
2029.868,994.0,0.61367
2032.277,996.0,0.61316
2034.675,998.0,0.61263
2037.084,1000.0,0.6121
2039.481,1002.0,0.61156
2041.89,1004.0,0.61101
2044.287,1006.0,0.61046
2046.688,1008.0,0.60993
2049.085,1010.0,0.60942
2051.492,1012.0,0.60889
2053.898,1014.0,0.60838
2056.301,1016.0,0.60789
2058.7,1018.0,0.60741
2061.097,1020.0,0.60695
2063.501,1022.0,0.60648
2065.899,1024.0,0.60601
2068.294,1026.0,0.60553
2070.699,1028.0,0.60504
2073.092,1030.0,0.60456
2075.496,1032.0,0.6041
2077.901,1034.0,0.60365
2080.304,1036.0,0.60322
2082.695,1038.0,0.60277
2085.092,1040.0,0.60231
2087.492,1042.0,0.60183
2089.893,1044.0,0.60132
2092.286,1046.0,0.60083
2094.677,1048.0,0.60033
2097.079,1050.0,0.59986
2099.468,1052.0,0.59942
2101.87,1054.0,0.59898
2104.298,1056.0,0.59857
2108.419,1058.0,0.59784
2112.462,1060.0,0.59707
2117.423,1062.0,0.59606
2124.0,1064.08,0.59504
2134.0,1066.34,0.59398
2144.0,1067.84,0.59302
2154.0,1068.86,0.59213
2164.0,1069.57,0.59128
2174.0,1070.08,0.59037
2184.0,1070.47,0.58969
2194.0,1070.75,0.58907
2204.0,1070.98,0.5885
2214.0,1071.16,0.58783
2224.0,1071.29,0.5872
2234.0,1071.41,0.58673
2244.0,1071.53,0.58617
2254.0,1071.61,0.5857
2264.0,1071.68,0.5852
2274.0,1071.74,0.58477
2284.0,1071.8,0.58423
2294.0,1071.85,0.58378
2304.0,1071.89,0.58331
2314.0,1071.93,0.58281
2324.0,1071.96,0.5825
2334.0,1071.98,0.58211
2344.0,1072.01,0.58165
2354.0,1072.03,0.5812
2364.0,1072.05,0.58078
2374.0,1072.07,0.58037
2384.0,1072.08,0.58002
2394.0,1072.09,0.57959
2404.0,1072.09,0.57924
2414.0,1072.11,0.57904
2424.0,1072.1,0.5786
