Repository: MaCFP/matl-db

### Experimental Conditions: TGA/DSC
A Mettler Toledo TGA/DSC3+ was used to simultaneously conduct Thermogravimetric Analysis (TGA) and Differential Scanning Calorimetry (DSC) experiments. 

* Non-isothermal STA experiments
  - Heating Rates: 5, 10, 20, 30, 40, 50 K/min
  - Temperature program
    - Initial Temperature: 304 K
    - Initial Isotherm: 1200 s (hold at 304 K for 1200 s)  
    - Maximum Temperature: 1074 K
    - Final Isotherm: 300 s (hold 1074 K for 300 s)
* Isothermal STA experiments at 593 K
  - Temperature program
      - Initial Temperature: 304 K
      - Initial Isotherm: 1200 s (hold at 304 K for 1200 s)  
      - Maximum Temperature: 593 K (hold at 593 K for 6 hours)

File: Wood/Calibration_Data/TUBS/TUBS_Wood_TGA_N2_50K_R15.csv
Time (s),Temperature (K),Mass (mg)
0.0,303.875,4.01954
2.0,304.96,4.01902
4.0,304.929,4.01835
6.0,304.915,4.01767
8.0,304.929,4.01697
10.0,304.912,4.01627
12.0,304.902,4.01557
14.0,304.874,4.01485
16.0,304.876,4.01412
18.0,304.877,4.01339
20.0,304.87,4.01267
22.0,304.842,4.01195
24.0,304.844,4.01124
26.0,304.849,4.01054
28.0,304.828,4.00986
30.0,304.827,4.00918
32.0,304.805,4.00853
34.0,304.796,4.00789
36.0,304.8,4.00725
38.0,304.787,4.00662
40.0,304.765,4.00599
42.0,304.787,4.00538
44.0,304.772,4.00478
46.0,304.77,4.00418
48.0,304.753,4.00358
50.0,304.743,4.00297
52.0,304.736,4.00237
54.0,304.749,4.00178
56.0,304.739,4.0012
58.0,304.733,4.00062
60.0,304.731,4.00004
62.0,304.722,3.99946
64.0,304.721,3.99889
66.0,304.719,3.99834
68.0,304.719,3.99781
70.0,304.704,3.99728
72.0,304.69,3.99676
74.0,304.7,3.99622
76.0,304.683,3.99567
78.0,304.689,3.99513
80.0,304.688,3.99458
82.0,304.682,3.99405
84.0,304.68,3.99354
86.0,304.668,3.99304
88.0,304.676,3.99254
90.0,304.672,3.99204
92.0,304.647,3.99154
94.0,304.665,3.99104
96.0,304.659,3.99056
98.0,304.638,3.99008
100.0,304.657,3.98963
102.0,304.658,3.98918
104.0,304.653,3.98875
106.0,304.652,3.98832
108.0,304.637,3.98789
110.0,304.632,3.98746
112.0,304.618,3.98701
114.0,304.643,3.98656
116.0,304.626,3.98611
118.0,304.622,3.98567
120.0,304.603,3.98524
122.0,304.602,3.9848
124.0,304.6,3.98435
126.0,304.614,3.9839
128.0,304.604,3.98346
130.0,304.605,3.98302
132.0,304.601,3.98258
134.0,304.589,3.98214
136.0,304.59,3.98169
138.0,304.587,3.98124
140.0,304.586,3.98082
142.0,304.602,3.98044
144.0,304.58,3.98011
146.0,304.582,3.97977
148.0,304.575,3.97943
150.0,304.564,3.97906
152.0,304.568,3.97866
154.0,304.561,3.97825
156.0,304.546,3.97784
158.0,304.554,3.97745
160.0,304.559,3.97707
162.0,304.563,3.9767
164.0,304.559,3.97633
166.0,304.556,3.97597
168.0,304.555,3.97564
170.0,304.554,3.97532
172.0,304.547,3.97502
174.0,304.543,3.9747
176.0,304.549,3.97438
178.0,304.538,3.97404
180.0,304.549,3.97369
182.0,304.549,3.97333
184.0,304.539,3.97297
186.0,304.536,3.97261
188.0,304.532,3.97225
190.0,304.528,3.97191
192.0,304.534,3.97157
194.0,304.518,3.97122
196.0,304.528,3.97087
198.0,304.516,3.97051
200.0,304.528,3.97016
202.0,304.511,3.96981
204.0,304.516,3.9695
206.0,304.522,3.96921
208.0,304.509,3.96893
210.0,304.511,3.96864
212.0,304.495,3.96834
214.0,304.504,3.96804
216.0,304.522,3.96775
218.0,304.502,3.96746
220.0,304.501,3.96717
222.0,304.491,3.96688
224.0,304.49,3.96659
226.0,304.493,3.96629
228.0,304.489,3.96599
230.0,304.513,3.96569
232.0,304.486,3.96541
234.0,304.49,3.96513
236.0,304.492,3.96486
238.0,304.472,3.96458
240.0,304.483,3.96431
242.0,304.476,3.96404
244.0,304.482,3.96377
246.0,304.48,3.96351
248.0,304.466,3.96326
250.0,304.476,3.96302
252.0,304.475,3.96276
254.0,304.488,3.96249
256.0,304.464,3.96221
258.0,304.467,3.96193
260.0,304.453,3.96165
262.0,304.468,3.96137
264.0,304.474,3.96109
266.0,304.48,3.96082
268.0,304.471,3.96058
270.0,304.448,3.96034
272.0,304.456,3.9601
274.0,304.473,3.95986
276.0,304.465,3.95963
278.0,304.438,3.9594
280.0,304.464,3.95918
282.0,304.46,3.95893
284.0,304.452,3.95866
286.0,304.451,3.95839
288.0,304.465,3.95812
290.0,304.455,3.95785
292.0,304.43,3.9576
294.0,304.466,3.95736
296.0,304.453,3.95712
298.0,304.465,3.95689
300.0,304.457,3.95665
302.0,304.447,3.95642
304.0,304.453,3.95618
306.0,304.457,3.95594
308.0,304.453,3.95569
310.0,304.451,3.95544
312.0,304.451,3.9552
314.0,304.451,3.95497
316.0,304.443,3.95477
318.0,304.426,3.95457
320.0,304.43,3.95439
322.0,304.431,3.95421
324.0,304.452,3.95401
326.0,304.448,3.9538
328.0,304.435,3.95357
330.0,304.443,3.95334
332.0,304.438,3.95311
334.0,304.448,3.95289
336.0,304.43,3.95267
338.0,304.423,3.95244
340.0,304.437,3.95221
342.0,304.433,3.95198
344.0,304.431,3.95177
346.0,304.425,3.95156
348.0,304.422,3.95135
350.0,304.437,3.95116
352.0,304.432,3.95097
354.0,304.419,3.95078
356.0,304.424,3.9506
358.0,304.425,3.95043
360.0,304.426,3.95029
362.0,304.425,3.95014
364.0,304.425,3.94997
366.0,304.426,3.9498
368.0,304.418,3.94963
370.0,304.407,3.94946
372.0,304.44,3.94928
374.0,304.415,3.9491
376.0,304.414,3.94891
378.0,304.42,3.94873
380.0,304.424,3.94855
382.0,304.42,3.94838
384.0,304.415,3.94819
386.0,304.432,3.94801
388.0,304.418,3.94785
390.0,304.423,3.94769
392.0,304.432,3.94756
394.0,304.423,3.94743
396.0,304.427,3.94729
398.0,304.44,3.94711
400.0,304.416,3.94692
402.0,304.426,3.94672
404.0,304.423,3.94653
406.0,304.418,3.94634
408.0,304.416,3.94615
410.0,304.419,3.94596
412.0,304.438,3.94576
414.0,304.411,3.94557
416.0,304.421,3.94538
418.0,304.426,3.9452
420.0,304.415,3.94503
422.0,304.434,3.94489
424.0,304.413,3.94477
426.0,304.419,3.94464
428.0,304.418,3.94451
430.0,304.414,3.94437
432.0,304.417,3.9442
434.0,304.409,3.94402
436.0,304.415,3.94382
438.0,304.412,3.94364
440.0,304.408,3.94348
442.0,304.401,3.94333
444.0,304.414,3.94319
446.0,304.412,3.94302
448.0,304.403,3.94282
450.0,304.415,3.94262
452.0,304.422,3.9424
454.0,304.414,3.9422
456.0,304.404,3.94202
458.0,304.417,3.94186
460.0,304.424,3.94172
462.0,304.411,3.94159
464.0,304.407,3.94147
466.0,304.412,3.94134
468.0,304.408,3.94121
470.0,304.407,3.94108
472.0,304.419,3.94095
474.0,304.417,3.94082
476.0,304.417,3.94069
478.0,304.408,3.94053
480.0,304.406,3.94037
482.0,304.41,3.94019
484.0,304.414,3.94003
486.0,304.41,3.93989
488.0,304.41,3.93978
490.0,304.405,3.93966
492.0,304.424,3.93954
494.0,304.406,3.93942
496.0,304.402,3.93928
498.0,304.409,3.93914
500.0,304.394,3.93897
502.0,304.393,3.93881
504.0,304.396,3.93866
506.0,304.402,3.93852
508.0,304.394,3.93841
510.0,304.4,3.93832
512.0,304.395,3.93823
514.0,304.411,3.93815
516.0,304.4,3.93806
518.0,304.405,3.93796
520.0,304.417,3.93784
522.0,304.429,3.93773
524.0,304.418,3.93761
526.0,304.406,3.9375
528.0,304.412,3.93739
530.0,304.429,3.93729
532.0,304.424,3.93721
534.0,304.419,3.93713
536.0,304.411,3.93705
538.0,304.406,3.93696
540.0,304.412,3.93685
542.0,304.417,3.93671
544.0,304.41,3.93656
546.0,304.41,3.93642
548.0,304.409,3.93628
550.0,304.414,3.93614
552.0,304.409,3.93603
554.0,304.418,3.93592
556.0,304.421,3.93581
558.0,304.41,3.93572
560.0,304.41,3.93563
562.0,304.424,3.93553
564.0,304.427,3.93543
566.0,304.41,3.93532
568.0,304.42,3.93519
570.0,304.424,3.93507
572.0,304.406,3.93494
574.0,304.413,3.93482
576.0,304.409,3.93471
578.0,304.415,3.9346
580.0,304.404,3.93451
582.0,304.412,3.93442
584.0,304.394,3.93432
586.0,304.412,3.93422
588.0,304.397,3.93412
590.0,304.409,3.93403
592.0,304.403,3.93393
594.0,304.406,3.93382
596.0,304.406,3.9337
598.0,304.41,3.93358
600.0,304.415,3.93347
602.0,304.41,3.93336
604.0,304.415,3.93325
606.0,304.42,3.93314
608.0,304.415,3.93304
610.0,304.426,3.93293
612.0,304.41,3.93282
614.0,304.414,3.93271
616.0,304.413,3.93262
618.0,304.415,3.93252
620.0,304.404,3.93243
622.0,304.419,3.93233
624.0,304.421,3.93223
626.0,304.406,3.93213
628.0,304.423,3.93204
630.0,304.42,3.93194
632.0,304.417,3.93185
634.0,304.413,3.93174
636.0,304.399,3.93162
638.0,304.425,3.9315
640.0,304.425,3.9314
642.0,304.418,3.9313
644.0,304.412,3.9312
646.0,304.407,3.9311
648.0,304.41,3.93099
650.0,304.41,3.9309
652.0,304.412,3.93083
654.0,304.424,3.93078
656.0,304.415,3.93075
658.0,304.409,3.93071
660.0,304.443,3.93066
662.0,304.419,3.9306
664.0,304.432,3.9305
666.0,304.415,3.93041
668.0,304.414,3.93031
670.0,304.4,3.93022
672.0,304.42,3.93013
674.0,304.418,3.93005
676.0,304.418,3.92999
678.0,304.414,3.92994
680.0,304.423,3.92988
682.0,304.415,3.92981
684.0,304.432,3.92971
686.0,304.413,3.92961
688.0,304.425,3.92948
690.0,304.42,3.92937
692.0,304.411,3.92926
694.0,304.414,3.92917
696.0,304.422,3.92911
698.0,304.415,3.92903
700.0,304.405,3.92892
702.0,304.397,3.92881
704.0,304.413,3.9287
706.0,304.407,3.92863
708.0,304.417,3.92859
710.0,304.411,3.92854
712.0,304.43,3.92848
714.0,304.412,3.92841
716.0,304.41,3.92832
718.0,304.396,3.92823
720.0,304.408,3.92815
722.0,304.408,3.92807
724.0,304.402,3.928
726.0,304.403,3.92793
728.0,304.415,3.92785
730.0,304.416,3.92778
732.0,304.424,3.92773
734.0,304.427,3.92766
736.0,304.424,3.9276
738.0,304.421,3.92754
740.0,304.411,3.92746
742.0,304.422,3.92737
744.0,304.424,3.92726
746.0,304.415,3.92715
748.0,304.421,3.92702
750.0,304.437,3.92692
752.0,304.414,3.92683
754.0,304.412,3.92676
756.0,304.407,3.9267
758.0,304.419,3.92664
760.0,304.417,3.92658
762.0,304.419,3.92651
764.0,304.421,3.92644
766.0,304.434,3.92638
768.0,304.426,3.92634
770.0,304.415,3.9263
772.0,304.417,3.92626
774.0,304.418,3.9262
776.0,304.407,3.92615
778.0,304.403,3.92611
780.0,304.423,3.92608
782.0,304.424,3.92606
784.0,304.413,3.92605
786.0,304.426,3.92604
788.0,304.425,3.92601
790.0,304.417,3.92592
792.0,304.429,3.9258
794.0,304.411,3.92568
796.0,304.413,3.92558
798.0,304.416,3.92549
800.0,304.41,3.92541
802.0,304.418,3.92534
804.0,304.41,3.92526
806.0,304.432,3.92517
808.0,304.419,3.92509
810.0,304.415,3.92501
812.0,304.416,3.92494
814.0,304.427,3.92489
816.0,304.414,3.92484
818.0,304.407,3.92478
820.0,304.409,3.92469
822.0,304.402,3.92459
824.0,304.422,3.92447
826.0,304.416,3.92435
828.0,304.424,3.92424
830.0,304.406,3.92413
832.0,304.418,3.92406
834.0,304.4,3.92401
836.0,304.428,3.92399
838.0,304.422,3.92396
840.0,304.407,3.92393
842.0,304.403,3.9239
844.0,304.409,3.92386
846.0,304.411,3.92381
848.0,304.414,3.92375
850.0,304.416,3.92368
852.0,304.421,3.92362
854.0,304.423,3.92356
856.0,304.412,3.92349
858.0,304.427,3.92342
860.0,304.429,3.92335
862.0,304.4,3.92328
864.0,304.416,3.92319
866.0,304.421,3.92311
868.0,304.399,3.92302
870.0,304.421,3.92295
872.0,304.414,3.92291
874.0,304.408,3.92287
876.0,304.402,3.92284
878.0,304.401,3.92281
880.0,304.41,3.92279
882.0,304.409,3.92277
884.0,304.421,3.92276
886.0,304.428,3.92272
888.0,304.419,3.92264
890.0,304.415,3.92254
892.0,304.423,3.92243
894.0,304.415,3.92235
896.0,304.413,3.92229
898.0,304.42,3.92224
900.0,304.434,3.92222
902.0,304.42,3.9222
904.0,304.428,3.92216
906.0,304.434,3.92211
908.0,304.423,3.92205
910.0,304.416,3.922
912.0,304.435,3.92196
914.0,304.42,3.92191
916.0,304.426,3.92185
918.0,304.417,3.92178
920.0,304.412,3.9217
922.0,304.405,3.92163
924.0,304.432,3.92156
926.0,304.419,3.9215
928.0,304.42,3.92145
930.0,304.422,3.92139
932.0,304.434,3.92132
934.0,304.434,3.92125
936.0,304.411,3.92117
938.0,304.43,3.92111
940.0,304.424,3.92106
942.0,304.439,3.92101
944.0,304.429,3.92095
946.0,304.412,3.92089
948.0,304.433,3.92082
950.0,304.422,3.92074
952.0,304.432,3.92067
954.0,304.424,3.92062
956.0,304.419,3.92058
958.0,304.428,3.92054
960.0,304.426,3.9205
962.0,304.422,3.92045
964.0,304.422,3.92041
966.0,304.439,3.92035
968.0,304.434,3.92028
970.0,304.448,3.92023
972.0,304.439,3.9202
974.0,304.42,3.92017
976.0,304.421,3.92015
978.0,304.415,3.92011
980.0,304.437,3.92006
982.0,304.43,3.92002
984.0,304.435,3.91999
986.0,304.434,3.91995
988.0,304.436,3.91992
990.0,304.416,3.91989
992.0,304.433,3.91986
994.0,304.43,3.91983
996.0,304.423,3.9198
998.0,304.426,3.91978
1000.0,304.434,3.91975
1002.0,304.42,3.91972
1004.0,304.417,3.91968
1006.0,304.441,3.91962
1008.0,304.422,3.91957
1010.0,304.428,3.91952
1012.0,304.425,3.91949
1014.0,304.421,3.91944
1016.0,304.424,3.91937
1018.0,304.436,3.91929
1020.0,304.422,3.9192
1022.0,304.429,3.91913
1024.0,304.436,3.91906
1026.0,304.418,3.919
1028.0,304.434,3.91896
1030.0,304.431,3.91892
1032.0,304.437,3.91891
1034.0,304.437,3.91892
1036.0,304.428,3.91893
1038.0,304.436,3.91894
1040.0,304.434,3.91892
1042.0,304.42,3.9189
1044.0,304.422,3.91887
1046.0,304.439,3.91884
1048.0,304.439,3.9188
1050.0,304.444,3.91878
1052.0,304.432,3.91876
1054.0,304.437,3.91873
1056.0,304.424,3.91868
1058.0,304.436,3.91862
1060.0,304.436,3.91855
1062.0,304.452,3.91849
1064.0,304.444,3.91842
1066.0,304.438,3.91835
1068.0,304.433,3.91829
1070.0,304.438,3.91824
1072.0,304.454,3.9182
1074.0,304.437,3.91818
1076.0,304.424,3.91817
1078.0,304.435,3.91814
1080.0,304.433,3.91811
1082.0,304.442,3.91809
1084.0,304.444,3.91807
1086.0,304.444,3.91805
1088.0,304.441,3.91802
1090.0,304.446,3.91799
1092.0,304.442,3.91797
1094.0,304.446,3.91793
1096.0,304.438,3.9179
1098.0,304.442,3.91785
1100.0,304.436,3.91782
1102.0,304.429,3.91779
1104.0,304.426,3.91775
1106.0,304.431,3.91771
1108.0,304.44,3.91766
1110.0,304.443,3.91758
1112.0,304.432,3.9175
1114.0,304.445,3.91744
1116.0,304.43,3.9174
1118.0,304.446,3.91735
1120.0,304.43,3.9173
1122.0,304.427,3.91724
1124.0,304.408,3.91718
1126.0,304.433,3.91713
1128.0,304.418,3.9171
1130.0,304.421,3.91707
1132.0,304.426,3.91705
1134.0,304.427,3.91701
1136.0,304.433,3.91696
1138.0,304.43,3.91692
1140.0,304.432,3.91689
1142.0,304.438,3.91688
1144.0,304.427,3.91688
1146.0,304.434,3.91688
1148.0,304.424,3.91688
1150.0,304.412,3.91687
1152.0,304.438,3.91684
1154.0,304.423,3.91681
1156.0,304.435,3.91676
1158.0,304.433,3.91671
1160.0,304.438,3.91665
1162.0,304.43,3.91659
1164.0,304.427,3.91655
1166.0,304.429,3.91651
1168.0,304.428,3.91648
1170.0,304.435,3.91644
1172.0,304.439,3.91641
1174.0,304.437,3.91639
1176.0,304.431,3.91637
1178.0,304.455,3.91634
1180.0,304.426,3.91628
1182.0,304.426,3.91621
1184.0,304.436,3.91611
1186.0,304.426,3.91603
1188.0,304.427,3.91596
1190.0,304.435,3.91591
1192.0,304.426,3.91589
1194.0,304.445,3.91589
1196.0,304.456,3.9159
1198.0,304.435,3.91586
1200.0,304.444,3.91558
1201.7,304.5,3.91513
1203.48,305,3.9145
1204.67,305.5,3.914
1205.62,306,3.91367
1206.45,306.5,3.9134
1207.24,307,3.91317
1208.02,307.5,3.91299
1208.95,308,3.91289
1209.83,308.5,3.91299
1210.64,309,3.91321
1211.39,309.5,3.91359
1212.09,310,3.91407
1212.8,310.5,3.91447
1213.49,311,3.9148
1214.15,311.5,3.9151
1214.79,312,3.91534
1215.44,312.5,3.91568
1216.09,313,3.91605
1216.72,313.5,3.91625
1217.35,314,3.91641
1217.98,314.5,3.91653
1218.6,315,3.91661
1219.22,315.5,3.91663
1219.84,316,3.91651
1220.45,316.5,3.91646
1221.05,317,3.91643
1221.65,317.5,3.91638
1222.26,318,3.91633
1222.88,318.5,3.91625
1223.49,319,3.91616
1224.1,319.5,3.91605
1224.69,320,3.91594
1225.29,320.5,3.91581
1225.9,321,3.91566
1226.51,321.5,3.91547
1227.11,322,3.91528
1227.7,322.5,3.91505
1228.31,323,3.91483
1228.91,323.5,3.91461
1229.51,324,3.91438
1230.12,324.5,3.91415
1230.72,325,3.91391
1231.32,325.5,3.91367
1231.92,326,3.91343
1232.52,326.5,3.9132
1233.11,327,3.91298
1233.71,327.5,3.91276
1234.31,328,3.91253
1234.92,328.5,3.91231
1235.52,329,3.91211
1236.12,329.5,3.91192
1236.71,330,3.91171
1237.31,330.5,3.9115
1237.92,331,3.91129
1238.53,331.5,3.91107
1239.13,332,3.91085
1239.73,332.5,3.91064
1240.33,333,3.91043
1240.94,333.5,3.9102
1241.54,334,3.90998
1242.14,334.5,3.90976
1242.73,335,3.90952
1243.34,335.5,3.90928
1243.95,336,3.90902
1244.55,336.5,3.90877
1245.15,337,3.90851
1245.76,337.5,3.90824
1246.36,338,3.90798
1246.95,338.5,3.90772
1247.55,339,3.90743
1248.15,339.5,3.90714
1248.75,340,3.90685
1249.36,340.5,3.90656
1249.96,341,3.90626
1250.57,341.5,3.90595
1251.18,342,3.90563
1251.77,342.5,3.90531
1252.37,343,3.90497
1252.99,343.5,3.90463
1253.59,344,3.90428
1254.19,344.5,3.90394
1254.78,345,3.90359
1255.38,345.5,3.90321
1255.99,346,3.90282
1256.59,346.5,3.90242
1257.2,347,3.90201
1257.81,347.5,3.9016
1258.41,348,3.90118
1259.01,348.5,3.90076
1259.61,349,3.9003
1260.21,349.5,3.89982
1260.83,350,3.89934
1261.43,350.5,3.89887
1262.02,351,3.89841
1262.63,351.5,3.89792
1263.24,352,3.89742
1263.82,352.5,3.89691
1264.44,353,3.89639
1265.06,353.5,3.89586
1265.67,354,3.89534
1266.27,354.5,3.89482
1266.88,355,3.8943
1267.48,355.5,3.89376
1268.09,356,3.89322
1268.69,356.5,3.89269
1269.29,357,3.89216
1269.89,357.5,3.89162
1270.49,358,3.89109
1271.1,358.5,3.89055
1271.7,359,3.89
1272.3,359.5,3.88946
1272.9,360,3.88891
1273.5,360.5,3.88837
1274.1,361,3.88782
1274.71,361.5,3.88727
1275.31,362,3.88671
1275.91,362.5,3.88615
1276.52,363,3.88559
1277.12,363.5,3.88504
1277.72,364,3.88449
1278.32,364.5,3.88394
1278.92,365,3.88338
1279.53,365.5,3.88283
1280.13,366,3.88227
1280.73,366.5,3.88171
1281.34,367,3.88115
1281.95,367.5,3.88059
1282.55,368,3.88005
1283.14,368.5,3.8795
1283.75,369,3.87896
1284.34,369.5,3.87842
1284.94,370,3.87789
1285.54,370.5,3.87735
1286.15,371,3.87681
1286.75,371.5,3.87628
1287.35,372,3.87577
1287.95,372.5,3.87527
1288.56,373,3.87477
1289.16,373.5,3.87427
1289.76,374,3.87378
1290.36,374.5,3.87329
1290.97,375,3.8728
1291.56,375.5,3.87238
1292.15,376,3.87195
1292.76,376.5,3.87151
1293.36,377,3.87108
1293.96,377.5,3.87065
1294.56,378,3.87023
1295.16,378.5,3.86983
1295.75,379,3.86947
1296.35,379.5,3.8691
1296.95,380,3.86873
1297.55,380.5,3.86836
1298.16,381,3.86799
1298.76,381.5,3.86763
1299.36,382,3.8673
1299.97,382.5,3.86698
1300.56,383,3.86666
1301.16,383.5,3.86634
1301.76,384,3.86603
1302.36,384.5,3.86572
1302.95,385,3.86541
1303.55,385.5,3.86516
1304.15,386,3.8649
1304.74,386.5,3.86465
1305.34,387,3.8644
1305.93,387.5,3.86416
1306.53,388,3.86392
1307.12,388.5,3.8637
1307.72,389,3.86353
1308.32,389.5,3.86335
1308.92,390,3.86316
1309.51,390.5,3.86299
1310.11,391,3.86281
1310.71,391.5,3.86263
1311.31,392,3.86248
1311.9,392.5,3.86235
1312.51,393,3.86221
1313.11,393.5,3.86207
1313.7,394,3.86194
1314.29,394.5,3.86181
1314.89,395,3.86167
1315.48,395.5,3.86157
1316.08,396,3.86147
1316.67,396.5,3.86137
1317.26,397,3.86127
1317.86,397.5,3.86116
1318.46,398,3.86107
1319.06,398.5,3.86097
1319.66,399,3.8609
1320.25,399.5,3.86083
1320.85,400,3.86076
1321.44,400.5,3.86069
1322.05,401,3.86061
1322.64,401.5,3.86054
1323.23,402,3.86048
1323.82,402.5,3.86043
1324.41,403,3.86038
1325.01,403.5,3.86033
1325.61,404,3.86028
1326.21,404.5,3.86022
1326.81,405,3.86017
1327.4,405.5,3.86012
1328.0,406,3.86008
1328.6,406.5,3.86004
1329.2,407,3.86
1329.8,407.5,3.85995
1330.39,408,3.85991
1330.98,408.5,3.85986
1331.57,409,3.85983
1332.16,409.5,3.85979
1332.76,410,3.85975
1333.36,410.5,3.85972
1333.94,411,3.85968
1334.54,411.5,3.85965
1335.14,412,3.85961
1335.73,412.5,3.85958
1336.33,413,3.85955
1336.92,413.5,3.85951
1337.52,414,3.85947
1338.11,414.5,3.85943
1338.7,415,3.85939
1339.29,415.5,3.85935
1339.89,416,3.85931
1340.48,416.5,3.85926
1341.08,417,3.85921
1341.66,417.5,3.85917
1342.26,418,3.85913
1342.85,418.5,3.85909
1343.45,419,3.85905
1344.05,419.5,3.85901
1344.64,420,3.85896
1345.24,420.5,3.85892
1345.83,421,3.85888
1346.42,421.5,3.85884
1347.01,422,3.8588
1347.6,422.5,3.85876
1348.19,423,3.85873
1348.78,423.5,3.85869
1349.37,424,3.85865
1349.97,424.5,3.85861
1350.56,425,3.85858
1351.15,425.5,3.85854
1351.75,426,3.85851
1352.34,426.5,3.85847
1352.93,427,3.85843
1353.52,427.5,3.85838
1354.12,428,3.85833
1354.71,428.5,3.85828
1355.3,429,3.85823
1355.9,429.5,3.85818
1356.48,430,3.85813
1357.07,430.5,3.85807
1357.66,431,3.85801
1358.25,431.5,3.85796
1358.85,432,3.8579
1359.44,432.5,3.85784
1360.03,433,3.85778
1360.62,433.5,3.85771
1361.21,434,3.85765
1361.8,434.5,3.85758
1362.39,435,3.85752
1362.98,435.5,3.85745
1363.57,436,3.85738
1364.16,436.5,3.85731
1364.76,437,3.85723
1365.35,437.5,3.85716
1365.94,438,3.85709
1366.53,438.5,3.85702
1367.12,439,3.85694
1367.71,439.5,3.85686
1368.3,440,3.85678
1368.89,440.5,3.8567
1369.47,441,3.85662
1370.06,441.5,3.85654
1370.66,442,3.85645
1371.25,442.5,3.85636
1371.83,443,3.85627
1372.43,443.5,3.85618
1373.02,444,3.85609
1373.61,444.5,3.85599
1374.2,445,3.8559
1374.79,445.5,3.8558
1375.38,446,3.85569
1375.96,446.5,3.85559
1376.55,447,3.85548
1377.14,447.5,3.85537
1377.72,448,3.85527
1378.31,448.5,3.85516
1378.89,449,3.85505
1379.48,449.5,3.85493
1380.08,450,3.85481
1380.66,450.5,3.85469
1381.25,451,3.85456
1381.84,451.5,3.85444
1382.43,452,3.85431
1383.02,452.5,3.85418
1383.61,453,3.85403
1384.19,453.5,3.85388
1384.78,454,3.85374
1385.37,454.5,3.85359
1385.95,455,3.85344
1386.54,455.5,3.85329
1387.13,456,3.85313
1387.71,456.5,3.85296
1388.29,457,3.85279
1388.88,457.5,3.85263
1389.46,458,3.85246
1390.06,458.5,3.85228
1390.65,459,3.85211
1391.23,459.5,3.85192
1391.82,460,3.85174
1392.4,460.5,3.85155
1392.99,461,3.85135
1393.58,461.5,3.85116
1394.16,462,3.85097
1394.73,462.5,3.85077
1395.32,463,3.85056
1395.9,463.5,3.85034
1396.49,464,3.85012
1397.08,464.5,3.8499
1397.67,465,3.84968
1398.25,465.5,3.84945
1398.83,466,3.84922
1399.42,466.5,3.84897
1400.01,467,3.84872
1400.6,467.5,3.84846
1401.19,468,3.8482
1401.77,468.5,3.84793
1402.35,469,3.84766
1402.93,469.5,3.84739
1403.52,470,3.84709
1404.11,470.5,3.84678
1404.69,471,3.84648
1405.28,471.5,3.84617
1405.85,472,3.84587
1406.43,472.5,3.84555
1407.02,473,3.84523
1407.61,473.5,3.84487
1408.2,474,3.84451
1408.79,474.5,3.84416
1409.37,475,3.8438
1409.95,475.5,3.84344
1410.53,476,3.84308
1411.11,476.5,3.8427
1411.69,477,3.84229
1412.28,477.5,3.84187
1412.87,478,3.84146
1413.45,478.5,3.84105
1414.04,479,3.84062
1414.62,479.5,3.8402
1415.2,480,3.83975
1415.79,480.5,3.83928
1416.38,481,3.8388
1416.97,481.5,3.83833
1417.55,482,3.83785
1418.12,482.5,3.83738
1418.71,483,3.83689
1419.29,483.5,3.83637
1419.87,484,3.83583
1420.45,484.5,3.83529
1421.04,485,3.83475
1421.62,485.5,3.8342
1422.21,486,3.83365
1422.8,486.5,3.8331
1423.37,487,3.8325
1423.95,487.5,3.83189
1424.54,488,3.83128
1425.12,488.5,3.83066
1425.71,489,3.83003
1426.29,489.5,3.8294
1426.87,490,3.82877
1427.45,490.5,3.82808
1428.03,491,3.82739
1428.61,491.5,3.82669
1429.2,492,3.82598
1429.79,492.5,3.82526
1430.37,493,3.82454
1430.95,493.5,3.82383
1431.53,494,3.82304
1432.11,494.5,3.82225
1432.69,495,3.82148
1433.28,495.5,3.82069
1433.86,496,3.81989
1434.44,496.5,3.81909
1435.02,497,3.81828
1435.6,497.5,3.81744
1436.17,498,3.81658
1436.76,498.5,3.81572
1437.35,499,3.81485
1437.93,499.5,3.81398
1438.52,500,3.81311
1439.1,500.5,3.81222
1439.68,501,3.81128
1440.27,501.5,3.81036
1440.84,502,3.80944
1441.43,502.5,3.80851
1442.01,503,3.80757
1442.59,503.5,3.80663
1443.17,504,3.80566
1443.76,504.5,3.80466
1444.35,505,3.80365
1444.93,505.5,3.80265
1445.52,506,3.80165
1446.1,506.5,3.80065
1446.67,507,3.79965
1447.25,507.5,3.79863
1447.83,508,3.79757
1448.42,508.5,3.79651
1449.0,509,3.79545
1449.58,509.5,3.79439
1450.16,510,3.79333
1450.75,510.5,3.79225
1451.33,511,3.79115
1451.91,511.5,3.79003
1452.5,512,3.78892
1453.09,512.5,3.7878
1453.67,513,3.78669
1454.25,513.5,3.78557
1454.83,514,3.78444
1455.41,514.5,3.7833
1455.99,515,3.78214
1456.57,515.5,3.78099
1457.14,516,3.77985
1457.72,516.5,3.77869
1458.31,517,3.77752
1458.89,517.5,3.77635
1459.47,518,3.77515
1460.06,518.5,3.77394
1460.64,519,3.77273
1461.23,519.5,3.77153
1461.81,520,3.77032
1462.39,520.5,3.76909
1462.98,521,3.76784
1463.56,521.5,3.76658
1464.13,522,3.76531
1464.71,522.5,3.76404
1465.29,523,3.76275
1465.88,523.5,3.76145
1466.46,524,3.76015
1467.04,524.5,3.75885
1467.62,525,3.75748
1468.21,525.5,3.75611
1468.79,526,3.75474
1469.37,526.5,3.75338
1469.95,527,3.75201
1470.53,527.5,3.75062
1471.12,528,3.74921
1471.7,528.5,3.74775
1472.28,529,3.74629
1472.86,529.5,3.74483
1473.44,530,3.74336
1474.02,530.5,3.74188
1474.61,531,3.74038
1475.19,531.5,3.73885
1475.77,532,3.73727
1476.35,532.5,3.7357
1476.93,533,3.73413
1477.52,533.5,3.73252
1478.1,534,3.73091
1478.68,534.5,3.72931
1479.26,535,3.72765
1479.85,535.5,3.72591
1480.43,536,3.7242
1481.01,536.5,3.72249
1481.59,537,3.72075
1482.17,537.5,3.719
1482.76,538,3.71722
1483.35,538.5,3.71539
1483.92,539,3.71353
1484.5,539.5,3.71168
1485.08,540,3.70982
1485.67,540.5,3.70792
1486.25,541,3.706
1486.84,541.5,3.70406
1487.43,542,3.70204
1488.01,542.5,3.69999
1488.59,543,3.69795
1489.18,543.5,3.6959
1489.76,544,3.69383
1490.34,544.5,3.69175
1490.93,545,3.68964
1491.51,545.5,3.68744
1492.09,546,3.68521
1492.67,546.5,3.68299
1493.25,547,3.68077
1493.83,547.5,3.67856
1494.41,548,3.67629
1495.0,548.5,3.674
1495.58,549,3.67161
1496.16,549.5,3.6692
1496.75,550,3.66678
1497.33,550.5,3.66437
1497.91,551,3.66198
1498.5,551.5,3.65951
1499.09,552,3.65702
1499.66,552.5,3.65446
1500.24,553,3.6519
1500.83,553.5,3.64934
1501.41,554,3.64675
1501.99,554.5,3.64415
1502.57,555,3.64156
1503.14,555.5,3.63893
1503.73,556,3.63615
1504.31,556.5,3.6334
1504.89,557,3.63067
1505.47,557.5,3.62792
1506.05,558,3.62517
1506.63,558.5,3.62235
1507.22,559,3.61947
1507.8,559.5,3.61651
1508.38,560,3.61357
1508.95,560.5,3.61064
1509.54,561,3.60764
1510.12,561.5,3.60462
1510.71,562,3.6016
1511.29,562.5,3.59848
1511.88,563,3.59526
1512.45,563.5,3.59208
1513.03,564,3.58891
1513.61,564.5,3.58568
1514.2,565,3.58243
1514.79,565.5,3.57912
1515.37,566,3.5757
1515.96,566.5,3.57221
1516.54,567,3.56876
1517.12,567.5,3.56531
1517.7,568,3.56185
1518.28,568.5,3.55835
1518.86,569,3.55481
1519.44,569.5,3.55109
1520.03,570,3.54731
1520.62,570.5,3.54356
1521.2,571,3.5398
1521.78,571.5,3.53603
1522.36,572,3.53222
1522.95,572.5,3.52839
1523.53,573,3.52437
1524.11,573.5,3.52034
1524.69,574,3.51632
1525.27,574.5,3.5123
1525.85,575,3.50826
1526.43,575.5,3.50416
1527.01,576,3.50002
1527.6,576.5,3.49559
1528.19,577,3.49119
1528.77,577.5,3.48685
1529.36,578,3.48248
1529.94,578.5,3.4781
1530.52,579,3.47366
1531.11,579.5,3.46917
1531.69,580,3.46445
1532.28,580.5,3.45976
1532.87,581,3.45509
1533.45,581.5,3.45039
1534.04,582,3.44568
1534.62,582.5,3.44095
1535.21,583,3.43611
1535.81,583.5,3.43106
1536.4,584,3.4261
1536.99,584.5,3.42118
1537.58,585,3.41622
1538.17,585.5,3.41124
1538.76,586,3.40619
1539.35,586.5,3.40111
1539.93,587,3.39601
1540.52,587.5,3.39082
1541.12,588,3.38562
1541.71,588.5,3.3804
1542.3,589,3.37517
1542.89,589.5,3.36992
1543.48,590,3.36458
1544.06,590.5,3.35923
1544.65,591,3.35382
1545.25,591.5,3.34838
1545.84,592,3.34292
1546.43,592.5,3.33748
1547.01,593,3.33204
1547.61,593.5,3.32635
1548.2,594,3.32067
1548.79,594.5,3.31502
1549.38,595,3.30933
1549.97,595.5,3.30361
1550.56,596,3.29784
1551.15,596.5,3.29202
1551.75,597,3.28604
1552.34,597.5,3.28008
1552.93,598,3.27414
1553.52,598.5,3.26813
1554.11,599,3.26211
1554.7,599.5,3.25607
1555.29,600,3.24992
1555.88,600.5,3.24366
1556.47,601,3.23737
1557.06,601.5,3.23107
1557.65,602,3.22474
1558.24,602.5,3.2184
1558.83,603,3.21204
1559.42,603.5,3.20542
1560.02,604,3.1987
1560.61,604.5,3.19208
1561.19,605,3.18545
1561.78,605.5,3.17879
1562.37,606,3.17203
1562.97,606.5,3.1652
1563.56,607,3.15812
1564.16,607.5,3.15104
1564.74,608,3.14401
1565.34,608.5,3.13694
1565.93,609,3.12983
1566.52,609.5,3.12268
1567.11,610,3.11545
1567.71,610.5,3.10787
1568.3,611,3.10036
1568.89,611.5,3.09291
1569.48,612,3.08545
1570.06,612.5,3.07798
1570.65,613,3.07037
1571.25,613.5,3.06262
1571.84,614,3.05467
1572.43,614.5,3.04677
1573.02,615,3.0389
1573.62,615.5,3.03084
1574.22,616,3.02274
1574.82,616.5,3.01454
1575.41,617,3.00623
1576.0,617.5,2.99787
1576.59,618,2.98956
1577.18,618.5,2.9812
1577.78,619,2.97274
1578.38,619.5,2.9642
1578.98,620,2.95559
1579.57,620.5,2.94681
1580.15,621,2.93802
1580.75,621.5,2.92923
1581.34,622,2.92039
1581.93,622.5,2.91152
1582.52,623,2.90257
1583.12,623.5,2.89355
1583.71,624,2.88424
1584.3,624.5,2.87491
1584.9,625,2.86555
1585.5,625.5,2.8562
1586.09,626,2.84684
1586.69,626.5,2.83735
1587.29,627,2.82775
1587.88,627.5,2.81801
1588.48,628,2.80825
1589.07,628.5,2.79847
1589.67,629,2.78864
1590.27,629.5,2.77879
1590.86,630,2.7689
1591.46,630.5,2.75871
1592.06,631,2.74845
1592.65,631.5,2.73827
1593.25,632,2.72803
1593.85,632.5,2.71769
1594.45,633,2.70743
1595.04,633.5,2.69716
1595.64,634,2.68656
1596.23,634.5,2.67598
1596.83,635,2.66541
1597.43,635.5,2.65476
1598.03,636,2.64406
1598.62,636.5,2.63335
1599.22,637,2.6225
1599.82,637.5,2.61142
1600.42,638,2.60047
1601.01,638.5,2.58957
1601.61,639,2.5784
1602.21,639.5,2.56728
1602.81,640,2.55623
1603.4,640.5,2.54501
1604.0,641,2.53371
1604.6,641.5,2.52224
1605.2,642,2.5108
1605.8,642.5,2.49943
1606.4,643,2.48792
1607.0,643.5,2.47634
1607.59,644,2.46469
1608.19,644.5,2.45296
1608.79,645,2.4411
1609.39,645.5,2.42927
1609.99,646,2.41746
1610.59,646.5,2.4056
1611.18,647,2.39362
1611.79,647.5,2.38135
1612.39,648,2.36911
1612.99,648.5,2.3569
1613.59,649,2.34449
1614.2,649.5,2.3321
1614.8,650,2.31975
1615.4,650.5,2.30713
1616.0,651,2.29438
1616.61,651.5,2.28152
1617.21,652,2.26874
1617.8,652.5,2.2561
1618.4,653,2.24329
1619.01,653.5,2.23038
1619.61,654,2.21706
1620.21,654.5,2.20365
1620.83,655,2.1901
1621.43,655.5,2.17682
1622.02,656,2.16364
1622.62,656.5,2.15016
1623.23,657,2.13649
1623.83,657.5,2.12251
1624.44,658,2.10845
1625.05,658.5,2.09438
1625.65,659,2.08048
1626.25,659.5,2.06638
1626.86,660,2.05198
1627.46,660.5,2.03739
1628.07,661,2.02274
1628.67,661.5,2.00813
1629.27,662,1.99339
1629.88,662.5,1.97846
1630.48,663,1.96356
1631.09,663.5,1.94855
1631.69,664,1.9329
1632.3,664.5,1.91733
1632.9,665,1.90185
1633.51,665.5,1.88611
1634.12,666,1.8703
1634.73,666.5,1.8544
1635.33,667,1.83822
1635.93,667.5,1.82182
1636.54,668,1.80529
1637.15,668.5,1.78878
1637.75,669,1.77233
1638.36,669.5,1.75565
1638.97,670,1.73882
1639.58,670.5,1.72152
1640.19,671,1.70427
1640.79,671.5,1.68714
1641.4,672,1.66983
1642.01,672.5,1.65243
1642.61,673,1.63501
1643.22,673.5,1.61747
1643.82,674,1.59971
1644.42,674.5,1.582
1645.03,675,1.5643
1645.63,675.5,1.54665
1646.23,676,1.52903
1646.83,676.5,1.51147
1647.44,677,1.4935
1648.05,677.5,1.47541
1648.64,678,1.4579
1649.24,678.5,1.44033
1649.85,679,1.42267
1650.45,679.5,1.40507
1651.05,680,1.38751
1651.65,680.5,1.37026
1652.26,681,1.35314
1652.85,681.5,1.33619
1653.45,682,1.3193
1654.05,682.5,1.30247
1654.65,683,1.28596
1655.24,683.5,1.26982
1655.84,684,1.2542
1656.44,684.5,1.23845
1657.04,685,1.22266
1657.63,685.5,1.20703
1658.23,686,1.19159
1658.82,686.5,1.17649
1659.42,687,1.16255
1660.02,687.5,1.1491
1660.62,688,1.13565
1661.21,688.5,1.12246
1661.8,689,1.10971
1662.4,689.5,1.09725
1662.99,690,1.08492
1663.59,690.5,1.07412
1664.18,691,1.06332
1664.78,691.5,1.05247
1665.38,692,1.04254
1665.97,692.5,1.03312
1666.57,693,1.02381
1667.17,693.5,1.01504
1667.76,694,1.00761
1668.35,694.5,1.00018
1668.94,695,0.99274
1669.54,695.5,0.98571
1670.14,696,0.97884
1670.74,696.5,0.97231
1671.34,697,0.96669
1671.93,697.5,0.96178
1672.54,698,0.95674
1673.14,698.5,0.95183
1673.73,699,0.94745
1674.32,699.5,0.94334
1674.92,700,0.9395
1675.53,700.5,0.93616
1676.13,701,0.9329
1676.72,701.5,0.92961
1677.32,702,0.92637
1677.93,702.5,0.92317
1678.53,703,0.92016
1679.13,703.5,0.91733
1679.73,704,0.9151
1680.33,704.5,0.91277
1680.93,705,0.91036
1681.53,705.5,0.90801
1682.13,706,0.90569
1682.73,706.5,0.90346
1683.33,707,0.90147
1683.93,707.5,0.89969
1684.53,708,0.89778
1685.13,708.5,0.89587
1685.74,709,0.89398
1686.34,709.5,0.89212
1686.94,710,0.8903
1687.54,710.5,0.88868
1688.14,711,0.88707
1688.74,711.5,0.88542
1689.35,712,0.88378
1689.95,712.5,0.88214
1690.55,713,0.88051
1691.16,713.5,0.87892
1691.76,714,0.87744
1692.36,714.5,0.87593
1692.97,715,0.87441
1693.57,715.5,0.87291
1694.17,716,0.87141
1694.77,716.5,0.86992
1695.37,717,0.86847
1695.97,717.5,0.86706
1696.58,718,0.86562
1697.18,718.5,0.86418
1697.78,719,0.86277
1698.38,719.5,0.86134
1698.99,720,0.85992
1699.59,720.5,0.85856
1700.19,721,0.8572
1700.8,721.5,0.85582
1701.4,722,0.85444
1702.01,722.5,0.85306
1702.62,723,0.85168
1703.23,723.5,0.85032
1703.83,724,0.84899
1704.43,724.5,0.84766
1705.03,725,0.84633
1705.63,725.5,0.84501
1706.23,726,0.84368
1706.85,726.5,0.84234
1707.45,727,0.84102
1708.06,727.5,0.83972
1708.66,728,0.83844
1709.26,728.5,0.83715
1709.86,729,0.83587
1710.47,729.5,0.83457
1711.07,730,0.83329
1711.68,730.5,0.83203
1712.29,731,0.83079
1712.88,731.5,0.82955
1713.49,732,0.8283
1714.1,732.5,0.82704
1714.7,733,0.8258
1715.31,733.5,0.82458
1715.91,734,0.82337
1716.52,734.5,0.82215
1717.12,735,0.82093
1717.72,735.5,0.81973
1718.33,736,0.81852
1718.94,736.5,0.81729
1719.55,737,0.81611
1720.15,737.5,0.81494
1720.76,738,0.81376
1721.36,738.5,0.81258
1721.97,739,0.8114
1722.57,739.5,0.81023
1723.18,740,0.80908
1723.78,740.5,0.80794
1724.39,741,0.8068
1724.99,741.5,0.80567
1725.59,742,0.80454
1726.2,742.5,0.8034
1726.8,743,0.80227
1727.41,743.5,0.80116
1728.02,744,0.80005
1728.62,744.5,0.79894
1729.23,745,0.79784
1729.83,745.5,0.79673
1730.44,746,0.79563
1731.05,746.5,0.79452
1731.66,747,0.79346
1732.26,747.5,0.79239
1732.87,748,0.7913
1733.48,748.5,0.79023
1734.09,749,0.78916
1734.69,749.5,0.7881
1735.29,750,0.78705
1735.9,750.5,0.78602
1736.51,751,0.78498
1737.11,751.5,0.78395
1737.71,752,0.78293
1738.32,752.5,0.7819
1738.93,753,0.78087
1739.53,753.5,0.77988
1740.14,754,0.7789
1740.75,754.5,0.77789
1741.36,755,0.7769
1741.96,755.5,0.77592
1742.57,756,0.77494
1743.18,756.5,0.77397
1743.78,757,0.77302
1744.39,757.5,0.77207
1745.0,758,0.77111
1745.61,758.5,0.77016
1746.21,759,0.76922
1746.82,759.5,0.76828
1747.43,760,0.76736
1748.03,760.5,0.76645
1748.64,761,0.76553
1749.25,761.5,0.76462
1749.85,762,0.76372
1750.45,762.5,0.76281
1751.06,763,0.76191
1751.66,763.5,0.76103
1752.27,764,0.76016
1752.88,764.5,0.75929
1753.48,765,0.75842
1754.09,765.5,0.75755
1754.7,766,0.75668
1755.31,766.5,0.75584
1755.92,767,0.75501
1756.52,767.5,0.75419
1757.12,768,0.75336
1757.74,768.5,0.75253
1758.34,769,0.75171
1758.95,769.5,0.7509
1759.55,770,0.75012
1760.16,770.5,0.74933
1760.77,771,0.74854
1761.37,771.5,0.74777
1761.97,772,0.74699
1762.58,772.5,0.74622
1763.19,773,0.74545
1763.8,773.5,0.74471
1764.4,774,0.74396
1765.01,774.5,0.74321
1765.61,775,0.74246
1766.22,775.5,0.74172
1766.83,776,0.74098
1767.44,776.5,0.74026
1768.04,777,0.73954
1768.65,777.5,0.73882
1769.26,778,0.7381
1769.86,778.5,0.73739
1770.47,779,0.73667
1771.08,779.5,0.73595
1771.68,780,0.73525
1772.29,780.5,0.73455
1772.89,781,0.73385
1773.51,781.5,0.73315
1774.12,782,0.73245
1774.72,782.5,0.73176
1775.32,783,0.73108
1775.92,783.5,0.73041
1776.53,784,0.72972
1777.14,784.5,0.72904
1777.75,785,0.72835
1778.35,785.5,0.72768
1778.95,786,0.72702
1779.56,786.5,0.72635
1780.16,787,0.72568
1780.76,787.5,0.72502
1781.37,788,0.72435
1781.98,788.5,0.72369
1782.59,789,0.72302
1783.2,789.5,0.72237
1783.8,790,0.72173
1784.41,790.5,0.72108
1785.01,791,0.72044
1785.62,791.5,0.71979
1786.23,792,0.71914
1786.84,792.5,0.71851
1787.44,793,0.71788
1788.05,793.5,0.71725
1788.65,794,0.71662
1789.25,794.5,0.71599
1789.86,795,0.71536
1790.46,795.5,0.71473
1791.06,796,0.71409
1791.67,796.5,0.71346
1792.28,797,0.71283
1792.89,797.5,0.71221
1793.49,798,0.71158
1794.1,798.5,0.71096
1794.71,799,0.71034
1795.31,799.5,0.70973
1795.92,800,0.70912
1796.52,800.5,0.70852
1797.13,801,0.70791
1797.74,801.5,0.7073
1798.34,802,0.7067
1798.94,802.5,0.70611
1799.54,803,0.70553
1800.14,803.5,0.70495
1800.75,804,0.70436
1801.35,804.5,0.70378
1801.95,805,0.7032
1802.56,805.5,0.70261
1803.17,806,0.70202
1803.77,806.5,0.70144
1804.38,807,0.70085
1804.99,807.5,0.70025
1805.59,808,0.69968
1806.19,808.5,0.69911
1806.79,809,0.69853
1807.4,809.5,0.69795
1808.01,810,0.69737
1808.61,810.5,0.69681
1809.21,811,0.69624
1809.81,811.5,0.69568
1810.42,812,0.6951
1811.04,812.5,0.69453
1811.64,813,0.69398
1812.25,813.5,0.69342
1812.85,814,0.69288
1813.45,814.5,0.69233
1814.05,815,0.69179
1814.65,815.5,0.69124
1815.26,816,0.6907
1815.87,816.5,0.69017
1816.47,817,0.68963
1817.08,817.5,0.6891
1817.68,818,0.68856
1818.28,818.5,0.68803
1818.89,819,0.6875
1819.49,819.5,0.68697
1820.09,820,0.68644
1820.7,820.5,0.68591
1821.3,821,0.68538
1821.9,821.5,0.68484
1822.51,822,0.68431
1823.12,822.5,0.68377
1823.73,823,0.68325
1824.33,823.5,0.68272
1824.93,824,0.6822
1825.54,824.5,0.68167
1826.14,825,0.68115
1826.75,825.5,0.68063
1827.35,826,0.68011
1827.95,826.5,0.67961
1828.55,827,0.6791
1829.15,827.5,0.67859
1829.76,828,0.67809
1830.37,828.5,0.67758
1830.97,829,0.67707
1831.57,829.5,0.67659
1832.18,830,0.6761
1832.78,830.5,0.67561
1833.38,831,0.67512
1833.99,831.5,0.67463
1834.59,832,0.67415
1835.2,832.5,0.67367
1835.8,833,0.6732
1836.4,833.5,0.67274
1837.0,834,0.67228
1837.61,834.5,0.67182
1838.21,835,0.67136
1838.81,835.5,0.67091
1839.42,836,0.67047
1840.02,836.5,0.67002
1840.63,837,0.66957
1841.24,837.5,0.66912
1841.85,838,0.66867
1842.45,838.5,0.66823
1843.05,839,0.66779
1843.65,839.5,0.66735
1844.26,840,0.66691
1844.86,840.5,0.66648
1845.47,841,0.66604
1846.08,841.5,0.6656
1846.68,842,0.66516
1847.28,842.5,0.66473
1847.89,843,0.66429
1848.49,843.5,0.66385
1849.1,844,0.66342
1849.7,844.5,0.663
1850.3,845,0.66257
1850.9,845.5,0.66213
1851.51,846,0.66171
1852.12,846.5,0.66129
1852.72,847,0.66087
1853.32,847.5,0.66045
1853.92,848,0.66004
1854.53,848.5,0.65963
1855.13,849,0.65922
1855.73,849.5,0.65883
1856.34,850,0.65844
1856.94,850.5,0.65804
1857.55,851,0.65764
1858.15,851.5,0.65724
1858.76,852,0.65686
1859.36,852.5,0.65647
1859.97,853,0.65609
1860.58,853.5,0.65571
1861.18,854,0.65533
1861.78,854.5,0.65495
1862.38,855,0.65458
1862.99,855.5,0.65421
1863.59,856,0.65385
1864.19,856.5,0.65348
1864.8,857,0.65311
1865.4,857.5,0.65275
1866.0,858,0.65238
1866.61,858.5,0.65201
1867.21,859,0.65164
1867.82,859.5,0.65128
1868.42,860,0.65091
1869.03,860.5,0.65054
1869.63,861,0.65017
1870.24,861.5,0.64981
1870.83,862,0.64945
1871.44,862.5,0.64908
1872.04,863,0.6487
1872.64,863.5,0.64834
1873.25,864,0.64797
1873.86,864.5,0.6476
1874.47,865,0.64722
1875.07,865.5,0.64684
1875.67,866,0.64647
1876.28,866.5,0.6461
1876.88,867,0.64574
1877.48,867.5,0.64537
1878.09,868,0.645
1878.69,868.5,0.64464
1879.3,869,0.64427
1879.9,869.5,0.64391
1880.5,870,0.64355
1881.11,870.5,0.64318
1881.72,871,0.64283
1882.32,871.5,0.64247
1882.92,872,0.64211
1883.53,872.5,0.64176
1884.13,873,0.64141
1884.74,873.5,0.64106
1885.34,874,0.64071
1885.94,874.5,0.64036
1886.55,875,0.64002
1887.15,875.5,0.63967
1887.76,876,0.63933
1888.36,876.5,0.639
1888.96,877,0.63866
1889.57,877.5,0.63833
1890.19,878,0.63799
1890.81,878.5,0.63764
1891.43,879,0.63731
1892.05,879.5,0.63697
1892.65,880,0.63664
1893.26,880.5,0.63631
1893.87,881,0.63598
1894.47,881.5,0.63565
1895.08,882,0.63532
1895.69,882.5,0.63499
1896.29,883,0.63466
1896.89,883.5,0.63433
1897.5,884,0.634
1898.1,884.5,0.63367
1898.71,885,0.63334
1899.32,885.5,0.63301
1899.92,886,0.63267
1900.53,886.5,0.63234
1901.14,887,0.63202
1901.74,887.5,0.63169
1902.35,888,0.63136
1902.95,888.5,0.63103
1903.55,889,0.6307
1904.15,889.5,0.63038
1904.75,890,0.63006
1905.35,890.5,0.62974
1905.96,891,0.62941
1906.57,891.5,0.62909
1907.17,892,0.62877
1907.78,892.5,0.62845
1908.38,893,0.62813
1908.98,893.5,0.62782
1909.59,894,0.6275
1910.19,894.5,0.62718
1910.8,895,0.62687
1911.4,895.5,0.62656
1912.01,896,0.62626
1912.61,896.5,0.62595
1913.21,897,0.62564
1913.81,897.5,0.62534
1914.41,898,0.62503
1915.03,898.5,0.62473
1915.64,899,0.62442
1916.24,899.5,0.62412
1916.84,900,0.62382
1917.44,900.5,0.62352
1918.05,901,0.62322
1918.64,901.5,0.62291
1919.24,902,0.62261
1919.85,902.5,0.6223
1920.46,903,0.622
1921.06,903.5,0.62169
1921.67,904,0.62139
1922.27,904.5,0.62108
1922.87,905,0.62078
1923.47,905.5,0.62049
1924.07,906,0.6202
1924.68,906.5,0.6199
1925.28,907,0.6196
1925.88,907.5,0.61932
1926.48,908,0.61903
1927.08,908.5,0.61874
1927.68,909,0.61847
1928.29,909.5,0.61818
1928.9,910,0.6179
1929.51,910.5,0.61761
1930.11,911,0.61733
1930.71,911.5,0.61705
1931.31,912,0.61678
1931.92,912.5,0.6165
1932.52,913,0.61622
1933.13,913.5,0.61594
1933.73,914,0.61567
1934.33,914.5,0.61539
1934.93,915,0.61511
1935.53,915.5,0.61484
1936.13,916,0.61457
1936.73,916.5,0.6143
1937.33,917,0.61403
1937.94,917.5,0.61376
1938.55,918,0.61348
1939.15,918.5,0.61322
1939.75,919,0.61295
1940.35,919.5,0.61268
1940.96,920,0.61241
1941.56,920.5,0.61215
1942.16,921,0.61188
1942.76,921.5,0.61161
1943.37,922,0.61134
1943.96,922.5,0.61109
1944.57,923,0.61083
1945.17,923.5,0.61056
1945.77,924,0.6103
1946.37,924.5,0.61004
1946.97,925,0.60978
1947.58,925.5,0.60953
1948.18,926,0.60928
1948.78,926.5,0.60902
1949.38,927,0.60877
1949.98,927.5,0.60853
1950.59,928,0.60827
1951.2,928.5,0.60802
1951.79,929,0.60778
1952.39,929.5,0.60754
1952.99,930,0.60729
1953.6,930.5,0.60705
1954.2,931,0.60681
1954.8,931.5,0.60656
1955.4,932,0.60631
1956.01,932.5,0.60606
1956.61,933,0.60581
1957.2,933.5,0.60556
1957.8,934,0.60531
1958.41,934.5,0.60506
1959.02,935,0.6048
1959.62,935.5,0.60454
1960.22,936,0.60429
1960.83,936.5,0.60403
1961.43,937,0.60378
1962.04,937.5,0.60353
1962.64,938,0.60328
1963.24,938.5,0.60303
1963.85,939,0.60279
1964.44,939.5,0.60255
1965.04,940,0.60231
1965.65,940.5,0.60207
1966.25,941,0.60183
1966.86,941.5,0.6016
1967.46,942,0.60136
1968.06,942.5,0.60113
1968.66,943,0.60088
1969.26,943.5,0.60065
1969.86,944,0.60041
1970.46,944.5,0.60017
1971.07,945,0.59993
1971.67,945.5,0.59968
1972.28,946,0.59944
1972.88,946.5,0.59919
1973.48,947,0.59895
1974.08,947.5,0.59871
1974.69,948,0.59846
1975.29,948.5,0.59821
1975.89,949,0.59798
1976.49,949.5,0.59774
1977.09,950,0.5975
1977.69,950.5,0.59727
1978.3,951,0.59703
1978.9,951.5,0.5968
1979.5,952,0.59658
1980.1,952.5,0.59636
1980.71,953,0.59615
1981.31,953.5,0.59593
1981.91,954,0.59571
1982.51,954.5,0.5955
1983.12,955,0.59528
1983.72,955.5,0.59508
1984.32,956,0.59488
1984.93,956.5,0.59467
1985.52,957,0.59446
1986.12,957.5,0.59426
1986.73,958,0.59405
1987.34,958.5,0.59385
1987.94,959,0.59365
1988.54,959.5,0.59345
1989.14,960,0.59326
1989.74,960.5,0.59306
1990.34,961,0.59287
1990.94,961.5,0.59268
1991.55,962,0.59249
1992.16,962.5,0.59231
1992.75,963,0.59213
1993.36,963.5,0.59195
1993.96,964,0.59177
1994.56,964.5,0.59159
1995.16,965,0.59141
1995.76,965.5,0.59124
1996.36,966,0.59106
1996.97,966.5,0.59089
1997.57,967,0.59071
1998.17,967.5,0.59053
1998.77,968,0.59035
1999.38,968.5,0.59016
1999.98,969,0.58998
2000.59,969.5,0.58979
2001.19,970,0.5896
2001.79,970.5,0.58942
2002.39,971,0.58924
2002.99,971.5,0.58906
2003.6,972,0.58888
2004.2,972.5,0.58869
2004.8,973,0.58851
2005.4,973.5,0.58833
2006.02,974,0.58815
2006.62,974.5,0.58797
2007.22,975,0.5878
2007.82,975.5,0.58762
2008.42,976,0.58745
2009.02,976.5,0.58727
2009.62,977,0.5871
2010.23,977.5,0.58692
2010.83,978,0.58675
2011.43,978.5,0.58659
2012.04,979,0.58643
2012.65,979.5,0.58627
2013.25,980,0.5861
2013.85,980.5,0.58595
2014.45,981,0.58579
2015.06,981.5,0.58564
2015.66,982,0.5855
2016.26,982.5,0.58536
2016.86,983,0.58521
2017.46,983.5,0.58507
2018.06,984,0.58491
2018.67,984.5,0.58476
2019.27,985,0.58461
2019.88,985.5,0.58446
2020.48,986,0.58431
2021.08,986.5,0.58416
2021.68,987,0.58401
2022.29,987.5,0.58386
2022.89,988,0.5837
2023.49,988.5,0.58354
2024.09,989,0.58339
2024.7,989.5,0.58324
2025.3,990,0.58308
2025.9,990.5,0.58293
2026.5,991,0.58277
2027.1,991.5,0.58262
2027.71,992,0.58247
2028.31,992.5,0.58232
2028.91,993,0.58218
2029.51,993.5,0.58203
2030.11,994,0.58188
2030.71,994.5,0.58175
2031.31,995,0.58161
2031.92,995.5,0.58147
2032.53,996,0.58133
2033.13,996.5,0.5812
2033.73,997,0.58106
2034.34,997.5,0.58093
2034.93,998,0.58079
2035.54,998.5,0.58066
2036.14,999,0.58053
2036.74,999.5,0.58039
2037.35,1000,0.58025
2037.95,1000.5,0.58011
2038.55,1001,0.57997
2039.16,1001.5,0.57982
2039.76,1002,0.57968
2040.36,1002.5,0.57954
2040.95,1003,0.5794
2041.55,1003.5,0.57926
2042.15,1004,0.57912
2042.76,1004.5,0.57898
2043.36,1005,0.57883
2043.96,1005.5,0.57869
2044.56,1006,0.57855
2045.16,1006.5,0.57841
2045.77,1007,0.57827
2046.37,1007.5,0.57813
2046.96,1008,0.57799
2047.57,1008.5,0.57784
2048.18,1009,0.5777
2048.78,1009.5,0.57755
2049.39,1010,0.57741
2049.99,1010.5,0.57726
2050.58,1011,0.57712
2051.18,1011.5,0.57698
2051.78,1012,0.57683
2052.39,1012.5,0.57669
2052.99,1013,0.57654
2053.59,1013.5,0.5764
2054.19,1014,0.57627
2054.8,1014.5,0.57613
2055.4,1015,0.57599
2056.0,1015.5,0.57586
2056.6,1016,0.57573
2057.21,1016.5,0.57559
2057.82,1017,0.57546
2058.41,1017.5,0.57533
2059.0,1018,0.57521
2059.6,1018.5,0.57508
2060.2,1019,0.57496
2060.81,1019.5,0.57483
2061.41,1020,0.5747
2062.01,1020.5,0.57458
2062.61,1021,0.57446
2063.2,1021.5,0.57434
2063.81,1022,0.57422
2064.41,1022.5,0.5741
2065.01,1023,0.57398
2065.61,1023.5,0.57386
2066.21,1024,0.57374
2066.81,1024.5,0.57361
2067.41,1025,0.57348
2068.01,1025.5,0.57336
2068.61,1026,0.57322
2069.22,1026.5,0.57309
2069.82,1027,0.57297
2070.42,1027.5,0.57284
2071.02,1028,0.5727
2071.62,1028.5,0.57257
2072.22,1029,0.57243
2072.83,1029.5,0.5723
2073.43,1030,0.57217
2074.02,1030.5,0.57203
2074.63,1031,0.5719
2075.23,1031.5,0.57177
2075.83,1032,0.57164
2076.43,1032.5,0.57151
2077.02,1033,0.57138
2077.63,1033.5,0.57125
2078.23,1034,0.57112
2078.84,1034.5,0.57098
2079.44,1035,0.57085
2080.04,1035.5,0.57071
2080.64,1036,0.57058
2081.24,1036.5,0.57044
2081.84,1037,0.57031
2082.45,1037.5,0.57017
2083.05,1038,0.57004
2083.65,1038.5,0.56991
2084.25,1039,0.56977
2084.84,1039.5,0.56964
2085.45,1040,0.56952
2086.05,1040.5,0.56939
2086.64,1041,0.56926
2087.24,1041.5,0.56913
2087.85,1042,0.56901
2088.45,1042.5,0.56888
2089.05,1043,0.56875
2089.64,1043.5,0.56862
2090.24,1044,0.56849
2090.84,1044.5,0.56835
2091.45,1045,0.56822
2092.06,1045.5,0.56809
2092.66,1046,0.56795
2093.25,1046.5,0.56781
2093.86,1047,0.56767
2094.46,1047.5,0.56753
2095.06,1048,0.5674
2095.67,1048.5,0.56726
2096.27,1049,0.56712
2096.87,1049.5,0.56698
2097.47,1050,0.56685
2098.07,1050.5,0.56671
2098.68,1051,0.56658
2099.27,1051.5,0.56645
2099.87,1052,0.56632
2100.48,1052.5,0.56619
2101.08,1053,0.56605
2101.68,1053.5,0.56593
2102.28,1054,0.5658
2102.88,1054.5,0.56567
2103.43,1055,0.56555
2103.96,1055.5,0.56544
2105.34,1056,0.56516
2106.54,1056.5,0.56493
2107.52,1057,0.56475
2108.47,1057.5,0.56459
2109.42,1058,0.56441
2110.42,1058.5,0.56422
2111.48,1059,0.56402
2112.59,1059.5,0.5638
2113.74,1060,0.56356
2114.95,1060.5,0.5633
2116.24,1061,0.56302
2117.61,1061.5,0.56272
2119.03,1062,0.56243
2120.58,1062.5,0.56214
2122.18,1063,0.56186
2124.0,1063.51,0.56158
2126.0,1064.05,0.5613
2128.0,1064.54,0.56105
2130.0,1064.98,0.5608
2132.0,1065.4,0.56054
2134.0,1065.79,0.56028
2136.0,1066.14,0.56001
2138.0,1066.47,0.55975
2140.0,1066.77,0.55949
2142.0,1067.06,0.55923
2144.0,1067.33,0.55898
2146.0,1067.57,0.55872
2148.0,1067.8,0.55847
2150.0,1068,0.55823
2152.0,1068.21,0.55801
2154.0,1068.38,0.5578
2156.0,1068.55,0.5576
2158.0,1068.7,0.55741
2160.0,1068.85,0.55725
2162.0,1068.98,0.55708
2164.0,1069.11,0.55691
2166.0,1069.23,0.55673
2168.0,1069.36,0.55653
2170.0,1069.46,0.55632
2172.0,1069.56,0.5561
2174.0,1069.64,0.5559
2176.0,1069.74,0.55571
2178.0,1069.82,0.55554
2180.0,1069.9,0.55539
2182.0,1069.97,0.55524
2184.0,1070.04,0.55511
2186.0,1070.11,0.55498
2188.0,1070.17,0.55487
2190.0,1070.23,0.55476
2192.0,1070.28,0.55466
2194.0,1070.33,0.55455
2196.0,1070.39,0.55443
2198.0,1070.43,0.55428
2200.0,1070.48,0.5541
2202.0,1070.53,0.55391
2204.0,1070.57,0.55372
2206.0,1070.61,0.55354
2208.0,1070.65,0.55339
2210.0,1070.68,0.55324
2212.0,1070.71,0.5531
2214.0,1070.75,0.55297
2216.0,1070.78,0.55283
2218.0,1070.8,0.5527
2220.0,1070.85,0.55258
2222.0,1070.87,0.55245
2224.0,1070.89,0.55233
2226.0,1070.92,0.55222
2228.0,1070.95,0.55211
2230.0,1070.98,0.552
2232.0,1071,0.55189
2234.0,1071.03,0.55176
2236.0,1071.05,0.55163
2238.0,1071.07,0.5515
2240.0,1071.09,0.55137
2242.0,1071.11,0.55124
2244.0,1071.12,0.55109
2246.0,1071.14,0.55095
2248.0,1071.16,0.55082
2250.0,1071.19,0.55072
2252.0,1071.19,0.55063
2254.0,1071.22,0.55055
2256.0,1071.24,0.55046
2258.0,1071.25,0.55035
2260.0,1071.27,0.55023
2262.0,1071.29,0.55011
2264.0,1071.3,0.55
2266.0,1071.32,0.5499
2268.0,1071.32,0.54981
2270.0,1071.35,0.5497
2272.0,1071.36,0.54958
2274.0,1071.38,0.54947
2276.0,1071.38,0.54937
2278.0,1071.39,0.54928
2280.0,1071.4,0.54919
2282.0,1071.42,0.5491
2284.0,1071.43,0.54902
2286.0,1071.45,0.54893
2288.0,1071.45,0.54885
2290.0,1071.46,0.54877
2292.0,1071.47,0.54868
2294.0,1071.48,0.54857
2296.0,1071.48,0.54845
2298.0,1071.5,0.54835
2300.0,1071.51,0.54825
2302.0,1071.51,0.54815
2304.0,1071.53,0.54806
2306.0,1071.53,0.54795
2308.0,1071.53,0.54783
2310.0,1071.54,0.54772
2312.0,1071.55,0.54761
2314.0,1071.56,0.54753
2316.0,1071.56,0.54747
2318.0,1071.58,0.54741
2320.0,1071.58,0.54735
2322.0,1071.59,0.54727
2324.0,1071.6,0.54718
2326.0,1071.6,0.5471
2328.0,1071.61,0.54703
2330.0,1071.62,0.54696
2332.0,1071.62,0.5469
2334.0,1071.63,0.54683
2336.0,1071.63,0.54676
2338.0,1071.64,0.54668
2340.0,1071.64,0.5466
2342.0,1071.65,0.54651
2344.0,1071.66,0.54641
2346.0,1071.67,0.54631
2348.0,1071.67,0.54622
2350.0,1071.67,0.54614
2352.0,1071.67,0.54608
2354.0,1071.68,0.54601
2356.0,1071.69,0.54594
2358.0,1071.69,0.54586
2360.0,1071.7,0.54577
2362.0,1071.7,0.54567
2364.0,1071.71,0.54556
2366.0,1071.7,0.54545
2368.0,1071.71,0.54536
2370.0,1071.72,0.54528
2372.0,1071.74,0.54523
2374.0,1071.73,0.54518
2376.0,1071.73,0.54512
2378.0,1071.74,0.54505
2380.0,1071.73,0.54497
2382.0,1071.73,0.5449
2384.0,1071.75,0.54483
2386.0,1071.75,0.54476
2388.0,1071.75,0.54468
2390.0,1071.76,0.54461
2392.0,1071.76,0.54453
2394.0,1071.75,0.54445
2396.0,1071.76,0.54436
2398.0,1071.76,0.54426
2400.0,1071.77,0.54418
2402.0,1071.77,0.54409
2404.0,1071.77,0.54402
2406.0,1071.77,0.54396
2408.0,1071.78,0.5439
2410.0,1071.78,0.54384
2412.0,1071.78,0.54378
2414.0,1071.78,0.54372
2416.0,1071.79,0.54366
2418.0,1071.79,0.5436
2420.0,1071.79,0.54354
