Repository: MaCFP/matl-db

### Experimental Conditions: TGA/DSC
A Mettler Toledo TGA/DSC3+ was used to simultaneously conduct Thermogravimetric Analysis (TGA) and Differential Scanning Calorimetry (DSC) experiments. 

* Non-isothermal STA experiments
  - Heating Rates: 5, 10, 20, 30, 40, 50 K/min
  - Temperature program
    - Initial Temperature: 304 K
    - Initial Isotherm: 1200 s (hold at 304 K for 1200 s)  
    - Maximum Temperature: 1074 K
    - Final Isotherm: 300 s (hold 1074 K for 300 s)
* Isothermal STA experiments at 593 K
  - Temperature program
      - Initial Temperature: 304 K
      - Initial Isotherm: 1200 s (hold at 304 K for 1200 s)  
      - Maximum Temperature: 593 K (hold at 593 K for 6 hours)

File: Wood/Calibration_Data/TUBS/TUBS_Wood_TGA_N2_50K_R2.csv
Time (s),Temperature (K),Mass (mg)
0.0,305.071,0.46993
2.0,305.064,0.4699
4.0,305.042,0.46984
6.0,305.034,0.46978
8.0,305.033,0.46968
10.0,305.021,0.46957
12.0,305,0.46945
14.0,304.994,0.46933
16.0,304.994,0.4692
18.0,304.982,0.46908
20.0,304.966,0.46896
22.0,304.961,0.46885
24.0,304.957,0.46876
26.0,304.942,0.46867
28.0,304.937,0.46859
30.0,304.93,0.46852
32.0,304.93,0.46846
34.0,304.898,0.46841
36.0,304.916,0.46836
38.0,304.885,0.4683
40.0,304.878,0.46823
42.0,304.882,0.46815
44.0,304.857,0.46807
46.0,304.859,0.468
48.0,304.85,0.46795
50.0,304.85,0.46789
52.0,304.836,0.46784
54.0,304.831,0.4678
56.0,304.833,0.46776
58.0,304.83,0.46772
60.0,304.835,0.46768
62.0,304.798,0.46763
64.0,304.801,0.4676
66.0,304.8,0.46755
68.0,304.789,0.4675
70.0,304.779,0.46745
72.0,304.784,0.4674
74.0,304.757,0.46736
76.0,304.782,0.46732
78.0,304.771,0.46727
80.0,304.749,0.46721
82.0,304.756,0.46715
84.0,304.754,0.46708
86.0,304.746,0.46701
88.0,304.767,0.46692
90.0,304.739,0.46683
92.0,304.752,0.46675
94.0,304.733,0.46669
96.0,304.749,0.46666
98.0,304.737,0.46664
100.0,304.722,0.46664
102.0,304.716,0.46663
104.0,304.714,0.46663
106.0,304.711,0.46663
108.0,304.713,0.46662
110.0,304.716,0.4666
112.0,304.709,0.46657
114.0,304.702,0.46654
116.0,304.689,0.46652
118.0,304.701,0.46648
120.0,304.697,0.46644
122.0,304.679,0.4664
124.0,304.685,0.46637
126.0,304.677,0.46634
128.0,304.681,0.46634
130.0,304.678,0.46633
132.0,304.669,0.46632
134.0,304.664,0.46629
136.0,304.662,0.46623
138.0,304.657,0.46617
140.0,304.667,0.46612
142.0,304.649,0.46607
144.0,304.63,0.46605
146.0,304.635,0.46604
148.0,304.657,0.46602
150.0,304.65,0.46599
152.0,304.645,0.46596
154.0,304.643,0.46593
156.0,304.635,0.46589
158.0,304.643,0.46584
160.0,304.643,0.46578
162.0,304.635,0.46571
164.0,304.628,0.46564
166.0,304.626,0.46558
168.0,304.623,0.46551
170.0,304.604,0.46546
172.0,304.614,0.46544
174.0,304.625,0.46544
176.0,304.604,0.46546
178.0,304.603,0.46548
180.0,304.616,0.4655
182.0,304.602,0.46551
184.0,304.619,0.46552
186.0,304.604,0.46553
188.0,304.61,0.46553
190.0,304.592,0.46553
192.0,304.595,0.46553
194.0,304.585,0.46552
196.0,304.597,0.4655
198.0,304.57,0.46547
200.0,304.595,0.46542
202.0,304.578,0.46539
204.0,304.573,0.46537
206.0,304.576,0.46537
208.0,304.565,0.46538
210.0,304.563,0.46538
212.0,304.586,0.46536
214.0,304.572,0.46533
216.0,304.553,0.46529
218.0,304.569,0.46526
220.0,304.564,0.46525
222.0,304.557,0.46524
224.0,304.548,0.46523
226.0,304.544,0.46523
228.0,304.561,0.46523
230.0,304.543,0.46523
232.0,304.543,0.46523
234.0,304.543,0.46523
236.0,304.54,0.46523
238.0,304.549,0.46523
240.0,304.538,0.46522
242.0,304.525,0.46521
244.0,304.538,0.46519
246.0,304.536,0.46518
248.0,304.514,0.46517
250.0,304.525,0.46517
252.0,304.519,0.46517
254.0,304.512,0.46516
256.0,304.528,0.46514
258.0,304.516,0.46511
260.0,304.517,0.46505
262.0,304.532,0.465
264.0,304.503,0.46496
266.0,304.515,0.46492
268.0,304.504,0.4649
270.0,304.524,0.46487
272.0,304.512,0.46486
274.0,304.507,0.46485
276.0,304.51,0.46486
278.0,304.509,0.46487
280.0,304.498,0.46488
282.0,304.497,0.46488
284.0,304.494,0.46487
286.0,304.499,0.46486
288.0,304.51,0.46485
290.0,304.499,0.46484
292.0,304.488,0.46483
294.0,304.492,0.4648
296.0,304.502,0.46477
298.0,304.503,0.46475
300.0,304.48,0.46474
302.0,304.494,0.46473
304.0,304.501,0.46472
306.0,304.496,0.4647
308.0,304.489,0.46468
310.0,304.473,0.46467
312.0,304.5,0.46467
314.0,304.509,0.46468
316.0,304.472,0.4647
318.0,304.498,0.46471
320.0,304.488,0.46472
322.0,304.489,0.46472
324.0,304.478,0.46473
326.0,304.484,0.46473
328.0,304.491,0.46473
330.0,304.478,0.46473
332.0,304.489,0.46473
334.0,304.502,0.46471
336.0,304.484,0.46468
338.0,304.471,0.46464
340.0,304.472,0.4646
342.0,304.472,0.46457
344.0,304.49,0.46455
346.0,304.492,0.46454
348.0,304.477,0.46453
350.0,304.466,0.46453
352.0,304.472,0.46453
354.0,304.469,0.46453
356.0,304.47,0.46453
358.0,304.479,0.46453
360.0,304.484,0.46453
362.0,304.473,0.46453
364.0,304.469,0.46454
366.0,304.475,0.46455
368.0,304.475,0.46457
370.0,304.473,0.46459
372.0,304.474,0.46461
374.0,304.462,0.46462
376.0,304.459,0.46464
378.0,304.465,0.46466
380.0,304.465,0.46468
382.0,304.457,0.4647
384.0,304.464,0.46471
386.0,304.476,0.4647
388.0,304.458,0.46467
390.0,304.468,0.46463
392.0,304.472,0.46459
394.0,304.466,0.46456
396.0,304.474,0.46454
398.0,304.478,0.46454
400.0,304.466,0.46453
402.0,304.461,0.46453
404.0,304.455,0.46453
406.0,304.47,0.46453
408.0,304.462,0.46451
410.0,304.455,0.46448
412.0,304.462,0.46444
414.0,304.479,0.46441
416.0,304.462,0.46438
418.0,304.446,0.46436
420.0,304.459,0.46436
422.0,304.455,0.46436
424.0,304.469,0.46438
426.0,304.469,0.46439
428.0,304.464,0.46439
430.0,304.471,0.46438
432.0,304.476,0.46436
434.0,304.468,0.46435
436.0,304.493,0.46435
438.0,304.457,0.46436
440.0,304.461,0.46437
442.0,304.475,0.46439
444.0,304.454,0.4644
446.0,304.476,0.46439
448.0,304.465,0.46436
450.0,304.465,0.46434
452.0,304.463,0.46431
454.0,304.482,0.46428
456.0,304.461,0.46425
458.0,304.463,0.46421
460.0,304.465,0.46417
462.0,304.471,0.46415
464.0,304.463,0.46414
466.0,304.46,0.46414
468.0,304.465,0.46414
470.0,304.475,0.46416
472.0,304.456,0.46418
474.0,304.436,0.46419
476.0,304.454,0.4642
478.0,304.462,0.46419
480.0,304.453,0.46415
482.0,304.47,0.46411
484.0,304.466,0.46407
486.0,304.465,0.46403
488.0,304.461,0.46401
490.0,304.456,0.464
492.0,304.447,0.46401
494.0,304.46,0.46401
496.0,304.47,0.46399
498.0,304.452,0.46397
500.0,304.459,0.46395
502.0,304.474,0.46394
504.0,304.467,0.46394
506.0,304.455,0.46396
508.0,304.457,0.464
510.0,304.454,0.46404
512.0,304.453,0.46407
514.0,304.45,0.4641
516.0,304.445,0.46411
518.0,304.457,0.46412
520.0,304.459,0.46412
522.0,304.455,0.46413
524.0,304.452,0.46413
526.0,304.448,0.46413
528.0,304.456,0.46413
530.0,304.449,0.46414
532.0,304.446,0.46414
534.0,304.448,0.46416
536.0,304.431,0.46418
538.0,304.459,0.4642
540.0,304.452,0.4642
542.0,304.447,0.4642
544.0,304.457,0.46418
546.0,304.43,0.46416
548.0,304.439,0.46414
550.0,304.448,0.46411
552.0,304.435,0.46408
554.0,304.452,0.46406
556.0,304.456,0.46405
558.0,304.447,0.46407
560.0,304.455,0.46409
562.0,304.454,0.46411
564.0,304.453,0.46412
566.0,304.43,0.46412
568.0,304.432,0.46411
570.0,304.438,0.46408
572.0,304.447,0.46406
574.0,304.448,0.46404
576.0,304.44,0.46404
578.0,304.426,0.46405
580.0,304.438,0.46406
582.0,304.441,0.46407
584.0,304.431,0.46407
586.0,304.443,0.46407
588.0,304.439,0.46406
590.0,304.441,0.46405
592.0,304.444,0.46404
594.0,304.446,0.46404
596.0,304.44,0.46404
598.0,304.44,0.46403
600.0,304.427,0.46402
602.0,304.439,0.46402
604.0,304.448,0.46402
606.0,304.464,0.46402
608.0,304.442,0.46402
610.0,304.436,0.46403
612.0,304.446,0.46403
614.0,304.45,0.46403
616.0,304.445,0.46402
618.0,304.438,0.464
620.0,304.44,0.46397
622.0,304.425,0.46395
624.0,304.418,0.46394
626.0,304.438,0.46394
628.0,304.45,0.46396
630.0,304.434,0.46396
632.0,304.424,0.46396
634.0,304.44,0.46396
636.0,304.455,0.46396
638.0,304.445,0.46398
640.0,304.435,0.46399
642.0,304.441,0.46401
644.0,304.454,0.46402
646.0,304.429,0.46402
648.0,304.432,0.46403
650.0,304.429,0.46403
652.0,304.442,0.46403
654.0,304.444,0.46404
656.0,304.435,0.46406
658.0,304.421,0.46407
660.0,304.426,0.46409
662.0,304.436,0.46411
664.0,304.422,0.46412
666.0,304.428,0.46412
668.0,304.442,0.46413
670.0,304.435,0.46413
672.0,304.424,0.46413
674.0,304.418,0.46413
676.0,304.429,0.46412
678.0,304.419,0.46411
680.0,304.421,0.4641
682.0,304.436,0.4641
684.0,304.44,0.46411
686.0,304.43,0.46412
688.0,304.43,0.46412
690.0,304.415,0.46413
692.0,304.414,0.46413
694.0,304.43,0.46413
696.0,304.433,0.46412
698.0,304.424,0.4641
700.0,304.431,0.46407
702.0,304.432,0.46405
704.0,304.42,0.46404
706.0,304.424,0.46403
708.0,304.426,0.46403
710.0,304.413,0.46403
712.0,304.434,0.46402
714.0,304.432,0.464
716.0,304.428,0.46398
718.0,304.428,0.46399
720.0,304.436,0.46404
722.0,304.422,0.46407
724.0,304.429,0.4641
726.0,304.432,0.46412
728.0,304.418,0.46412
730.0,304.434,0.46413
732.0,304.431,0.46413
734.0,304.438,0.46414
736.0,304.428,0.46416
738.0,304.436,0.46418
740.0,304.436,0.46421
742.0,304.44,0.46422
744.0,304.45,0.46422
746.0,304.455,0.46421
748.0,304.436,0.46419
750.0,304.448,0.46417
752.0,304.435,0.46415
754.0,304.428,0.46413
756.0,304.445,0.4641
758.0,304.422,0.46408
760.0,304.437,0.46406
762.0,304.437,0.46404
764.0,304.434,0.46405
766.0,304.439,0.46407
768.0,304.434,0.46408
770.0,304.446,0.46407
772.0,304.444,0.46405
774.0,304.439,0.46404
776.0,304.43,0.46404
778.0,304.424,0.46404
780.0,304.44,0.46405
782.0,304.424,0.46407
784.0,304.431,0.46409
786.0,304.442,0.4641
788.0,304.438,0.4641
790.0,304.432,0.46409
792.0,304.445,0.46409
794.0,304.43,0.4641
796.0,304.434,0.46411
798.0,304.442,0.46411
800.0,304.455,0.46408
802.0,304.427,0.46405
804.0,304.455,0.46401
806.0,304.438,0.46398
808.0,304.435,0.46396
810.0,304.425,0.46394
812.0,304.432,0.46395
814.0,304.427,0.46397
816.0,304.453,0.46399
818.0,304.432,0.46399
820.0,304.435,0.46396
822.0,304.46,0.46395
824.0,304.449,0.46394
826.0,304.457,0.46393
828.0,304.452,0.46393
830.0,304.44,0.46393
832.0,304.429,0.46393
834.0,304.434,0.46393
836.0,304.446,0.46394
838.0,304.45,0.46396
840.0,304.451,0.46399
842.0,304.45,0.46401
844.0,304.435,0.46402
846.0,304.453,0.46403
848.0,304.435,0.46402
850.0,304.434,0.464
852.0,304.452,0.46397
854.0,304.444,0.46395
856.0,304.45,0.46394
858.0,304.445,0.46393
860.0,304.45,0.46393
862.0,304.435,0.46393
864.0,304.443,0.46393
866.0,304.449,0.46393
868.0,304.46,0.46393
870.0,304.433,0.46393
872.0,304.454,0.46393
874.0,304.44,0.46393
876.0,304.437,0.46393
878.0,304.436,0.46393
880.0,304.44,0.46393
882.0,304.437,0.46394
884.0,304.433,0.46397
886.0,304.44,0.464
888.0,304.442,0.46404
890.0,304.446,0.46404
892.0,304.447,0.46401
894.0,304.446,0.46398
896.0,304.441,0.46396
898.0,304.442,0.46396
900.0,304.436,0.46397
902.0,304.445,0.46398
904.0,304.446,0.464
906.0,304.445,0.46401
908.0,304.456,0.46402
910.0,304.456,0.46402
912.0,304.45,0.46401
914.0,304.437,0.46399
916.0,304.447,0.46395
918.0,304.454,0.46391
920.0,304.448,0.46388
922.0,304.451,0.46385
924.0,304.464,0.46385
926.0,304.46,0.46386
928.0,304.45,0.46389
930.0,304.44,0.46391
932.0,304.434,0.46392
934.0,304.444,0.46391
936.0,304.433,0.46389
938.0,304.442,0.46388
940.0,304.436,0.46389
942.0,304.471,0.4639
944.0,304.436,0.46391
946.0,304.442,0.46392
948.0,304.439,0.46392
950.0,304.432,0.46393
952.0,304.442,0.46393
954.0,304.44,0.46393
956.0,304.446,0.46393
958.0,304.442,0.46393
960.0,304.432,0.46392
962.0,304.435,0.4639
964.0,304.444,0.46386
966.0,304.441,0.46382
968.0,304.439,0.46378
970.0,304.467,0.46376
972.0,304.43,0.46374
974.0,304.444,0.46374
976.0,304.458,0.46373
978.0,304.45,0.46373
980.0,304.448,0.46374
982.0,304.439,0.46376
984.0,304.448,0.46379
986.0,304.448,0.46382
988.0,304.448,0.46383
990.0,304.452,0.46383
992.0,304.454,0.46382
994.0,304.447,0.4638
996.0,304.438,0.46378
998.0,304.433,0.46375
1000.0,304.43,0.46372
1002.0,304.433,0.46369
1004.0,304.427,0.46366
1006.0,304.442,0.46364
1008.0,304.452,0.46364
1010.0,304.429,0.46363
1012.0,304.441,0.46363
1014.0,304.438,0.46362
1016.0,304.444,0.46361
1018.0,304.448,0.4636
1020.0,304.451,0.46359
1022.0,304.436,0.46361
1024.0,304.434,0.46364
1026.0,304.432,0.46367
1028.0,304.422,0.4637
1030.0,304.428,0.46372
1032.0,304.432,0.46374
1034.0,304.442,0.46377
1036.0,304.423,0.46379
1038.0,304.423,0.46381
1040.0,304.441,0.46382
1042.0,304.429,0.46382
1044.0,304.429,0.46382
1046.0,304.438,0.4638
1048.0,304.43,0.46377
1050.0,304.448,0.46375
1052.0,304.44,0.46374
1054.0,304.428,0.46373
1056.0,304.444,0.46372
1058.0,304.434,0.4637
1060.0,304.44,0.46368
1062.0,304.439,0.46368
1064.0,304.452,0.4637
1066.0,304.447,0.46372
1068.0,304.451,0.46372
1070.0,304.443,0.46373
1072.0,304.466,0.46373
1074.0,304.448,0.46374
1076.0,304.444,0.46376
1078.0,304.448,0.46378
1080.0,304.464,0.4638
1082.0,304.462,0.46382
1084.0,304.451,0.46382
1086.0,304.444,0.46383
1088.0,304.441,0.46383
1090.0,304.462,0.46383
1092.0,304.437,0.46383
1094.0,304.455,0.46383
1096.0,304.444,0.46383
1098.0,304.438,0.46383
1100.0,304.435,0.46383
1102.0,304.447,0.46383
1104.0,304.427,0.46383
1106.0,304.437,0.46381
1108.0,304.44,0.46378
1110.0,304.45,0.46376
1112.0,304.433,0.46374
1114.0,304.439,0.46373
1116.0,304.44,0.46372
1118.0,304.452,0.46371
1120.0,304.427,0.46369
1122.0,304.437,0.46367
1124.0,304.433,0.46366
1126.0,304.444,0.46365
1128.0,304.44,0.46364
1130.0,304.43,0.46363
1132.0,304.436,0.46363
1134.0,304.414,0.46363
1136.0,304.449,0.46363
1138.0,304.449,0.46363
1140.0,304.441,0.46363
1142.0,304.419,0.46363
1144.0,304.445,0.46364
1146.0,304.439,0.46365
1148.0,304.435,0.46367
1150.0,304.427,0.46367
1152.0,304.446,0.46366
1154.0,304.444,0.46364
1156.0,304.448,0.46364
1158.0,304.441,0.46363
1160.0,304.466,0.46362
1162.0,304.446,0.4636
1164.0,304.434,0.46357
1166.0,304.436,0.46355
1168.0,304.434,0.46354
1170.0,304.424,0.46353
1172.0,304.447,0.46353
1174.0,304.436,0.46354
1176.0,304.429,0.46356
1178.0,304.439,0.46358
1180.0,304.422,0.4636
1182.0,304.436,0.46361
1184.0,304.442,0.46363
1186.0,304.435,0.46364
1188.0,304.425,0.46364
1190.0,304.428,0.46364
1192.0,304.431,0.46364
1194.0,304.421,0.46365
1196.0,304.435,0.46366
1198.0,304.445,0.46362
1200.0,304.449,0.46334
1201.56,304.5,0.46291
1204.1,305,0.46188
1205.41,305.5,0.46139
1206.44,306,0.46107
1207.36,306.5,0.46084
1208.22,307,0.46073
1209.13,307.5,0.46074
1209.97,308,0.46095
1210.7,308.5,0.46128
1211.4,309,0.46179
1212.07,309.5,0.46242
1212.74,310,0.46294
1213.39,310.5,0.4634
1214.02,311,0.46381
1214.65,311.5,0.46417
1215.27,312,0.46459
1215.87,312.5,0.46508
1216.48,313,0.46542
1217.09,313.5,0.46571
1217.69,314,0.46592
1218.29,314.5,0.46611
1218.9,315,0.46628
1219.48,315.5,0.46625
1220.07,316,0.46618
1220.66,316.5,0.46621
1221.25,317,0.46623
1221.83,317.5,0.46625
1222.42,318,0.46623
1223.02,318.5,0.46621
1223.61,319,0.46615
1224.19,319.5,0.46609
1224.76,320,0.46603
1225.35,320.5,0.46594
1225.94,321,0.46583
1226.53,321.5,0.4657
1227.11,322,0.46557
1227.69,322.5,0.46539
1228.28,323,0.46523
1228.87,323.5,0.46508
1229.46,324,0.46493
1230.06,324.5,0.46477
1230.64,325,0.46461
1231.22,325.5,0.46445
1231.81,326,0.4643
1232.39,326.5,0.46416
1232.97,327,0.46402
1233.57,327.5,0.46387
1234.16,328,0.46373
1234.76,328.5,0.4636
1235.35,329,0.46348
1235.93,329.5,0.46337
1236.52,330,0.46326
1237.11,330.5,0.46315
1237.7,331,0.46304
1238.29,331.5,0.46294
1238.88,332,0.46283
1239.47,332.5,0.46275
1240.06,333,0.46268
1240.65,333.5,0.4626
1241.24,334,0.46252
1241.83,334.5,0.46243
1242.42,335,0.46236
1243.02,335.5,0.46228
1243.61,336,0.46223
1244.2,336.5,0.46217
1244.78,337,0.4621
1245.38,337.5,0.46203
1245.98,338,0.46196
1246.57,338.5,0.4619
1247.16,339,0.46183
1247.76,339.5,0.46177
1248.36,340,0.46171
1248.96,340.5,0.46164
1249.55,341,0.46158
1250.14,341.5,0.46151
1250.73,342,0.46144
1251.32,342.5,0.46137
1251.92,343,0.4613
1252.52,343.5,0.46123
1253.12,344,0.46116
1253.72,344.5,0.46108
1254.31,345,0.46101
1254.9,345.5,0.46094
1255.5,346,0.46087
1256.09,346.5,0.4608
1256.7,347,0.46073
1257.3,347.5,0.46066
1257.89,348,0.46059
1258.49,348.5,0.46053
1259.1,349,0.46046
1259.69,349.5,0.4604
1260.28,350,0.46034
1260.87,350.5,0.46028
1261.48,351,0.46022
1262.09,351.5,0.46015
1262.68,352,0.4601
1263.27,352.5,0.46005
1263.87,353,0.45999
1264.47,353.5,0.45994
1265.07,354,0.45988
1265.66,354.5,0.45983
1266.26,355,0.45978
1266.87,355.5,0.45972
1267.47,356,0.45967
1268.06,356.5,0.45961
1268.66,357,0.45956
1269.26,357.5,0.45951
1269.87,358,0.45945
1270.46,358.5,0.4594
1271.05,359,0.45934
1271.64,359.5,0.45929
1272.24,360,0.45923
1272.85,360.5,0.45917
1273.45,361,0.45912
1274.05,361.5,0.45907
1274.66,362,0.45902
1275.26,362.5,0.45897
1275.85,363,0.45893
1276.46,363.5,0.45888
1277.07,364,0.45883
1277.66,364.5,0.45879
1278.26,365,0.45875
1278.87,365.5,0.45871
1279.47,366,0.45868
1280.07,366.5,0.45865
1280.66,367,0.45862
1281.26,367.5,0.45858
1281.86,368,0.45855
1282.45,368.5,0.45852
1283.05,369,0.45849
1283.65,369.5,0.45846
1284.25,370,0.45843
1284.85,370.5,0.4584
1285.45,371,0.45837
1286.04,371.5,0.45834
1286.65,372,0.45831
1287.25,372.5,0.45828
1287.85,373,0.45825
1288.46,373.5,0.45822
1289.07,374,0.45819
1289.65,374.5,0.45816
1290.25,375,0.45813
1290.86,375.5,0.45811
1291.46,376,0.45808
1292.06,376.5,0.45806
1292.66,377,0.45804
1293.27,377.5,0.45802
1293.86,378,0.458
1294.46,378.5,0.45798
1295.06,379,0.45796
1295.66,379.5,0.45795
1296.27,380,0.45793
1296.86,380.5,0.45791
1297.46,381,0.4579
1298.06,381.5,0.45788
1298.65,382,0.45787
1299.25,382.5,0.45785
1299.86,383,0.45783
1300.45,383.5,0.45782
1301.05,384,0.4578
1301.65,384.5,0.45778
1302.25,385,0.45776
1302.85,385.5,0.45774
1303.44,386,0.45773
1304.03,386.5,0.45771
1304.63,387,0.45769
1305.22,387.5,0.45767
1305.82,388,0.45765
1306.42,388.5,0.45763
1307.01,389,0.45761
1307.62,389.5,0.4576
1308.23,390,0.45759
1308.83,390.5,0.45757
1309.42,391,0.45756
1310.01,391.5,0.45754
1310.61,392,0.45753
1311.21,392.5,0.45752
1311.81,393,0.45751
1312.41,393.5,0.4575
1313.01,394,0.45749
1313.61,394.5,0.45747
1314.2,395,0.45746
1314.81,395.5,0.45744
1315.41,396,0.45743
1316.01,396.5,0.45741
1316.6,397,0.4574
1317.19,397.5,0.4574
1317.79,398,0.45738
1318.39,398.5,0.45738
1318.99,399,0.45737
1319.59,399.5,0.45737
1320.19,400,0.45737
1320.78,400.5,0.45736
1321.38,401,0.45736
1321.97,401.5,0.45735
1322.57,402,0.45734
1323.17,402.5,0.45734
1323.76,403,0.45733
1324.36,403.5,0.45732
1324.95,404,0.45731
1325.55,404.5,0.4573
1326.14,405,0.4573
1326.74,405.5,0.45729
1327.34,406,0.45728
1327.96,406.5,0.45727
1328.54,407,0.45726
1329.13,407.5,0.45726
1329.72,408,0.45725
1330.32,408.5,0.45725
1330.92,409,0.45724
1331.52,409.5,0.45724
1332.12,410,0.45724
1332.71,410.5,0.45723
1333.31,411,0.45723
1333.9,411.5,0.45722
1334.49,412,0.45722
1335.09,412.5,0.45721
1335.69,413,0.4572
1336.28,413.5,0.45719
1336.87,414,0.45718
1337.47,414.5,0.45718
1338.07,415,0.45717
1338.66,415.5,0.45716
1339.26,416,0.45715
1339.85,416.5,0.45714
1340.44,417,0.45713
1341.03,417.5,0.45712
1341.63,418,0.45711
1342.23,418.5,0.4571
1342.82,419,0.45709
1343.42,419.5,0.45708
1344.02,420,0.45707
1344.6,420.5,0.45706
1345.19,421,0.45705
1345.78,421.5,0.45703
1346.38,422,0.45702
1346.98,422.5,0.45701
1347.57,423,0.457
1348.15,423.5,0.45699
1348.74,424,0.45698
1349.34,424.5,0.45697
1349.93,425,0.45696
1350.52,425.5,0.45695
1351.11,426,0.45694
1351.71,426.5,0.45693
1352.31,427,0.45692
1352.9,427.5,0.45691
1353.49,428,0.4569
1354.08,428.5,0.45688
1354.66,429,0.45687
1355.25,429.5,0.45685
1355.85,430,0.45683
1356.44,430.5,0.4568
1357.04,431,0.45678
1357.62,431.5,0.45677
1358.21,432,0.45675
1358.82,432.5,0.45674
1359.41,433,0.45672
1360.0,433.5,0.4567
1360.59,434,0.45669
1361.18,434.5,0.45668
1361.77,435,0.45666
1362.36,435.5,0.45665
1362.95,436,0.45664
1363.55,436.5,0.45663
1364.14,437,0.45662
1364.73,437.5,0.4566
1365.33,438,0.45658
1365.93,438.5,0.45656
1366.52,439,0.45654
1367.1,439.5,0.45651
1367.69,440,0.45649
1368.28,440.5,0.45646
1368.87,441,0.45643
1369.46,441.5,0.45639
1370.04,442,0.45636
1370.63,442.5,0.45632
1371.23,443,0.45628
1371.82,443.5,0.45623
1372.41,444,0.45619
1372.98,444.5,0.45615
1373.58,445,0.45611
1374.17,445.5,0.45607
1374.76,446,0.45602
1375.35,446.5,0.45598
1375.94,447,0.45593
1376.53,447.5,0.45589
1377.12,448,0.45585
1377.71,448.5,0.45582
1378.3,449,0.45578
1378.88,449.5,0.45574
1379.47,450,0.4557
1380.06,450.5,0.45566
1380.65,451,0.45562
1381.23,451.5,0.45558
1381.82,452,0.45553
1382.4,452.5,0.45549
1382.98,453,0.45545
1383.58,453.5,0.4554
1384.17,454,0.45535
1384.76,454.5,0.4553
1385.35,455,0.45525
1385.94,455.5,0.4552
1386.52,456,0.45514
1387.1,456.5,0.45509
1387.7,457,0.45503
1388.29,457.5,0.45497
1388.87,458,0.45491
1389.45,458.5,0.45485
1390.04,459,0.4548
1390.63,459.5,0.45474
1391.22,460,0.45468
1391.81,460.5,0.45462
1392.39,461,0.45456
1392.96,461.5,0.45449
1393.55,462,0.45443
1394.14,462.5,0.45436
1394.74,463,0.4543
1395.32,463.5,0.45423
1395.91,464,0.45416
1396.5,464.5,0.45409
1397.09,465,0.45402
1397.67,465.5,0.45394
1398.25,466,0.45387
1398.83,466.5,0.4538
1399.42,467,0.45372
1400.0,467.5,0.45364
1400.59,468,0.45356
1401.18,468.5,0.45349
1401.77,469,0.45341
1402.35,469.5,0.45333
1402.93,470,0.45325
1403.52,470.5,0.45317
1404.1,471,0.4531
1404.69,471.5,0.45301
1405.27,472,0.45293
1405.85,472.5,0.45286
1406.43,473,0.45278
1407.02,473.5,0.4527
1407.6,474,0.45262
1408.19,474.5,0.45254
1408.77,475,0.45246
1409.36,475.5,0.45238
1409.94,476,0.45229
1410.53,476.5,0.45221
1411.11,477,0.45212
1411.69,477.5,0.45204
1412.27,478,0.45195
1412.86,478.5,0.45186
1413.44,479,0.45177
1414.03,479.5,0.45169
1414.62,480,0.4516
1415.2,480.5,0.45151
1415.79,481,0.45142
1416.38,481.5,0.45133
1416.96,482,0.45125
1417.54,482.5,0.45116
1418.12,483,0.45107
1418.7,483.5,0.45098
1419.29,484,0.4509
1419.88,484.5,0.45082
1420.46,485,0.45073
1421.04,485.5,0.45063
1421.62,486,0.45054
1422.2,486.5,0.45045
1422.79,487,0.45035
1423.38,487.5,0.45026
1423.96,488,0.45016
1424.54,488.5,0.45006
1425.12,489,0.44996
1425.71,489.5,0.44987
1426.29,490,0.44977
1426.86,490.5,0.44967
1427.45,491,0.44957
1428.03,491.5,0.44947
1428.62,492,0.44937
1429.21,492.5,0.44926
1429.79,493,0.44917
1430.37,493.5,0.44907
1430.95,494,0.44897
1431.53,494.5,0.44886
1432.11,495,0.44876
1432.7,495.5,0.44865
1433.28,496,0.44855
1433.87,496.5,0.44844
1434.45,497,0.44833
1435.03,497.5,0.44822
1435.61,498,0.44812
1436.19,498.5,0.44802
1436.78,499,0.44791
1437.37,499.5,0.4478
1437.95,500,0.4477
1438.54,500.5,0.44759
1439.12,501,0.44749
1439.7,501.5,0.44738
1440.28,502,0.44728
1440.86,502.5,0.44717
1441.44,503,0.44706
1442.02,503.5,0.44695
1442.6,504,0.44684
1443.18,504.5,0.44672
1443.78,505,0.44659
1444.36,505.5,0.44646
1444.95,506,0.44634
1445.52,506.5,0.44622
1446.1,507,0.4461
1446.68,507.5,0.44597
1447.26,508,0.44584
1447.86,508.5,0.4457
1448.44,509,0.44557
1449.02,509.5,0.44544
1449.6,510,0.4453
1450.18,510.5,0.44517
1450.76,511,0.44503
1451.35,511.5,0.4449
1451.93,512,0.44476
1452.51,512.5,0.44461
1453.09,513,0.44447
1453.67,513.5,0.44432
1454.26,514,0.44417
1454.84,514.5,0.44402
1455.42,515,0.44387
1456.01,515.5,0.44371
1456.59,516,0.44355
1457.17,516.5,0.44339
1457.76,517,0.44324
1458.34,517.5,0.44308
1458.92,518,0.44292
1459.51,518.5,0.44276
1460.09,519,0.44259
1460.67,519.5,0.44243
1461.25,520,0.44226
1461.84,520.5,0.44209
1462.42,521,0.44192
1462.99,521.5,0.44174
1463.59,522,0.44155
1464.18,522.5,0.44137
1464.76,523,0.44118
1465.34,523.5,0.441
1465.91,524,0.44082
1466.5,524.5,0.44062
1467.09,525,0.44043
1467.67,525.5,0.44023
1468.25,526,0.44003
1468.83,526.5,0.43984
1469.41,527,0.43964
1469.99,527.5,0.43944
1470.58,528,0.43924
1471.16,528.5,0.43903
1471.75,529,0.43881
1472.33,529.5,0.4386
1472.92,530,0.43838
1473.5,530.5,0.43816
1474.08,531,0.43794
1474.67,531.5,0.43771
1475.25,532,0.43747
1475.83,532.5,0.43723
1476.41,533,0.437
1476.98,533.5,0.43677
1477.56,534,0.43653
1478.15,534.5,0.43629
1478.74,535,0.43604
1479.33,535.5,0.4358
1479.9,536,0.43556
1480.48,536.5,0.43532
1481.07,537,0.43507
1481.66,537.5,0.43482
1482.25,538,0.43457
1482.84,538.5,0.43432
1483.42,539,0.43406
1484.01,539.5,0.4338
1484.59,540,0.43354
1485.17,540.5,0.43328
1485.75,541,0.43301
1486.33,541.5,0.43275
1486.91,542,0.43249
1487.5,542.5,0.43221
1488.09,543,0.43193
1488.67,543.5,0.43165
1489.25,544,0.43137
1489.84,544.5,0.43109
1490.43,545,0.4308
1491.02,545.5,0.43051
1491.59,546,0.43022
1492.17,546.5,0.42992
1492.76,547,0.42962
1493.34,547.5,0.42932
1493.92,548,0.42902
1494.51,548.5,0.42872
1495.09,549,0.42841
1495.68,549.5,0.42808
1496.26,550,0.42776
1496.84,550.5,0.42745
1497.43,551,0.42712
1498.02,551.5,0.42679
1498.61,552,0.42647
1499.19,552.5,0.42614
1499.77,553,0.42579
1500.36,553.5,0.42546
1500.94,554,0.42512
1501.52,554.5,0.42478
1502.11,555,0.42444
1502.7,555.5,0.42409
1503.29,556,0.42375
1503.86,556.5,0.42339
1504.45,557,0.42304
1505.03,557.5,0.42268
1505.62,558,0.42233
1506.2,558.5,0.42198
1506.79,559,0.42162
1507.37,559.5,0.42125
1507.96,560,0.42089
1508.54,560.5,0.42052
1509.13,561,0.42016
1509.71,561.5,0.41979
1510.3,562,0.41942
1510.88,562.5,0.41906
1511.46,563,0.41868
1512.05,563.5,0.4183
1512.64,564,0.41792
1513.23,564.5,0.41755
1513.82,565,0.41717
1514.4,565.5,0.41679
1514.99,566,0.41642
1515.57,566.5,0.41603
1516.16,567,0.41565
1516.74,567.5,0.41526
1517.33,568,0.41487
1517.91,568.5,0.41449
1518.5,569,0.41409
1519.1,569.5,0.41369
1519.68,570,0.41329
1520.26,570.5,0.41289
1520.84,571,0.4125
1521.43,571.5,0.4121
1522.01,572,0.41169
1522.6,572.5,0.41128
1523.18,573,0.41087
1523.77,573.5,0.41045
1524.36,574,0.41002
1524.96,574.5,0.4096
1525.54,575,0.40919
1526.12,575.5,0.40877
1526.7,576,0.40835
1527.29,576.5,0.40792
1527.88,577,0.40748
1528.47,577.5,0.40704
1529.06,578,0.4066
1529.65,578.5,0.40615
1530.23,579,0.4057
1530.81,579.5,0.40526
1531.4,580,0.4048
1531.98,580.5,0.40433
1532.57,581,0.40386
1533.15,581.5,0.40339
1533.74,582,0.40291
1534.33,582.5,0.40244
1534.92,583,0.40197
1535.5,583.5,0.40148
1536.09,584,0.40099
1536.69,584.5,0.4005
1537.28,585,0.40001
1537.86,585.5,0.39952
1538.45,586,0.39902
1539.05,586.5,0.39851
1539.63,587,0.398
1540.21,587.5,0.39749
1540.8,588,0.39697
1541.4,588.5,0.39645
1541.99,589,0.39592
1542.57,589.5,0.39539
1543.16,590,0.39486
1543.75,590.5,0.3943
1544.34,591,0.39374
1544.93,591.5,0.39319
1545.52,592,0.39262
1546.11,592.5,0.39205
1546.7,593,0.39148
1547.29,593.5,0.3909
1547.88,594,0.39029
1548.47,594.5,0.38969
1549.06,595,0.38909
1549.64,595.5,0.38849
1550.23,596,0.38788
1550.82,596.5,0.38727
1551.42,597,0.38664
1552.01,597.5,0.38599
1552.6,598,0.38536
1553.18,598.5,0.38472
1553.77,599,0.38408
1554.36,599.5,0.38343
1554.96,600,0.38277
1555.55,600.5,0.3821
1556.14,601,0.38142
1556.73,601.5,0.38074
1557.31,602,0.38007
1557.9,602.5,0.37939
1558.49,603,0.37869
1559.08,603.5,0.37799
1559.68,604,0.37726
1560.27,604.5,0.37653
1560.85,605,0.37581
1561.44,605.5,0.37508
1562.03,606,0.37435
1562.63,606.5,0.3736
1563.22,607,0.37284
1563.81,607.5,0.37207
1564.4,608,0.37129
1564.99,608.5,0.37052
1565.59,609,0.36974
1566.18,609.5,0.36896
1566.76,610,0.36818
1567.35,610.5,0.36737
1567.95,611,0.36654
1568.54,611.5,0.36572
1569.13,612,0.36489
1569.72,612.5,0.36406
1570.32,613,0.36322
1570.91,613.5,0.36236
1571.51,614,0.36148
1572.1,614.5,0.36059
1572.69,615,0.35972
1573.28,615.5,0.35883
1573.88,616,0.35793
1574.47,616.5,0.35702
1575.07,617,0.35611
1575.65,617.5,0.35516
1576.24,618,0.35421
1576.84,618.5,0.35326
1577.43,619,0.35231
1578.03,619.5,0.35136
1578.62,620,0.35039
1579.22,620.5,0.34942
1579.81,621,0.34841
1580.41,621.5,0.34742
1581.0,622,0.34643
1581.59,622.5,0.34544
1582.18,623,0.34444
1582.77,623.5,0.34344
1583.37,624,0.34241
1583.97,624.5,0.34135
1584.56,625,0.34032
1585.15,625.5,0.33929
1585.75,626,0.33823
1586.34,626.5,0.33718
1586.93,627,0.33613
1587.53,627.5,0.33504
1588.12,628,0.33395
1588.71,628.5,0.33285
1589.31,629,0.33175
1589.9,629.5,0.33064
1590.49,630,0.32953
1591.09,630.5,0.3284
1591.69,631,0.32723
1592.29,631.5,0.32606
1592.88,632,0.3249
1593.48,632.5,0.32374
1594.07,633,0.32258
1594.66,633.5,0.3214
1595.26,634,0.32021
1595.85,634.5,0.319
1596.45,635,0.31779
1597.05,635.5,0.31658
1597.64,636,0.31537
1598.24,636.5,0.31416
1598.83,637,0.31296
1599.43,637.5,0.31171
1600.03,638,0.31045
1600.62,638.5,0.30923
1601.21,639,0.308
1601.82,639.5,0.30675
1602.41,640,0.30551
1603.01,640.5,0.30426
1603.61,641,0.30299
1604.2,641.5,0.30171
1604.8,642,0.30045
1605.39,642.5,0.29917
1605.99,643,0.29789
1606.59,643.5,0.29658
1607.19,644,0.29527
1607.78,644.5,0.29396
1608.38,645,0.29263
1608.97,645.5,0.29131
1609.57,646,0.28999
1610.16,646.5,0.28866
1610.77,647,0.28732
1611.37,647.5,0.28596
1611.96,648,0.2846
1612.57,648.5,0.28324
1613.16,649,0.28187
1613.76,649.5,0.28051
1614.36,650,0.27914
1614.96,650.5,0.27776
1615.55,651,0.27638
1616.14,651.5,0.27499
1616.74,652,0.27358
1617.35,652.5,0.27217
1617.95,653,0.27076
1618.55,653.5,0.26934
1619.15,654,0.26791
1619.75,654.5,0.26646
1620.35,655,0.265
1620.95,655.5,0.26355
1621.55,656,0.26209
1622.14,656.5,0.26063
1622.74,657,0.25915
1623.35,657.5,0.25765
1623.95,658,0.25612
1624.55,658.5,0.2546
1625.15,659,0.25307
1625.76,659.5,0.25154
1626.35,660,0.25001
1626.95,660.5,0.24849
1627.55,661,0.24691
1628.15,661.5,0.24533
1628.75,662,0.24374
1629.35,662.5,0.24214
1629.96,663,0.24052
1630.56,663.5,0.23892
1631.16,664,0.2373
1631.76,664.5,0.23563
1632.36,665,0.23398
1632.95,665.5,0.23233
1633.55,666,0.23066
1634.16,666.5,0.22897
1634.76,667,0.22728
1635.36,667.5,0.22555
1635.97,668,0.22378
1636.56,668.5,0.22206
1637.16,669,0.22033
1637.76,669.5,0.21857
1638.36,670,0.2168
1638.96,670.5,0.21504
1639.57,671,0.21319
1640.18,671.5,0.21135
1640.77,672,0.20954
1641.38,672.5,0.2077
1641.99,673,0.20583
1642.59,673.5,0.20399
1643.19,674,0.20213
1643.79,674.5,0.20021
1644.4,675,0.1983
1645.0,675.5,0.19639
1645.6,676,0.19447
1646.2,676.5,0.19255
1646.81,677,0.19062
1647.42,677.5,0.18865
1648.02,678,0.18665
1648.62,678.5,0.18469
1649.23,679,0.18273
1649.83,679.5,0.18075
1650.44,680,0.17877
1651.05,680.5,0.17678
1651.65,681,0.17479
1652.25,681.5,0.17281
1652.85,682,0.17084
1653.45,682.5,0.16887
1654.06,683,0.16689
1654.66,683.5,0.16493
1655.26,684,0.16297
1655.87,684.5,0.16102
1656.48,685,0.15908
1657.08,685.5,0.15716
1657.68,686,0.15528
1658.28,686.5,0.1534
1658.88,687,0.15152
1659.49,687.5,0.14972
1660.09,688,0.14794
1660.7,688.5,0.14616
1661.31,689,0.14439
1661.91,689.5,0.14265
1662.52,690,0.14093
1663.13,690.5,0.13925
1663.73,691,0.13772
1664.33,691.5,0.13619
1664.93,692,0.13465
1665.54,692.5,0.13316
1666.14,693,0.13168
1666.75,693.5,0.13025
1667.35,694,0.12895
1667.94,694.5,0.12776
1668.55,695,0.12653
1669.16,695.5,0.12531
1669.77,696,0.12413
1670.38,696.5,0.123
1670.97,697,0.12189
1671.57,697.5,0.12102
1672.18,698,0.12016
1672.78,698.5,0.11926
1673.39,699,0.11839
1674.01,699.5,0.11753
1674.61,700,0.11673
1675.21,700.5,0.11602
1675.82,701,0.11546
1676.42,701.5,0.11486
1677.03,702,0.11425
1677.63,702.5,0.11368
1678.24,703,0.11313
1678.84,703.5,0.11259
1679.45,704,0.11219
1680.05,704.5,0.11184
1680.65,705,0.11145
1681.26,705.5,0.11107
1681.87,706,0.1107
1682.47,706.5,0.11035
1683.08,707,0.11003
1683.68,707.5,0.10982
1684.28,708,0.10958
1684.89,708.5,0.10933
1685.5,709,0.10908
1686.11,709.5,0.10884
1686.72,710,0.10861
1687.33,710.5,0.10842
1687.93,711,0.10827
1688.53,711.5,0.1081
1689.14,712,0.10793
1689.75,712.5,0.10776
1690.36,713,0.1076
1690.96,713.5,0.10744
1691.56,714,0.10731
1692.17,714.5,0.10718
1692.78,715,0.10705
1693.38,715.5,0.10691
1693.99,716,0.10677
1694.59,716.5,0.10664
1695.19,717,0.10651
1695.8,717.5,0.10637
1696.41,718,0.10624
1697.02,718.5,0.1061
1697.63,719,0.10597
1698.23,719.5,0.10583
1698.84,720,0.10569
1699.45,720.5,0.10555
1700.05,721,0.10541
1700.66,721.5,0.10526
1701.26,722,0.10512
1701.86,722.5,0.10498
1702.47,723,0.10484
1703.07,723.5,0.1047
1703.69,724,0.10456
1704.3,724.5,0.10442
1704.9,725,0.10428
1705.51,725.5,0.10414
1706.12,726,0.104
1706.73,726.5,0.10386
1707.34,727,0.10373
1707.95,727.5,0.10359
1708.55,728,0.10345
1709.16,728.5,0.10331
1709.76,729,0.10317
1710.37,729.5,0.10304
1710.98,730,0.1029
1711.59,730.5,0.10278
1712.19,731,0.10265
1712.8,731.5,0.10251
1713.41,732,0.10238
1714.01,732.5,0.10226
1714.62,733,0.10213
1715.23,733.5,0.102
1715.84,734,0.10188
1716.44,734.5,0.10176
1717.04,735,0.10164
1717.66,735.5,0.10152
1718.27,736,0.1014
1718.88,736.5,0.10127
1719.48,737,0.10116
1720.09,737.5,0.10104
1720.7,738,0.10093
1721.31,738.5,0.10081
1721.91,739,0.1007
1722.52,739.5,0.10058
1723.13,740,0.10047
1723.74,740.5,0.10035
1724.35,741,0.10023
1724.95,741.5,0.10012
1725.56,742,0.1
1726.17,742.5,0.09988
1726.78,743,0.09975
1727.38,743.5,0.09963
1727.98,744,0.0995
1728.59,744.5,0.09938
1729.2,745,0.09926
1729.82,745.5,0.09914
1730.42,746,0.09902
1731.02,746.5,0.0989
1731.63,747,0.09878
1732.24,747.5,0.09866
1732.86,748,0.09855
1733.46,748.5,0.09843
1734.07,749,0.09832
1734.67,749.5,0.09821
1735.28,750,0.0981
1735.89,750.5,0.098
1736.49,751,0.09789
1737.09,751.5,0.09777
1737.71,752,0.09766
1738.32,752.5,0.09756
1738.93,753,0.09745
1739.54,753.5,0.09734
1740.15,754,0.09723
1740.75,754.5,0.09713
1741.36,755,0.09703
1741.97,755.5,0.09693
1742.58,756,0.09683
1743.18,756.5,0.09673
1743.79,757,0.09664
1744.4,757.5,0.09655
1745.01,758,0.09645
1745.62,758.5,0.09636
1746.24,759,0.09626
1746.84,759.5,0.09617
1747.45,760,0.09608
1748.05,760.5,0.09599
1748.66,761,0.0959
1749.27,761.5,0.09581
1749.87,762,0.09572
1750.49,762.5,0.09563
1751.1,763,0.09553
1751.71,763.5,0.09544
1752.32,764,0.09535
1752.92,764.5,0.09526
1753.53,765,0.09517
1754.15,765.5,0.09508
1754.75,766,0.09499
1755.36,766.5,0.0949
1755.97,767,0.09481
1756.58,767.5,0.09474
1757.18,768,0.09465
1757.8,768.5,0.09457
1758.4,769,0.09448
1759.01,769.5,0.0944
1759.61,770,0.09432
1760.22,770.5,0.09424
1760.83,771,0.09416
1761.44,771.5,0.09408
1762.05,772,0.09399
1762.65,772.5,0.09392
1763.26,773,0.09383
1763.87,773.5,0.09375
1764.47,774,0.09367
1765.08,774.5,0.09359
1765.69,775,0.09351
1766.3,775.5,0.09343
1766.91,776,0.09335
1767.52,776.5,0.09328
1768.13,777,0.0932
1768.74,777.5,0.09313
1769.35,778,0.09306
1769.96,778.5,0.09299
1770.56,779,0.09293
1771.17,779.5,0.09286
1771.78,780,0.0928
1772.39,780.5,0.09274
1773.01,781,0.09268
1773.61,781.5,0.09262
1774.22,782,0.09256
1774.82,782.5,0.0925
1775.44,783,0.09244
1776.05,783.5,0.09237
1776.66,784,0.09231
1777.27,784.5,0.09225
1777.88,785,0.09219
1778.49,785.5,0.09213
1779.09,786,0.09206
1779.69,786.5,0.09199
1780.3,787,0.09193
1780.91,787.5,0.09186
1781.52,788,0.0918
1782.13,788.5,0.09174
1782.73,789,0.09168
1783.34,789.5,0.09162
1783.94,790,0.09157
1784.55,790.5,0.09152
1785.16,791,0.09147
1785.77,791.5,0.09142
1786.38,792,0.09137
1786.99,792.5,0.09132
1787.6,793,0.09128
1788.21,793.5,0.09123
1788.83,794,0.09118
1789.43,794.5,0.09114
1790.03,795,0.09109
1790.64,795.5,0.09104
1791.25,796,0.09099
1791.85,796.5,0.09092
1792.46,797,0.09087
1793.07,797.5,0.09081
1793.69,798,0.09075
1794.29,798.5,0.09069
1794.9,799,0.09063
1795.51,799.5,0.09057
1796.12,800,0.09051
1796.72,800.5,0.09046
1797.33,801,0.09041
1797.94,801.5,0.09035
1798.55,802,0.09031
1799.15,802.5,0.09026
1799.77,803,0.09022
1800.38,803.5,0.09017
1800.98,804,0.09013
1801.59,804.5,0.09009
1802.2,805,0.09005
1802.8,805.5,0.09
1803.41,806,0.08996
1804.02,806.5,0.08991
1804.63,807,0.08986
1805.24,807.5,0.08981
1805.85,808,0.08976
1806.45,808.5,0.08971
1807.06,809,0.08967
1807.66,809.5,0.08961
1808.27,810,0.08956
1808.88,810.5,0.0895
1809.49,811,0.08945
1810.1,811.5,0.08939
1810.7,812,0.08934
1811.31,812.5,0.08929
1811.92,813,0.08924
1812.53,813.5,0.08919
1813.14,814,0.08914
1813.74,814.5,0.08909
1814.35,815,0.08905
1814.95,815.5,0.089
1815.56,816,0.08896
1816.17,816.5,0.08892
1816.79,817,0.08887
1817.4,817.5,0.08882
1818.01,818,0.08878
1818.61,818.5,0.08873
1819.22,819,0.08868
1819.83,819.5,0.08864
1820.44,820,0.0886
1821.04,820.5,0.08856
1821.65,821,0.08851
1822.26,821.5,0.08846
1822.87,822,0.08842
1823.48,822.5,0.08837
1824.09,823,0.08832
1824.69,823.5,0.08828
1825.3,824,0.08824
1825.91,824.5,0.0882
1826.52,825,0.08815
1827.13,825.5,0.08811
1827.75,826,0.08806
1828.36,826.5,0.08802
1828.96,827,0.08798
1829.57,827.5,0.08794
1830.18,828,0.0879
1830.79,828.5,0.08786
1831.39,829,0.08783
1832.0,829.5,0.08779
1832.6,830,0.08776
1833.21,830.5,0.08773
1833.82,831,0.08769
1834.43,831.5,0.08766
1835.05,832,0.08763
1835.65,832.5,0.0876
1836.26,833,0.08756
1836.86,833.5,0.08753
1837.47,834,0.0875
1838.08,834.5,0.08747
1838.69,835,0.08743
1839.3,835.5,0.08739
1839.91,836,0.08736
1840.52,836.5,0.08732
1841.12,837,0.08729
1841.73,837.5,0.08726
1842.34,838,0.08723
1842.94,838.5,0.08719
1843.55,839,0.08716
1844.16,839.5,0.08713
1844.77,840,0.0871
1845.38,840.5,0.08707
1845.99,841,0.08704
1846.6,841.5,0.087
1847.21,842,0.08697
1847.81,842.5,0.08694
1848.42,843,0.0869
1849.03,843.5,0.08687
1849.64,844,0.08684
1850.25,844.5,0.0868
1850.86,845,0.08677
1851.47,845.5,0.08673
1852.08,846,0.0867
1852.69,846.5,0.08666
1853.3,847,0.08662
1853.9,847.5,0.08659
1854.51,848,0.08655
1855.12,848.5,0.08651
1855.73,849,0.08648
1856.33,849.5,0.08644
1856.94,850,0.0864
1857.55,850.5,0.08637
1858.16,851,0.08633
1858.76,851.5,0.08629
1859.37,852,0.08626
1859.98,852.5,0.08623
1860.59,853,0.0862
1861.19,853.5,0.08617
1861.81,854,0.08614
1862.42,854.5,0.08611
1863.02,855,0.08609
1863.63,855.5,0.08606
1864.24,856,0.08603
1864.85,856.5,0.086
1865.46,857,0.08597
1866.07,857.5,0.08594
1866.66,858,0.08591
1867.27,858.5,0.08588
1867.88,859,0.08585
1868.49,859.5,0.08581
1869.1,860,0.08577
1869.71,860.5,0.08574
1870.32,861,0.08571
1870.92,861.5,0.08568
1871.53,862,0.08565
1872.14,862.5,0.08562
1872.75,863,0.08559
1873.36,863.5,0.08556
1873.96,864,0.08553
1874.57,864.5,0.0855
1875.18,865,0.08547
1875.79,865.5,0.08544
1876.4,866,0.08541
1877.01,866.5,0.08538
1877.61,867,0.08535
1878.22,867.5,0.08532
1878.82,868,0.08529
1879.43,868.5,0.08525
1880.03,869,0.08522
1880.64,869.5,0.08519
1881.25,870,0.08516
1881.85,870.5,0.08512
1882.46,871,0.08509
1883.08,871.5,0.08506
1883.69,872,0.08503
1884.3,872.5,0.085
1884.89,873,0.08497
1885.5,873.5,0.08494
1886.11,874,0.0849
1886.71,874.5,0.08487
1887.32,875,0.08485
1887.93,875.5,0.08482
1888.54,876,0.0848
1889.14,876.5,0.08477
1889.75,877,0.08475
1890.36,877.5,0.08473
1890.96,878,0.08471
1891.57,878.5,0.08469
1892.18,879,0.08467
1892.79,879.5,0.08466
1893.4,880,0.08464
1894.0,880.5,0.08462
1894.61,881,0.0846
1895.21,881.5,0.08457
1895.82,882,0.08455
1896.42,882.5,0.08452
1897.03,883,0.0845
1897.64,883.5,0.08447
1898.26,884,0.08444
1898.86,884.5,0.08442
1899.47,885,0.08439
1900.09,885.5,0.08436
1900.69,886,0.08433
1901.29,886.5,0.08431
1901.89,887,0.08428
1902.5,887.5,0.08426
1903.11,888,0.08425
1903.71,888.5,0.08423
1904.32,889,0.08421
1904.93,889.5,0.08418
1905.54,890,0.08416
1906.15,890.5,0.08414
1906.75,891,0.08412
1907.36,891.5,0.08409
1907.96,892,0.08406
1908.57,892.5,0.08403
1909.17,893,0.084
1909.78,893.5,0.08398
1910.38,894,0.08395
1910.99,894.5,0.08393
1911.6,895,0.0839
1912.21,895.5,0.08387
1912.81,896,0.08386
1913.42,896.5,0.08384
1914.03,897,0.08382
1914.63,897.5,0.0838
1915.24,898,0.08379
1915.85,898.5,0.08378
1916.46,899,0.08377
1917.06,899.5,0.08376
1917.66,900,0.08375
1918.27,900.5,0.08373
1918.87,901,0.08371
1919.48,901.5,0.0837
1920.09,902,0.08368
1920.69,902.5,0.08365
1921.3,903,0.08362
1921.91,903.5,0.08359
1922.52,904,0.08356
1923.12,904.5,0.08353
1923.72,905,0.08348
1924.33,905.5,0.08344
1924.94,906,0.08339
1925.55,906.5,0.08335
1926.15,907,0.08331
1926.75,907.5,0.08327
1927.36,908,0.08323
1927.98,908.5,0.08319
1928.58,909,0.08315
1929.18,909.5,0.08312
1929.78,910,0.08308
1930.39,910.5,0.08305
1930.99,911,0.08302
1931.61,911.5,0.08299
1932.21,912,0.08296
1932.82,912.5,0.08294
1933.42,913,0.08291
1934.03,913.5,0.08289
1934.63,914,0.08287
1935.24,914.5,0.08285
1935.85,915,0.08283
1936.45,915.5,0.08282
1937.05,916,0.0828
1937.66,916.5,0.08278
1938.27,917,0.08276
1938.87,917.5,0.08274
1939.48,918,0.08273
1940.09,918.5,0.08271
1940.69,919,0.08268
1941.3,919.5,0.08266
1941.91,920,0.08262
1942.51,920.5,0.08259
1943.11,921,0.08256
1943.72,921.5,0.08251
1944.33,922,0.08247
1944.93,922.5,0.08242
1945.53,923,0.08239
1946.14,923.5,0.08235
1946.75,924,0.08232
1947.35,924.5,0.08228
1947.94,925,0.08223
1948.55,925.5,0.08221
1949.16,926,0.08218
1949.77,926.5,0.08215
1950.38,927,0.08213
1950.99,927.5,0.08211
1951.59,928,0.0821
1952.19,928.5,0.0821
1952.79,929,0.08209
1953.4,929.5,0.08208
1954.01,930,0.08207
1954.62,930.5,0.08206
1955.22,931,0.08206
1955.83,931.5,0.08205
1956.44,932,0.08205
1957.04,932.5,0.08204
1957.64,933,0.08203
1958.25,933.5,0.08201
1958.86,934,0.08199
1959.46,934.5,0.08198
1960.07,935,0.08196
1960.67,935.5,0.08194
1961.28,936,0.08192
1961.88,936.5,0.08189
1962.49,937,0.08188
1963.09,937.5,0.08186
1963.69,938,0.08183
1964.3,938.5,0.0818
1964.9,939,0.08177
1965.5,939.5,0.08175
1966.11,940,0.08172
1966.72,940.5,0.08169
1967.33,941,0.08167
1967.93,941.5,0.08165
1968.53,942,0.08163
1969.13,942.5,0.0816
1969.74,943,0.08158
1970.34,943.5,0.08156
1970.94,944,0.08153
1971.55,944.5,0.08151
1972.16,945,0.0815
1972.77,945.5,0.08148
1973.37,946,0.08146
1973.98,946.5,0.08143
1974.58,947,0.08141
1975.19,947.5,0.08139
1975.79,948,0.08137
1976.39,948.5,0.08134
1977.0,949,0.08132
1977.6,949.5,0.0813
1978.2,950,0.08128
1978.81,950.5,0.08126
1979.41,951,0.08123
1980.01,951.5,0.08121
1980.62,952,0.08119
1981.22,952.5,0.08117
1981.83,953,0.08115
1982.44,953.5,0.08113
1983.04,954,0.08111
1983.64,954.5,0.08108
1984.25,955,0.08106
1984.86,955.5,0.08104
1985.46,956,0.08103
1986.06,956.5,0.08101
1986.67,957,0.08098
1987.27,957.5,0.08096
1987.87,958,0.08094
1988.48,958.5,0.08093
1989.09,959,0.08091
1989.69,959.5,0.08089
1990.29,960,0.08087
1990.89,960.5,0.08085
1991.49,961,0.08084
1992.1,961.5,0.08082
1992.7,962,0.0808
1993.31,962.5,0.08078
1993.92,963,0.08077
1994.52,963.5,0.08075
1995.12,964,0.08074
1995.73,964.5,0.08073
1996.33,965,0.08072
1996.93,965.5,0.08071
1997.54,966,0.0807
1998.15,966.5,0.0807
1998.75,967,0.08068
1999.36,967.5,0.08068
1999.95,968,0.08067
2000.55,968.5,0.08066
2001.15,969,0.08065
2001.75,969.5,0.08063
2002.36,970,0.08062
2002.96,970.5,0.08061
2003.57,971,0.08059
2004.17,971.5,0.08056
2004.78,972,0.08055
2005.38,972.5,0.08052
2005.99,973,0.0805
2006.6,973.5,0.08048
2007.2,974,0.08046
2007.81,974.5,0.08043
2008.41,975,0.0804
2009.01,975.5,0.08038
2009.61,976,0.08035
2010.21,976.5,0.08032
2010.82,977,0.0803
2011.42,977.5,0.08027
2012.02,978,0.08024
2012.63,978.5,0.08021
2013.23,979,0.08019
2013.84,979.5,0.08017
2014.44,980,0.08015
2015.04,980.5,0.08013
2015.64,981,0.08012
2016.24,981.5,0.0801
2016.85,982,0.08008
2017.45,982.5,0.08007
2018.06,983,0.08006
2018.66,983.5,0.08004
2019.26,984,0.08002
2019.87,984.5,0.08
2020.47,985,0.07999
2021.08,985.5,0.07998
2021.68,986,0.07995
2022.28,986.5,0.07993
2022.88,987,0.07991
2023.48,987.5,0.07989
2024.09,988,0.07986
2024.69,988.5,0.07984
2025.29,989,0.07982
2025.9,989.5,0.07979
2026.5,990,0.07977
2027.11,990.5,0.07975
2027.71,991,0.07972
2028.31,991.5,0.0797
2028.9,992,0.07968
2029.51,992.5,0.07966
2030.12,993,0.07964
2030.72,993.5,0.07962
2031.32,994,0.0796
2031.93,994.5,0.07958
2032.53,995,0.07956
2033.14,995.5,0.07954
2033.74,996,0.07952
2034.34,996.5,0.0795
2034.93,997,0.07947
2035.54,997.5,0.07945
2036.15,998,0.07942
2036.76,998.5,0.0794
2037.36,999,0.07938
2037.95,999.5,0.07935
2038.56,1000,0.07933
2039.17,1000.5,0.07931
2039.77,1001,0.0793
2040.37,1001.5,0.07928
2040.98,1002,0.07925
2041.58,1002.5,0.07923
2042.18,1003,0.07921
2042.78,1003.5,0.0792
2043.39,1004,0.07918
2043.99,1004.5,0.07917
2044.59,1005,0.07915
2045.19,1005.5,0.07912
2045.8,1006,0.0791
2046.4,1006.5,0.07907
2047.0,1007,0.07905
2047.6,1007.5,0.07901
2048.2,1008,0.07898
2048.82,1008.5,0.07895
2049.42,1009,0.07892
2050.01,1009.5,0.07889
2050.61,1010,0.07886
2051.22,1010.5,0.07883
2051.82,1011,0.07881
2052.42,1011.5,0.07878
2053.02,1012,0.07875
2053.63,1012.5,0.07873
2054.23,1013,0.07871
2054.82,1013.5,0.07869
2055.43,1014,0.07868
2056.04,1014.5,0.07867
2056.65,1015,0.07865
2057.25,1015.5,0.07864
2057.84,1016,0.07862
2058.45,1016.5,0.07861
2059.05,1017,0.0786
2059.66,1017.5,0.07859
2060.26,1018,0.07857
2060.87,1018.5,0.07856
2061.46,1019,0.07855
2062.06,1019.5,0.07854
2062.67,1020,0.07852
2063.27,1020.5,0.0785
2063.87,1021,0.07848
2064.47,1021.5,0.07846
2065.07,1022,0.07844
2065.68,1022.5,0.07841
2066.28,1023,0.07839
2066.88,1023.5,0.07836
2067.48,1024,0.07834
2068.07,1024.5,0.07832
2068.68,1025,0.07829
2069.29,1025.5,0.07827
2069.89,1026,0.07824
2070.49,1026.5,0.07823
2071.08,1027,0.07821
2071.69,1027.5,0.07818
2072.29,1028,0.07816
2072.89,1028.5,0.07813
2073.49,1029,0.07811
2074.1,1029.5,0.07809
2074.7,1030,0.07806
2075.3,1030.5,0.07803
2075.9,1031,0.078
2076.51,1031.5,0.07798
2077.11,1032,0.07797
2077.71,1032.5,0.07794
2078.31,1033,0.07792
2078.92,1033.5,0.0779
2079.51,1034,0.07788
2080.11,1034.5,0.07787
2080.71,1035,0.07785
2081.31,1035.5,0.07783
2081.92,1036,0.0778
2082.52,1036.5,0.07778
2083.12,1037,0.07775
2083.72,1037.5,0.07772
2084.32,1038,0.07769
2084.93,1038.5,0.07766
2085.53,1039,0.07763
2086.13,1039.5,0.0776
2086.74,1040,0.07758
2087.33,1040.5,0.07756
2087.92,1041,0.07753
2088.52,1041.5,0.07751
2089.13,1042,0.0775
2089.74,1042.5,0.07748
2090.34,1043,0.07746
2090.94,1043.5,0.07744
2091.54,1044,0.07743
2092.13,1044.5,0.07742
2092.74,1045,0.07741
2093.34,1045.5,0.07739
2093.94,1046,0.07738
2094.54,1046.5,0.07736
2095.13,1047,0.07735
2095.74,1047.5,0.07733
2096.34,1048,0.07731
2096.94,1048.5,0.07729
2097.54,1049,0.07727
2098.14,1049.5,0.07724
2098.74,1050,0.07722
2099.34,1050.5,0.0772
2099.94,1051,0.07717
2100.55,1051.5,0.07715
2101.16,1052,0.07713
2101.76,1052.5,0.07711
2102.36,1053,0.07709
2102.95,1053.5,0.07706
2103.51,1054,0.07705
2104.12,1054.5,0.07704
2105.26,1055,0.07701
2106.26,1055.5,0.07699
2107.14,1056,0.07698
2107.98,1056.5,0.07696
2108.89,1057,0.07695
2109.8,1057.5,0.07693
2110.76,1058,0.07691
2111.76,1058.5,0.07688
2112.79,1059,0.07684
2113.91,1059.5,0.07678
2115.05,1060,0.07673
2116.28,1060.5,0.07665
2117.54,1061,0.07658
2118.86,1061.5,0.07652
2120.33,1062,0.07647
2121.82,1062.5,0.07642
2124.0,1063.16,0.07635
2126.0,1063.72,0.07631
2128.0,1064.25,0.0763
2130.0,1064.72,0.0763
2132.0,1065.16,0.07631
2134.0,1065.57,0.07631
2136.0,1065.94,0.0763
2138.0,1066.29,0.07628
2140.0,1066.61,0.07626
2142.0,1066.91,0.07626
2144.0,1067.18,0.07627
2146.0,1067.45,0.07627
2148.0,1067.68,0.07625
2150.0,1067.91,0.07623
2152.0,1068.12,0.07619
2154.0,1068.31,0.07615
2156.0,1068.48,0.07612
2158.0,1068.66,0.07611
2160.0,1068.81,0.07611
2162.0,1068.96,0.0761
2164.0,1069.09,0.07607
2166.0,1069.22,0.07603
2168.0,1069.33,0.07598
2170.0,1069.45,0.07594
2172.0,1069.56,0.07591
2174.0,1069.65,0.07589
2176.0,1069.75,0.0759
2178.0,1069.85,0.07589
2180.0,1069.92,0.07588
2182.0,1070.01,0.07587
2184.0,1070.08,0.07587
2186.0,1070.15,0.07585
2188.0,1070.21,0.07583
2190.0,1070.28,0.07582
2192.0,1070.34,0.07582
2194.0,1070.4,0.0758
2196.0,1070.45,0.07578
2198.0,1070.51,0.07576
2200.0,1070.56,0.07575
2202.0,1070.6,0.07574
2204.0,1070.65,0.07573
2206.0,1070.69,0.07573
2208.0,1070.74,0.07571
2210.0,1070.78,0.07567
2212.0,1070.82,0.07562
2214.0,1070.86,0.07556
2216.0,1070.89,0.07549
2218.0,1070.91,0.07544
2220.0,1070.95,0.0754
2222.0,1070.99,0.07537
2224.0,1071.01,0.07535
2226.0,1071.05,0.07534
2228.0,1071.07,0.07534
2230.0,1071.1,0.07533
2232.0,1071.13,0.07533
2234.0,1071.15,0.07533
2236.0,1071.18,0.07533
2238.0,1071.2,0.07531
2240.0,1071.23,0.07527
2242.0,1071.25,0.07523
2244.0,1071.27,0.07517
2246.0,1071.29,0.07513
2248.0,1071.32,0.07509
2250.0,1071.33,0.07507
2252.0,1071.35,0.07505
2254.0,1071.37,0.07504
2256.0,1071.4,0.07503
2258.0,1071.41,0.07503
2260.0,1071.43,0.07501
2262.0,1071.44,0.07499
2264.0,1071.45,0.07497
2266.0,1071.47,0.07496
2268.0,1071.48,0.07495
2270.0,1071.5,0.07494
2272.0,1071.51,0.07493
2274.0,1071.53,0.07492
2276.0,1071.54,0.0749
2278.0,1071.56,0.07488
2280.0,1071.56,0.07486
2282.0,1071.58,0.07485
2284.0,1071.6,0.07486
2286.0,1071.61,0.07488
2288.0,1071.62,0.0749
2290.0,1071.63,0.0749
2292.0,1071.64,0.07489
2294.0,1071.66,0.07488
2296.0,1071.67,0.07486
2298.0,1071.68,0.07484
2300.0,1071.69,0.07483
2302.0,1071.69,0.07483
2304.0,1071.71,0.07483
2306.0,1071.72,0.07481
2308.0,1071.73,0.0748
2310.0,1071.73,0.07479
2312.0,1071.74,0.07478
2314.0,1071.75,0.07479
2316.0,1071.76,0.0748
2318.0,1071.77,0.07479
2320.0,1071.77,0.07478
2322.0,1071.78,0.07476
2324.0,1071.79,0.07474
2326.0,1071.8,0.07473
2328.0,1071.81,0.07474
2330.0,1071.81,0.07474
2332.0,1071.82,0.07474
2334.0,1071.82,0.07473
2336.0,1071.83,0.07473
2338.0,1071.83,0.07472
2340.0,1071.84,0.0747
2342.0,1071.85,0.07468
2344.0,1071.86,0.07465
2346.0,1071.86,0.07462
2348.0,1071.87,0.07459
2350.0,1071.87,0.07457
2352.0,1071.87,0.07457
2354.0,1071.89,0.07457
2356.0,1071.88,0.07457
2358.0,1071.89,0.07456
2360.0,1071.9,0.07453
2362.0,1071.9,0.07451
2364.0,1071.9,0.07448
2366.0,1071.91,0.07447
2368.0,1071.92,0.07447
2370.0,1071.92,0.07447
2372.0,1071.92,0.07449
2374.0,1071.93,0.0745
2376.0,1071.93,0.07452
2378.0,1071.94,0.07454
2380.0,1071.95,0.07455
2382.0,1071.94,0.07456
2384.0,1071.95,0.07456
2386.0,1071.95,0.07454
2388.0,1071.96,0.07452
2390.0,1071.96,0.07449
2392.0,1071.96,0.07446
2394.0,1071.97,0.07444
2396.0,1071.96,0.07441
2398.0,1071.97,0.07439
2400.0,1071.97,0.07436
2402.0,1071.98,0.07436
2404.0,1071.98,0.07436
2406.0,1071.99,0.07435
2408.0,1071.99,0.07435
2410.0,1071.99,0.07434
2412.0,1072,0.07433
2414.0,1071.99,0.07432
2416.0,1072,0.0743
2418.0,1071.99,0.07428
2420.0,1072,0.07426
