Repository: MaCFP/matl-db

### Experimental Conditions: TGA/DSC
A Mettler Toledo TGA/DSC3+ was used to simultaneously conduct Thermogravimetric Analysis (TGA) and Differential Scanning Calorimetry (DSC) experiments. 

* Non-isothermal STA experiments
  - Heating Rates: 5, 10, 20, 30, 40, 50 K/min
  - Temperature program
    - Initial Temperature: 304 K
    - Initial Isotherm: 1200 s (hold at 304 K for 1200 s)  
    - Maximum Temperature: 1074 K
    - Final Isotherm: 300 s (hold 1074 K for 300 s)
* Isothermal STA experiments at 593 K
  - Temperature program
      - Initial Temperature: 304 K
      - Initial Isotherm: 1200 s (hold at 304 K for 1200 s)  
      - Maximum Temperature: 593 K (hold at 593 K for 6 hours)

File: Wood/Calibration_Data/TUBS/TUBS_Wood_TGA_N2_50K_R3.csv
Time (s),Temperature (K),Mass (mg)
0.0,305.05,0.4999
10.0,305.02,0.49949
20.0,304.96,0.49894
30.0,304.93,0.49852
40.0,304.89,0.49816
50.0,304.86,0.49789
60.0,304.84,0.49758
70.0,304.8,0.49721
80.0,304.79,0.49692
90.0,304.76,0.49661
100.0,304.73,0.49637
110.0,304.72,0.49617
120.0,304.69,0.49613
130.0,304.7,0.49612
140.0,304.7,0.49595
150.0,304.67,0.49577
160.0,304.66,0.49554
170.0,304.64,0.49539
180.0,304.63,0.4955
190.0,304.61,0.49551
200.0,304.6,0.49527
210.0,304.58,0.49515
220.0,304.58,0.49504
230.0,304.57,0.49493
240.0,304.55,0.49489
250.0,304.54,0.49494
260.0,304.53,0.49485
270.0,304.54,0.49464
280.0,304.52,0.49457
290.0,304.52,0.49444
300.0,304.51,0.49443
310.0,304.5,0.4943
320.0,304.48,0.49432
330.0,304.5,0.49427
340.0,304.5,0.49419
350.0,304.49,0.49418
360.0,304.5,0.49413
370.0,304.48,0.49414
380.0,304.49,0.49415
390.0,304.48,0.49413
400.0,304.48,0.49404
410.0,304.47,0.49401
420.0,304.49,0.49387
430.0,304.46,0.49379
440.0,304.48,0.49377
450.0,304.48,0.49391
460.0,304.46,0.49384
470.0,304.46,0.49382
480.0,304.47,0.4938
490.0,304.46,0.49369
500.0,304.46,0.49369
510.0,304.44,0.49376
520.0,304.45,0.49376
530.0,304.47,0.49364
540.0,304.46,0.4938
550.0,304.46,0.49374
560.0,304.46,0.49372
570.0,304.46,0.49373
580.0,304.45,0.49375
590.0,304.45,0.49365
600.0,304.44,0.49368
610.0,304.44,0.49373
620.0,304.44,0.49367
630.0,304.44,0.49363
640.0,304.45,0.49369
650.0,304.45,0.49373
660.0,304.46,0.49379
670.0,304.45,0.49381
680.0,304.45,0.49377
690.0,304.46,0.49391
700.0,304.44,0.49392
710.0,304.45,0.49383
720.0,304.46,0.49377
730.0,304.45,0.4937
740.0,304.45,0.49363
750.0,304.46,0.49363
760.0,304.46,0.49363
770.0,304.44,0.4937
780.0,304.45,0.49375
790.0,304.46,0.4937
800.0,304.45,0.49371
810.0,304.46,0.49367
820.0,304.44,0.49363
830.0,304.45,0.49358
840.0,304.44,0.49357
850.0,304.44,0.49363
860.0,304.44,0.49363
870.0,304.44,0.49363
880.0,304.44,0.49363
890.0,304.45,0.49359
900.0,304.44,0.49347
910.0,304.43,0.49352
920.0,304.45,0.49345
930.0,304.45,0.49352
940.0,304.44,0.49349
950.0,304.44,0.49353
960.0,304.44,0.49352
970.0,304.43,0.49336
980.0,304.45,0.49333
990.0,304.46,0.4933
1000.0,304.46,0.49332
1010.0,304.46,0.49333
1020.0,304.46,0.49328
1030.0,304.46,0.49332
1040.0,304.47,0.49342
1050.0,304.45,0.49334
1060.0,304.46,0.49333
1070.0,304.46,0.49333
1080.0,304.44,0.49333
1090.0,304.45,0.49333
1100.0,304.46,0.49333
1110.0,304.45,0.49333
1120.0,304.45,0.49338
1130.0,304.47,0.49324
1140.0,304.46,0.49322
1150.0,304.46,0.49319
1160.0,304.45,0.49323
1170.0,304.46,0.49315
1180.0,304.44,0.4933
1190.0,304.46,0.49319
1200.0,304.48,0.49289
1206.383,306.0,0.49083
1209.957,308.0,0.49082
1212.846,310.0,0.4928
1215.437,312.0,0.49434
1217.906,314.0,0.49537
1220.366,316.0,0.49537
1222.791,318.0,0.49528
1225.19,320.0,0.49503
1227.582,322.0,0.49451
1229.978,324.0,0.49393
1232.383,326.0,0.49336
1234.776,328.0,0.49286
1237.176,330.0,0.49251
1239.576,332.0,0.4922
1241.966,334.0,0.49196
1244.376,336.0,0.49177
1246.778,338.0,0.49159
1249.178,340.0,0.49141
1251.592,342.0,0.49122
1254.001,344.0,0.49103
1256.407,346.0,0.49084
1258.806,348.0,0.49065
1261.227,350.0,0.49046
1263.636,352.0,0.49029
1266.051,354.0,0.49013
1268.465,356.0,0.48997
1270.883,358.0,0.48981
1273.296,360.0,0.48964
1275.716,362.0,0.4895
1278.132,364.0,0.48936
1280.532,366.0,0.48924
1282.951,368.0,0.4891
1285.362,370.0,0.48897
1287.763,372.0,0.48885
1290.176,374.0,0.48876
1292.574,376.0,0.4887
1294.988,378.0,0.48864
1297.416,380.0,0.4886
1299.828,382.0,0.48856
1302.233,384.0,0.48853
1304.627,386.0,0.48851
1307.05,388.0,0.48851
1309.429,390.0,0.48853
1311.834,392.0,0.48856
1314.242,394.0,0.48857
1316.647,396.0,0.48856
1319.025,398.0,0.48857
1321.427,400.0,0.48859
1323.828,402.0,0.48862
1326.218,404.0,0.48862
1328.602,406.0,0.4886
1331.014,408.0,0.48858
1333.385,410.0,0.48858
1335.769,412.0,0.48857
1338.159,414.0,0.48857
1340.526,416.0,0.48855
1342.92,418.0,0.48853
1345.307,420.0,0.4885
1347.694,422.0,0.48845
1350.051,424.0,0.48839
1352.428,426.0,0.48834
1354.809,428.0,0.4883
1357.186,430.0,0.4883
1359.548,432.0,0.48831
1361.92,434.0,0.48831
1364.292,436.0,0.4883
1366.659,438.0,0.48826
1369.029,440.0,0.48817
1371.387,442.0,0.48806
1373.749,444.0,0.48793
1376.11,446.0,0.48781
1378.467,448.0,0.4877
1380.826,450.0,0.48761
1383.179,452.0,0.48748
1385.53,454.0,0.48732
1387.89,456.0,0.48715
1390.234,458.0,0.48696
1392.592,460.0,0.48676
1394.933,462.0,0.48658
1397.282,464.0,0.48636
1399.629,466.0,0.48611
1401.977,468.0,0.48586
1404.314,470.0,0.48561
1406.651,472.0,0.48533
1408.992,474.0,0.48503
1411.334,476.0,0.48473
1413.68,478.0,0.48441
1416.022,480.0,0.4841
1418.351,482.0,0.48378
1420.686,484.0,0.48345
1423.023,486.0,0.48312
1425.354,488.0,0.48276
1427.69,490.0,0.48239
1430.028,492.0,0.48199
1432.364,494.0,0.48156
1434.698,496.0,0.48115
1437.019,498.0,0.48073
1439.351,500.0,0.48029
1441.691,502.0,0.47984
1444.015,504.0,0.47939
1446.349,506.0,0.47889
1448.683,508.0,0.47834
1451.006,510.0,0.47777
1453.35,512.0,0.47715
1455.68,514.0,0.47654
1458.013,516.0,0.47592
1460.345,518.0,0.47527
1462.684,520.0,0.47461
1465.02,522.0,0.47389
1467.35,524.0,0.47315
1469.682,526.0,0.47233
1472.02,528.0,0.47146
1474.353,530.0,0.47055
1476.689,532.0,0.46959
1479.027,534.0,0.46861
1481.353,536.0,0.46758
1483.683,538.0,0.46652
1486.03,540.0,0.46542
1488.365,542.0,0.46427
1490.696,544.0,0.46308
1493.041,546.0,0.4618
1495.371,548.0,0.46048
1497.706,550.0,0.4591
1500.052,552.0,0.45768
1502.386,554.0,0.45624
1504.724,556.0,0.45476
1507.061,558.0,0.45326
1509.41,560.0,0.45171
1511.751,562.0,0.45013
1514.095,564.0,0.44851
1516.435,566.0,0.44686
1518.785,568.0,0.44516
1521.132,570.0,0.44339
1523.467,572.0,0.4416
1525.822,574.0,0.43976
1528.162,576.0,0.43789
1530.514,578.0,0.43597
1532.862,580.0,0.43399
1535.218,582.0,0.43194
1537.572,584.0,0.42981
1539.916,586.0,0.42762
1542.276,588.0,0.42538
1544.627,590.0,0.42306
1546.971,592.0,0.4207
1549.342,594.0,0.41817
1551.701,596.0,0.41555
1554.056,598.0,0.41285
1556.416,600.0,0.41002
1558.773,602.0,0.40711
1561.144,604.0,0.40401
1563.505,606.0,0.40082
1565.869,608.0,0.3975
1568.243,610.0,0.39403
1570.61,612.0,0.39045
1572.989,614.0,0.38669
1575.343,616.0,0.38287
1577.716,618.0,0.37887
1580.086,620.0,0.37476
1582.459,622.0,0.37051
1584.839,624.0,0.36605
1587.208,626.0,0.36151
1589.584,628.0,0.35677
1591.975,630.0,0.35189
1594.349,632.0,0.34696
1596.73,634.0,0.34188
1599.116,636.0,0.33673
1601.496,638.0,0.33145
1603.884,640.0,0.32606
1606.277,642.0,0.32055
1608.658,644.0,0.31491
1611.059,646.0,0.30912
1613.439,648.0,0.30321
1615.831,650.0,0.29719
1618.227,652.0,0.29107
1620.62,654.0,0.28483
1623.02,656.0,0.27846
1625.415,658.0,0.27193
1627.824,660.0,0.26522
1630.226,662.0,0.25837
1632.633,664.0,0.25125
1635.04,666.0,0.24399
1637.449,668.0,0.23641
1639.842,670.0,0.2287
1642.265,672.0,0.2207
1644.666,674.0,0.21253
1647.074,676.0,0.20424
1649.493,678.0,0.1957
1651.9,680.0,0.18715
1654.311,682.0,0.1786
1656.723,684.0,0.17019
1659.144,686.0,0.16198
1661.559,688.0,0.15428
1663.967,690.0,0.14714
1666.377,692.0,0.14061
1668.79,694.0,0.13503
1671.202,696.0,0.13007
1673.624,698.0,0.12619
1676.043,700.0,0.12307
1678.447,702.0,0.12054
1680.863,704.0,0.11876
1683.284,706.0,0.11725
1685.705,708.0,0.11619
1688.132,710.0,0.1153
1690.55,712.0,0.1145
1692.971,714.0,0.11385
1695.391,716.0,0.1132
1697.819,718.0,0.11257
1700.236,720.0,0.11194
1702.665,722.0,0.11133
1705.079,724.0,0.11075
1707.504,726.0,0.11017
1709.935,728.0,0.10959
1712.358,730.0,0.10903
1714.773,732.0,0.10849
1717.209,734.0,0.10798
1719.631,736.0,0.10747
1722.05,738.0,0.10697
1724.492,740.0,0.10645
1726.907,742.0,0.10594
1729.346,744.0,0.10542
1731.769,746.0,0.10493
1734.207,748.0,0.10445
1736.633,750.0,0.10398
1739.058,752.0,0.10353
1741.487,754.0,0.10309
1743.916,756.0,0.10266
1746.355,758.0,0.10223
1748.777,760.0,0.10181
1751.201,762.0,0.10141
1753.64,764.0,0.10105
1756.065,766.0,0.10072
1758.491,768.0,0.1004
1760.915,770.0,0.10007
1763.353,772.0,0.09974
1765.784,774.0,0.09939
1768.205,776.0,0.09905
1770.634,778.0,0.09871
1773.055,780.0,0.09839
1775.497,782.0,0.09809
1777.919,784.0,0.09782
1780.347,786.0,0.09757
1782.79,788.0,0.09733
1785.214,790.0,0.0971
1787.661,792.0,0.09686
1790.081,794.0,0.09663
1792.51,796.0,0.09639
1794.939,798.0,0.09615
1797.364,800.0,0.09592
1799.799,802.0,0.09571
1802.223,804.0,0.0955
1804.658,806.0,0.09528
1807.091,808.0,0.09505
1809.523,810.0,0.09482
1811.948,812.0,0.09461
1814.38,814.0,0.09441
1816.814,816.0,0.09422
1819.246,818.0,0.09405
1821.666,820.0,0.09387
1824.093,822.0,0.09368
1826.536,824.0,0.0935
1828.955,826.0,0.09331
1831.384,828.0,0.09313
1833.822,830.0,0.09296
1836.255,832.0,0.09278
1838.683,834.0,0.0926
1841.109,836.0,0.0924
1843.53,838.0,0.09222
1845.966,840.0,0.09205
1848.398,842.0,0.09192
1850.819,844.0,0.09179
1853.252,846.0,0.09164
1855.682,848.0,0.09148
1858.113,850.0,0.09132
1860.537,852.0,0.09118
1862.963,854.0,0.09106
1865.407,856.0,0.09095
1867.837,858.0,0.09084
1870.258,860.0,0.09071
1872.684,862.0,0.09056
1875.119,864.0,0.09041
1877.544,866.0,0.09025
1879.98,868.0,0.09009
1882.397,870.0,0.08994
1884.819,872.0,0.08979
1887.24,874.0,0.08963
1889.665,876.0,0.08948
1892.085,878.0,0.08932
1894.512,880.0,0.08916
1896.933,882.0,0.08897
1899.356,884.0,0.08877
1901.772,886.0,0.0886
1904.189,888.0,0.08848
1906.612,890.0,0.08839
1909.035,892.0,0.0883
1911.451,894.0,0.08819
1913.884,896.0,0.08809
1916.297,898.0,0.088
1918.715,900.0,0.0879
1921.129,902.0,0.0878
1923.551,904.0,0.08768
1925.971,906.0,0.08758
1928.382,908.0,0.08747
1930.807,910.0,0.08736
1933.223,912.0,0.08724
1935.644,914.0,0.08711
1938.061,916.0,0.08698
1940.479,918.0,0.08685
1942.895,920.0,0.08671
1945.308,922.0,0.08657
1947.727,924.0,0.08645
1950.15,926.0,0.08638
1952.564,928.0,0.08633
1954.979,930.0,0.08628
1957.398,932.0,0.08621
1959.817,934.0,0.08611
1962.236,936.0,0.08598
1964.639,938.0,0.08584
1967.053,940.0,0.08572
1969.468,942.0,0.08561
1971.88,944.0,0.08551
1974.29,946.0,0.08542
1976.718,948.0,0.08534
1979.126,950.0,0.08524
1981.549,952.0,0.08515
1983.956,954.0,0.08507
1986.374,956.0,0.08499
1988.789,958.0,0.08492
1991.209,960.0,0.08484
1993.61,962.0,0.08476
1996.035,964.0,0.08466
1998.434,966.0,0.08455
2000.843,968.0,0.08445
2003.263,970.0,0.08435
2005.685,972.0,0.08428
2008.093,974.0,0.08421
2010.499,976.0,0.08414
2012.894,978.0,0.08407
2015.31,980.0,0.08402
2017.726,982.0,0.08396
2020.129,984.0,0.08389
2022.539,986.0,0.08382
2024.947,988.0,0.08378
2027.358,990.0,0.08374
2029.767,992.0,0.08369
2032.176,994.0,0.08362
2034.58,996.0,0.08354
2036.99,998.0,0.08343
2039.391,1000.0,0.08335
2041.798,1002.0,0.08327
2044.209,1004.0,0.08318
2046.612,1006.0,0.0831
2049.01,1008.0,0.08301
2051.421,1010.0,0.08292
2053.819,1012.0,0.08284
2056.222,1014.0,0.08277
2058.618,1016.0,0.08272
2061.032,1018.0,0.08269
2063.419,1020.0,0.08265
2065.823,1022.0,0.0826
2068.222,1024.0,0.08256
2070.627,1026.0,0.08251
2073.024,1028.0,0.08246
2075.419,1030.0,0.08241
2077.813,1032.0,0.08236
2080.212,1034.0,0.08231
2082.616,1036.0,0.08226
2085.01,1038.0,0.0822
2087.411,1040.0,0.08214
2089.813,1042.0,0.08208
2092.211,1044.0,0.08202
2094.61,1046.0,0.08195
2097.004,1048.0,0.08186
2099.405,1050.0,0.08179
2101.801,1052.0,0.08174
2104.148,1054.0,0.08171
2107.972,1056.0,0.08163
2111.598,1058.0,0.08159
2115.91,1060.0,0.08146
2121.118,1062.0,0.08125
2124.0,1062.94,0.08119
2134.0,1065.46,0.08118
2144.0,1067.19,0.08124
2154.0,1068.39,0.08105
2164.0,1069.24,0.08115
2174.0,1069.86,0.0809
2184.0,1070.31,0.08077
2194.0,1070.65,0.08081
2204.0,1070.93,0.08083
2214.0,1071.14,0.08073
2224.0,1071.32,0.08064
2234.0,1071.46,0.08049
2244.0,1071.59,0.08036
2254.0,1071.69,0.08024
2264.0,1071.78,0.08022
2274.0,1071.86,0.08021
2284.0,1071.93,0.08005
2294.0,1071.98,0.08006
2304.0,1072.03,0.07998
2314.0,1072.08,0.07989
2324.0,1072.11,0.07984
2334.0,1072.15,0.07992
2344.0,1072.18,0.0798
2354.0,1072.21,0.07971
2364.0,1072.23,0.07964
2374.0,1072.25,0.07959
2384.0,1072.27,0.07958
2394.0,1072.28,0.07975
2404.0,1072.3,0.07953
2414.0,1072.31,0.07946
2424.0,1072.33,0.07944

File: Wood/Calibration_Data/TUBS/TUBS_Wood_TGA_N2_50K_R4.csv
Time (s),Temperature (K),Mass (mg)
0.0,305,0.98941
2.0,304.987,0.98898
4.0,304.974,0.98844
6.0,304.974,0.98794
8.0,304.959,0.98753
10.0,304.951,0.98724
12.0,304.94,0.98714
14.0,304.94,0.98709
16.0,304.932,0.9871
18.0,304.913,0.98704
20.0,304.922,0.98688
22.0,304.892,0.98666
24.0,304.879,0.98633
26.0,304.88,0.986
28.0,304.88,0.98565
30.0,304.872,0.98531
32.0,304.856,0.985
34.0,304.848,0.98472
36.0,304.856,0.98451
38.0,304.835,0.98433
40.0,304.83,0.98419
42.0,304.823,0.98404
44.0,304.807,0.98386
46.0,304.826,0.98365
48.0,304.803,0.98342
50.0,304.804,0.98322
52.0,304.797,0.98305
54.0,304.8,0.9829
56.0,304.784,0.98275
58.0,304.782,0.98258
60.0,304.782,0.98241
62.0,304.772,0.98225
64.0,304.762,0.98212
66.0,304.771,0.98202
68.0,304.761,0.98191
70.0,304.765,0.98177
72.0,304.749,0.98158
74.0,304.744,0.98138
76.0,304.745,0.98114
78.0,304.761,0.98094
80.0,304.731,0.98076
82.0,304.75,0.98061
84.0,304.722,0.9805
86.0,304.736,0.98037
88.0,304.729,0.98022
90.0,304.722,0.98007
92.0,304.716,0.97989
94.0,304.697,0.9797
96.0,304.714,0.97952
98.0,304.713,0.97936
100.0,304.708,0.97921
102.0,304.702,0.97905
104.0,304.703,0.97887
106.0,304.706,0.97871
108.0,304.69,0.97856
110.0,304.673,0.97842
112.0,304.669,0.97833
114.0,304.677,0.97827
116.0,304.685,0.97827
118.0,304.674,0.97829
120.0,304.679,0.9783
122.0,304.671,0.97821
124.0,304.663,0.978
126.0,304.659,0.97778
128.0,304.655,0.97758
130.0,304.669,0.97746
132.0,304.656,0.97747
134.0,304.656,0.97756
136.0,304.647,0.97771
138.0,304.648,0.97782
140.0,304.637,0.97786
142.0,304.626,0.97785
144.0,304.622,0.97777
146.0,304.626,0.97766
148.0,304.63,0.97751
150.0,304.627,0.97736
152.0,304.617,0.9772
154.0,304.619,0.97704
156.0,304.628,0.97689
158.0,304.614,0.97675
160.0,304.626,0.97662
162.0,304.615,0.9765
164.0,304.604,0.97639
166.0,304.615,0.9763
168.0,304.608,0.97623
170.0,304.606,0.97619
172.0,304.597,0.97616
174.0,304.605,0.97614
176.0,304.606,0.97612
178.0,304.605,0.97608
180.0,304.604,0.97604
182.0,304.608,0.976
184.0,304.601,0.97597
186.0,304.59,0.97591
188.0,304.584,0.97579
190.0,304.59,0.97562
192.0,304.586,0.97543
194.0,304.581,0.97529
196.0,304.577,0.97523
198.0,304.574,0.97517
200.0,304.586,0.97508
202.0,304.57,0.97494
204.0,304.586,0.97472
206.0,304.567,0.97451
208.0,304.582,0.97435
210.0,304.561,0.97426
212.0,304.569,0.97427
214.0,304.562,0.97427
216.0,304.562,0.97426
218.0,304.58,0.97423
220.0,304.569,0.97418
222.0,304.554,0.97415
224.0,304.548,0.97417
226.0,304.56,0.97421
228.0,304.56,0.97427
230.0,304.546,0.9743
232.0,304.56,0.97429
234.0,304.554,0.97425
236.0,304.561,0.97415
238.0,304.558,0.97401
240.0,304.544,0.97384
242.0,304.531,0.97369
244.0,304.558,0.97357
246.0,304.527,0.97351
248.0,304.531,0.97352
250.0,304.524,0.97354
252.0,304.528,0.9736
254.0,304.541,0.97366
256.0,304.534,0.97373
258.0,304.528,0.97379
260.0,304.52,0.97382
262.0,304.519,0.97379
264.0,304.517,0.97368
266.0,304.519,0.97352
268.0,304.52,0.9733
270.0,304.517,0.97312
272.0,304.516,0.97303
274.0,304.504,0.97301
276.0,304.5,0.97307
278.0,304.51,0.97314
280.0,304.494,0.9732
282.0,304.497,0.97325
284.0,304.507,0.97326
286.0,304.495,0.97326
288.0,304.506,0.97323
290.0,304.514,0.97319
292.0,304.504,0.97313
294.0,304.506,0.97308
296.0,304.505,0.97304
298.0,304.496,0.97302
300.0,304.498,0.97302
302.0,304.506,0.97302
304.0,304.488,0.97301
306.0,304.502,0.973
308.0,304.496,0.97299
310.0,304.494,0.97296
312.0,304.459,0.9729
314.0,304.48,0.97284
316.0,304.488,0.97276
318.0,304.491,0.97271
320.0,304.477,0.97267
322.0,304.493,0.97264
324.0,304.485,0.97261
326.0,304.488,0.97259
328.0,304.49,0.97256
330.0,304.49,0.97252
332.0,304.485,0.97246
334.0,304.488,0.97237
336.0,304.477,0.97222
338.0,304.493,0.97206
340.0,304.498,0.9719
342.0,304.492,0.97178
344.0,304.489,0.97173
346.0,304.494,0.97174
348.0,304.494,0.97187
350.0,304.468,0.97204
352.0,304.478,0.97226
354.0,304.489,0.97242
356.0,304.483,0.97248
358.0,304.475,0.97245
360.0,304.474,0.97231
362.0,304.491,0.97216
364.0,304.49,0.97204
366.0,304.47,0.97198
368.0,304.491,0.97199
370.0,304.467,0.97203
372.0,304.474,0.97209
374.0,304.466,0.97211
376.0,304.478,0.97209
378.0,304.477,0.97205
380.0,304.467,0.97199
382.0,304.464,0.97193
384.0,304.471,0.97187
386.0,304.461,0.97179
388.0,304.466,0.9717
390.0,304.467,0.97162
392.0,304.482,0.97155
394.0,304.477,0.97149
396.0,304.472,0.97144
398.0,304.482,0.97142
400.0,304.477,0.97143
402.0,304.481,0.97147
404.0,304.465,0.97153
406.0,304.471,0.97159
408.0,304.46,0.97163
410.0,304.458,0.97163
412.0,304.473,0.97156
414.0,304.476,0.97147
416.0,304.458,0.97138
418.0,304.472,0.97133
420.0,304.483,0.97133
422.0,304.463,0.97131
424.0,304.466,0.97124
426.0,304.471,0.97115
428.0,304.472,0.97105
430.0,304.471,0.97099
432.0,304.464,0.97103
434.0,304.464,0.97115
436.0,304.476,0.97137
438.0,304.474,0.97157
440.0,304.464,0.97171
442.0,304.465,0.97176
444.0,304.485,0.9717
446.0,304.47,0.97161
448.0,304.477,0.97148
450.0,304.472,0.97135
452.0,304.471,0.97123
454.0,304.469,0.97111
456.0,304.475,0.97101
458.0,304.464,0.97096
460.0,304.476,0.97097
462.0,304.473,0.97099
464.0,304.472,0.97102
466.0,304.463,0.97103
468.0,304.463,0.97101
470.0,304.475,0.97102
472.0,304.48,0.97106
474.0,304.467,0.97109
476.0,304.48,0.97109
478.0,304.466,0.97105
480.0,304.476,0.97095
482.0,304.478,0.97086
484.0,304.458,0.97081
486.0,304.457,0.97076
488.0,304.468,0.97075
490.0,304.445,0.97074
492.0,304.48,0.97073
494.0,304.446,0.97072
496.0,304.449,0.97071
498.0,304.44,0.9707
500.0,304.444,0.97069
502.0,304.463,0.9707
504.0,304.444,0.9707
506.0,304.449,0.97067
508.0,304.46,0.97062
510.0,304.444,0.97057
512.0,304.457,0.97052
514.0,304.446,0.97047
516.0,304.451,0.97044
518.0,304.449,0.97045
520.0,304.459,0.9705
522.0,304.459,0.97053
524.0,304.462,0.97053
526.0,304.459,0.9705
528.0,304.47,0.97044
530.0,304.45,0.97039
532.0,304.455,0.97034
534.0,304.456,0.97031
536.0,304.458,0.9703
538.0,304.438,0.97029
540.0,304.458,0.97032
542.0,304.451,0.97037
544.0,304.459,0.97044
546.0,304.452,0.9705
548.0,304.443,0.97053
550.0,304.456,0.97054
552.0,304.465,0.97051
554.0,304.454,0.97049
556.0,304.466,0.97049
558.0,304.468,0.9705
560.0,304.466,0.97055
562.0,304.452,0.97064
564.0,304.457,0.97077
566.0,304.448,0.97086
568.0,304.442,0.97088
570.0,304.448,0.97082
572.0,304.446,0.97066
574.0,304.451,0.9705
576.0,304.437,0.97034
578.0,304.446,0.97021
580.0,304.442,0.97014
582.0,304.454,0.97011
584.0,304.45,0.97014
586.0,304.457,0.97018
588.0,304.445,0.97021
590.0,304.454,0.97023
592.0,304.462,0.97022
594.0,304.459,0.97021
596.0,304.448,0.97019
598.0,304.462,0.97018
600.0,304.466,0.97019
602.0,304.449,0.97021
604.0,304.47,0.97022
606.0,304.448,0.97021
608.0,304.442,0.97017
610.0,304.456,0.97013
612.0,304.461,0.97008
614.0,304.47,0.97004
616.0,304.464,0.96999
618.0,304.467,0.96996
620.0,304.446,0.96996
622.0,304.456,0.96997
624.0,304.464,0.97001
626.0,304.449,0.97005
628.0,304.448,0.97009
630.0,304.47,0.9701
632.0,304.474,0.97004
634.0,304.454,0.96997
636.0,304.448,0.96988
638.0,304.443,0.96983
640.0,304.451,0.96985
642.0,304.441,0.9699
644.0,304.448,0.96997
646.0,304.458,0.97001
648.0,304.447,0.97002
650.0,304.455,0.97003
652.0,304.451,0.97004
654.0,304.447,0.97005
656.0,304.454,0.97006
658.0,304.456,0.97006
660.0,304.443,0.97005
662.0,304.445,0.97004
664.0,304.46,0.97003
666.0,304.458,0.97
668.0,304.458,0.96997
670.0,304.448,0.96992
672.0,304.45,0.96984
674.0,304.448,0.96976
676.0,304.448,0.96968
678.0,304.459,0.96963
680.0,304.475,0.96962
682.0,304.46,0.96963
684.0,304.456,0.96966
686.0,304.458,0.96969
688.0,304.467,0.96974
690.0,304.467,0.96978
692.0,304.477,0.96983
694.0,304.453,0.96987
696.0,304.448,0.9699
698.0,304.454,0.96991
700.0,304.449,0.9699
702.0,304.449,0.96989
704.0,304.459,0.96989
706.0,304.468,0.96989
708.0,304.458,0.96987
710.0,304.465,0.96982
712.0,304.46,0.96973
714.0,304.476,0.96966
716.0,304.468,0.9696
718.0,304.464,0.96956
720.0,304.459,0.96956
722.0,304.467,0.96959
724.0,304.458,0.96966
726.0,304.446,0.96972
728.0,304.457,0.96978
730.0,304.462,0.96985
732.0,304.45,0.96991
734.0,304.433,0.96995
736.0,304.451,0.96994
738.0,304.442,0.96989
740.0,304.445,0.9698
742.0,304.438,0.9697
744.0,304.447,0.9696
746.0,304.45,0.96951
748.0,304.447,0.96944
750.0,304.45,0.9694
752.0,304.442,0.96938
754.0,304.463,0.96935
756.0,304.439,0.9693
758.0,304.432,0.96924
760.0,304.45,0.96918
762.0,304.44,0.96916
764.0,304.454,0.96918
766.0,304.452,0.96924
768.0,304.441,0.96934
770.0,304.433,0.96946
772.0,304.443,0.96956
774.0,304.449,0.96964
776.0,304.436,0.96965
778.0,304.443,0.96963
780.0,304.451,0.96955
782.0,304.456,0.96946
784.0,304.453,0.96936
786.0,304.452,0.96928
788.0,304.452,0.96922
790.0,304.447,0.96918
792.0,304.462,0.96918
794.0,304.451,0.96921
796.0,304.455,0.96928
798.0,304.45,0.96936
800.0,304.451,0.96943
802.0,304.449,0.96947
804.0,304.442,0.96946
806.0,304.436,0.96941
808.0,304.454,0.96931
810.0,304.447,0.96923
812.0,304.467,0.96917
814.0,304.449,0.96914
816.0,304.442,0.96915
818.0,304.446,0.96918
820.0,304.437,0.96923
822.0,304.452,0.96927
824.0,304.457,0.9693
826.0,304.424,0.96932
828.0,304.433,0.96932
830.0,304.437,0.96931
832.0,304.441,0.96929
834.0,304.45,0.96926
836.0,304.447,0.96926
838.0,304.457,0.96928
840.0,304.438,0.96931
842.0,304.455,0.96932
844.0,304.449,0.96931
846.0,304.433,0.96927
848.0,304.439,0.96921
850.0,304.449,0.96914
852.0,304.444,0.96908
854.0,304.464,0.96906
856.0,304.451,0.96909
858.0,304.446,0.96915
860.0,304.451,0.96924
862.0,304.448,0.9693
864.0,304.448,0.96929
866.0,304.442,0.96922
868.0,304.44,0.96908
870.0,304.442,0.96897
872.0,304.44,0.96892
874.0,304.448,0.96893
876.0,304.439,0.96902
878.0,304.444,0.9691
880.0,304.427,0.96914
882.0,304.435,0.96916
884.0,304.44,0.96916
886.0,304.454,0.96918
888.0,304.446,0.96922
890.0,304.439,0.96926
892.0,304.439,0.9693
894.0,304.448,0.96933
896.0,304.453,0.96931
898.0,304.456,0.96927
900.0,304.444,0.9692
902.0,304.445,0.96913
904.0,304.429,0.96906
906.0,304.429,0.96899
908.0,304.448,0.96896
910.0,304.435,0.96895
912.0,304.43,0.96896
914.0,304.433,0.96896
916.0,304.437,0.96896
918.0,304.432,0.96896
920.0,304.444,0.96897
922.0,304.43,0.96898
924.0,304.438,0.96899
926.0,304.446,0.96899
928.0,304.453,0.96899
930.0,304.442,0.96899
932.0,304.448,0.96899
934.0,304.45,0.96898
936.0,304.453,0.96896
938.0,304.444,0.96897
940.0,304.434,0.96899
942.0,304.432,0.969
944.0,304.433,0.969
946.0,304.446,0.969
948.0,304.437,0.96899
950.0,304.437,0.969
952.0,304.454,0.96904
954.0,304.451,0.96907
956.0,304.446,0.96909
958.0,304.445,0.96906
960.0,304.437,0.96898
962.0,304.446,0.9689
964.0,304.453,0.96881
966.0,304.444,0.96875
968.0,304.448,0.96873
970.0,304.439,0.96874
972.0,304.439,0.96877
974.0,304.447,0.96879
976.0,304.443,0.96879
978.0,304.441,0.96881
980.0,304.444,0.96885
982.0,304.447,0.96894
984.0,304.455,0.96907
986.0,304.447,0.96916
988.0,304.43,0.9692
990.0,304.457,0.96921
992.0,304.449,0.96919
994.0,304.461,0.96917
996.0,304.44,0.96915
998.0,304.441,0.96912
1000.0,304.437,0.9691
1002.0,304.445,0.96909
1004.0,304.457,0.96911
1006.0,304.451,0.96909
1008.0,304.464,0.96903
1010.0,304.451,0.96896
1012.0,304.443,0.96891
1014.0,304.465,0.96886
1016.0,304.442,0.96884
1018.0,304.455,0.96879
1020.0,304.438,0.96871
1022.0,304.453,0.96863
1024.0,304.454,0.96857
1026.0,304.446,0.96857
1028.0,304.462,0.96868
1030.0,304.46,0.96885
1032.0,304.446,0.96903
1034.0,304.457,0.96911
1036.0,304.449,0.96906
1038.0,304.459,0.969
1040.0,304.454,0.96894
1042.0,304.456,0.9689
1044.0,304.454,0.9689
1046.0,304.455,0.96891
1048.0,304.449,0.96894
1050.0,304.461,0.96896
1052.0,304.445,0.96897
1054.0,304.464,0.96896
1056.0,304.458,0.96893
1058.0,304.448,0.9689
1060.0,304.447,0.96889
1062.0,304.453,0.96889
1064.0,304.452,0.96892
1066.0,304.468,0.96893
1068.0,304.448,0.96894
1070.0,304.462,0.96894
1072.0,304.46,0.96894
1074.0,304.45,0.96896
1076.0,304.446,0.96899
1078.0,304.461,0.96902
1080.0,304.45,0.96903
1082.0,304.436,0.96899
1084.0,304.464,0.96883
1086.0,304.462,0.96863
1088.0,304.442,0.96839
1090.0,304.467,0.96821
1092.0,304.449,0.96814
1094.0,304.463,0.96816
1096.0,304.469,0.9683
1098.0,304.455,0.96845
1100.0,304.454,0.96859
1102.0,304.446,0.96869
1104.0,304.451,0.9687
1106.0,304.46,0.96869
1108.0,304.462,0.96863
1110.0,304.456,0.96858
1112.0,304.453,0.96857
1114.0,304.442,0.96862
1116.0,304.443,0.96877
1118.0,304.439,0.96895
1120.0,304.441,0.96914
1122.0,304.453,0.96926
1124.0,304.449,0.96925
1126.0,304.442,0.96918
1128.0,304.44,0.96903
1130.0,304.45,0.96891
1132.0,304.472,0.96882
1134.0,304.453,0.96875
1136.0,304.451,0.9687
1138.0,304.44,0.96865
1140.0,304.454,0.96857
1142.0,304.433,0.96847
1144.0,304.442,0.96836
1146.0,304.455,0.9683
1148.0,304.45,0.96833
1150.0,304.447,0.9684
1152.0,304.447,0.96851
1154.0,304.447,0.96858
1156.0,304.433,0.9686
1158.0,304.432,0.96856
1160.0,304.45,0.96848
1162.0,304.442,0.96842
1164.0,304.439,0.96841
1166.0,304.451,0.96842
1168.0,304.45,0.96847
1170.0,304.455,0.9685
1172.0,304.438,0.96851
1174.0,304.439,0.9685
1176.0,304.448,0.96848
1178.0,304.44,0.96846
1180.0,304.44,0.96845
1182.0,304.445,0.96847
1184.0,304.44,0.96851
1186.0,304.442,0.96855
1188.0,304.438,0.96858
1190.0,304.45,0.96861
1192.0,304.447,0.96863
1194.0,304.429,0.96862
1196.0,304.448,0.96858
1198.0,304.452,0.96852
1200.0,304.458,0.96822
1202.08,304.5,0.96766
1203.86,305,0.96694
1205.05,305.5,0.96648
1206.01,306,0.96617
1206.84,306.5,0.96591
1207.63,307,0.96573
1208.47,307.5,0.96563
1209.38,308,0.96568
1210.23,308.5,0.96589
1211.01,309,0.9662
1211.72,309.5,0.96677
1212.43,310,0.96726
1213.12,310.5,0.96768
1213.77,311,0.96806
1214.43,311.5,0.96842
1215.09,312,0.96879
1215.71,312.5,0.96924
1216.35,313,0.96961
1216.98,313.5,0.96991
1217.6,314,0.97012
1218.22,314.5,0.97031
1218.84,315,0.97048
1219.45,315.5,0.97052
1220.06,316,0.97052
1220.66,316.5,0.97058
1221.27,317,0.97063
1221.86,317.5,0.97068
1222.47,318,0.9707
1223.08,318.5,0.97071
1223.68,319,0.97069
1224.27,319.5,0.97067
1224.87,320,0.97064
1225.47,320.5,0.97058
1226.08,321,0.97051
1226.67,321.5,0.97042
1227.27,322,0.97031
1227.87,322.5,0.97017
1228.47,323,0.97004
1229.07,323.5,0.96991
1229.67,324,0.96977
1230.27,324.5,0.96962
1230.87,325,0.96946
1231.47,325.5,0.96929
1232.07,326,0.96912
1232.66,326.5,0.96897
1233.27,327,0.96881
1233.87,327.5,0.96865
1234.46,328,0.9685
1235.05,328.5,0.96835
1235.65,329,0.96821
1236.25,329.5,0.96807
1236.84,330,0.96794
1237.44,330.5,0.9678
1238.05,331,0.96766
1238.64,331.5,0.96752
1239.24,332,0.96739
1239.84,332.5,0.96728
1240.43,333,0.96717
1241.03,333.5,0.96705
1241.63,334,0.96694
1242.22,334.5,0.96683
1242.83,335,0.96671
1243.44,335.5,0.96661
1244.05,336,0.96652
1244.64,336.5,0.96643
1245.24,337,0.96633
1245.84,337.5,0.96624
1246.44,338,0.96614
1247.04,338.5,0.96604
1247.64,339,0.96596
1248.24,339.5,0.96587
1248.84,340,0.96578
1249.44,340.5,0.96569
1250.04,341,0.9656
1250.65,341.5,0.96551
1251.25,342,0.96542
1251.86,342.5,0.96533
1252.46,343,0.96524
1253.06,343.5,0.96515
1253.66,344,0.96505
1254.26,344.5,0.96495
1254.86,345,0.96485
1255.47,345.5,0.96474
1256.08,346,0.96461
1256.67,346.5,0.9645
1257.27,347,0.96438
1257.87,347.5,0.96425
1258.47,348,0.96412
1259.08,348.5,0.96398
1259.68,349,0.96382
1260.27,349.5,0.96367
1260.87,350,0.96351
1261.47,350.5,0.96336
1262.08,351,0.9632
1262.68,351.5,0.96304
1263.29,352,0.96288
1263.88,352.5,0.96272
1264.48,353,0.96256
1265.08,353.5,0.9624
1265.69,354,0.96225
1266.3,354.5,0.96209
1266.91,355,0.96194
1267.5,355.5,0.9618
1268.1,356,0.96167
1268.71,356.5,0.96154
1269.31,357,0.96142
1269.9,357.5,0.9613
1270.51,358,0.96118
1271.12,358.5,0.96107
1271.71,359,0.96099
1272.31,359.5,0.96091
1272.92,360,0.96083
1273.52,360.5,0.96075
1274.12,361,0.96067
1274.73,361.5,0.96059
1275.34,362,0.96053
1275.93,362.5,0.96049
1276.53,363,0.96043
1277.13,363.5,0.96038
1277.75,364,0.96031
1278.35,364.5,0.96025
1278.93,365,0.96019
1279.53,365.5,0.96012
1280.14,366,0.96004
1280.75,366.5,0.95997
1281.35,367,0.95989
1281.95,367.5,0.95982
1282.55,368,0.95973
1283.16,368.5,0.95964
1283.76,369,0.95955
1284.36,369.5,0.95946
1284.97,370,0.95936
1285.57,370.5,0.95928
1286.17,371,0.9592
1286.77,371.5,0.95911
1287.37,372,0.95904
1287.97,372.5,0.95896
1288.57,373,0.95889
1289.18,373.5,0.95882
1289.78,374,0.95876
1290.38,374.5,0.9587
1290.99,375,0.95864
1291.59,375.5,0.9586
1292.19,376,0.95857
1292.78,376.5,0.95853
1293.39,377,0.95848
1294.0,377.5,0.95844
1294.6,378,0.9584
1295.21,378.5,0.95837
1295.81,379,0.95834
1296.41,379.5,0.95831
1297.01,380,0.95827
1297.6,380.5,0.95823
1298.2,381,0.9582
1298.8,381.5,0.95817
1299.4,382,0.95814
1299.99,382.5,0.9581
1300.6,383,0.95806
1301.21,383.5,0.95803
1301.8,384,0.95799
1302.41,384.5,0.95796
1303.02,385,0.95792
1303.61,385.5,0.95788
1304.21,386,0.95785
1304.81,386.5,0.9578
1305.41,387,0.95777
1306.01,387.5,0.95773
1306.62,388,0.95769
1307.22,388.5,0.95764
1307.83,389,0.95759
1308.43,389.5,0.95755
1309.03,390,0.95751
1309.61,390.5,0.95747
1310.21,391,0.95743
1310.82,391.5,0.95739
1311.42,392,0.95735
1312.02,392.5,0.95731
1312.62,393,0.95728
1313.22,393.5,0.95725
1313.83,394,0.95721
1314.43,394.5,0.95718
1315.03,395,0.95716
1315.62,395.5,0.95714
1316.21,396,0.95712
1316.81,396.5,0.95711
1317.41,397,0.95709
1318.01,397.5,0.95708
1318.61,398,0.95706
1319.21,398.5,0.95705
1319.81,399,0.95705
1320.41,399.5,0.95704
1321.0,400,0.95703
1321.6,400.5,0.95702
1322.2,401,0.95702
1322.81,401.5,0.95701
1323.4,402,0.95701
1323.99,402.5,0.95701
1324.6,403,0.957
1325.2,403.5,0.957
1325.79,404,0.957
1326.39,404.5,0.957
1326.99,405,0.95699
1327.59,405.5,0.95699
1328.18,406,0.95699
1328.77,406.5,0.95698
1329.37,407,0.95698
1329.96,407.5,0.95698
1330.56,408,0.95698
1331.16,408.5,0.95698
1331.76,409,0.95697
1332.36,409.5,0.95697
1332.95,410,0.95697
1333.55,410.5,0.95696
1334.15,411,0.95696
1334.75,411.5,0.95695
1335.34,412,0.95695
1335.94,412.5,0.95694
1336.54,413,0.95693
1337.13,413.5,0.95693
1337.72,414,0.95692
1338.32,414.5,0.9569
1338.94,415,0.95688
1339.52,415.5,0.95686
1340.11,416,0.95685
1340.71,416.5,0.95683
1341.3,417,0.95681
1341.89,417.5,0.95679
1342.48,418,0.95678
1343.08,418.5,0.95677
1343.67,419,0.95675
1344.27,419.5,0.95673
1344.87,420,0.95672
1345.47,420.5,0.95672
1346.06,421,0.95671
1346.67,421.5,0.9567
1347.26,422,0.95669
1347.85,422.5,0.95668
1348.44,423,0.95667
1349.03,423.5,0.95665
1349.63,424,0.95663
1350.22,424.5,0.95661
1350.82,425,0.9566
1351.41,425.5,0.95657
1352.01,426,0.95653
1352.61,426.5,0.9565
1353.2,427,0.95647
1353.78,427.5,0.95645
1354.37,428,0.95642
1354.97,428.5,0.95639
1355.57,429,0.95636
1356.16,429.5,0.95633
1356.76,430,0.95631
1357.35,430.5,0.95629
1357.95,431,0.95626
1358.54,431.5,0.95624
1359.12,432,0.95623
1359.72,432.5,0.95621
1360.31,433,0.95619
1360.91,433.5,0.95616
1361.5,434,0.95614
1362.09,434.5,0.95613
1362.69,435,0.9561
1363.28,435.5,0.95608
1363.87,436,0.95606
1364.46,436.5,0.95604
1365.05,437,0.95602
1365.64,437.5,0.95601
1366.24,438,0.95599
1366.84,438.5,0.95597
1367.43,439,0.95597
1368.02,439.5,0.95597
1368.61,440,0.95596
1369.2,440.5,0.95596
1369.79,441,0.95596
1370.38,441.5,0.95596
1370.98,442,0.95595
1371.56,442.5,0.95595
1372.15,443,0.95595
1372.74,443.5,0.95594
1373.34,444,0.95593
1373.93,444.5,0.95592
1374.51,445,0.9559
1375.1,445.5,0.95588
1375.68,446,0.95585
1376.27,446.5,0.95582
1376.87,447,0.95579
1377.46,447.5,0.95575
1378.06,448,0.95572
1378.64,448.5,0.95567
1379.23,449,0.95563
1379.82,449.5,0.95558
1380.41,450,0.95553
1381.0,450.5,0.95548
1381.59,451,0.95543
1382.19,451.5,0.95538
1382.78,452,0.95533
1383.36,452.5,0.95527
1383.95,453,0.95522
1384.54,453.5,0.95515
1385.12,454,0.95509
1385.71,454.5,0.95501
1386.3,455,0.95495
1386.88,455.5,0.95488
1387.46,456,0.9548
1388.05,456.5,0.95471
1388.65,457,0.95464
1389.24,457.5,0.95456
1389.84,458,0.95447
1390.42,458.5,0.9544
1390.99,459,0.95432
1391.59,459.5,0.95424
1392.18,460,0.95415
1392.77,460.5,0.95407
1393.35,461,0.95399
1393.93,461.5,0.95391
1394.53,462,0.95383
1395.12,462.5,0.95374
1395.7,463,0.95365
1396.29,463.5,0.95357
1396.87,464,0.95349
1397.45,464.5,0.9534
1398.03,465,0.95332
1398.63,465.5,0.95322
1399.22,466,0.95312
1399.81,466.5,0.95303
1400.39,467,0.95294
1400.96,467.5,0.95285
1401.55,468,0.95276
1402.13,468.5,0.95267
1402.72,469,0.95257
1403.31,469.5,0.95248
1403.9,470,0.95239
1404.5,470.5,0.95231
1405.09,471,0.95223
1405.68,471.5,0.95214
1406.26,472,0.95205
1406.84,472.5,0.95196
1407.42,473,0.95189
1408.01,473.5,0.95181
1408.6,474,0.95171
1409.18,474.5,0.95162
1409.76,475,0.95152
1410.34,475.5,0.95142
1410.94,476,0.95131
1411.52,476.5,0.95118
1412.1,477,0.95104
1412.69,477.5,0.95089
1413.27,478,0.95075
1413.86,478.5,0.95059
1414.44,479,0.95042
1415.03,479.5,0.95025
1415.63,480,0.95003
1416.21,480.5,0.94982
1416.79,481,0.94961
1417.37,481.5,0.94941
1417.96,482,0.9492
1418.53,482.5,0.94898
1419.11,483,0.94877
1419.7,483.5,0.94854
1420.29,484,0.94831
1420.88,484.5,0.94809
1421.46,485,0.94788
1422.05,485.5,0.94767
1422.63,486,0.94747
1423.22,486.5,0.94727
1423.8,487,0.94709
1424.39,487.5,0.94691
1424.97,488,0.94673
1425.56,488.5,0.94656
1426.14,489,0.94639
1426.73,489.5,0.94622
1427.31,490,0.94607
1427.89,490.5,0.94593
1428.48,491,0.94578
1429.06,491.5,0.94563
1429.65,492,0.94549
1430.23,492.5,0.94534
1430.81,493,0.94519
1431.39,493.5,0.94505
1431.97,494,0.94491
1432.56,494.5,0.94476
1433.14,495,0.9446
1433.73,495.5,0.94444
1434.31,496,0.94428
1434.89,496.5,0.94412
1435.48,497,0.94394
1436.07,497.5,0.94376
1436.65,498,0.94358
1437.24,498.5,0.94341
1437.83,499,0.94323
1438.41,499.5,0.94306
1438.99,500,0.94289
1439.58,500.5,0.94271
1440.16,501,0.94253
1440.74,501.5,0.94237
1441.32,502,0.94221
1441.9,502.5,0.94206
1442.49,503,0.9419
1443.07,503.5,0.94176
1443.66,504,0.94162
1444.25,504.5,0.94149
1444.83,505,0.94135
1445.4,505.5,0.94121
1445.99,506,0.94107
1446.57,506.5,0.94093
1447.14,507,0.94079
1447.74,507.5,0.94065
1448.32,508,0.9405
1448.9,508.5,0.94035
1449.49,509,0.94018
1450.08,509.5,0.94002
1450.66,510,0.93985
1451.24,510.5,0.93967
1451.82,511,0.93947
1452.4,511.5,0.93927
1452.99,512,0.93907
1453.57,512.5,0.93887
1454.16,513,0.93866
1454.75,513.5,0.93845
1455.34,514,0.93822
1455.92,514.5,0.93797
1456.5,515,0.93774
1457.09,515.5,0.9375
1457.67,516,0.93726
1458.25,516.5,0.93703
1458.82,517,0.93679
1459.4,517.5,0.93654
1459.99,518,0.93629
1460.57,518.5,0.93603
1461.15,519,0.93577
1461.74,519.5,0.93552
1462.32,520,0.93527
1462.91,520.5,0.93501
1463.49,521,0.93475
1464.07,521.5,0.9345
1464.66,522,0.93423
1465.24,522.5,0.93397
1465.84,523,0.9337
1466.41,523.5,0.93344
1466.99,524,0.93318
1467.57,524.5,0.9329
1468.16,525,0.93262
1468.75,525.5,0.93234
1469.33,526,0.93206
1469.92,526.5,0.93179
1470.5,527,0.93152
1471.08,527.5,0.93124
1471.67,528,0.93096
1472.25,528.5,0.93068
1472.83,529,0.93041
1473.41,529.5,0.93013
1474.0,530,0.92985
1474.58,530.5,0.92958
1475.17,531,0.9293
1475.75,531.5,0.92901
1476.33,532,0.92872
1476.92,532.5,0.92842
1477.51,533,0.92812
1478.1,533.5,0.92781
1478.68,534,0.92749
1479.26,534.5,0.92716
1479.85,535,0.9268
1480.43,535.5,0.92645
1481.02,536,0.92609
1481.59,536.5,0.92573
1482.17,537,0.92537
1482.77,537.5,0.92499
1483.35,538,0.92459
1483.93,538.5,0.92417
1484.51,539,0.92377
1485.09,539.5,0.92336
1485.68,540,0.92295
1486.27,540.5,0.92253
1486.85,541,0.9221
1487.43,541.5,0.92165
1488.02,542,0.9212
1488.6,542.5,0.92074
1489.19,543,0.92028
1489.78,543.5,0.91981
1490.36,544,0.91934
1490.95,544.5,0.91886
1491.53,545,0.91835
1492.12,545.5,0.91784
1492.7,546,0.91734
1493.28,546.5,0.91684
1493.87,547,0.91633
1494.45,547.5,0.91582
1495.04,548,0.9153
1495.63,548.5,0.91477
1496.21,549,0.91424
1496.8,549.5,0.91371
1497.38,550,0.91319
1497.96,550.5,0.91266
1498.55,551,0.91213
1499.13,551.5,0.9116
1499.72,552,0.91105
1500.3,552.5,0.91049
1500.88,553,0.90993
1501.47,553.5,0.90935
1502.06,554,0.90876
1502.64,554.5,0.90818
1503.22,555,0.90756
1503.81,555.5,0.90691
1504.39,556,0.90627
1504.97,556.5,0.90564
1505.56,557,0.90499
1506.14,557.5,0.90434
1506.74,558,0.90368
1507.33,558.5,0.90299
1507.91,559,0.90228
1508.5,559.5,0.9016
1509.09,560,0.90092
1509.67,560.5,0.90022
1510.26,561,0.89953
1510.85,561.5,0.89884
1511.43,562,0.89813
1512.02,562.5,0.89742
1512.6,563,0.89671
1513.19,563.5,0.89599
1513.77,564,0.89527
1514.35,564.5,0.89454
1514.94,565,0.89381
1515.53,565.5,0.89304
1516.12,566,0.89227
1516.7,566.5,0.8915
1517.28,567,0.89073
1517.87,567.5,0.88996
1518.46,568,0.88917
1519.05,568.5,0.88838
1519.63,569,0.88756
1520.22,569.5,0.88673
1520.82,570,0.8859
1521.4,570.5,0.88508
1521.99,571,0.88426
1522.58,571.5,0.88343
1523.16,572,0.8826
1523.74,572.5,0.88176
1524.33,573,0.88092
1524.92,573.5,0.88007
1525.51,574,0.87923
1526.09,574.5,0.87839
1526.67,575,0.87755
1527.26,575.5,0.8767
1527.85,576,0.87583
1528.44,576.5,0.87494
1529.03,577,0.87406
1529.62,577.5,0.87316
1530.21,578,0.87227
1530.79,578.5,0.87138
1531.38,579,0.87045
1531.96,579.5,0.8695
1532.56,580,0.86855
1533.15,580.5,0.8676
1533.74,581,0.86666
1534.32,581.5,0.8657
1534.91,582,0.86475
1535.5,582.5,0.86375
1536.09,583,0.86274
1536.67,583.5,0.86174
1537.26,584,0.86073
1537.85,584.5,0.85972
1538.44,585,0.85869
1539.02,585.5,0.85767
1539.62,586,0.85656
1540.22,586.5,0.85546
1540.8,587,0.85439
1541.38,587.5,0.8533
1541.97,588,0.85221
1542.57,588.5,0.85109
1543.16,589,0.84996
1543.75,589.5,0.84878
1544.33,590,0.84761
1544.91,590.5,0.84646
1545.51,591,0.84528
1546.1,591.5,0.84409
1546.69,592,0.8429
1547.28,592.5,0.84167
1547.86,593,0.84041
1548.45,593.5,0.83915
1549.04,594,0.8379
1549.63,594.5,0.83663
1550.22,595,0.83535
1550.81,595.5,0.83407
1551.4,596,0.83274
1551.99,596.5,0.83138
1552.59,597,0.83002
1553.18,597.5,0.82865
1553.78,598,0.82729
1554.37,598.5,0.82592
1554.96,599,0.82454
1555.54,599.5,0.8231
1556.12,600,0.82165
1556.72,600.5,0.82019
1557.31,601,0.81872
1557.9,601.5,0.81724
1558.49,602,0.81574
1559.08,602.5,0.81424
1559.67,603,0.81264
1560.26,603.5,0.81106
1560.85,604,0.80948
1561.45,604.5,0.80789
1562.05,605,0.80629
1562.63,605.5,0.80469
1563.22,606,0.80307
1563.81,606.5,0.80141
1564.4,607,0.79973
1565.0,607.5,0.79806
1565.59,608,0.79638
1566.17,608.5,0.7947
1566.76,609,0.793
1567.36,609.5,0.79124
1567.95,610,0.78944
1568.55,610.5,0.78766
1569.14,611,0.78589
1569.72,611.5,0.78411
1570.32,612,0.7823
1570.91,612.5,0.78047
1571.51,613,0.77856
1572.1,613.5,0.77665
1572.69,614,0.77478
1573.28,614.5,0.77287
1573.88,615,0.77092
1574.47,615.5,0.76897
1575.07,616,0.767
1575.66,616.5,0.76493
1576.26,617,0.76289
1576.85,617.5,0.76086
1577.44,618,0.75881
1578.03,618.5,0.75674
1578.62,619,0.75465
1579.22,619.5,0.7525
1579.81,620,0.75028
1580.41,620.5,0.74806
1581.01,621,0.74585
1581.6,621.5,0.74363
1582.19,622,0.74139
1582.79,622.5,0.73912
1583.39,623,0.73679
1583.98,623.5,0.73443
1584.57,624,0.73208
1585.17,624.5,0.72974
1585.76,625,0.72739
1586.35,625.5,0.72504
1586.94,626,0.72268
1587.54,626.5,0.72021
1588.14,627,0.71773
1588.73,627.5,0.71528
1589.33,628,0.71282
1589.93,628.5,0.71035
1590.52,629,0.70788
1591.11,629.5,0.7054
1591.71,630,0.70284
1592.3,630.5,0.7003
1592.9,631,0.69777
1593.49,631.5,0.69522
1594.09,632,0.69267
1594.68,632.5,0.69009
1595.28,633,0.68748
1595.88,633.5,0.68482
1596.48,634,0.6822
1597.07,634.5,0.67958
1597.67,635,0.67692
1598.27,635.5,0.67427
1598.87,636,0.67161
1599.46,636.5,0.66889
1600.06,637,0.66616
1600.66,637.5,0.66342
1601.26,638,0.66068
1601.86,638.5,0.65794
1602.45,639,0.6552
1603.05,639.5,0.65245
1603.64,640,0.64964
1604.24,640.5,0.64682
1604.84,641,0.644
1605.44,641.5,0.64119
1606.03,642,0.63838
1606.63,642.5,0.63552
1607.23,643,0.63264
1607.83,643.5,0.62972
1608.44,644,0.6268
1609.04,644.5,0.62389
1609.63,645,0.62102
1610.22,645.5,0.61813
1610.82,646,0.61522
1611.42,646.5,0.61226
1612.02,647,0.60926
1612.62,647.5,0.60627
1613.22,648,0.60328
1613.82,648.5,0.60029
1614.42,649,0.59729
1615.02,649.5,0.5943
1615.62,650,0.59124
1616.21,650.5,0.58817
1616.81,651,0.58511
1617.41,651.5,0.58202
1618.01,652,0.57892
1618.62,652.5,0.57578
1619.22,653,0.57263
1619.82,653.5,0.56948
1620.42,654,0.56627
1621.03,654.5,0.56303
1621.63,655,0.55981
1622.23,655.5,0.55659
1622.83,656,0.55337
1623.43,656.5,0.55005
1624.03,657,0.54671
1624.63,657.5,0.54337
1625.23,658,0.54
1625.84,658.5,0.53659
1626.44,659,0.53317
1627.05,659.5,0.52974
1627.64,660,0.52623
1628.24,660.5,0.52271
1628.84,661,0.51918
1629.45,661.5,0.51565
1630.05,662,0.51211
1630.65,662.5,0.50853
1631.26,663,0.50489
1631.86,663.5,0.50117
1632.46,664,0.49751
1633.06,664.5,0.49386
1633.67,665,0.49011
1634.28,665.5,0.48637
1634.88,666,0.48263
1635.48,666.5,0.47883
1636.08,667,0.475
1636.69,667.5,0.47111
1637.3,668,0.46722
1637.9,668.5,0.46335
1638.5,669,0.45944
1639.1,669.5,0.45551
1639.7,670,0.45146
1640.31,670.5,0.4474
1640.92,671,0.44332
1641.52,671.5,0.43926
1642.13,672,0.43521
1642.72,672.5,0.43115
1643.33,673,0.427
1643.94,673.5,0.42276
1644.54,674,0.41858
1645.14,674.5,0.41439
1645.75,675,0.41017
1646.36,675.5,0.40596
1646.96,676,0.40176
1647.57,676.5,0.39741
1648.18,677,0.39307
1648.79,677.5,0.38873
1649.4,678,0.38444
1650.0,678.5,0.38019
1650.59,679,0.37599
1651.19,679.5,0.37174
1651.8,680,0.36738
1652.4,680.5,0.36306
1653.01,681,0.35876
1653.62,681.5,0.35452
1654.22,682,0.35031
1654.82,682.5,0.34615
1655.42,683,0.34204
1656.03,683.5,0.33796
1656.64,684,0.3339
1657.25,684.5,0.32989
1657.85,685,0.32593
1658.45,685.5,0.32205
1659.06,686,0.3182
1659.66,686.5,0.31464
1660.27,687,0.31105
1660.88,687.5,0.30743
1661.48,688,0.30396
1662.08,688.5,0.30054
1662.68,689,0.29717
1663.28,689.5,0.29399
1663.88,690,0.29104
1664.49,690.5,0.28805
1665.1,691,0.28507
1665.7,691.5,0.28221
1666.3,692,0.27942
1666.89,692.5,0.27669
1667.51,693,0.27433
1668.12,693.5,0.27206
1668.72,694,0.26979
1669.32,694.5,0.26757
1669.93,695,0.26538
1670.53,695.5,0.26329
1671.13,696,0.26134
1671.74,696.5,0.2598
1672.34,697,0.25821
1672.94,697.5,0.25659
1673.55,698,0.25504
1674.16,698.5,0.25352
1674.76,699,0.25206
1675.37,699.5,0.25089
1675.97,700,0.24989
1676.57,700.5,0.24882
1677.17,701,0.24776
1677.78,701.5,0.24675
1678.38,702,0.24578
1678.99,702.5,0.24483
1679.59,703,0.24422
1680.2,703.5,0.2436
1680.8,704,0.24292
1681.41,704.5,0.24228
1682.01,705,0.24165
1682.61,705.5,0.24106
1683.22,706,0.24055
1683.82,706.5,0.24018
1684.43,707,0.23976
1685.03,707.5,0.23933
1685.64,708,0.2389
1686.24,708.5,0.23849
1686.85,709,0.23808
1687.45,709.5,0.23774
1688.06,710,0.23741
1688.66,710.5,0.23705
1689.27,711,0.23668
1689.88,711.5,0.23631
1690.49,712,0.23595
1691.1,712.5,0.23558
1691.71,713,0.23522
1692.31,713.5,0.23487
1692.91,714,0.23451
1693.51,714.5,0.23416
1694.11,715,0.2338
1694.71,715.5,0.23346
1695.32,716,0.23313
1695.94,716.5,0.23279
1696.55,717,0.23247
1697.15,717.5,0.23215
1697.75,718,0.23185
1698.36,718.5,0.23154
1698.96,719,0.23124
1699.57,719.5,0.23097
1700.18,720,0.2307
1700.79,720.5,0.23041
1701.39,721,0.23012
1702.0,721.5,0.22983
1702.61,722,0.22955
1703.21,722.5,0.22926
1703.82,723,0.22897
1704.42,723.5,0.22868
1705.02,724,0.2284
1705.63,724.5,0.22811
1706.23,725,0.22782
1706.83,725.5,0.22754
1707.44,726,0.22725
1708.05,726.5,0.22696
1708.65,727,0.22668
1709.26,727.5,0.2264
1709.87,728,0.22612
1710.47,728.5,0.22585
1711.08,729,0.22558
1711.69,729.5,0.22532
1712.3,730,0.22505
1712.91,730.5,0.22478
1713.51,731,0.22453
1714.11,731.5,0.22427
1714.72,732,0.22402
1715.33,732.5,0.22377
1715.94,733,0.22353
1716.54,733.5,0.22329
1717.15,734,0.22305
1717.75,734.5,0.2228
1718.36,735,0.22256
1718.97,735.5,0.22231
1719.57,736,0.22208
1720.18,736.5,0.22184
1720.79,737,0.22159
1721.39,737.5,0.22135
1721.99,738,0.22111
1722.6,738.5,0.22088
1723.2,739,0.22064
1723.81,739.5,0.2204
1724.41,740,0.22017
1725.01,740.5,0.21995
1725.63,741,0.21971
1726.24,741.5,0.21948
1726.84,742,0.21926
1727.45,742.5,0.21904
1728.05,743,0.21882
1728.66,743.5,0.21859
1729.27,744,0.21836
1729.87,744.5,0.21813
1730.47,745,0.2179
1731.08,745.5,0.21766
1731.69,746,0.21742
1732.3,746.5,0.21718
1732.9,747,0.21695
1733.51,747.5,0.21671
1734.11,748,0.21648
1734.72,748.5,0.21625
1735.33,749,0.21601
1735.94,749.5,0.21577
1736.55,750,0.21553
1737.16,750.5,0.2153
1737.76,751,0.21507
1738.36,751.5,0.21484
1738.96,752,0.21461
1739.58,752.5,0.2144
1740.19,753,0.21418
1740.79,753.5,0.21397
1741.39,754,0.21377
1742.0,754.5,0.21356
1742.62,755,0.21336
1743.22,755.5,0.21318
1743.82,756,0.21302
1744.43,756.5,0.21285
1745.03,757,0.21268
1745.64,757.5,0.21252
1746.25,758,0.21235
1746.86,758.5,0.21219
1747.46,759,0.21203
1748.07,759.5,0.21187
1748.68,760,0.2117
1749.29,760.5,0.21152
1749.89,761,0.21133
1750.5,761.5,0.21114
1751.1,762,0.21094
1751.7,762.5,0.21071
1752.31,763,0.21049
1752.91,763.5,0.21026
1753.52,764,0.21004
1754.13,764.5,0.20981
1754.74,765,0.20958
1755.35,765.5,0.20936
1755.95,766,0.20913
1756.57,766.5,0.20891
1757.17,767,0.2087
1757.78,767.5,0.2085
1758.39,768,0.2083
1759.0,768.5,0.2081
1759.61,769,0.20794
1760.21,769.5,0.20777
1760.81,770,0.2076
1761.42,770.5,0.20742
1762.03,771,0.20725
1762.64,771.5,0.20708
1763.24,772,0.20692
1763.85,772.5,0.20677
1764.45,773,0.20661
1765.06,773.5,0.20645
1765.67,774,0.20629
1766.28,774.5,0.20614
1766.89,775,0.20598
1767.49,775.5,0.20584
1768.1,776,0.2057
1768.7,776.5,0.20555
1769.3,777,0.20541
1769.91,777.5,0.20527
1770.52,778,0.20514
1771.13,778.5,0.205
1771.74,779,0.20489
1772.34,779.5,0.20477
1772.95,780,0.20465
1773.56,780.5,0.20453
1774.16,781,0.20442
1774.77,781.5,0.2043
1775.38,782,0.20419
1775.98,782.5,0.20408
1776.59,783,0.20397
1777.19,783.5,0.20386
1777.8,784,0.20374
1778.41,784.5,0.20362
1779.02,785,0.2035
1779.62,785.5,0.20336
1780.22,786,0.20323
1780.83,786.5,0.2031
1781.44,787,0.20296
1782.04,787.5,0.20283
1782.65,788,0.20269
1783.26,788.5,0.20254
1783.87,789,0.20239
1784.48,789.5,0.20225
1785.09,790,0.2021
1785.69,790.5,0.20196
1786.29,791,0.20182
1786.9,791.5,0.20167
1787.51,792,0.20154
1788.12,792.5,0.2014
1788.72,793,0.20128
1789.33,793.5,0.20116
1789.94,794,0.20104
1790.54,794.5,0.20093
1791.14,795,0.20082
1791.75,795.5,0.20074
1792.37,796,0.20065
1792.98,796.5,0.20055
1793.59,797,0.20046
1794.19,797.5,0.20036
1794.8,798,0.20026
1795.4,798.5,0.20016
1796.0,799,0.20006
1796.62,799.5,0.19995
1797.23,800,0.19984
1797.83,800.5,0.19972
1798.44,801,0.1996
1799.05,801.5,0.19948
1799.65,802,0.19933
1800.26,802.5,0.19919
1800.86,803,0.19906
1801.47,803.5,0.19893
1802.08,804,0.19879
1802.69,804.5,0.19866
1803.3,805,0.19853
1803.9,805.5,0.1984
1804.5,806,0.19828
1805.11,806.5,0.19816
1805.72,807,0.19804
1806.32,807.5,0.19792
1806.93,808,0.19779
1807.54,808.5,0.19768
1808.15,809,0.19757
1808.76,809.5,0.19746
1809.36,810,0.19736
1809.97,810.5,0.19726
1810.58,811,0.19715
1811.19,811.5,0.19704
1811.79,812,0.19694
1812.4,812.5,0.19684
1813.01,813,0.19674
1813.61,813.5,0.19664
1814.21,814,0.19653
1814.83,814.5,0.19643
1815.44,815,0.19633
1816.05,815.5,0.19623
1816.65,816,0.19613
1817.25,816.5,0.19603
1817.86,817,0.19592
1818.47,817.5,0.19582
1819.08,818,0.19572
1819.68,818.5,0.19562
1820.28,819,0.19552
1820.89,819.5,0.19542
1821.49,820,0.19532
1822.1,820.5,0.19521
1822.72,821,0.19511
1823.33,821.5,0.19501
1823.93,822,0.19491
1824.55,822.5,0.19482
1825.15,823,0.19473
1825.76,823.5,0.19464
1826.36,824,0.19455
1826.97,824.5,0.19446
1827.57,825,0.19439
1828.18,825.5,0.19431
1828.79,826,0.19423
1829.4,826.5,0.19414
1830.0,827,0.19405
1830.61,827.5,0.19397
1831.21,828,0.19388
1831.82,828.5,0.19379
1832.42,829,0.19369
1833.03,829.5,0.1936
1833.64,830,0.1935
1834.25,830.5,0.1934
1834.86,831,0.19331
1835.47,831.5,0.19321
1836.07,832,0.19311
1836.68,832.5,0.19301
1837.28,833,0.19292
1837.88,833.5,0.19283
1838.49,834,0.19274
1839.09,834.5,0.19265
1839.7,835,0.19256
1840.31,835.5,0.19248
1840.91,836,0.19239
1841.52,836.5,0.19231
1842.13,837,0.19223
1842.73,837.5,0.19215
1843.35,838,0.19209
1843.96,838.5,0.19202
1844.57,839,0.19196
1845.17,839.5,0.19189
1845.77,840,0.19183
1846.38,840.5,0.19177
1846.98,841,0.19171
1847.59,841.5,0.19166
1848.2,842,0.19161
1848.8,842.5,0.19155
1849.41,843,0.19149
1850.03,843.5,0.19144
1850.63,844,0.19137
1851.23,844.5,0.1913
1851.84,845,0.19124
1852.45,845.5,0.19116
1853.05,846,0.19108
1853.66,846.5,0.191
1854.28,847,0.19092
1854.9,847.5,0.19083
1855.52,848,0.19073
1856.12,848.5,0.19062
1856.73,849,0.19051
1857.34,849.5,0.1904
1857.95,850,0.1903
1858.56,850.5,0.19019
1859.16,851,0.19008
1859.77,851.5,0.18996
1860.38,852,0.18984
1860.98,852.5,0.18972
1861.59,853,0.18961
1862.2,853.5,0.1895
1862.82,854,0.18938
1863.42,854.5,0.18928
1864.02,855,0.18919
1864.63,855.5,0.18909
1865.23,856,0.189
1865.84,856.5,0.18891
1866.44,857,0.18883
1867.05,857.5,0.18875
1867.65,858,0.18869
1868.26,858.5,0.18863
1868.87,859,0.18857
1869.48,859.5,0.18851
1870.09,860,0.18845
1870.69,860.5,0.18839
1871.29,861,0.18834
1871.9,861.5,0.1883
1872.51,862,0.18824
1873.11,862.5,0.18819
1873.71,863,0.18814
1874.32,863.5,0.18808
1874.92,864,0.18803
1875.53,864.5,0.18796
1876.13,865,0.1879
1876.74,865.5,0.18783
1877.35,866,0.18776
1877.95,866.5,0.1877
1878.56,867,0.18763
1879.17,867.5,0.18756
1879.77,868,0.18749
1880.38,868.5,0.18741
1880.98,869,0.18734
1881.59,869.5,0.18727
1882.19,870,0.1872
1882.8,870.5,0.18712
1883.41,871,0.18705
1884.01,871.5,0.18697
1884.61,872,0.18689
1885.21,872.5,0.18681
1885.82,873,0.18674
1886.44,873.5,0.18667
1887.05,874,0.18659
1887.65,874.5,0.18652
1888.26,875,0.18644
1888.86,875.5,0.18636
1889.47,876,0.18628
1890.07,876.5,0.18621
1890.67,877,0.18613
1891.28,877.5,0.18605
1891.89,878,0.18597
1892.49,878.5,0.1859
1893.09,879,0.18582
1893.7,879.5,0.18575
1894.3,880,0.18567
1894.91,880.5,0.18559
1895.51,881,0.18551
1896.12,881.5,0.18543
1896.72,882,0.18536
1897.33,882.5,0.18528
1897.93,883,0.1852
1898.54,883.5,0.18512
1899.14,884,0.18504
1899.75,884.5,0.18496
1900.36,885,0.18488
1900.96,885.5,0.1848
1901.57,886,0.18473
1902.18,886.5,0.18465
1902.78,887,0.18456
1903.38,887.5,0.18448
1903.98,888,0.18439
1904.59,888.5,0.18431
1905.19,889,0.18423
1905.8,889.5,0.18415
1906.41,890,0.18407
1907.02,890.5,0.18399
1907.62,891,0.18392
1908.22,891.5,0.18384
1908.82,892,0.18376
1909.43,892.5,0.18369
1910.04,893,0.18362
1910.64,893.5,0.18354
1911.25,894,0.18347
1911.85,894.5,0.1834
1912.45,895,0.18333
1913.05,895.5,0.18326
1913.66,896,0.18319
1914.26,896.5,0.18312
1914.87,897,0.18304
1915.47,897.5,0.18296
1916.08,898,0.18289
1916.69,898.5,0.18282
1917.29,899,0.18274
1917.89,899.5,0.18266
1918.49,900,0.18259
1919.1,900.5,0.18252
1919.71,901,0.18244
1920.31,901.5,0.18237
1920.91,902,0.1823
1921.51,902.5,0.18223
1922.12,903,0.18217
1922.71,903.5,0.1821
1923.32,904,0.18204
1923.93,904.5,0.18199
1924.53,905,0.18193
1925.14,905.5,0.18188
1925.74,906,0.18182
1926.35,906.5,0.18177
1926.95,907,0.1817
1927.55,907.5,0.18166
1928.14,908,0.18161
1928.75,908.5,0.18154
1929.36,909,0.18148
1929.96,909.5,0.18142
1930.56,910,0.18136
1931.16,910.5,0.1813
1931.77,911,0.18123
1932.37,911.5,0.18116
1932.98,912,0.18109
1933.58,912.5,0.18102
1934.18,913,0.18095
1934.78,913.5,0.18088
1935.38,914,0.18081
1935.99,914.5,0.18074
1936.59,915,0.18068
1937.19,915.5,0.18061
1937.79,916,0.18054
1938.4,916.5,0.18048
1939.0,917,0.18042
1939.61,917.5,0.18036
1940.21,918,0.1803
1940.81,918.5,0.18024
1941.41,919,0.18018
1942.02,919.5,0.18012
1942.62,920,0.18006
1943.22,920.5,0.18
1943.82,921,0.17995
1944.42,921.5,0.17989
1945.03,922,0.17984
1945.62,922.5,0.17978
1946.22,923,0.17972
1946.83,923.5,0.17967
1947.43,924,0.17961
1948.04,924.5,0.17956
1948.64,925,0.1795
1949.24,925.5,0.17945
1949.84,926,0.17939
1950.44,926.5,0.17934
1951.05,927,0.17928
1951.65,927.5,0.17922
1952.25,928,0.17916
1952.85,928.5,0.17909
1953.45,929,0.17903
1954.05,929.5,0.17898
1954.65,930,0.17891
1955.26,930.5,0.17885
1955.86,931,0.17879
1956.46,931.5,0.17873
1957.05,932,0.17868
1957.66,932.5,0.17862
1958.26,933,0.17857
1958.87,933.5,0.17851
1959.47,934,0.17846
1960.07,934.5,0.17841
1960.67,935,0.17837
1961.27,935.5,0.17833
1961.87,936,0.17828
1962.47,936.5,0.17823
1963.08,937,0.17818
1963.67,937.5,0.17814
1964.27,938,0.1781
1964.88,938.5,0.17804
1965.48,939,0.17799
1966.09,939.5,0.17793
1966.69,940,0.17787
1967.29,940.5,0.17781
1967.89,941,0.17773
1968.49,941.5,0.17767
1969.1,942,0.1776
1969.7,942.5,0.17754
1970.3,943,0.17748
1970.89,943.5,0.17743
1971.5,944,0.17738
1972.1,944.5,0.17733
1972.7,945,0.17728
1973.3,945.5,0.17724
1973.89,946,0.17719
1974.5,946.5,0.17715
1975.1,947,0.17711
1975.7,947.5,0.17708
1976.3,948,0.17704
1976.9,948.5,0.17701
1977.5,949,0.17697
1978.1,949.5,0.17693
1978.7,950,0.17689
1979.3,950.5,0.17685
1979.89,951,0.17681
1980.49,951.5,0.17677
1981.09,952,0.17672
1981.69,952.5,0.17667
1982.3,953,0.17663
1982.9,953.5,0.17659
1983.5,954,0.17653
1984.1,954.5,0.17648
1984.7,955,0.17643
1985.3,955.5,0.17639
1985.9,956,0.17634
1986.5,956.5,0.17628
1987.1,957,0.17623
1987.7,957.5,0.17618
1988.3,958,0.17614
1988.9,958.5,0.17609
1989.51,959,0.17603
1990.11,959.5,0.17598
1990.71,960,0.17593
1991.32,960.5,0.17588
1991.91,961,0.17583
1992.51,961.5,0.17577
1993.11,962,0.17572
1993.7,962.5,0.17567
1994.3,963,0.17561
1994.9,963.5,0.17555
1995.5,964,0.17548
1996.1,964.5,0.17541
1996.7,965,0.17535
1997.31,965.5,0.17529
1997.9,966,0.17523
1998.5,966.5,0.17517
1999.1,967,0.17511
1999.7,967.5,0.17506
2000.3,968,0.175
2000.9,968.5,0.17495
2001.5,969,0.1749
2002.1,969.5,0.17485
2002.7,970,0.1748
2003.3,970.5,0.17474
2003.9,971,0.17469
2004.49,971.5,0.17464
2005.09,972,0.17458
2005.68,972.5,0.17451
2006.28,973,0.17445
2006.89,973.5,0.17439
2007.48,974,0.17432
2008.08,974.5,0.17424
2008.68,975,0.17418
2009.27,975.5,0.17411
2009.87,976,0.17404
2010.47,976.5,0.17397
2011.08,977,0.17391
2011.68,977.5,0.17385
2012.28,978,0.1738
2012.87,978.5,0.17374
2013.47,979,0.1737
2014.07,979.5,0.17366
2014.66,980,0.17362
2015.26,980.5,0.17359
2015.87,981,0.17358
2016.47,981.5,0.17356
2017.07,982,0.17354
2017.66,982.5,0.17352
2018.26,983,0.1735
2018.86,983.5,0.17348
2019.45,984,0.17347
2020.05,984.5,0.17346
2020.64,985,0.17344
2021.24,985.5,0.17342
2021.84,986,0.1734
2022.44,986.5,0.17337
2023.04,987,0.17335
2023.64,987.5,0.17332
2024.23,988,0.17329
2024.83,988.5,0.17326
2025.43,989,0.17322
2026.02,989.5,0.17319
2026.62,990,0.17315
2027.22,990.5,0.17311
2027.82,991,0.17307
2028.41,991.5,0.17303
2029.01,992,0.17298
2029.61,992.5,0.17293
2030.21,993,0.17287
2030.8,993.5,0.17281
2031.4,994,0.17274
2031.99,994.5,0.17266
2032.59,995,0.17259
2033.19,995.5,0.17251
2033.8,996,0.17244
2034.39,996.5,0.17236
2034.99,997,0.17228
2035.58,997.5,0.1722
2036.17,998,0.17213
2036.77,998.5,0.17206
2037.37,999,0.17199
2037.97,999.5,0.17191
2038.57,1000,0.17185
2039.17,1000.5,0.17179
2039.76,1001,0.17174
2040.36,1001.5,0.17168
2040.95,1002,0.17162
2041.55,1002.5,0.17157
2042.14,1003,0.17152
2042.73,1003.5,0.17146
2043.33,1004,0.17141
2043.93,1004.5,0.17137
2044.53,1005,0.17132
2045.13,1005.5,0.17127
2045.73,1006,0.17122
2046.33,1006.5,0.17118
2046.93,1007,0.17114
2047.52,1007.5,0.1711
2048.11,1008,0.17106
2048.71,1008.5,0.17102
2049.31,1009,0.17098
2049.91,1009.5,0.17093
2050.5,1010,0.17088
2051.09,1010.5,0.17083
2051.69,1011,0.17077
2052.29,1011.5,0.17071
2052.88,1012,0.17065
2053.48,1012.5,0.17059
2054.07,1013,0.17052
2054.68,1013.5,0.17045
2055.27,1014,0.17037
2055.87,1014.5,0.17029
2056.46,1015,0.17021
2057.06,1015.5,0.17013
2057.66,1016,0.17005
2058.26,1016.5,0.16998
2058.85,1017,0.1699
2059.44,1017.5,0.16983
2060.04,1018,0.16977
2060.64,1018.5,0.16971
2061.24,1019,0.16965
2061.83,1019.5,0.1696
2062.42,1020,0.16955
2063.01,1020.5,0.16951
2063.61,1021,0.16949
2064.2,1021.5,0.16947
2064.81,1022,0.16943
2065.41,1022.5,0.16939
2066.0,1023,0.16935
2066.59,1023.5,0.16931
2067.18,1024,0.16927
2067.77,1024.5,0.16922
2068.37,1025,0.16917
2068.98,1025.5,0.16912
2069.58,1026,0.16907
2070.18,1026.5,0.16901
2070.76,1027,0.16896
2071.36,1027.5,0.1689
2071.95,1028,0.16884
2072.55,1028.5,0.16878
2073.14,1029,0.16873
2073.74,1029.5,0.16867
2074.33,1030,0.16862
2074.92,1030.5,0.16858
2075.52,1031,0.16853
2076.12,1031.5,0.16848
2076.71,1032,0.16844
2077.31,1032.5,0.16839
2077.91,1033,0.16834
2078.5,1033.5,0.16829
2079.1,1034,0.16824
2079.7,1034.5,0.16819
2080.3,1035,0.16814
2080.89,1035.5,0.16809
2081.49,1036,0.16804
2082.08,1036.5,0.16798
2082.67,1037,0.16793
2083.26,1037.5,0.16788
2083.86,1038,0.16782
2084.45,1038.5,0.16777
2085.05,1039,0.16772
2085.64,1039.5,0.16767
2086.24,1040,0.16762
2086.84,1040.5,0.16758
2087.43,1041,0.16755
2088.02,1041.5,0.16752
2088.63,1042,0.16748
2089.23,1042.5,0.16745
2089.83,1043,0.16741
2090.43,1043.5,0.16738
2091.02,1044,0.16735
2091.62,1044.5,0.16731
2092.21,1045,0.16728
2092.81,1045.5,0.16724
2093.41,1046,0.1672
2094.0,1046.5,0.16716
2094.6,1047,0.16712
2095.2,1047.5,0.16707
2095.8,1048,0.16703
2096.39,1048.5,0.16698
2096.99,1049,0.16694
2097.58,1049.5,0.1669
2098.18,1050,0.16687
2098.78,1050.5,0.16684
2099.38,1051,0.16682
2099.98,1051.5,0.1668
2100.58,1052,0.16678
2101.18,1052.5,0.16675
2101.77,1053,0.16673
2102.37,1053.5,0.1667
2102.98,1054,0.16667
2103.49,1054.5,0.16665
2104.03,1055,0.16662
2105.59,1055.5,0.16652
2106.72,1056,0.16644
2107.64,1056.5,0.16636
2108.54,1057,0.16628
2109.44,1057.5,0.1662
2110.39,1058,0.16612
2111.38,1058.5,0.16603
2112.4,1059,0.16593
2113.49,1059.5,0.16583
2114.6,1060,0.16572
2115.76,1060.5,0.16561
2117.03,1061,0.16551
2118.32,1061.5,0.16541
2119.69,1062,0.16533
2121.15,1062.5,0.16524
2122.66,1063,0.16517
2124.0,1063.41,0.16513
2126.0,1064,0.16506
2128.0,1064.54,0.16499
2130.0,1065.04,0.16492
2132.0,1065.49,0.16485
2134.0,1065.93,0.16479
2136.0,1066.32,0.16473
2138.0,1066.7,0.16468
2140.0,1067.03,0.16465
2142.0,1067.36,0.16464
2144.0,1067.66,0.16463
2146.0,1067.93,0.16459
2148.0,1068.18,0.16449
2150.0,1068.43,0.16438
2152.0,1068.65,0.16424
2154.0,1068.86,0.1641
2156.0,1069.05,0.16393
2158.0,1069.23,0.16376
2160.0,1069.4,0.16364
2162.0,1069.56,0.16362
2164.0,1069.72,0.16375
2166.0,1069.86,0.16387
2168.0,1069.99,0.16393
2170.0,1070.11,0.16388
2172.0,1070.23,0.1637
2174.0,1070.34,0.16355
2176.0,1070.44,0.16346
2178.0,1070.53,0.16342
2180.0,1070.63,0.16345
2182.0,1070.71,0.16349
2184.0,1070.79,0.16352
2186.0,1070.86,0.16352
2188.0,1070.94,0.16345
2190.0,1071.01,0.16338
2192.0,1071.07,0.16331
2194.0,1071.13,0.16326
2196.0,1071.19,0.16324
2198.0,1071.24,0.1632
2200.0,1071.3,0.16315
2202.0,1071.35,0.16311
2204.0,1071.4,0.16307
2206.0,1071.44,0.16303
2208.0,1071.48,0.16297
2210.0,1071.54,0.16288
2212.0,1071.56,0.16279
2214.0,1071.61,0.16272
2216.0,1071.64,0.16268
2218.0,1071.67,0.16266
2220.0,1071.7,0.16264
2222.0,1071.74,0.1626
2224.0,1071.77,0.16255
2226.0,1071.8,0.16251
2228.0,1071.83,0.16247
2230.0,1071.86,0.16243
2232.0,1071.89,0.16238
2234.0,1071.91,0.16233
2236.0,1071.94,0.16228
2238.0,1071.95,0.16223
2240.0,1071.98,0.16219
2242.0,1072,0.16216
2244.0,1072.02,0.16214
2246.0,1072.04,0.16211
2248.0,1072.06,0.16206
2250.0,1072.08,0.16199
2252.0,1072.11,0.16191
2254.0,1072.12,0.16184
2256.0,1072.14,0.1618
2258.0,1072.16,0.16177
2260.0,1072.16,0.16177
2262.0,1072.18,0.16177
2264.0,1072.2,0.16177
2266.0,1072.22,0.16176
2268.0,1072.23,0.16171
2270.0,1072.25,0.16165
2272.0,1072.27,0.16158
2274.0,1072.28,0.16152
2276.0,1072.29,0.16148
2278.0,1072.3,0.16144
2280.0,1072.32,0.1614
2282.0,1072.32,0.16135
2284.0,1072.34,0.1613
2286.0,1072.35,0.16128
2288.0,1072.36,0.16128
2290.0,1072.37,0.1613
2292.0,1072.39,0.16131
2294.0,1072.4,0.1613
2296.0,1072.4,0.16128
2298.0,1072.42,0.16125
2300.0,1072.42,0.16124
2302.0,1072.44,0.16125
2304.0,1072.44,0.16128
2306.0,1072.45,0.16131
2308.0,1072.46,0.16132
2310.0,1072.47,0.16132
2312.0,1072.48,0.16128
2314.0,1072.49,0.16124
2316.0,1072.5,0.1612
2318.0,1072.51,0.16116
2320.0,1072.51,0.16113
2322.0,1072.53,0.16109
2324.0,1072.53,0.16103
2326.0,1072.54,0.16097
2328.0,1072.54,0.1609
2330.0,1072.56,0.16084
2332.0,1072.55,0.1608
2334.0,1072.56,0.16077
2336.0,1072.57,0.16076
2338.0,1072.58,0.16075
2340.0,1072.58,0.16074
2342.0,1072.59,0.16074
2344.0,1072.59,0.16072
2346.0,1072.6,0.1607
2348.0,1072.6,0.16068
2350.0,1072.61,0.16065
2352.0,1072.61,0.16059
2354.0,1072.62,0.16054
2356.0,1072.62,0.1605
2358.0,1072.62,0.16046
2360.0,1072.64,0.16044
2362.0,1072.64,0.16044
2364.0,1072.65,0.16044
2366.0,1072.65,0.16042
2368.0,1072.65,0.16036
2370.0,1072.67,0.1603
2372.0,1072.66,0.16023
2374.0,1072.67,0.16019
2376.0,1072.67,0.16019
2378.0,1072.67,0.16019
2380.0,1072.67,0.16017
2382.0,1072.68,0.16012
2384.0,1072.68,0.16004
2386.0,1072.69,0.15997
2388.0,1072.69,0.15992
2390.0,1072.7,0.1599
2392.0,1072.69,0.1599
2394.0,1072.7,0.1599
2396.0,1072.71,0.15992
2398.0,1072.71,0.15993
2400.0,1072.71,0.15994
2402.0,1072.71,0.15996
2404.0,1072.72,0.15997
2406.0,1072.72,0.15996
2408.0,1072.72,0.15993
2410.0,1072.72,0.15988
2412.0,1072.72,0.15983
2414.0,1072.73,0.15978
2416.0,1072.74,0.15974
2418.0,1072.74,0.15971
2420.0,1072.74,0.15969
