Repository: MaCFP/matl-db

### Experimental Conditions: TGA/DSC
A Mettler Toledo TGA/DSC3+ was used to simultaneously conduct Thermogravimetric Analysis (TGA) and Differential Scanning Calorimetry (DSC) experiments. 

* Non-isothermal STA experiments
  - Heating Rates: 5, 10, 20, 30, 40, 50 K/min
  - Temperature program
    - Initial Temperature: 304 K
    - Initial Isotherm: 1200 s (hold at 304 K for 1200 s)  
    - Maximum Temperature: 1074 K
    - Final Isotherm: 300 s (hold 1074 K for 300 s)
* Isothermal STA experiments at 593 K
  - Temperature program
      - Initial Temperature: 304 K
      - Initial Isotherm: 1200 s (hold at 304 K for 1200 s)  
      - Maximum Temperature: 593 K (hold at 593 K for 6 hours)

File: Wood/Calibration_Data/TUBS/TUBS_Wood_TGA_N2_50K_R7.csv
Time (s),Temperature (K),Mass (mg)
0.0,305.0,1.01982
10.0,304.96,1.01874
20.0,304.91,1.01754
30.0,304.88,1.01642
40.0,304.82,1.01557
50.0,304.81,1.01467
60.0,304.78,1.0138
70.0,304.75,1.01317
80.0,304.73,1.01251
90.0,304.72,1.0117
100.0,304.7,1.01109
110.0,304.69,1.0106
120.0,304.65,1.01016
130.0,304.64,1.00979
140.0,304.61,1.00935
150.0,304.6,1.00892
160.0,304.62,1.0085
170.0,304.61,1.00824
180.0,304.58,1.0081
190.0,304.58,1.00773
200.0,304.56,1.00742
210.0,304.54,1.00723
220.0,304.53,1.00702
230.0,304.51,1.00668
240.0,304.51,1.00645
250.0,304.51,1.00635
260.0,304.51,1.00599
270.0,304.51,1.00577
280.0,304.48,1.0057
290.0,304.47,1.00551
300.0,304.48,1.00535
310.0,304.47,1.00512
320.0,304.47,1.00499
330.0,304.46,1.00476
340.0,304.46,1.00465
350.0,304.47,1.00451
360.0,304.45,1.00439
370.0,304.46,1.00426
380.0,304.45,1.00428
390.0,304.46,1.00427
400.0,304.46,1.00418
410.0,304.44,1.00408
420.0,304.46,1.00389
430.0,304.45,1.00372
440.0,304.45,1.00361
450.0,304.43,1.00361
460.0,304.43,1.00344
470.0,304.45,1.00336
480.0,304.44,1.0033
490.0,304.43,1.00329
500.0,304.44,1.00325
510.0,304.44,1.00326
520.0,304.44,1.00323
530.0,304.43,1.00314
540.0,304.43,1.0032
550.0,304.43,1.00306
560.0,304.42,1.00312
570.0,304.42,1.00296
580.0,304.45,1.00281
590.0,304.44,1.00276
600.0,304.43,1.00281
610.0,304.44,1.00283
620.0,304.42,1.00275
630.0,304.44,1.00268
640.0,304.43,1.0026
650.0,304.44,1.0026
660.0,304.44,1.0026
670.0,304.46,1.00268
680.0,304.44,1.00264
690.0,304.43,1.00254
700.0,304.46,1.00253
710.0,304.44,1.00248
720.0,304.45,1.00234
730.0,304.44,1.00233
740.0,304.44,1.00233
750.0,304.43,1.00224
760.0,304.44,1.00214
770.0,304.43,1.00225
780.0,304.43,1.00235
790.0,304.42,1.00234
800.0,304.42,1.00206
810.0,304.44,1.00197
820.0,304.43,1.00193
830.0,304.42,1.00193
840.0,304.44,1.00197
850.0,304.43,1.00198
860.0,304.43,1.00193
870.0,304.44,1.00187
880.0,304.43,1.00183
890.0,304.43,1.00179
900.0,304.44,1.00176
910.0,304.44,1.00182
920.0,304.43,1.00168
930.0,304.44,1.00182
940.0,304.44,1.00185
950.0,304.44,1.00183
960.0,304.43,1.00182
970.0,304.44,1.00165
980.0,304.43,1.00155
990.0,304.42,1.00147
1000.0,304.44,1.00152
1010.0,304.44,1.00156
1020.0,304.46,1.00149
1030.0,304.44,1.00144
1040.0,304.45,1.00152
1050.0,304.45,1.00155
1060.0,304.43,1.00163
1070.0,304.44,1.00168
1080.0,304.43,1.00163
1090.0,304.43,1.00163
1100.0,304.44,1.00154
1110.0,304.43,1.00153
1120.0,304.44,1.00149
1130.0,304.44,1.00143
1140.0,304.45,1.00143
1150.0,304.44,1.00149
1160.0,304.45,1.00152
1170.0,304.46,1.0015
1180.0,304.44,1.00153
1190.0,304.43,1.00144
1200.0,304.46,1.00099
1206.299,306.0,0.99902
1209.749,308.0,0.99902
1212.568,310.0,1.00081
1215.066,312.0,1.00225
1217.497,314.0,1.00337
1219.876,316.0,1.00346
1222.221,318.0,1.0033
1224.558,320.0,1.00298
1226.881,322.0,1.00243
1229.228,324.0,1.00168
1231.557,326.0,1.00092
1233.919,328.0,1.00022
1236.237,330.0,0.99965
1238.603,332.0,0.99911
1240.973,334.0,0.99865
1243.321,336.0,0.99818
1245.682,338.0,0.99774
1248.045,340.0,0.9973
1250.418,342.0,0.99685
1252.804,344.0,0.99637
1255.162,346.0,0.99587
1257.557,348.0,0.99534
1259.929,350.0,0.99479
1262.328,352.0,0.99423
1264.712,354.0,0.9937
1267.088,356.0,0.99319
1269.486,358.0,0.99274
1271.854,360.0,0.99231
1274.263,362.0,0.99191
1276.636,364.0,0.99154
1279.04,366.0,0.9912
1281.421,368.0,0.99089
1283.817,370.0,0.99058
1286.196,372.0,0.99028
1288.577,374.0,0.99001
1290.977,376.0,0.98977
1293.37,378.0,0.9896
1295.77,380.0,0.98945
1298.15,382.0,0.98932
1300.542,384.0,0.9892
1302.927,386.0,0.98908
1305.313,388.0,0.98898
1307.697,390.0,0.98891
1310.082,392.0,0.98885
1312.477,394.0,0.9888
1314.845,396.0,0.98873
1317.225,398.0,0.98866
1319.613,400.0,0.9886
1321.981,402.0,0.98856
1324.356,404.0,0.98854
1326.749,406.0,0.9885
1329.114,408.0,0.98846
1331.499,410.0,0.98839
1333.873,412.0,0.98832
1336.234,414.0,0.98826
1338.609,416.0,0.9882
1340.966,418.0,0.98814
1343.333,420.0,0.98806
1345.707,422.0,0.98797
1348.073,424.0,0.9879
1350.429,426.0,0.98784
1352.789,428.0,0.98778
1355.159,430.0,0.98769
1357.516,432.0,0.98759
1359.867,434.0,0.9875
1362.21,436.0,0.98738
1364.58,438.0,0.98723
1366.934,440.0,0.98706
1369.281,442.0,0.98686
1371.63,444.0,0.98666
1373.978,446.0,0.98643
1376.329,448.0,0.98621
1378.667,450.0,0.98598
1381.006,452.0,0.98576
1383.365,454.0,0.9855
1385.687,456.0,0.98521
1388.03,458.0,0.98489
1390.367,460.0,0.98452
1392.716,462.0,0.9841
1395.04,464.0,0.98367
1397.384,466.0,0.9832
1399.705,468.0,0.9827
1402.039,470.0,0.98215
1404.374,472.0,0.98153
1406.705,474.0,0.98087
1409.033,476.0,0.98016
1411.359,478.0,0.97946
1413.689,480.0,0.97871
1416.018,482.0,0.97793
1418.34,484.0,0.97712
1420.664,486.0,0.97628
1422.993,488.0,0.97542
1425.319,490.0,0.97452
1427.638,492.0,0.97361
1429.972,494.0,0.97267
1432.278,496.0,0.97174
1434.611,498.0,0.97078
1436.929,500.0,0.96982
1439.258,502.0,0.96885
1441.584,504.0,0.96786
1443.894,506.0,0.96685
1446.219,508.0,0.9658
1448.56,510.0,0.96468
1450.883,512.0,0.96356
1453.21,514.0,0.96238
1455.529,516.0,0.96116
1457.86,518.0,0.95987
1460.18,520.0,0.95852
1462.499,522.0,0.95714
1464.828,524.0,0.95564
1467.154,526.0,0.9541
1469.476,528.0,0.95244
1471.809,530.0,0.95071
1474.133,532.0,0.94889
1476.458,534.0,0.94695
1478.783,536.0,0.94495
1481.125,538.0,0.9428
1483.434,540.0,0.94064
1485.767,542.0,0.93833
1488.091,544.0,0.93591
1490.424,546.0,0.9334
1492.762,548.0,0.93072
1495.081,550.0,0.92799
1497.415,552.0,0.9251
1499.745,554.0,0.92217
1502.073,556.0,0.91918
1504.406,558.0,0.9161
1506.741,560.0,0.91298
1509.076,562.0,0.90974
1511.415,564.0,0.90647
1513.739,566.0,0.90314
1516.074,568.0,0.89972
1518.433,570.0,0.89619
1520.77,572.0,0.89258
1523.099,574.0,0.88892
1525.441,576.0,0.88514
1527.784,578.0,0.88129
1530.12,580.0,0.87736
1532.46,582.0,0.8733
1534.807,584.0,0.86915
1537.146,586.0,0.86487
1539.499,588.0,0.86047
1541.844,590.0,0.85594
1544.191,592.0,0.85123
1546.537,594.0,0.84637
1548.888,596.0,0.84125
1551.252,598.0,0.83596
1553.603,600.0,0.83045
1555.944,602.0,0.82476
1558.314,604.0,0.81882
1560.671,606.0,0.8126
1563.026,608.0,0.80622
1565.401,610.0,0.79943
1567.759,612.0,0.79248
1570.113,614.0,0.7853
1572.485,616.0,0.77777
1574.851,618.0,0.77005
1577.226,620.0,0.76187
1579.59,622.0,0.75351
1581.968,624.0,0.74485
1584.333,626.0,0.73596
1586.711,628.0,0.72685
1589.099,630.0,0.7174
1591.468,632.0,0.70782
1593.839,634.0,0.69798
1596.212,636.0,0.68788
1598.603,638.0,0.67751
1600.985,640.0,0.66689
1603.366,642.0,0.65616
1605.764,644.0,0.64512
1608.14,646.0,0.63397
1610.537,648.0,0.62253
1612.913,650.0,0.61091
1615.32,652.0,0.59894
1617.716,654.0,0.58672
1620.126,656.0,0.57417
1622.517,658.0,0.5615
1624.908,660.0,0.54845
1627.317,662.0,0.53503
1629.717,664.0,0.5212
1632.127,666.0,0.50686
1634.528,668.0,0.49223
1636.926,670.0,0.47704
1639.343,672.0,0.46137
1641.75,674.0,0.44525
1644.166,676.0,0.42874
1646.574,678.0,0.41211
1648.98,680.0,0.39528
1651.397,682.0,0.37845
1653.812,684.0,0.36188
1656.215,686.0,0.34601
1658.624,688.0,0.33077
1661.035,690.0,0.31689
1663.444,692.0,0.30419
1665.859,694.0,0.29317
1668.245,696.0,0.28404
1670.664,698.0,0.27603
1673.09,700.0,0.27016
1675.49,702.0,0.26534
1677.907,704.0,0.26178
1680.319,706.0,0.25906
1682.73,708.0,0.25674
1685.148,710.0,0.25503
1687.567,712.0,0.25346
1689.974,714.0,0.2521
1692.4,716.0,0.25083
1694.819,718.0,0.24959
1697.243,720.0,0.2484
1699.657,722.0,0.24723
1702.079,724.0,0.24608
1704.496,726.0,0.24494
1706.923,728.0,0.24381
1709.352,730.0,0.24269
1711.777,732.0,0.24159
1714.202,734.0,0.24051
1716.626,736.0,0.23948
1719.057,738.0,0.23847
1721.467,740.0,0.23751
1723.902,742.0,0.23653
1726.33,744.0,0.23555
1728.753,746.0,0.23459
1731.177,748.0,0.23363
1733.607,750.0,0.2327
1736.026,752.0,0.23179
1738.466,754.0,0.2309
1740.896,756.0,0.23006
1743.324,758.0,0.22923
1745.754,760.0,0.22841
1748.184,762.0,0.22761
1750.605,764.0,0.22685
1753.042,766.0,0.22613
1755.475,768.0,0.22543
1757.906,770.0,0.22476
1760.34,772.0,0.2241
1762.759,774.0,0.22344
1765.195,776.0,0.2228
1767.627,778.0,0.22219
1770.049,780.0,0.2216
1772.486,782.0,0.22104
1774.919,784.0,0.2205
1777.349,786.0,0.21996
1779.787,788.0,0.21943
1782.213,790.0,0.21893
1784.649,792.0,0.21845
1787.077,794.0,0.21798
1789.509,796.0,0.2175
1791.933,798.0,0.21703
1794.362,800.0,0.21657
1796.786,802.0,0.21615
1799.228,804.0,0.21572
1801.644,806.0,0.21532
1804.074,808.0,0.21491
1806.509,810.0,0.21449
1808.942,812.0,0.21405
1811.369,814.0,0.21361
1813.797,816.0,0.21318
1816.225,818.0,0.21278
1818.654,820.0,0.21238
1821.071,822.0,0.21198
1823.509,824.0,0.21159
1825.933,826.0,0.21123
1828.366,828.0,0.21089
1830.796,830.0,0.21057
1833.214,832.0,0.21026
1835.658,834.0,0.20996
1838.089,836.0,0.20965
1840.511,838.0,0.20932
1842.94,840.0,0.20901
1845.379,842.0,0.20869
1847.81,844.0,0.20838
1850.243,846.0,0.20808
1852.67,848.0,0.20778
1855.104,850.0,0.20749
1857.529,852.0,0.2072
1859.956,854.0,0.2069
1862.39,856.0,0.20658
1864.817,858.0,0.20626
1867.247,860.0,0.20596
1869.675,862.0,0.20564
1872.103,864.0,0.20533
1874.524,866.0,0.20501
1876.953,868.0,0.2047
1879.381,870.0,0.20438
1881.811,872.0,0.20405
1884.228,874.0,0.20372
1886.658,876.0,0.20338
1889.093,878.0,0.20306
1891.514,880.0,0.20278
1893.933,882.0,0.20253
1896.374,884.0,0.20226
1898.803,886.0,0.20199
1901.219,888.0,0.20172
1903.649,890.0,0.20147
1906.071,892.0,0.20122
1908.49,894.0,0.20099
1910.926,896.0,0.20076
1913.347,898.0,0.2005
1915.78,900.0,0.20023
1918.189,902.0,0.19994
1920.617,904.0,0.19964
1923.043,906.0,0.19937
1925.451,908.0,0.19912
1927.877,910.0,0.19889
1930.304,912.0,0.19867
1932.718,914.0,0.19846
1935.15,916.0,0.19826
1937.567,918.0,0.19808
1939.988,920.0,0.19789
1942.402,922.0,0.19768
1944.829,924.0,0.19747
1947.253,926.0,0.19726
1949.673,928.0,0.19706
1952.101,930.0,0.19688
1954.521,932.0,0.19671
1956.929,934.0,0.19654
1959.359,936.0,0.19636
1961.776,938.0,0.19616
1964.201,940.0,0.19594
1966.615,942.0,0.19573
1969.032,944.0,0.19553
1971.453,946.0,0.19531
1973.874,948.0,0.19508
1976.287,950.0,0.19486
1978.708,952.0,0.19465
1981.121,954.0,0.19449
1983.537,956.0,0.19434
1985.961,958.0,0.19416
1988.382,960.0,0.19397
1990.799,962.0,0.19378
1993.212,964.0,0.19364
1995.631,966.0,0.19351
1998.047,968.0,0.19337
2000.464,970.0,0.19321
2002.881,972.0,0.19306
2005.305,974.0,0.1929
2007.72,976.0,0.19274
2010.136,978.0,0.1926
2012.549,980.0,0.1925
2014.976,982.0,0.1924
2017.39,984.0,0.1923
2019.807,986.0,0.1922
2022.222,988.0,0.19206
2024.646,990.0,0.19189
2027.054,992.0,0.19171
2029.489,994.0,0.19156
2031.895,996.0,0.19145
2034.316,998.0,0.19134
2036.734,1000.0,0.19122
2039.143,1002.0,0.19109
2041.554,1004.0,0.19096
2043.957,1006.0,0.19083
2046.376,1008.0,0.19068
2048.791,1010.0,0.19051
2051.197,1012.0,0.19037
2053.604,1014.0,0.19024
2056.031,1016.0,0.19014
2058.433,1018.0,0.19004
2060.846,1020.0,0.18993
2063.253,1022.0,0.18979
2065.666,1024.0,0.18967
2068.075,1026.0,0.18956
2070.492,1028.0,0.18947
2072.903,1030.0,0.18937
2075.314,1032.0,0.18925
2077.718,1034.0,0.18911
2080.145,1036.0,0.18896
2082.529,1038.0,0.18883
2084.944,1040.0,0.18872
2087.351,1042.0,0.18862
2089.768,1044.0,0.1885
2092.152,1046.0,0.18838
2094.571,1048.0,0.18826
2096.983,1050.0,0.18815
2099.384,1052.0,0.18802
2101.781,1054.0,0.1879
2104.203,1056.0,0.18778
2108.128,1058.0,0.1876
2112.067,1060.0,0.18745
2116.882,1062.0,0.18726
2122.943,1064.0,0.18711
2124.0,1064.29,0.18708
2134.0,1066.52,0.18699
2144.0,1068.0,0.18682
2154.0,1069.01,0.1866
2164.0,1069.73,0.18651
2174.0,1070.24,0.1863
2184.0,1070.62,0.18611
2194.0,1070.92,0.18607
2204.0,1071.14,0.18593
2214.0,1071.33,0.18569
2224.0,1071.48,0.18555
2234.0,1071.62,0.18543
2244.0,1071.71,0.18524
2254.0,1071.82,0.18504
2264.0,1071.9,0.18488
2274.0,1071.97,0.18472
2284.0,1072.03,0.18464
2294.0,1072.09,0.18458
2304.0,1072.14,0.18447
2314.0,1072.18,0.18421
2324.0,1072.22,0.18412
2334.0,1072.24,0.18404
2344.0,1072.27,0.18395
2354.0,1072.3,0.18382
2364.0,1072.32,0.18368
2374.0,1072.34,0.18355
2384.0,1072.35,0.18351
2394.0,1072.36,0.18343
2404.0,1072.38,0.18323
2414.0,1072.39,0.1833
2424.0,1072.4,0.18326

File: Wood/Calibration_Data/TUBS/TUBS_Wood_TGA_N2_50K_R8.csv
Time (s),Temperature (K),Mass (mg)
0.0,304.986,0.99978
2.0,305.005,0.99959
4.0,305.001,0.99935
6.0,304.979,0.99913
8.0,304.958,0.99891
10.0,304.948,0.99868
12.0,304.944,0.99843
14.0,304.931,0.99817
16.0,304.934,0.99792
18.0,304.927,0.99767
20.0,304.908,0.99742
22.0,304.895,0.99716
24.0,304.882,0.99691
26.0,304.879,0.99668
28.0,304.871,0.99646
30.0,304.852,0.99624
32.0,304.853,0.99601
34.0,304.853,0.99581
36.0,304.841,0.99564
38.0,304.818,0.99547
40.0,304.827,0.99532
42.0,304.814,0.99515
44.0,304.81,0.99496
46.0,304.807,0.99477
48.0,304.806,0.99458
50.0,304.795,0.9944
52.0,304.787,0.99422
54.0,304.791,0.99403
56.0,304.784,0.99383
58.0,304.76,0.99363
60.0,304.775,0.99344
62.0,304.78,0.99327
64.0,304.762,0.99312
66.0,304.754,0.99296
68.0,304.752,0.99282
70.0,304.734,0.99268
72.0,304.744,0.99253
74.0,304.75,0.99238
76.0,304.742,0.99225
78.0,304.732,0.9921
80.0,304.726,0.99196
82.0,304.722,0.99182
84.0,304.731,0.99167
86.0,304.715,0.99152
88.0,304.721,0.99136
90.0,304.722,0.99121
92.0,304.716,0.99108
94.0,304.697,0.99095
96.0,304.72,0.99084
98.0,304.721,0.99073
100.0,304.692,0.99062
102.0,304.687,0.99052
104.0,304.656,0.9904
106.0,304.679,0.99029
108.0,304.661,0.99017
110.0,304.669,0.99005
112.0,304.668,0.98994
114.0,304.665,0.98982
116.0,304.646,0.98971
118.0,304.667,0.98961
120.0,304.668,0.98951
122.0,304.65,0.98941
124.0,304.648,0.98932
126.0,304.649,0.98922
128.0,304.653,0.98912
130.0,304.641,0.98902
132.0,304.642,0.98892
134.0,304.639,0.98883
136.0,304.63,0.98876
138.0,304.622,0.98868
140.0,304.622,0.9886
142.0,304.625,0.98853
144.0,304.637,0.98847
146.0,304.627,0.9884
148.0,304.613,0.98833
150.0,304.616,0.98824
152.0,304.611,0.98816
154.0,304.608,0.98808
156.0,304.602,0.98799
158.0,304.607,0.9879
160.0,304.606,0.9878
162.0,304.593,0.9877
164.0,304.596,0.98761
166.0,304.583,0.98753
168.0,304.582,0.98745
170.0,304.591,0.98738
172.0,304.597,0.98732
174.0,304.587,0.98728
176.0,304.592,0.98725
178.0,304.576,0.9872
180.0,304.594,0.98715
182.0,304.585,0.98709
184.0,304.572,0.98703
186.0,304.559,0.98697
188.0,304.571,0.98689
190.0,304.564,0.9868
192.0,304.569,0.98671
194.0,304.565,0.98663
196.0,304.556,0.98657
198.0,304.563,0.98651
200.0,304.561,0.98644
202.0,304.565,0.98638
204.0,304.564,0.98631
206.0,304.551,0.98626
208.0,304.58,0.98623
210.0,304.553,0.9862
212.0,304.548,0.98617
214.0,304.539,0.98613
216.0,304.54,0.98608
218.0,304.556,0.98602
220.0,304.541,0.98595
222.0,304.543,0.98588
224.0,304.547,0.98582
226.0,304.534,0.98578
228.0,304.534,0.98574
230.0,304.546,0.9857
232.0,304.537,0.98565
234.0,304.545,0.9856
236.0,304.539,0.98554
238.0,304.547,0.98551
240.0,304.55,0.98548
242.0,304.549,0.98546
244.0,304.541,0.98544
246.0,304.528,0.98544
248.0,304.519,0.98543
250.0,304.534,0.98542
252.0,304.525,0.98538
254.0,304.523,0.98533
256.0,304.524,0.98527
258.0,304.521,0.98522
260.0,304.517,0.98519
262.0,304.514,0.98516
264.0,304.519,0.98513
266.0,304.508,0.98508
268.0,304.495,0.98501
270.0,304.505,0.98494
272.0,304.515,0.98488
274.0,304.506,0.98481
276.0,304.502,0.98475
278.0,304.511,0.98469
280.0,304.518,0.98462
282.0,304.51,0.98457
284.0,304.507,0.98453
286.0,304.505,0.9845
288.0,304.505,0.98448
290.0,304.51,0.98446
292.0,304.512,0.98441
294.0,304.509,0.98435
296.0,304.503,0.98426
298.0,304.492,0.98418
300.0,304.482,0.98412
302.0,304.485,0.98408
304.0,304.491,0.98405
306.0,304.486,0.98401
308.0,304.493,0.98396
310.0,304.49,0.98393
312.0,304.494,0.9839
314.0,304.508,0.98387
316.0,304.485,0.98383
318.0,304.483,0.9838
320.0,304.483,0.98378
322.0,304.492,0.98376
324.0,304.491,0.98376
326.0,304.487,0.98375
328.0,304.484,0.98372
330.0,304.494,0.98369
332.0,304.475,0.98365
334.0,304.483,0.98359
336.0,304.488,0.98354
338.0,304.498,0.9835
340.0,304.485,0.98347
342.0,304.491,0.98343
344.0,304.49,0.98339
346.0,304.495,0.98334
348.0,304.504,0.9833
350.0,304.482,0.98325
352.0,304.502,0.98321
354.0,304.497,0.98317
356.0,304.497,0.98314
358.0,304.48,0.9831
360.0,304.495,0.98307
362.0,304.496,0.98303
364.0,304.483,0.98301
366.0,304.473,0.98298
368.0,304.469,0.98296
370.0,304.483,0.98295
372.0,304.477,0.98295
374.0,304.474,0.98295
376.0,304.493,0.98296
378.0,304.468,0.98296
380.0,304.476,0.98296
382.0,304.461,0.98295
384.0,304.465,0.98295
386.0,304.459,0.98295
388.0,304.46,0.98295
390.0,304.464,0.98294
392.0,304.471,0.98291
394.0,304.474,0.98288
396.0,304.48,0.98284
398.0,304.469,0.9828
400.0,304.452,0.98278
402.0,304.452,0.98274
404.0,304.471,0.98271
406.0,304.462,0.98268
408.0,304.445,0.98264
410.0,304.466,0.98261
412.0,304.466,0.98257
414.0,304.442,0.98253
416.0,304.442,0.98251
418.0,304.464,0.98249
420.0,304.456,0.98249
422.0,304.456,0.98249
424.0,304.43,0.9825
426.0,304.456,0.98249
428.0,304.472,0.98244
430.0,304.446,0.98239
432.0,304.46,0.98233
434.0,304.445,0.9823
436.0,304.456,0.98228
438.0,304.456,0.98228
440.0,304.459,0.98226
442.0,304.452,0.98226
444.0,304.455,0.98225
446.0,304.435,0.98225
448.0,304.458,0.98224
450.0,304.435,0.98224
452.0,304.455,0.98222
454.0,304.449,0.9822
456.0,304.439,0.98215
458.0,304.445,0.98209
460.0,304.438,0.98201
462.0,304.442,0.98194
464.0,304.44,0.9819
466.0,304.449,0.98188
468.0,304.451,0.98188
470.0,304.445,0.98188
472.0,304.445,0.9819
474.0,304.452,0.98192
476.0,304.454,0.98193
478.0,304.442,0.98193
480.0,304.453,0.98192
482.0,304.435,0.9819
484.0,304.439,0.98186
486.0,304.446,0.98183
488.0,304.446,0.98182
490.0,304.458,0.98181
492.0,304.451,0.98179
494.0,304.444,0.98178
496.0,304.442,0.98177
498.0,304.445,0.98176
500.0,304.446,0.98176
502.0,304.465,0.98176
504.0,304.452,0.98176
506.0,304.44,0.98176
508.0,304.465,0.98177
510.0,304.441,0.98179
512.0,304.445,0.98181
514.0,304.464,0.98181
516.0,304.457,0.98179
518.0,304.455,0.98175
520.0,304.443,0.98171
522.0,304.435,0.98167
524.0,304.433,0.98164
526.0,304.441,0.98161
528.0,304.45,0.98158
530.0,304.456,0.98157
532.0,304.448,0.98158
534.0,304.452,0.98159
536.0,304.436,0.98161
538.0,304.428,0.98162
540.0,304.434,0.98162
542.0,304.457,0.98159
544.0,304.447,0.98155
546.0,304.449,0.9815
548.0,304.444,0.98146
550.0,304.442,0.98142
552.0,304.437,0.98141
554.0,304.436,0.98141
556.0,304.441,0.98142
558.0,304.447,0.98144
560.0,304.442,0.98144
562.0,304.442,0.98143
564.0,304.434,0.9814
566.0,304.44,0.98138
568.0,304.438,0.98137
570.0,304.44,0.98136
572.0,304.434,0.98134
574.0,304.43,0.98131
576.0,304.447,0.98129
578.0,304.431,0.98128
580.0,304.439,0.98129
582.0,304.447,0.9813
584.0,304.431,0.9813
586.0,304.418,0.98129
588.0,304.455,0.98128
590.0,304.445,0.98127
592.0,304.44,0.98126
594.0,304.442,0.98126
596.0,304.442,0.98127
598.0,304.441,0.98128
600.0,304.434,0.9813
602.0,304.447,0.9813
604.0,304.451,0.98128
606.0,304.442,0.98127
608.0,304.451,0.98126
610.0,304.447,0.98126
612.0,304.428,0.98126
614.0,304.435,0.98124
616.0,304.441,0.98122
618.0,304.426,0.98119
620.0,304.448,0.98114
622.0,304.453,0.98111
624.0,304.433,0.98108
626.0,304.426,0.98105
628.0,304.443,0.98102
630.0,304.441,0.98098
632.0,304.429,0.98093
634.0,304.426,0.9809
636.0,304.423,0.9809
638.0,304.425,0.9809
640.0,304.44,0.98092
642.0,304.437,0.98093
644.0,304.429,0.98094
646.0,304.443,0.98095
648.0,304.45,0.98095
650.0,304.425,0.98095
652.0,304.444,0.98096
654.0,304.42,0.98096
656.0,304.432,0.98098
658.0,304.442,0.981
660.0,304.432,0.98102
662.0,304.438,0.98103
664.0,304.444,0.98104
666.0,304.446,0.98105
668.0,304.438,0.98104
670.0,304.436,0.98102
672.0,304.444,0.98099
674.0,304.427,0.98095
676.0,304.435,0.98092
678.0,304.427,0.9809
680.0,304.435,0.98091
682.0,304.431,0.98092
684.0,304.435,0.98093
686.0,304.427,0.98094
688.0,304.432,0.98095
690.0,304.428,0.98095
692.0,304.446,0.98095
694.0,304.422,0.98095
696.0,304.439,0.98096
698.0,304.422,0.98096
700.0,304.428,0.98096
702.0,304.441,0.98096
704.0,304.441,0.98096
706.0,304.435,0.98096
708.0,304.425,0.98096
710.0,304.434,0.98096
712.0,304.432,0.98096
714.0,304.43,0.98096
716.0,304.427,0.98096
718.0,304.436,0.98096
720.0,304.43,0.98096
722.0,304.436,0.98096
724.0,304.433,0.98095
726.0,304.446,0.98093
728.0,304.44,0.9809
730.0,304.424,0.98088
732.0,304.424,0.98085
734.0,304.431,0.98082
736.0,304.431,0.98079
738.0,304.431,0.98077
740.0,304.435,0.98076
742.0,304.432,0.98076
744.0,304.425,0.98076
746.0,304.449,0.98076
748.0,304.441,0.98076
750.0,304.435,0.98076
752.0,304.44,0.98076
754.0,304.436,0.98076
756.0,304.421,0.98076
758.0,304.435,0.98076
760.0,304.435,0.98076
762.0,304.441,0.98075
764.0,304.433,0.98074
766.0,304.427,0.98073
768.0,304.434,0.98073
770.0,304.43,0.98074
772.0,304.443,0.98074
774.0,304.429,0.98075
776.0,304.437,0.98075
778.0,304.451,0.98076
780.0,304.427,0.98078
782.0,304.448,0.98079
784.0,304.43,0.98081
786.0,304.433,0.98082
788.0,304.442,0.98081
790.0,304.429,0.98078
792.0,304.451,0.98073
794.0,304.427,0.9807
796.0,304.446,0.98066
798.0,304.43,0.98063
800.0,304.438,0.98059
802.0,304.424,0.98057
804.0,304.447,0.98056
806.0,304.444,0.98056
808.0,304.428,0.98056
810.0,304.449,0.98056
812.0,304.424,0.98056
814.0,304.443,0.98056
816.0,304.444,0.98056
818.0,304.45,0.98056
820.0,304.439,0.98056
822.0,304.444,0.98056
824.0,304.443,0.98056
826.0,304.436,0.98056
828.0,304.438,0.98056
830.0,304.439,0.98056
832.0,304.464,0.98056
834.0,304.437,0.98056
836.0,304.437,0.98055
838.0,304.432,0.98053
840.0,304.431,0.9805
842.0,304.439,0.98047
844.0,304.427,0.98044
846.0,304.44,0.98041
848.0,304.427,0.98039
850.0,304.441,0.98037
852.0,304.45,0.98036
854.0,304.444,0.98036
856.0,304.436,0.98036
858.0,304.431,0.98036
860.0,304.427,0.98036
862.0,304.438,0.98036
864.0,304.434,0.98036
866.0,304.427,0.98036
868.0,304.418,0.98036
870.0,304.424,0.98036
872.0,304.41,0.98036
874.0,304.425,0.98035
876.0,304.438,0.98034
878.0,304.43,0.98032
880.0,304.435,0.98029
882.0,304.426,0.98027
884.0,304.429,0.98026
886.0,304.427,0.98025
888.0,304.436,0.98023
890.0,304.436,0.98021
892.0,304.432,0.98019
894.0,304.426,0.98018
896.0,304.429,0.98017
898.0,304.424,0.98018
900.0,304.432,0.98019
902.0,304.418,0.9802
904.0,304.427,0.98022
906.0,304.432,0.98024
908.0,304.429,0.98024
910.0,304.432,0.98025
912.0,304.42,0.98024
914.0,304.43,0.98023
916.0,304.44,0.98021
918.0,304.434,0.98019
920.0,304.432,0.98018
922.0,304.427,0.98017
924.0,304.438,0.98016
926.0,304.442,0.98016
928.0,304.438,0.98016
930.0,304.442,0.98016
932.0,304.431,0.98016
934.0,304.431,0.98015
936.0,304.423,0.98013
938.0,304.429,0.98012
940.0,304.439,0.98012
942.0,304.412,0.98012
944.0,304.423,0.98013
946.0,304.43,0.98014
948.0,304.425,0.98015
950.0,304.42,0.98015
952.0,304.438,0.98015
954.0,304.431,0.98015
956.0,304.435,0.98015
958.0,304.432,0.98015
960.0,304.411,0.98014
962.0,304.422,0.98013
964.0,304.43,0.98012
966.0,304.43,0.9801
968.0,304.438,0.98008
970.0,304.432,0.98007
972.0,304.416,0.98006
974.0,304.423,0.98007
976.0,304.42,0.98009
978.0,304.425,0.98011
980.0,304.42,0.98011
982.0,304.429,0.9801
984.0,304.422,0.98008
986.0,304.424,0.98007
988.0,304.423,0.98008
990.0,304.432,0.98009
992.0,304.434,0.9801
994.0,304.438,0.98012
996.0,304.422,0.98012
998.0,304.448,0.98011
1000.0,304.43,0.98008
1002.0,304.435,0.98007
1004.0,304.426,0.98006
1006.0,304.418,0.98006
1008.0,304.432,0.98008
1010.0,304.43,0.9801
1012.0,304.422,0.98012
1014.0,304.443,0.98014
1016.0,304.43,0.98013
1018.0,304.426,0.98012
1020.0,304.42,0.9801
1022.0,304.432,0.9801
1024.0,304.437,0.9801
1026.0,304.425,0.98012
1028.0,304.441,0.98013
1030.0,304.431,0.98014
1032.0,304.436,0.98015
1034.0,304.433,0.98015
1036.0,304.438,0.98014
1038.0,304.449,0.98014
1040.0,304.425,0.98015
1042.0,304.446,0.98015
1044.0,304.437,0.98015
1046.0,304.46,0.98015
1048.0,304.451,0.98015
1050.0,304.426,0.98016
1052.0,304.44,0.98016
1054.0,304.456,0.98016
1056.0,304.445,0.98016
1058.0,304.448,0.98015
1060.0,304.451,0.98013
1062.0,304.444,0.98011
1064.0,304.448,0.98008
1066.0,304.443,0.98007
1068.0,304.431,0.98006
1070.0,304.441,0.98006
1072.0,304.448,0.98006
1074.0,304.442,0.98006
1076.0,304.444,0.98006
1078.0,304.454,0.98006
1080.0,304.443,0.98006
1082.0,304.435,0.98006
1084.0,304.42,0.98006
1086.0,304.436,0.98006
1088.0,304.451,0.98005
1090.0,304.437,0.98004
1092.0,304.453,0.98002
1094.0,304.421,0.97999
1096.0,304.445,0.97994
1098.0,304.442,0.97991
1100.0,304.453,0.97988
1102.0,304.453,0.97986
1104.0,304.439,0.97986
1106.0,304.444,0.97986
1108.0,304.448,0.97986
1110.0,304.466,0.97986
1112.0,304.444,0.97986
1114.0,304.443,0.97985
1116.0,304.45,0.97985
1118.0,304.45,0.97984
1120.0,304.443,0.97982
1122.0,304.442,0.9798
1124.0,304.442,0.97978
1126.0,304.445,0.97977
1128.0,304.437,0.97976
1130.0,304.438,0.97976
1132.0,304.446,0.97976
1134.0,304.433,0.97976
1136.0,304.436,0.97976
1138.0,304.436,0.97976
1140.0,304.442,0.97976
1142.0,304.43,0.97976
1144.0,304.434,0.97976
1146.0,304.444,0.97978
1148.0,304.436,0.9798
1150.0,304.433,0.97981
1152.0,304.449,0.97983
1154.0,304.434,0.97984
1156.0,304.434,0.97985
1158.0,304.429,0.97985
1160.0,304.437,0.97985
1162.0,304.447,0.97985
1164.0,304.436,0.97986
1166.0,304.429,0.97986
1168.0,304.437,0.97986
1170.0,304.427,0.97986
1172.0,304.432,0.97986
1174.0,304.434,0.97986
1176.0,304.422,0.97986
1178.0,304.435,0.97985
1180.0,304.446,0.97985
1182.0,304.434,0.97984
1184.0,304.452,0.97983
1186.0,304.439,0.97981
1188.0,304.445,0.97979
1190.0,304.447,0.97978
1192.0,304.43,0.97977
1194.0,304.441,0.97977
1196.0,304.438,0.97977
1198.0,304.444,0.97971
1200.0,304.456,0.97941
1202.1,304.5,0.97885
1204.46,305,0.97799
1205.73,305.5,0.97765
1206.7,306,0.97744
1207.55,306.5,0.97734
1208.36,307,0.97732
1209.17,307.5,0.97739
1209.93,308,0.9776
1210.64,308.5,0.97791
1211.33,309,0.97836
1212.0,309.5,0.97895
1212.66,310,0.97943
1213.3,310.5,0.97986
1213.92,311,0.98024
1214.56,311.5,0.98059
1215.19,312,0.98095
1215.8,312.5,0.98138
1216.41,313,0.98169
1217.01,313.5,0.98194
1217.61,314,0.98211
1218.2,314.5,0.98226
1218.8,315,0.98238
1219.39,315.5,0.98234
1219.99,316,0.98222
1220.57,316.5,0.98221
1221.16,317,0.98219
1221.75,317.5,0.98217
1222.35,318,0.98213
1222.95,318.5,0.98208
1223.53,319,0.98201
1224.12,319.5,0.98193
1224.7,320,0.98184
1225.3,320.5,0.98174
1225.9,321,0.98162
1226.49,321.5,0.98148
1227.08,322,0.98133
1227.66,322.5,0.98115
1228.25,323,0.98098
1228.84,323.5,0.98081
1229.43,324,0.98065
1230.01,324.5,0.98048
1230.62,325,0.98029
1231.22,325.5,0.98011
1231.8,326,0.97994
1232.4,326.5,0.97977
1232.99,327,0.97961
1233.58,327.5,0.97945
1234.16,328,0.9793
1234.74,328.5,0.97914
1235.33,329,0.979
1235.93,329.5,0.97887
1236.53,330,0.97874
1237.12,330.5,0.97861
1237.72,331,0.97848
1238.33,331.5,0.97835
1238.93,332,0.97823
1239.51,332.5,0.97812
1240.09,333,0.97802
1240.69,333.5,0.97792
1241.29,334,0.97781
1241.89,334.5,0.97772
1242.48,335,0.97762
1243.07,335.5,0.97752
1243.67,336,0.97744
1244.27,336.5,0.97736
1244.87,337,0.97728
1245.46,337.5,0.97719
1246.06,338,0.9771
1246.66,338.5,0.977
1247.26,339,0.97691
1247.85,339.5,0.97682
1248.45,340,0.97673
1249.05,340.5,0.97663
1249.65,341,0.97652
1250.24,341.5,0.97642
1250.84,342,0.97631
1251.43,342.5,0.97619
1252.02,343,0.97608
1252.62,343.5,0.97596
1253.22,344,0.97585
1253.82,344.5,0.97573
1254.42,345,0.97562
1255.02,345.5,0.97551
1255.62,346,0.97539
1256.21,346.5,0.97527
1256.82,347,0.97516
1257.42,347.5,0.97505
1258.02,348,0.97494
1258.61,348.5,0.97482
1259.2,349,0.97471
1259.8,349.5,0.9746
1260.4,350,0.97448
1261.01,350.5,0.97436
1261.6,351,0.97424
1262.2,351.5,0.97412
1262.8,352,0.974
1263.39,352.5,0.97388
1263.99,353,0.97375
1264.59,353.5,0.97363
1265.2,354,0.9735
1265.8,354.5,0.97338
1266.4,355,0.97326
1266.99,355.5,0.97314
1267.6,356,0.97303
1268.2,356.5,0.97291
1268.79,357,0.97279
1269.4,357.5,0.97267
1270.01,358,0.97256
1270.6,358.5,0.97245
1271.2,359,0.97233
1271.8,359.5,0.97223
1272.4,360,0.97212
1273.01,360.5,0.97201
1273.6,361,0.9719
1274.19,361.5,0.9718
1274.79,362,0.9717
1275.39,362.5,0.9716
1275.99,363,0.9715
1276.59,363.5,0.97141
1277.19,364,0.97131
1277.79,364.5,0.97121
1278.39,365,0.97112
1278.99,365.5,0.97102
1279.6,366,0.97094
1280.2,366.5,0.97085
1280.79,367,0.97077
1281.39,367.5,0.97069
1282.0,368,0.9706
1282.59,368.5,0.97051
1283.19,369,0.97042
1283.79,369.5,0.97034
1284.39,370,0.97025
1285.0,370.5,0.97017
1285.6,371,0.97009
1286.2,371.5,0.97
1286.79,372,0.96992
1287.39,372.5,0.96984
1287.98,373,0.96976
1288.58,373.5,0.96969
1289.18,374,0.96962
1289.79,374.5,0.96955
1290.39,375,0.96948
1290.99,375.5,0.96941
1291.59,376,0.96936
1292.19,376.5,0.96931
1292.79,377,0.96927
1293.39,377.5,0.96922
1293.99,378,0.96918
1294.59,378.5,0.96914
1295.19,379,0.9691
1295.78,379.5,0.96908
1296.38,380,0.96905
1296.98,380.5,0.96903
1297.57,381,0.969
1298.17,381.5,0.96897
1298.77,382,0.96894
1299.37,382.5,0.96892
1299.97,383,0.9689
1300.57,383.5,0.96888
1301.17,384,0.96885
1301.77,384.5,0.96883
1302.37,385,0.96881
1302.96,385.5,0.96879
1303.55,386,0.96877
1304.15,386.5,0.96876
1304.75,387,0.96875
1305.35,387.5,0.96873
1305.95,388,0.96871
1306.55,388.5,0.96869
1307.14,389,0.96868
1307.75,389.5,0.96866
1308.35,390,0.96865
1308.94,390.5,0.96863
1309.54,391,0.96862
1310.13,391.5,0.96861
1310.73,392,0.96859
1311.33,392.5,0.96857
1311.91,393,0.96854
1312.52,393.5,0.96853
1313.12,394,0.96852
1313.71,394.5,0.9685
1314.31,395,0.96848
1314.91,395.5,0.96846
1315.51,396,0.96845
1316.09,396.5,0.96844
1316.69,397,0.96842
1317.29,397.5,0.9684
1317.89,398,0.96838
1318.48,398.5,0.96837
1319.08,399,0.96836
1319.68,399.5,0.96835
1320.28,400,0.96833
1320.87,400.5,0.96831
1321.46,401,0.9683
1322.06,401.5,0.96828
1322.66,402,0.96827
1323.26,402.5,0.96825
1323.84,403,0.96823
1324.44,403.5,0.96822
1325.05,404,0.9682
1325.64,404.5,0.96819
1326.24,405,0.96818
1326.83,405.5,0.96816
1327.42,406,0.96815
1328.02,406.5,0.96814
1328.61,407,0.96813
1329.21,407.5,0.96813
1329.8,408,0.96812
1330.39,408.5,0.96812
1330.98,409,0.96811
1331.58,409.5,0.96812
1332.17,410,0.96812
1332.77,410.5,0.96811
1333.36,411,0.96811
1333.95,411.5,0.9681
1334.54,412,0.96809
1335.14,412.5,0.96809
1335.74,413,0.96808
1336.33,413.5,0.96806
1336.93,414,0.96805
1337.52,414.5,0.96803
1338.11,415,0.96802
1338.71,415.5,0.96801
1339.3,416,0.96799
1339.88,416.5,0.96797
1340.48,417,0.96796
1341.07,417.5,0.96794
1341.66,418,0.96792
1342.25,418.5,0.9679
1342.85,419,0.96788
1343.44,419.5,0.96787
1344.03,420,0.96786
1344.63,420.5,0.96784
1345.22,421,0.96783
1345.81,421.5,0.96781
1346.4,422,0.9678
1346.99,422.5,0.96779
1347.59,423,0.96778
1348.18,423.5,0.96777
1348.77,424,0.96775
1349.36,424.5,0.96774
1349.96,425,0.96773
1350.54,425.5,0.96771
1351.12,426,0.9677
1351.73,426.5,0.96769
1352.32,427,0.96767
1352.9,427.5,0.96766
1353.5,428,0.96765
1354.09,428.5,0.96764
1354.68,429,0.96763
1355.27,429.5,0.96762
1355.87,430,0.9676
1356.45,430.5,0.96759
1357.03,431,0.96758
1357.63,431.5,0.96756
1358.22,432,0.96754
1358.81,432.5,0.96753
1359.4,433,0.9675
1359.99,433.5,0.96747
1360.58,434,0.96745
1361.17,434.5,0.96742
1361.76,435,0.9674
1362.34,435.5,0.96738
1362.94,436,0.96735
1363.52,436.5,0.96732
1364.11,437,0.96729
1364.7,437.5,0.96727
1365.29,438,0.96724
1365.88,438.5,0.96721
1366.47,439,0.96717
1367.06,439.5,0.96714
1367.65,440,0.96709
1368.23,440.5,0.96705
1368.82,441,0.96701
1369.41,441.5,0.96697
1370.01,442,0.96693
1370.59,442.5,0.96689
1371.18,443,0.96684
1371.77,443.5,0.96678
1372.35,444,0.96673
1372.93,444.5,0.96669
1373.52,445,0.96663
1374.11,445.5,0.96658
1374.7,446,0.96653
1375.29,446.5,0.96647
1375.88,447,0.96641
1376.46,447.5,0.96636
1377.04,448,0.96631
1377.62,448.5,0.96625
1378.2,449,0.9662
1378.81,449.5,0.96614
1379.39,450,0.96608
1379.98,450.5,0.96602
1380.57,451,0.96596
1381.16,451.5,0.9659
1381.74,452,0.96584
1382.33,452.5,0.96577
1382.92,453,0.96571
1383.5,453.5,0.96563
1384.09,454,0.96555
1384.66,454.5,0.96548
1385.25,455,0.96541
1385.83,455.5,0.96533
1386.41,456,0.96526
1387.0,456.5,0.96518
1387.59,457,0.9651
1388.17,457.5,0.96502
1388.76,458,0.96494
1389.34,458.5,0.96485
1389.92,459,0.96477
1390.52,459.5,0.96468
1391.1,460,0.96458
1391.68,460.5,0.96448
1392.26,461,0.96439
1392.85,461.5,0.96429
1393.44,462,0.96418
1394.02,462.5,0.96408
1394.61,463,0.96397
1395.19,463.5,0.96386
1395.78,464,0.96374
1396.36,464.5,0.96363
1396.94,465,0.96352
1397.53,465.5,0.96341
1398.11,466,0.9633
1398.7,466.5,0.96318
1399.28,467,0.96306
1399.86,467.5,0.96295
1400.44,468,0.96283
1401.02,468.5,0.96272
1401.61,469,0.96259
1402.2,469.5,0.96245
1402.78,470,0.96232
1403.36,470.5,0.96218
1403.94,471,0.96203
1404.53,471.5,0.96188
1405.11,472,0.96173
1405.69,472.5,0.96157
1406.28,473,0.96142
1406.86,473.5,0.96126
1407.44,474,0.96108
1408.02,474.5,0.9609
1408.6,475,0.96073
1409.18,475.5,0.96056
1409.77,476,0.96039
1410.35,476.5,0.96022
1410.93,477,0.96004
1411.52,477.5,0.95985
1412.11,478,0.95967
1412.68,478.5,0.95949
1413.26,479,0.95931
1413.85,479.5,0.95912
1414.43,480,0.95894
1415.01,480.5,0.95876
1415.59,481,0.95856
1416.18,481.5,0.95836
1416.76,482,0.95817
1417.34,482.5,0.95798
1417.91,483,0.95779
1418.49,483.5,0.95759
1419.08,484,0.95739
1419.66,484.5,0.95719
1420.24,485,0.95699
1420.82,485.5,0.95679
1421.4,486,0.95659
1421.98,486.5,0.95639
1422.56,487,0.95618
1423.14,487.5,0.95598
1423.73,488,0.95578
1424.31,488.5,0.95557
1424.9,489,0.95536
1425.47,489.5,0.95515
1426.05,490,0.95494
1426.63,490.5,0.95474
1427.21,491,0.95453
1427.79,491.5,0.95432
1428.37,492,0.95411
1428.95,492.5,0.9539
1429.53,493,0.95368
1430.11,493.5,0.95346
1430.69,494,0.95324
1431.28,494.5,0.95302
1431.86,495,0.9528
1432.44,495.5,0.95258
1433.01,496,0.95236
1433.6,496.5,0.95213
1434.18,497,0.95191
1434.76,497.5,0.95169
1435.34,498,0.95146
1435.92,498.5,0.95123
1436.5,499,0.95101
1437.08,499.5,0.95078
1437.66,500,0.95055
1438.24,500.5,0.95032
1438.82,501,0.95009
1439.4,501.5,0.94986
1439.98,502,0.94963
1440.56,502.5,0.9494
1441.14,503,0.94916
1441.73,503.5,0.94892
1442.31,504,0.94868
1442.89,504.5,0.94844
1443.47,505,0.94819
1444.05,505.5,0.94794
1444.63,506,0.94768
1445.21,506.5,0.94743
1445.8,507,0.94718
1446.38,507.5,0.94692
1446.96,508,0.94667
1447.54,508.5,0.9464
1448.13,509,0.94612
1448.71,509.5,0.94585
1449.29,510,0.94559
1449.86,510.5,0.94532
1450.44,511,0.94506
1451.02,511.5,0.94479
1451.6,512,0.94451
1452.18,512.5,0.94422
1452.75,513,0.94395
1453.34,513.5,0.94366
1453.92,514,0.94337
1454.5,514.5,0.94308
1455.09,515,0.94279
1455.67,515.5,0.94248
1456.25,516,0.94217
1456.83,516.5,0.94187
1457.41,517,0.94156
1457.99,517.5,0.94124
1458.57,518,0.94093
1459.15,518.5,0.94061
1459.73,519,0.94028
1460.31,519.5,0.93994
1460.89,520,0.9396
1461.47,520.5,0.93926
1462.05,521,0.93892
1462.64,521.5,0.93857
1463.22,522,0.93821
1463.8,522.5,0.93784
1464.38,523,0.93747
1464.96,523.5,0.9371
1465.54,524,0.93672
1466.13,524.5,0.93633
1466.71,525,0.93595
1467.29,525.5,0.93555
1467.86,526,0.93514
1468.43,526.5,0.93474
1469.02,527,0.93433
1469.6,527.5,0.93392
1470.18,528,0.9335
1470.77,528.5,0.93308
1471.35,529,0.93265
1471.92,529.5,0.93222
1472.51,530,0.93177
1473.09,530.5,0.93133
1473.66,531,0.9309
1474.24,531.5,0.93045
1474.83,532,0.93
1475.41,532.5,0.92954
1475.99,533,0.92907
1476.57,533.5,0.9286
1477.16,534,0.92812
1477.74,534.5,0.92764
1478.32,535,0.92717
1478.88,535.5,0.9267
1479.47,536,0.92618
1480.07,536.5,0.92565
1480.65,537,0.92514
1481.23,537.5,0.92463
1481.8,538,0.92411
1482.38,538.5,0.92358
1482.97,539,0.92306
1483.55,539.5,0.92249
1484.13,540,0.92193
1484.71,540.5,0.92138
1485.29,541,0.92082
1485.88,541.5,0.92025
1486.45,542,0.91968
1487.03,542.5,0.91911
1487.62,543,0.9185
1488.2,543.5,0.91789
1488.79,544,0.91728
1489.37,544.5,0.91667
1489.95,545,0.91606
1490.53,545.5,0.91543
1491.12,546,0.9148
1491.7,546.5,0.91413
1492.29,547,0.91346
1492.87,547.5,0.9128
1493.45,548,0.91214
1494.03,548.5,0.91148
1494.6,549,0.91081
1495.18,549.5,0.91013
1495.76,550,0.90941
1496.35,550.5,0.9087
1496.93,551,0.90799
1497.52,551.5,0.90728
1498.1,552,0.90657
1498.68,552.5,0.90585
1499.26,553,0.90512
1499.84,553.5,0.90437
1500.43,554,0.90362
1501.01,554.5,0.90288
1501.6,555,0.90211
1502.18,555.5,0.90135
1502.77,556,0.90059
1503.35,556.5,0.89982
1503.93,557,0.89904
1504.51,557.5,0.89826
1505.09,558,0.89748
1505.67,558.5,0.8967
1506.26,559,0.89591
1506.84,559.5,0.89511
1507.43,560,0.89431
1508.01,560.5,0.89351
1508.59,561,0.8927
1509.17,561.5,0.89189
1509.77,562,0.89106
1510.35,562.5,0.89024
1510.93,563,0.88942
1511.51,563.5,0.8886
1512.08,564,0.88777
1512.67,564.5,0.88692
1513.25,565,0.88608
1513.84,565.5,0.88524
1514.42,566,0.88439
1515.01,566.5,0.88353
1515.6,567,0.88266
1516.18,567.5,0.88178
1516.77,568,0.88091
1517.35,568.5,0.88004
1517.92,569,0.87917
1518.51,569.5,0.87828
1519.1,570,0.87739
1519.68,570.5,0.87648
1520.27,571,0.87556
1520.85,571.5,0.87465
1521.44,572,0.87374
1522.02,572.5,0.87283
1522.61,573,0.87191
1523.19,573.5,0.87099
1523.78,574,0.87004
1524.37,574.5,0.8691
1524.95,575,0.86816
1525.53,575.5,0.86722
1526.12,576,0.86627
1526.7,576.5,0.86531
1527.29,577,0.86434
1527.87,577.5,0.86336
1528.46,578,0.86237
1529.04,578.5,0.86138
1529.63,579,0.86039
1530.21,579.5,0.8594
1530.8,580,0.8584
1531.38,580.5,0.85738
1531.96,581,0.85634
1532.55,581.5,0.8553
1533.14,582,0.85427
1533.72,582.5,0.85322
1534.31,583,0.85217
1534.9,583.5,0.85111
1535.49,584,0.85003
1536.07,584.5,0.84894
1536.66,585,0.84785
1537.24,585.5,0.84675
1537.83,586,0.84565
1538.41,586.5,0.84456
1538.99,587,0.84348
1539.58,587.5,0.84233
1540.17,588,0.84119
1540.75,588.5,0.84006
1541.34,589,0.83891
1541.92,589.5,0.83776
1542.51,590,0.8366
1543.1,590.5,0.83543
1543.69,591,0.83422
1544.28,591.5,0.83301
1544.86,592,0.83181
1545.45,592.5,0.8306
1546.03,593,0.82938
1546.62,593.5,0.82815
1547.21,594,0.82689
1547.8,594.5,0.82559
1548.39,595,0.8243
1548.97,595.5,0.82301
1549.55,596,0.82173
1550.14,596.5,0.82042
1550.74,597,0.81909
1551.33,597.5,0.81773
1551.91,598,0.81636
1552.5,598.5,0.81497
1553.09,599,0.81359
1553.67,599.5,0.8122
1554.26,600,0.81079
1554.85,600.5,0.80937
1555.44,601,0.80791
1556.03,601.5,0.80644
1556.62,602,0.80496
1557.21,602.5,0.80347
1557.8,603,0.80198
1558.39,603.5,0.80048
1558.98,604,0.79896
1559.57,604.5,0.79741
1560.15,605,0.79585
1560.74,605.5,0.79427
1561.33,606,0.7927
1561.91,606.5,0.79113
1562.51,607,0.7895
1563.11,607.5,0.78787
1563.69,608,0.78619
1564.28,608.5,0.78452
1564.87,609,0.78284
1565.46,609.5,0.78114
1566.06,610,0.77943
1566.64,610.5,0.77772
1567.23,611,0.77598
1567.82,611.5,0.77419
1568.41,612,0.77239
1569.0,612.5,0.77059
1569.59,613,0.76878
1570.18,613.5,0.76698
1570.77,614,0.76517
1571.36,614.5,0.76328
1571.96,615,0.76135
1572.54,615.5,0.75946
1573.13,616,0.75756
1573.72,616.5,0.75563
1574.31,617,0.75369
1574.91,617.5,0.75174
1575.49,618,0.74972
1576.09,618.5,0.74768
1576.68,619,0.74564
1577.27,619.5,0.74359
1577.86,620,0.74155
1578.46,620.5,0.73948
1579.05,621,0.73739
1579.64,621.5,0.73523
1580.24,622,0.73308
1580.82,622.5,0.73096
1581.41,623,0.72881
1582.01,623.5,0.72664
1582.6,624,0.72446
1583.19,624.5,0.72226
1583.78,625,0.72002
1584.38,625.5,0.71775
1584.98,626,0.71548
1585.57,626.5,0.71322
1586.16,627,0.71096
1586.75,627.5,0.70867
1587.34,628,0.70633
1587.93,628.5,0.70397
1588.53,629,0.70158
1589.12,629.5,0.6992
1589.72,630,0.69682
1590.31,630.5,0.69444
1590.9,631,0.69204
1591.5,631.5,0.68954
1592.1,632,0.68703
1592.69,632.5,0.68458
1593.29,633,0.68209
1593.89,633.5,0.67958
1594.49,634,0.67707
1595.08,634.5,0.67455
1595.66,635,0.67204
1596.25,635.5,0.66949
1596.85,636,0.66691
1597.45,636.5,0.66433
1598.04,637,0.66175
1598.63,637.5,0.65918
1599.23,638,0.65656
1599.84,638.5,0.65387
1600.43,639,0.65124
1601.02,639.5,0.64863
1601.61,640,0.64598
1602.21,640.5,0.64331
1602.81,641,0.64062
1603.41,641.5,0.6379
1604.01,642,0.63517
1604.6,642.5,0.63247
1605.19,643,0.62976
1605.79,643.5,0.627
1606.39,644,0.62425
1606.98,644.5,0.62151
1607.57,645,0.6187
1608.17,645.5,0.61588
1608.77,646,0.61306
1609.37,646.5,0.61022
1609.97,647,0.60737
1610.56,647.5,0.60453
1611.16,648,0.60168
1611.76,648.5,0.59876
1612.35,649,0.59584
1612.95,649.5,0.59291
1613.55,650,0.59
1614.14,650.5,0.58709
1614.73,651,0.58418
1615.33,651.5,0.58119
1615.92,652,0.57815
1616.52,652.5,0.57513
1617.12,653,0.57211
1617.72,653.5,0.56908
1618.32,654,0.56602
1618.92,654.5,0.56293
1619.52,655,0.5598
1620.11,655.5,0.55667
1620.71,656,0.55355
1621.31,656.5,0.55039
1621.91,657,0.5472
1622.51,657.5,0.54402
1623.11,658,0.54081
1623.71,658.5,0.53752
1624.31,659,0.53422
1624.91,659.5,0.53093
1625.51,660,0.52762
1626.11,660.5,0.5243
1626.7,661,0.521
1627.31,661.5,0.51759
1627.92,662,0.51407
1628.51,662.5,0.51065
1629.11,663,0.50723
1629.71,663.5,0.50373
1630.32,664,0.50021
1630.92,664.5,0.49668
1631.52,665,0.49307
1632.12,665.5,0.48945
1632.72,666,0.4858
1633.33,666.5,0.48213
1633.93,667,0.47846
1634.53,667.5,0.47474
1635.14,668,0.471
1635.74,668.5,0.46717
1636.34,669,0.46336
1636.93,669.5,0.45958
1637.53,670,0.45575
1638.13,670.5,0.45191
1638.72,671,0.44805
1639.33,671.5,0.44409
1639.94,672,0.44002
1640.54,672.5,0.43603
1641.14,673,0.43203
1641.74,673.5,0.42801
1642.34,674,0.42395
1642.95,674.5,0.41987
1643.56,675,0.41566
1644.16,675.5,0.41146
1644.76,676,0.40735
1645.36,676.5,0.40319
1645.97,677,0.399
1646.56,677.5,0.39487
1647.16,678,0.39071
1647.76,678.5,0.38645
1648.37,679,0.38221
1648.97,679.5,0.37797
1649.57,680,0.37376
1650.17,680.5,0.36955
1650.77,681,0.36536
1651.38,681.5,0.36113
1651.98,682,0.35688
1652.58,682.5,0.35275
1653.18,683,0.34862
1653.78,683.5,0.34449
1654.39,684,0.34035
1654.99,684.5,0.33621
1655.59,685,0.33229
1656.19,685.5,0.32835
1656.79,686,0.32441
1657.39,686.5,0.32052
1657.99,687,0.31667
1658.6,687.5,0.31286
1659.2,688,0.30917
1659.79,688.5,0.3057
1660.4,689,0.30216
1661.01,689.5,0.29859
1661.61,690,0.29518
1662.22,690.5,0.29181
1662.82,691,0.28851
1663.41,691.5,0.28554
1664.01,692,0.28271
1664.62,692.5,0.27981
1665.22,693,0.27696
1665.82,693.5,0.27419
1666.42,694,0.27152
1667.02,694.5,0.26892
1667.63,695,0.2668
1668.23,695.5,0.26468
1668.83,696,0.26253
1669.43,696.5,0.26046
1670.03,697,0.25842
1670.63,697.5,0.25649
1671.23,698,0.25476
1671.83,698.5,0.25336
1672.44,699,0.25188
1673.05,699.5,0.25039
1673.65,700,0.24897
1674.25,700.5,0.24761
1674.85,701,0.2463
1675.45,701.5,0.24533
1676.05,702,0.24446
1676.65,702.5,0.24348
1677.26,703,0.24253
1677.87,703.5,0.2416
1678.47,704,0.24074
1679.07,704.5,0.23993
1679.68,705,0.23938
1680.28,705.5,0.23879
1680.88,706,0.23817
1681.48,706.5,0.23756
1682.09,707,0.23697
1682.69,707.5,0.23641
1683.29,708,0.23593
1683.9,708.5,0.23554
1684.5,709,0.23511
1685.1,709.5,0.23467
1685.7,710,0.23423
1686.31,710.5,0.23381
1686.91,711,0.2334
1687.52,711.5,0.23306
1688.12,712,0.23273
1688.73,712.5,0.23237
1689.34,713,0.23202
1689.94,713.5,0.23168
1690.54,714,0.23133
1691.14,714.5,0.231
1691.75,715,0.23069
1692.35,715.5,0.23038
1692.95,716,0.23007
1693.55,716.5,0.22975
1694.16,717,0.22943
1694.77,717.5,0.2291
1695.38,718,0.22879
1695.98,718.5,0.22849
1696.59,719,0.22818
1697.19,719.5,0.22788
1697.79,720,0.22758
1698.39,720.5,0.22727
1699.0,721,0.22697
1699.62,721.5,0.22667
1700.22,722,0.22638
1700.82,722.5,0.22609
1701.43,723,0.22579
1702.03,723.5,0.2255
1702.63,724,0.2252
1703.24,724.5,0.2249
1703.85,725,0.2246
1704.45,725.5,0.22431
1705.06,726,0.22401
1705.66,726.5,0.22372
1706.27,727,0.22343
1706.88,727.5,0.22314
1707.48,728,0.22285
1708.09,728.5,0.22256
1708.7,729,0.22227
1709.3,729.5,0.22199
1709.91,730,0.22171
1710.51,730.5,0.22143
1711.12,731,0.22116
1711.71,731.5,0.22089
1712.32,732,0.22062
1712.93,732.5,0.22035
1713.54,733,0.22008
1714.14,733.5,0.21982
1714.75,734,0.21955
1715.35,734.5,0.21929
1715.96,735,0.21904
1716.56,735.5,0.21878
1717.17,736,0.21852
1717.78,736.5,0.21826
1718.38,737,0.21801
1718.99,737.5,0.21775
1719.6,738,0.2175
1720.21,738.5,0.21725
1720.82,739,0.21701
1721.42,739.5,0.21676
1722.02,740,0.21651
1722.63,740.5,0.21626
1723.24,741,0.21601
1723.85,741.5,0.21576
1724.45,742,0.21552
1725.06,742.5,0.21527
1725.67,743,0.21503
1726.28,743.5,0.21478
1726.88,744,0.21454
1727.48,744.5,0.21429
1728.09,745,0.21405
1728.69,745.5,0.21381
1729.3,746,0.21357
1729.91,746.5,0.21332
1730.53,747,0.21309
1731.13,747.5,0.21285
1731.74,748,0.21261
1732.34,748.5,0.21238
1732.95,749,0.21215
1733.56,749.5,0.21192
1734.17,750,0.2117
1734.77,750.5,0.21147
1735.37,751,0.21125
1735.98,751.5,0.21103
1736.59,752,0.21081
1737.2,752.5,0.21059
1737.81,753,0.21036
1738.41,753.5,0.21014
1739.02,754,0.20992
1739.62,754.5,0.20971
1740.23,755,0.2095
1740.84,755.5,0.20928
1741.45,756,0.20906
1742.05,756.5,0.20884
1742.66,757,0.20863
1743.27,757.5,0.20842
1743.87,758,0.20821
1744.48,758.5,0.208
1745.09,759,0.20779
1745.7,759.5,0.20758
1746.31,760,0.20738
1746.92,760.5,0.20718
1747.52,761,0.20698
1748.13,761.5,0.20679
1748.73,762,0.20659
1749.34,762.5,0.20639
1749.95,763,0.2062
1750.56,763.5,0.206
1751.16,764,0.20581
1751.76,764.5,0.20562
1752.37,765,0.20543
1752.99,765.5,0.20524
1753.6,766,0.20506
1754.2,766.5,0.20487
1754.81,767,0.20468
1755.41,767.5,0.2045
1756.02,768,0.20432
1756.64,768.5,0.20415
1757.24,769,0.20397
1757.85,769.5,0.20379
1758.45,770,0.20362
1759.06,770.5,0.20345
1759.67,771,0.20329
1760.28,771.5,0.20313
1760.89,772,0.20297
1761.5,772.5,0.20281
1762.11,773,0.20264
1762.71,773.5,0.20248
1763.32,774,0.20233
1763.93,774.5,0.20218
1764.54,775,0.20202
1765.15,775.5,0.20186
1765.75,776,0.20171
1766.36,776.5,0.20156
1766.96,777,0.20141
1767.57,777.5,0.20125
1768.18,778,0.2011
1768.79,778.5,0.20095
1769.4,779,0.2008
1770.0,779.5,0.20065
1770.61,780,0.2005
1771.22,780.5,0.20036
1771.83,781,0.20021
1772.44,781.5,0.20007
1773.05,782,0.19993
1773.65,782.5,0.19978
1774.26,783,0.19964
1774.87,783.5,0.1995
1775.48,784,0.19937
1776.09,784.5,0.19924
1776.69,785,0.19911
1777.3,785.5,0.19898
1777.9,786,0.19885
1778.52,786.5,0.19872
1779.13,787,0.19859
1779.74,787.5,0.19847
1780.34,788,0.19835
1780.95,788.5,0.19823
1781.56,789,0.1981
1782.18,789.5,0.19797
1782.78,790,0.19785
1783.38,790.5,0.19772
1783.99,791,0.1976
1784.6,791.5,0.19747
1785.21,792,0.19735
1785.82,792.5,0.19722
1786.43,793,0.19709
1787.03,793.5,0.19697
1787.64,794,0.19685
1788.24,794.5,0.19673
1788.85,795,0.19662
1789.46,795.5,0.1965
1790.07,796,0.19639
1790.68,796.5,0.19626
1791.28,797,0.19615
1791.88,797.5,0.19604
1792.49,798,0.19593
1793.1,798.5,0.19582
1793.71,799,0.19571
1794.32,799.5,0.1956
1794.93,800,0.19549
1795.54,800.5,0.19538
1796.15,801,0.19527
1796.76,801.5,0.19516
1797.36,802,0.19506
1797.96,802.5,0.19495
1798.57,803,0.19484
1799.18,803.5,0.19473
1799.78,804,0.19461
1800.39,804.5,0.1945
1801.01,805,0.1944
1801.61,805.5,0.19429
1802.22,806,0.19418
1802.83,806.5,0.19407
1803.44,807,0.19396
1804.05,807.5,0.19385
1804.66,808,0.19374
1805.27,808.5,0.19363
1805.87,809,0.19353
1806.47,809.5,0.19342
1807.08,810,0.19332
1807.69,810.5,0.19321
1808.29,811,0.19311
1808.9,811.5,0.193
1809.51,812,0.19289
1810.11,812.5,0.19279
1810.72,813,0.19269
1811.33,813.5,0.19259
1811.94,814,0.19249
1812.55,814.5,0.19239
1813.15,815,0.19229
1813.76,815.5,0.19219
1814.37,816,0.19209
1814.97,816.5,0.19198
1815.58,817,0.19189
1816.18,817.5,0.19179
1816.8,818,0.19169
1817.4,818.5,0.1916
1818.01,819,0.1915
1818.61,819.5,0.1914
1819.22,820,0.19131
1819.83,820.5,0.19122
1820.44,821,0.19112
1821.05,821.5,0.19103
1821.65,822,0.19094
1822.26,822.5,0.19085
1822.87,823,0.19076
1823.48,823.5,0.19067
1824.08,824,0.19058
1824.69,824.5,0.19049
1825.3,825,0.19039
1825.91,825.5,0.1903
1826.52,826,0.19022
1827.12,826.5,0.19013
1827.72,827,0.19005
1828.33,827.5,0.18996
1828.95,828,0.18987
1829.56,828.5,0.18978
1830.17,829,0.1897
1830.77,829.5,0.18961
1831.37,830,0.18953
1831.98,830.5,0.18945
1832.59,831,0.18937
1833.19,831.5,0.18929
1833.8,832,0.18922
1834.41,832.5,0.18913
1835.02,833,0.18905
1835.63,833.5,0.18897
1836.24,834,0.1889
1836.85,834.5,0.18882
1837.45,835,0.18874
1838.05,835.5,0.18866
1838.67,836,0.18859
1839.28,836.5,0.18851
1839.88,837,0.18844
1840.49,837.5,0.18836
1841.1,838,0.18829
1841.7,838.5,0.18822
1842.31,839,0.18814
1842.91,839.5,0.18807
1843.52,840,0.188
1844.13,840.5,0.18792
1844.74,841,0.18784
1845.35,841.5,0.18776
1845.95,842,0.18769
1846.56,842.5,0.18761
1847.17,843,0.18752
1847.78,843.5,0.18743
1848.39,844,0.18735
1848.99,844.5,0.18726
1849.6,845,0.18718
1850.21,845.5,0.18709
1850.82,846,0.18701
1851.42,846.5,0.18691
1852.03,847,0.18682
1852.63,847.5,0.18673
1853.24,848,0.18664
1853.86,848.5,0.18655
1854.46,849,0.18647
1855.07,849.5,0.18638
1855.67,850,0.18629
1856.28,850.5,0.1862
1856.89,851,0.18611
1857.5,851.5,0.18603
1858.11,852,0.18594
1858.72,852.5,0.18586
1859.33,853,0.18577
1859.93,853.5,0.18569
1860.54,854,0.1856
1861.14,854.5,0.18552
1861.76,855,0.18543
1862.37,855.5,0.18534
1862.98,856,0.18525
1863.58,856.5,0.18516
1864.19,857,0.18507
1864.8,857.5,0.18499
1865.41,858,0.1849
1866.01,858.5,0.18481
1866.62,859,0.18472
1867.23,859.5,0.18464
1867.84,860,0.18456
1868.44,860.5,0.18448
1869.04,861,0.1844
1869.65,861.5,0.18433
1870.26,862,0.18425
1870.87,862.5,0.18418
1871.48,863,0.18411
1872.09,863.5,0.18404
1872.7,864,0.18397
1873.31,864.5,0.1839
1873.91,865,0.18383
1874.51,865.5,0.18376
1875.12,866,0.1837
1875.73,866.5,0.18363
1876.33,867,0.18356
1876.93,867.5,0.18349
1877.55,868,0.18341
1878.16,868.5,0.18334
1878.76,869,0.18325
1879.37,869.5,0.18317
1879.98,870,0.18307
1880.59,870.5,0.18299
1881.2,871,0.1829
1881.8,871.5,0.18282
1882.4,872,0.18273
1883.01,872.5,0.18265
1883.61,873,0.18257
1884.21,873.5,0.18249
1884.83,874,0.18241
1885.44,874.5,0.18234
1886.06,875,0.18226
1886.66,875.5,0.18219
1887.27,876,0.18212
1887.87,876.5,0.18206
1888.48,877,0.182
1889.08,877.5,0.18193
1889.69,878,0.18186
1890.3,878.5,0.1818
1890.9,879,0.18173
1891.51,879.5,0.18167
1892.12,880,0.18161
1892.72,880.5,0.18154
1893.33,881,0.18147
1893.94,881.5,0.18141
1894.54,882,0.18134
1895.15,882.5,0.18127
1895.76,883,0.18121
1896.36,883.5,0.18114
1896.96,884,0.18107
1897.57,884.5,0.18101
1898.18,885,0.18094
1898.78,885.5,0.18087
1899.39,886,0.18081
1899.99,886.5,0.18074
1900.61,887,0.18067
1901.22,887.5,0.18061
1901.82,888,0.18054
1902.42,888.5,0.18047
1903.03,889,0.1804
1903.64,889.5,0.18034
1904.24,890,0.18027
1904.84,890.5,0.1802
1905.45,891,0.18013
1906.07,891.5,0.18007
1906.67,892,0.18001
1907.27,892.5,0.17994
1907.87,893,0.17988
1908.48,893.5,0.17983
1909.09,894,0.17977
1909.7,894.5,0.17972
1910.3,895,0.17966
1910.91,895.5,0.17961
1911.52,896,0.17956
1912.12,896.5,0.17952
1912.73,897,0.17947
1913.34,897.5,0.17942
1913.95,898,0.17936
1914.55,898.5,0.17931
1915.15,899,0.17925
1915.76,899.5,0.17919
1916.37,900,0.17913
1916.98,900.5,0.17906
1917.57,901,0.179
1918.17,901.5,0.17894
1918.78,902,0.17888
1919.38,902.5,0.17881
1919.99,903,0.17874
1920.6,903.5,0.17868
1921.21,904,0.17862
1921.82,904.5,0.17855
1922.42,905,0.17849
1923.02,905.5,0.17843
1923.63,906,0.17837
1924.23,906.5,0.17832
1924.85,907,0.17827
1925.46,907.5,0.17822
1926.07,908,0.17816
1926.67,908.5,0.17811
1927.27,909,0.17806
1927.87,909.5,0.17802
1928.47,910,0.17797
1929.07,910.5,0.17791
1929.68,911,0.17786
1930.29,911.5,0.1778
1930.9,912,0.17775
1931.5,912.5,0.17769
1932.1,913,0.17763
1932.71,913.5,0.17757
1933.32,914,0.17751
1933.93,914.5,0.17745
1934.53,915,0.17739
1935.13,915.5,0.17733
1935.74,916,0.17726
1936.35,916.5,0.1772
1936.95,917,0.17714
1937.55,917.5,0.17707
1938.16,918,0.17701
1938.76,918.5,0.17695
1939.37,919,0.17689
1939.97,919.5,0.17683
1940.58,920,0.17677
1941.18,920.5,0.17671
1941.79,921,0.17665
1942.39,921.5,0.17659
1942.99,922,0.17653
1943.6,922.5,0.17647
1944.2,923,0.17641
1944.81,923.5,0.17635
1945.41,924,0.17629
1946.02,924.5,0.17623
1946.62,925,0.17617
1947.23,925.5,0.17611
1947.83,926,0.17606
1948.44,926.5,0.176
1949.05,927,0.17596
1949.65,927.5,0.17591
1950.25,928,0.17586
1950.85,928.5,0.1758
1951.46,929,0.17576
1952.07,929.5,0.17572
1952.66,930,0.17568
1953.27,930.5,0.17563
1953.88,931,0.17559
1954.48,931.5,0.17555
1955.08,932,0.1755
1955.68,932.5,0.17546
1956.29,933,0.17542
1956.9,933.5,0.17537
1957.5,934,0.17532
1958.11,934.5,0.17528
1958.71,935,0.17523
1959.32,935.5,0.17518
1959.92,936,0.17514
1960.53,936.5,0.17509
1961.13,937,0.17504
1961.73,937.5,0.17498
1962.34,938,0.17493
1962.94,938.5,0.17488
1963.55,939,0.17483
1964.15,939.5,0.17478
1964.76,940,0.17472
1965.37,940.5,0.17466
1965.97,941,0.1746
1966.58,941.5,0.17455
1967.18,942,0.17449
1967.78,942.5,0.17442
1968.38,943,0.17437
1968.98,943.5,0.17431
1969.59,944,0.17426
1970.2,944.5,0.1742
1970.8,945,0.17415
1971.41,945.5,0.1741
1972.01,946,0.17405
1972.61,946.5,0.17401
1973.21,947,0.17396
1973.83,947.5,0.17392
1974.43,948,0.17388
1975.03,948.5,0.17384
1975.64,949,0.17381
1976.24,949.5,0.17377
1976.84,950,0.17373
1977.44,950.5,0.17369
1978.05,951,0.17365
1978.66,951.5,0.1736
1979.26,952,0.17356
1979.87,952.5,0.1735
1980.47,953,0.17345
1981.07,953.5,0.17341
1981.67,954,0.17336
1982.28,954.5,0.17332
1982.88,955,0.17327
1983.48,955.5,0.17323
1984.09,956,0.17318
1984.68,956.5,0.17315
1985.29,957,0.17311
1985.9,957.5,0.17308
1986.51,958,0.17304
1987.11,958.5,0.17301
1987.71,959,0.17298
1988.32,959.5,0.17295
1988.92,960,0.17292
1989.53,960.5,0.17289
1990.13,961,0.17286
1990.72,961.5,0.17283
1991.33,962,0.1728
1991.93,962.5,0.17276
1992.54,963,0.17272
1993.15,963.5,0.17268
1993.75,964,0.17264
1994.36,964.5,0.1726
1994.96,965,0.17255
1995.57,965.5,0.1725
1996.18,966,0.17246
1996.77,966.5,0.17241
1997.37,967,0.17236
1997.98,967.5,0.17231
1998.58,968,0.17226
1999.19,968.5,0.17221
1999.8,969,0.17217
2000.39,969.5,0.17212
2000.99,970,0.17207
2001.6,970.5,0.17202
2002.21,971,0.17197
2002.82,971.5,0.17192
2003.42,972,0.17188
2004.02,972.5,0.17184
2004.63,973,0.1718
2005.23,973.5,0.17176
2005.83,974,0.17172
2006.43,974.5,0.17168
2007.04,975,0.17165
2007.65,975.5,0.17162
2008.25,976,0.1716
2008.84,976.5,0.17157
2009.45,977,0.17154
2010.06,977.5,0.17151
2010.66,978,0.17148
2011.26,978.5,0.17145
2011.87,979,0.17142
2012.48,979.5,0.17138
2013.08,980,0.17135
2013.68,980.5,0.17131
2014.29,981,0.17127
2014.89,981.5,0.17124
2015.5,982,0.17119
2016.11,982.5,0.17114
2016.71,983,0.1711
2017.31,983.5,0.17106
2017.91,984,0.17102
2018.52,984.5,0.17097
2019.12,985,0.17093
2019.73,985.5,0.17088
2020.33,986,0.17084
2020.93,986.5,0.1708
2021.54,987,0.17076
2022.14,987.5,0.17072
2022.75,988,0.17069
2023.35,988.5,0.17065
2023.95,989,0.17062
2024.56,989.5,0.17059
2025.16,990,0.17056
2025.77,990.5,0.17053
2026.37,991,0.1705
2026.97,991.5,0.17047
2027.58,992,0.17045
2028.18,992.5,0.17042
2028.79,993,0.17038
2029.39,993.5,0.17035
2029.99,994,0.17032
2030.59,994.5,0.17029
2031.2,995,0.17026
2031.81,995.5,0.17021
2032.41,996,0.17018
2033.01,996.5,0.17015
2033.62,997,0.17012
2034.22,997.5,0.17009
2034.82,998,0.17007
2035.43,998.5,0.17004
2036.04,999,0.17002
2036.64,999.5,0.16999
2037.24,1000,0.16997
2037.84,1000.5,0.16994
2038.45,1001,0.16991
2039.05,1001.5,0.16989
2039.66,1002,0.16986
2040.26,1002.5,0.16983
2040.86,1003,0.1698
2041.46,1003.5,0.16977
2042.07,1004,0.16974
2042.67,1004.5,0.1697
2043.28,1005,0.16966
2043.88,1005.5,0.16963
2044.48,1006,0.1696
2045.07,1006.5,0.16957
2045.68,1007,0.16953
2046.29,1007.5,0.16949
2046.89,1008,0.16946
2047.49,1008.5,0.16942
2048.1,1009,0.16938
2048.7,1009.5,0.16935
2049.3,1010,0.16931
2049.9,1010.5,0.16928
2050.51,1011,0.16924
2051.11,1011.5,0.1692
2051.72,1012,0.16917
2052.32,1012.5,0.16915
2052.92,1013,0.16912
2053.52,1013.5,0.16909
2054.12,1014,0.16907
2054.72,1014.5,0.16904
2055.33,1015,0.16902
2055.94,1015.5,0.169
2056.54,1016,0.16898
2057.14,1016.5,0.16896
2057.74,1017,0.16894
2058.34,1017.5,0.16892
2058.95,1018,0.1689
2059.55,1018.5,0.16888
2060.14,1019,0.16885
2060.75,1019.5,0.16883
2061.35,1020,0.16881
2061.95,1020.5,0.16878
2062.56,1021,0.16876
2063.17,1021.5,0.16873
2063.77,1022,0.16871
2064.37,1022.5,0.16869
2064.98,1023,0.16866
2065.58,1023.5,0.16864
2066.18,1024,0.16861
2066.78,1024.5,0.16859
2067.39,1025,0.16857
2067.99,1025.5,0.16855
2068.59,1026,0.16853
2069.19,1026.5,0.1685
2069.8,1027,0.16848
2070.4,1027.5,0.16846
2071.0,1028,0.16844
2071.6,1028.5,0.16841
2072.2,1029,0.16838
2072.81,1029.5,0.16835
2073.41,1030,0.16832
2074.02,1030.5,0.16829
2074.61,1031,0.16826
2075.2,1031.5,0.16823
2075.81,1032,0.16819
2076.41,1032.5,0.16816
2077.02,1033,0.16813
2077.63,1033.5,0.1681
2078.23,1034,0.16807
2078.83,1034.5,0.16804
2079.43,1035,0.16801
2080.02,1035.5,0.16799
2080.63,1036,0.16796
2081.23,1036.5,0.16793
2081.84,1037,0.1679
2082.44,1037.5,0.16787
2083.04,1038,0.16784
2083.64,1038.5,0.16781
2084.24,1039,0.16779
2084.83,1039.5,0.16775
2085.44,1040,0.16772
2086.05,1040.5,0.16769
2086.65,1041,0.16766
2087.25,1041.5,0.16763
2087.86,1042,0.1676
2088.45,1042.5,0.16757
2089.05,1043,0.16754
2089.65,1043.5,0.16751
2090.25,1044,0.16748
2090.86,1044.5,0.16745
2091.46,1045,0.16742
2092.06,1045.5,0.16739
2092.66,1046,0.16736
2093.26,1046.5,0.16734
2093.86,1047,0.16731
2094.46,1047.5,0.16728
2095.06,1048,0.16725
2095.66,1048.5,0.16722
2096.26,1049,0.1672
2096.87,1049.5,0.16717
2097.46,1050,0.16714
2098.06,1050.5,0.16712
2098.66,1051,0.16709
2099.26,1051.5,0.16706
2099.86,1052,0.16704
2100.46,1052.5,0.16702
2101.07,1053,0.167
2101.68,1053.5,0.16697
2102.27,1054,0.16695
2102.86,1054.5,0.16693
2103.41,1055,0.16691
2103.96,1055.5,0.16689
2104.89,1056,0.16686
2105.88,1056.5,0.16682
2106.79,1057,0.1668
2107.67,1057.5,0.16677
2108.56,1058,0.16674
2109.48,1058.5,0.1667
2110.43,1059,0.16665
2111.44,1059.5,0.16659
2112.5,1060,0.16654
2113.6,1060.5,0.16647
2114.76,1061,0.1664
2115.98,1061.5,0.16632
2117.3,1062,0.16625
2118.69,1062.5,0.16618
2120.13,1063,0.1661
2121.72,1063.5,0.16605
2124.0,1064.18,0.166
2126.0,1064.7,0.16598
2128.0,1065.19,0.166
2130.0,1065.66,0.166
2132.0,1066.08,0.16598
2134.0,1066.46,0.16595
2136.0,1066.82,0.16592
2138.0,1067.14,0.16589
2140.0,1067.44,0.16584
2142.0,1067.71,0.1658
2144.0,1067.98,0.16574
2146.0,1068.22,0.1657
2148.0,1068.43,0.16566
2150.0,1068.65,0.16563
2152.0,1068.84,0.16559
2154.0,1069,0.16555
2156.0,1069.18,0.16551
2158.0,1069.33,0.16548
2160.0,1069.47,0.16547
2162.0,1069.62,0.16545
2164.0,1069.74,0.16544
2166.0,1069.85,0.16541
2168.0,1069.97,0.16536
2170.0,1070.08,0.1653
2172.0,1070.17,0.16523
2174.0,1070.27,0.16517
2176.0,1070.35,0.16512
2178.0,1070.43,0.16509
2180.0,1070.52,0.16508
2182.0,1070.58,0.16508
2184.0,1070.65,0.16509
2186.0,1070.73,0.16508
2188.0,1070.78,0.16506
2190.0,1070.84,0.16502
2192.0,1070.9,0.16499
2194.0,1070.96,0.16497
2196.0,1071.01,0.16496
2198.0,1071.06,0.16496
2200.0,1071.1,0.16495
2202.0,1071.14,0.16493
2204.0,1071.19,0.1649
2206.0,1071.24,0.16486
2208.0,1071.27,0.16481
2210.0,1071.31,0.16477
2212.0,1071.35,0.16473
2214.0,1071.38,0.16469
2216.0,1071.41,0.16463
2218.0,1071.45,0.16457
2220.0,1071.49,0.1645
2222.0,1071.51,0.16445
2224.0,1071.54,0.1644
2226.0,1071.57,0.16438
2228.0,1071.6,0.16436
2230.0,1071.62,0.16433
2232.0,1071.64,0.1643
2234.0,1071.68,0.16428
2236.0,1071.69,0.16426
2238.0,1071.72,0.16425
2240.0,1071.75,0.16423
2242.0,1071.77,0.16419
2244.0,1071.79,0.16413
2246.0,1071.81,0.16407
2248.0,1071.83,0.16401
2250.0,1071.85,0.16396
2252.0,1071.86,0.16391
2254.0,1071.88,0.16388
2256.0,1071.9,0.16387
2258.0,1071.92,0.16385
2260.0,1071.94,0.16384
2262.0,1071.95,0.16381
2264.0,1071.97,0.16378
2266.0,1071.98,0.16374
2268.0,1071.99,0.1637
2270.0,1072.01,0.16367
2272.0,1072.03,0.16366
2274.0,1072.04,0.16364
2276.0,1072.06,0.16361
2278.0,1072.06,0.16357
2280.0,1072.09,0.16352
2282.0,1072.09,0.16349
2284.0,1072.1,0.16347
2286.0,1072.12,0.16346
2288.0,1072.13,0.16345
2290.0,1072.14,0.16344
2292.0,1072.15,0.16342
2294.0,1072.16,0.1634
2296.0,1072.17,0.16338
2298.0,1072.18,0.16337
2300.0,1072.19,0.16333
2302.0,1072.2,0.16329
2304.0,1072.21,0.16323
2306.0,1072.22,0.16318
2308.0,1072.23,0.16314
2310.0,1072.23,0.16312
2312.0,1072.25,0.16311
2314.0,1072.25,0.16312
2316.0,1072.26,0.16312
2318.0,1072.27,0.16312
2320.0,1072.29,0.1631
2322.0,1072.29,0.16308
2324.0,1072.29,0.16307
2326.0,1072.29,0.16306
2328.0,1072.31,0.16306
2330.0,1072.31,0.16306
2332.0,1072.32,0.16305
2334.0,1072.33,0.16302
2336.0,1072.33,0.16299
2338.0,1072.34,0.16296
2340.0,1072.34,0.16294
2342.0,1072.34,0.16291
2344.0,1072.36,0.16288
2346.0,1072.36,0.16285
2348.0,1072.37,0.16282
2350.0,1072.37,0.16279
2352.0,1072.38,0.16277
2354.0,1072.38,0.16275
2356.0,1072.38,0.16272
2358.0,1072.39,0.1627
2360.0,1072.4,0.16266
2362.0,1072.4,0.16263
2364.0,1072.4,0.1626
2366.0,1072.42,0.16258
2368.0,1072.41,0.16258
2370.0,1072.42,0.16257
2372.0,1072.43,0.16257
2374.0,1072.43,0.16257
2376.0,1072.43,0.16256
2378.0,1072.43,0.16256
2380.0,1072.45,0.16254
2382.0,1072.44,0.16253
2384.0,1072.44,0.1625
2386.0,1072.45,0.16248
2388.0,1072.45,0.16244
2390.0,1072.45,0.16242
2392.0,1072.45,0.16239
2394.0,1072.46,0.16236
2396.0,1072.46,0.16234
2398.0,1072.46,0.16231
2400.0,1072.47,0.16229
2402.0,1072.47,0.16226
2404.0,1072.47,0.16224
2406.0,1072.47,0.16221
2408.0,1072.47,0.16219
2410.0,1072.48,0.16217
2412.0,1072.47,0.16216
2414.0,1072.47,0.16214
2416.0,1072.48,0.16212
2418.0,1072.47,0.1621
2420.0,1072.48,0.16208
