Repository: MaCFP/matl-db

### Experimental Conditions: TGA/DSC
A Mettler Toledo TGA/DSC3+ was used to simultaneously conduct Thermogravimetric Analysis (TGA) and Differential Scanning Calorimetry (DSC) experiments. 

* Non-isothermal STA experiments
  - Heating Rates: 5, 10, 20, 30, 40, 50 K/min
  - Temperature program
    - Initial Temperature: 304 K
    - Initial Isotherm: 1200 s (hold at 304 K for 1200 s)  
    - Maximum Temperature: 1074 K
    - Final Isotherm: 300 s (hold 1074 K for 300 s)
* Isothermal STA experiments at 593 K
  - Temperature program
      - Initial Temperature: 304 K
      - Initial Isotherm: 1200 s (hold at 304 K for 1200 s)  
      - Maximum Temperature: 593 K (hold at 593 K for 6 hours)

File: Wood/Calibration_Data/TUBS/TUBS_Wood_TGA_N2_50K_R9.csv
Time (s),Temperature (K),Mass (mg)
0.0,305.033,1.02984
2.0,305.014,1.02971
4.0,305.008,1.02954
6.0,304.996,1.02937
8.0,304.987,1.02919
10.0,304.969,1.02899
12.0,304.976,1.02875
14.0,304.964,1.02849
16.0,304.944,1.02822
18.0,304.943,1.02796
20.0,304.921,1.02775
22.0,304.911,1.02756
24.0,304.919,1.0274
26.0,304.915,1.02723
28.0,304.915,1.02705
30.0,304.893,1.02689
32.0,304.885,1.02675
34.0,304.887,1.02662
36.0,304.853,1.0265
38.0,304.849,1.02637
40.0,304.866,1.02622
42.0,304.844,1.02605
44.0,304.824,1.02587
46.0,304.84,1.0257
48.0,304.829,1.02553
50.0,304.818,1.02536
52.0,304.819,1.02522
54.0,304.818,1.02508
56.0,304.806,1.02494
58.0,304.806,1.02479
60.0,304.794,1.0246
62.0,304.8,1.02442
64.0,304.79,1.02427
66.0,304.788,1.02415
68.0,304.782,1.02405
70.0,304.776,1.02394
72.0,304.769,1.02382
74.0,304.763,1.02368
76.0,304.762,1.02352
78.0,304.754,1.02338
80.0,304.76,1.02325
82.0,304.744,1.02312
84.0,304.744,1.02299
86.0,304.748,1.02286
88.0,304.735,1.02272
90.0,304.747,1.02259
92.0,304.724,1.02248
94.0,304.724,1.02238
96.0,304.709,1.02229
98.0,304.711,1.0222
100.0,304.709,1.02213
102.0,304.7,1.02205
104.0,304.698,1.02199
106.0,304.693,1.02191
108.0,304.704,1.02182
110.0,304.681,1.02173
112.0,304.691,1.02165
114.0,304.688,1.02159
116.0,304.673,1.02152
118.0,304.683,1.02146
120.0,304.668,1.02138
122.0,304.664,1.0213
124.0,304.665,1.02121
126.0,304.666,1.02112
128.0,304.662,1.02103
130.0,304.657,1.02093
132.0,304.66,1.02084
134.0,304.647,1.02076
136.0,304.668,1.02068
138.0,304.648,1.02059
140.0,304.649,1.0205
142.0,304.642,1.02042
144.0,304.644,1.02036
146.0,304.643,1.0203
148.0,304.639,1.02024
150.0,304.63,1.02019
152.0,304.644,1.02012
154.0,304.621,1.02007
156.0,304.626,1.02001
158.0,304.613,1.01996
160.0,304.613,1.01989
162.0,304.623,1.01983
164.0,304.608,1.01976
166.0,304.624,1.01969
168.0,304.598,1.01963
170.0,304.598,1.01957
172.0,304.601,1.01951
174.0,304.582,1.01945
176.0,304.58,1.0194
178.0,304.595,1.01935
180.0,304.6,1.01933
182.0,304.598,1.0193
184.0,304.57,1.01928
186.0,304.583,1.01924
188.0,304.587,1.01917
190.0,304.575,1.0191
192.0,304.577,1.01902
194.0,304.575,1.01895
196.0,304.573,1.0189
198.0,304.571,1.01884
200.0,304.566,1.01878
202.0,304.572,1.01875
204.0,304.563,1.01873
206.0,304.558,1.01871
208.0,304.569,1.01867
210.0,304.565,1.01862
212.0,304.56,1.01856
214.0,304.547,1.0185
216.0,304.551,1.01845
218.0,304.563,1.0184
220.0,304.553,1.01836
222.0,304.54,1.01833
224.0,304.558,1.0183
226.0,304.557,1.01827
228.0,304.554,1.01823
230.0,304.547,1.01819
232.0,304.542,1.01815
234.0,304.548,1.0181
236.0,304.536,1.01807
238.0,304.536,1.01803
240.0,304.541,1.01799
242.0,304.536,1.01797
244.0,304.543,1.01796
246.0,304.515,1.01796
248.0,304.51,1.01796
250.0,304.518,1.01794
252.0,304.522,1.01789
254.0,304.519,1.01782
256.0,304.519,1.01775
258.0,304.511,1.01768
260.0,304.514,1.01765
262.0,304.524,1.01762
264.0,304.517,1.0176
266.0,304.526,1.01758
268.0,304.52,1.01754
270.0,304.51,1.01747
272.0,304.505,1.01739
274.0,304.508,1.01732
276.0,304.508,1.01728
278.0,304.516,1.01726
280.0,304.513,1.01726
282.0,304.508,1.01724
284.0,304.51,1.01719
286.0,304.488,1.01711
288.0,304.497,1.01702
290.0,304.497,1.01692
292.0,304.492,1.01684
294.0,304.473,1.01678
296.0,304.489,1.01674
298.0,304.5,1.01672
300.0,304.497,1.01671
302.0,304.51,1.0167
304.0,304.493,1.01669
306.0,304.509,1.01668
308.0,304.488,1.01665
310.0,304.489,1.0166
312.0,304.507,1.01655
314.0,304.49,1.0165
316.0,304.504,1.01646
318.0,304.487,1.01643
320.0,304.486,1.01641
322.0,304.497,1.01639
324.0,304.492,1.01636
326.0,304.486,1.01633
328.0,304.486,1.0163
330.0,304.49,1.01626
332.0,304.493,1.01621
334.0,304.486,1.01616
336.0,304.491,1.01614
338.0,304.504,1.01612
340.0,304.475,1.01611
342.0,304.477,1.01611
344.0,304.475,1.01611
346.0,304.486,1.01611
348.0,304.473,1.0161
350.0,304.473,1.01609
352.0,304.484,1.01606
354.0,304.477,1.01604
356.0,304.478,1.01602
358.0,304.489,1.01601
360.0,304.49,1.01601
362.0,304.491,1.016
364.0,304.481,1.01599
366.0,304.471,1.01597
368.0,304.486,1.01594
370.0,304.472,1.01591
372.0,304.467,1.01587
374.0,304.467,1.01583
376.0,304.473,1.01579
378.0,304.48,1.01577
380.0,304.471,1.01577
382.0,304.472,1.01578
384.0,304.47,1.01579
386.0,304.48,1.0158
388.0,304.466,1.0158
390.0,304.464,1.0158
392.0,304.472,1.0158
394.0,304.458,1.01579
396.0,304.477,1.01577
398.0,304.455,1.01574
400.0,304.46,1.01573
402.0,304.457,1.01571
404.0,304.456,1.01571
406.0,304.462,1.01569
408.0,304.469,1.01567
410.0,304.47,1.01564
412.0,304.463,1.0156
414.0,304.455,1.01554
416.0,304.461,1.01547
418.0,304.474,1.01541
420.0,304.473,1.01537
422.0,304.469,1.01535
424.0,304.462,1.01535
426.0,304.457,1.01534
428.0,304.46,1.0153
430.0,304.473,1.01526
432.0,304.461,1.01521
434.0,304.455,1.01517
436.0,304.454,1.01515
438.0,304.472,1.01514
440.0,304.456,1.01515
442.0,304.45,1.01518
444.0,304.452,1.01522
446.0,304.46,1.01524
448.0,304.47,1.01523
450.0,304.477,1.01521
452.0,304.468,1.01517
454.0,304.473,1.01511
456.0,304.462,1.01504
458.0,304.456,1.01497
460.0,304.461,1.01491
462.0,304.453,1.01486
464.0,304.444,1.01483
466.0,304.473,1.01482
468.0,304.447,1.01483
470.0,304.449,1.01486
472.0,304.44,1.0149
474.0,304.466,1.01494
476.0,304.449,1.01497
478.0,304.454,1.01498
480.0,304.444,1.01497
482.0,304.467,1.01496
484.0,304.452,1.01493
486.0,304.441,1.0149
488.0,304.452,1.01486
490.0,304.434,1.01483
492.0,304.448,1.0148
494.0,304.462,1.01477
496.0,304.444,1.01474
498.0,304.438,1.01472
500.0,304.461,1.01471
502.0,304.466,1.01471
504.0,304.444,1.01471
506.0,304.445,1.01471
508.0,304.459,1.01472
510.0,304.441,1.01472
512.0,304.444,1.01471
514.0,304.44,1.01468
516.0,304.448,1.01465
518.0,304.424,1.01463
520.0,304.449,1.01462
522.0,304.452,1.01461
524.0,304.443,1.01459
526.0,304.432,1.01457
528.0,304.439,1.01454
530.0,304.444,1.01452
532.0,304.441,1.01453
534.0,304.441,1.01454
536.0,304.441,1.01456
538.0,304.444,1.01457
540.0,304.447,1.01457
542.0,304.437,1.01457
544.0,304.437,1.01456
546.0,304.439,1.01454
548.0,304.431,1.01453
550.0,304.444,1.01451
552.0,304.437,1.01449
554.0,304.441,1.01448
556.0,304.443,1.01449
558.0,304.438,1.01448
560.0,304.439,1.01447
562.0,304.445,1.01445
564.0,304.442,1.01443
566.0,304.445,1.01441
568.0,304.443,1.01441
570.0,304.456,1.01441
572.0,304.442,1.01441
574.0,304.441,1.01441
576.0,304.436,1.0144
578.0,304.444,1.01438
580.0,304.433,1.01435
582.0,304.439,1.01432
584.0,304.45,1.01429
586.0,304.434,1.01426
588.0,304.438,1.01424
590.0,304.432,1.01424
592.0,304.448,1.01426
594.0,304.45,1.01428
596.0,304.453,1.0143
598.0,304.435,1.01433
600.0,304.44,1.01435
602.0,304.437,1.01437
604.0,304.444,1.01438
606.0,304.442,1.01438
608.0,304.42,1.01436
610.0,304.439,1.01435
612.0,304.437,1.01433
614.0,304.429,1.01431
616.0,304.432,1.01431
618.0,304.447,1.01431
620.0,304.442,1.01431
622.0,304.431,1.0143
624.0,304.451,1.0143
626.0,304.444,1.01429
628.0,304.442,1.01428
630.0,304.426,1.01426
632.0,304.427,1.01424
634.0,304.435,1.01423
636.0,304.444,1.01422
638.0,304.453,1.01421
640.0,304.44,1.0142
642.0,304.442,1.01419
644.0,304.45,1.0142
646.0,304.436,1.0142
648.0,304.442,1.0142
650.0,304.437,1.01418
652.0,304.427,1.01416
654.0,304.43,1.01414
656.0,304.436,1.01413
658.0,304.447,1.01411
660.0,304.444,1.0141
662.0,304.426,1.0141
664.0,304.43,1.0141
666.0,304.429,1.0141
668.0,304.42,1.01412
670.0,304.441,1.01415
672.0,304.434,1.01417
674.0,304.434,1.01419
676.0,304.43,1.01421
678.0,304.424,1.01422
680.0,304.43,1.01424
682.0,304.424,1.01423
684.0,304.417,1.01422
686.0,304.433,1.01421
688.0,304.443,1.01421
690.0,304.416,1.01421
692.0,304.423,1.0142
694.0,304.422,1.0142
696.0,304.434,1.0142
698.0,304.424,1.0142
700.0,304.436,1.0142
702.0,304.42,1.0142
704.0,304.423,1.0142
706.0,304.443,1.0142
708.0,304.434,1.01418
710.0,304.433,1.01416
712.0,304.426,1.01413
714.0,304.438,1.01412
716.0,304.436,1.01411
718.0,304.435,1.0141
720.0,304.439,1.01407
722.0,304.433,1.01405
724.0,304.424,1.01403
726.0,304.413,1.01401
728.0,304.435,1.01401
730.0,304.435,1.01401
732.0,304.415,1.01401
734.0,304.434,1.01401
736.0,304.436,1.01401
738.0,304.43,1.01402
740.0,304.431,1.01405
742.0,304.436,1.01407
744.0,304.435,1.01409
746.0,304.445,1.0141
748.0,304.439,1.0141
750.0,304.436,1.0141
752.0,304.435,1.0141
754.0,304.436,1.01409
756.0,304.433,1.01406
758.0,304.444,1.01404
760.0,304.433,1.01402
762.0,304.433,1.01402
764.0,304.43,1.01403
766.0,304.435,1.01404
768.0,304.436,1.01406
770.0,304.433,1.01407
772.0,304.429,1.01406
774.0,304.444,1.01403
776.0,304.429,1.01398
778.0,304.425,1.01395
780.0,304.443,1.01392
782.0,304.438,1.0139
784.0,304.43,1.01389
786.0,304.441,1.01389
788.0,304.435,1.01388
790.0,304.451,1.01387
792.0,304.465,1.01385
794.0,304.435,1.01385
796.0,304.446,1.01387
798.0,304.441,1.01388
800.0,304.447,1.01389
802.0,304.443,1.0139
804.0,304.434,1.0139
806.0,304.441,1.0139
808.0,304.443,1.0139
810.0,304.438,1.0139
812.0,304.444,1.0139
814.0,304.439,1.01391
816.0,304.442,1.01393
818.0,304.444,1.01395
820.0,304.432,1.01397
822.0,304.437,1.01399
824.0,304.448,1.01398
826.0,304.44,1.01396
828.0,304.447,1.0139
830.0,304.43,1.01384
832.0,304.429,1.01377
834.0,304.439,1.01371
836.0,304.43,1.01366
838.0,304.43,1.01363
840.0,304.439,1.01362
842.0,304.42,1.01361
844.0,304.434,1.01361
846.0,304.447,1.01361
848.0,304.433,1.01361
850.0,304.434,1.01361
852.0,304.432,1.0136
854.0,304.437,1.0136
856.0,304.425,1.01357
858.0,304.439,1.01355
860.0,304.43,1.01353
862.0,304.429,1.01351
864.0,304.424,1.01351
866.0,304.427,1.01351
868.0,304.427,1.01351
870.0,304.429,1.01351
872.0,304.437,1.01351
874.0,304.44,1.0135
876.0,304.434,1.0135
878.0,304.432,1.0135
880.0,304.422,1.0135
882.0,304.41,1.01349
884.0,304.434,1.01347
886.0,304.435,1.01344
888.0,304.44,1.0134
890.0,304.441,1.01338
892.0,304.424,1.01337
894.0,304.422,1.01338
896.0,304.432,1.0134
898.0,304.425,1.0134
900.0,304.443,1.0134
902.0,304.429,1.01339
904.0,304.424,1.01339
906.0,304.426,1.01339
908.0,304.431,1.0134
910.0,304.43,1.0134
912.0,304.423,1.01339
914.0,304.429,1.01338
916.0,304.425,1.01336
918.0,304.423,1.01334
920.0,304.423,1.01333
922.0,304.448,1.01332
924.0,304.442,1.01331
926.0,304.449,1.01331
928.0,304.451,1.01331
930.0,304.438,1.01331
932.0,304.439,1.01331
934.0,304.436,1.0133
936.0,304.425,1.01329
938.0,304.443,1.01328
940.0,304.446,1.01328
942.0,304.446,1.01328
944.0,304.438,1.01329
946.0,304.438,1.01329
948.0,304.433,1.0133
950.0,304.428,1.0133
952.0,304.443,1.0133
954.0,304.437,1.0133
956.0,304.446,1.01329
958.0,304.441,1.01327
960.0,304.445,1.01323
962.0,304.446,1.0132
964.0,304.436,1.01317
966.0,304.433,1.01315
968.0,304.433,1.01313
970.0,304.433,1.01312
972.0,304.436,1.01311
974.0,304.445,1.01311
976.0,304.438,1.01311
978.0,304.442,1.01311
980.0,304.429,1.01313
982.0,304.45,1.01315
984.0,304.447,1.01318
986.0,304.446,1.0132
988.0,304.446,1.01321
990.0,304.432,1.01323
992.0,304.444,1.01323
994.0,304.422,1.01323
996.0,304.425,1.01321
998.0,304.427,1.01321
1000.0,304.415,1.0132
1002.0,304.434,1.0132
1004.0,304.436,1.0132
1006.0,304.419,1.0132
1008.0,304.432,1.0132
1010.0,304.426,1.0132
1012.0,304.435,1.0132
1014.0,304.442,1.0132
1016.0,304.43,1.01319
1018.0,304.43,1.01317
1020.0,304.418,1.01315
1022.0,304.439,1.01315
1024.0,304.423,1.01315
1026.0,304.436,1.01317
1028.0,304.436,1.01318
1030.0,304.435,1.0132
1032.0,304.456,1.01322
1034.0,304.448,1.01324
1036.0,304.443,1.01326
1038.0,304.434,1.01328
1040.0,304.435,1.01329
1042.0,304.425,1.0133
1044.0,304.434,1.0133
1046.0,304.425,1.0133
1048.0,304.435,1.0133
1050.0,304.431,1.0133
1052.0,304.437,1.0133
1054.0,304.444,1.0133
1056.0,304.442,1.0133
1058.0,304.427,1.0133
1060.0,304.43,1.0133
1062.0,304.439,1.0133
1064.0,304.437,1.0133
1066.0,304.423,1.01329
1068.0,304.43,1.01327
1070.0,304.424,1.01324
1072.0,304.429,1.0132
1074.0,304.437,1.01316
1076.0,304.431,1.01315
1078.0,304.433,1.01315
1080.0,304.443,1.01317
1082.0,304.43,1.01318
1084.0,304.449,1.01317
1086.0,304.434,1.01315
1088.0,304.433,1.01313
1090.0,304.46,1.01312
1092.0,304.449,1.01311
1094.0,304.441,1.01311
1096.0,304.427,1.01311
1098.0,304.428,1.01311
1100.0,304.428,1.01311
1102.0,304.436,1.01313
1104.0,304.435,1.01316
1106.0,304.433,1.01318
1108.0,304.445,1.01319
1110.0,304.438,1.0132
1112.0,304.423,1.0132
1114.0,304.431,1.0132
1116.0,304.441,1.0132
1118.0,304.436,1.01318
1120.0,304.441,1.01315
1122.0,304.444,1.01311
1124.0,304.437,1.01304
1126.0,304.442,1.01299
1128.0,304.427,1.01295
1130.0,304.404,1.01292
1132.0,304.452,1.01291
1134.0,304.448,1.01291
1136.0,304.44,1.01291
1138.0,304.446,1.01291
1140.0,304.45,1.01291
1142.0,304.458,1.01291
1144.0,304.45,1.01294
1146.0,304.454,1.01298
1148.0,304.439,1.01302
1150.0,304.455,1.01305
1152.0,304.451,1.01308
1154.0,304.434,1.01312
1156.0,304.45,1.01315
1158.0,304.449,1.01317
1160.0,304.444,1.01316
1162.0,304.427,1.01314
1164.0,304.454,1.01313
1166.0,304.433,1.01311
1168.0,304.434,1.01311
1170.0,304.44,1.01311
1172.0,304.426,1.01311
1174.0,304.425,1.01311
1176.0,304.454,1.01311
1178.0,304.422,1.0131
1180.0,304.434,1.0131
1182.0,304.421,1.01309
1184.0,304.44,1.01308
1186.0,304.447,1.01306
1188.0,304.426,1.01304
1190.0,304.432,1.01303
1192.0,304.428,1.01302
1194.0,304.45,1.01302
1196.0,304.431,1.01304
1198.0,304.447,1.01302
1200.0,304.452,1.01277
1201.77,304.5,1.01233
1203.92,305,1.01151
1205.14,305.5,1.0111
1206.18,306,1.0108
1207.04,306.5,1.01059
1207.89,307,1.01048
1208.8,307.5,1.01044
1209.69,308,1.0106
1210.49,308.5,1.01088
1211.23,309,1.01129
1211.94,309.5,1.01189
1212.61,310,1.01235
1213.27,310.5,1.01276
1213.94,311,1.01314
1214.58,311.5,1.01344
1215.21,312,1.01378
1215.84,312.5,1.01419
1216.47,313,1.01447
1217.09,313.5,1.01469
1217.71,314,1.01483
1218.32,314.5,1.01495
1218.93,315,1.01506
1219.54,315.5,1.01496
1220.15,316,1.01487
1220.75,316.5,1.01485
1221.35,317,1.01482
1221.95,317.5,1.01479
1222.56,318,1.01473
1223.16,318.5,1.01467
1223.76,319,1.01461
1224.36,319.5,1.01453
1224.97,320,1.01444
1225.56,320.5,1.01433
1226.15,321,1.0142
1226.76,321.5,1.01407
1227.36,322,1.01391
1227.96,322.5,1.01374
1228.55,323,1.01358
1229.14,323.5,1.01342
1229.74,324,1.01325
1230.35,324.5,1.01308
1230.95,325,1.01291
1231.54,325.5,1.01274
1232.14,326,1.01257
1232.72,326.5,1.01242
1233.32,327,1.01227
1233.93,327.5,1.01212
1234.52,328,1.01197
1235.12,328.5,1.01183
1235.71,329,1.01173
1236.31,329.5,1.01162
1236.93,330,1.01151
1237.53,330.5,1.01141
1238.12,331,1.0113
1238.71,331.5,1.0112
1239.3,332,1.01111
1239.9,332.5,1.01104
1240.5,333,1.01096
1241.1,333.5,1.01089
1241.69,334,1.0108
1242.29,334.5,1.01071
1242.88,335,1.01063
1243.48,335.5,1.01055
1244.09,336,1.01048
1244.69,336.5,1.01039
1245.3,337,1.01031
1245.89,337.5,1.01023
1246.5,338,1.01015
1247.11,338.5,1.01006
1247.7,339,1.00997
1248.3,339.5,1.00988
1248.9,340,1.00979
1249.5,340.5,1.0097
1250.11,341,1.0096
1250.7,341.5,1.00951
1251.31,342,1.00941
1251.91,342.5,1.0093
1252.52,343,1.0092
1253.12,343.5,1.0091
1253.71,344,1.00899
1254.31,344.5,1.00889
1254.92,345,1.00878
1255.52,345.5,1.00868
1256.11,346,1.00857
1256.71,346.5,1.00846
1257.32,347,1.00835
1257.93,347.5,1.00824
1258.53,348,1.00813
1259.13,348.5,1.00802
1259.74,349,1.00791
1260.33,349.5,1.0078
1260.92,350,1.00769
1261.52,350.5,1.00758
1262.12,351,1.00747
1262.72,351.5,1.00735
1263.32,352,1.00724
1263.92,352.5,1.00712
1264.53,353,1.00701
1265.13,353.5,1.0069
1265.72,354,1.00679
1266.33,354.5,1.00668
1266.93,355,1.00656
1267.53,355.5,1.00646
1268.12,356,1.00636
1268.73,356.5,1.00626
1269.33,357,1.00615
1269.94,357.5,1.00604
1270.54,358,1.00594
1271.14,358.5,1.00584
1271.75,359,1.00574
1272.36,359.5,1.00564
1272.97,360,1.00554
1273.57,360.5,1.00544
1274.18,361,1.00534
1274.77,361.5,1.00525
1275.37,362,1.00515
1275.97,362.5,1.00506
1276.58,363,1.00497
1277.18,363.5,1.00488
1277.79,364,1.00479
1278.39,364.5,1.0047
1278.98,365,1.00461
1279.58,365.5,1.00453
1280.19,366,1.00445
1280.8,366.5,1.00437
1281.4,367,1.00428
1281.99,367.5,1.0042
1282.59,368,1.00412
1283.2,368.5,1.00405
1283.81,369,1.00397
1284.41,369.5,1.0039
1285.01,370,1.00382
1285.62,370.5,1.00374
1286.23,371,1.00366
1286.83,371.5,1.00359
1287.42,372,1.00352
1288.01,372.5,1.00345
1288.61,373,1.00338
1289.22,373.5,1.00332
1289.83,374,1.00325
1290.43,374.5,1.00318
1291.03,375,1.00312
1291.63,375.5,1.00307
1292.23,376,1.00302
1292.83,376.5,1.00297
1293.43,377,1.00292
1294.02,377.5,1.00287
1294.63,378,1.00283
1295.23,378.5,1.00279
1295.83,379,1.00278
1296.43,379.5,1.00275
1297.02,380,1.00273
1297.63,380.5,1.00272
1298.24,381,1.00271
1298.84,381.5,1.0027
1299.44,382,1.00271
1300.04,382.5,1.00273
1300.63,383,1.00274
1301.23,383.5,1.00275
1301.83,384,1.00275
1302.42,384.5,1.00275
1303.02,385,1.00276
1303.63,385.5,1.00276
1304.23,386,1.00276
1304.84,386.5,1.00275
1305.44,387,1.00275
1306.04,387.5,1.00274
1306.65,388,1.00273
1307.25,388.5,1.00271
1307.84,389,1.00268
1308.44,389.5,1.00266
1309.04,390,1.00264
1309.63,390.5,1.00262
1310.23,391,1.0026
1310.83,391.5,1.00258
1311.44,392,1.00256
1312.04,392.5,1.00254
1312.63,393,1.00252
1313.23,393.5,1.0025
1313.83,394,1.00249
1314.42,394.5,1.00246
1315.02,395,1.00244
1315.63,395.5,1.00243
1316.23,396,1.00242
1316.83,396.5,1.0024
1317.43,397,1.00239
1318.03,397.5,1.00238
1318.62,398,1.00237
1319.22,398.5,1.00237
1319.82,399,1.00237
1320.42,399.5,1.00237
1321.02,400,1.00237
1321.61,400.5,1.00237
1322.21,401,1.00237
1322.82,401.5,1.00237
1323.41,402,1.00237
1324.0,402.5,1.00237
1324.59,403,1.00237
1325.19,403.5,1.00237
1325.79,404,1.00236
1326.39,404.5,1.00235
1326.99,405,1.00234
1327.59,405.5,1.00233
1328.18,406,1.00232
1328.78,406.5,1.0023
1329.37,407,1.00229
1329.98,407.5,1.00228
1330.58,408,1.00226
1331.17,408.5,1.00225
1331.77,409,1.00223
1332.37,409.5,1.00222
1332.96,410,1.00221
1333.56,410.5,1.0022
1334.16,411,1.00219
1334.75,411.5,1.00218
1335.34,412,1.00217
1335.94,412.5,1.00216
1336.54,413,1.00215
1337.13,413.5,1.00215
1337.73,414,1.00214
1338.32,414.5,1.00214
1338.91,415,1.00213
1339.51,415.5,1.00213
1340.1,416,1.00213
1340.7,416.5,1.00212
1341.29,417,1.00212
1341.89,417.5,1.00211
1342.48,418,1.0021
1343.07,418.5,1.00209
1343.67,419,1.00208
1344.26,419.5,1.00207
1344.85,420,1.00206
1345.44,420.5,1.00205
1346.03,421,1.00204
1346.63,421.5,1.00203
1347.22,422,1.00202
1347.82,422.5,1.002
1348.42,423,1.00199
1349.02,423.5,1.00198
1349.61,424,1.00197
1350.2,424.5,1.00196
1350.79,425,1.00194
1351.38,425.5,1.00194
1351.98,426,1.00194
1352.57,426.5,1.00193
1353.17,427,1.00192
1353.76,427.5,1.00191
1354.36,428,1.00191
1354.95,428.5,1.0019
1355.54,429,1.00189
1356.14,429.5,1.00188
1356.73,430,1.00187
1357.32,430.5,1.00185
1357.92,431,1.00184
1358.51,431.5,1.00182
1359.1,432,1.0018
1359.69,432.5,1.00178
1360.28,433,1.00175
1360.87,433.5,1.00173
1361.46,434,1.0017
1362.06,434.5,1.00167
1362.66,435,1.00164
1363.25,435.5,1.00161
1363.84,436,1.00157
1364.43,436.5,1.00153
1365.03,437,1.0015
1365.61,437.5,1.00146
1366.2,438,1.00143
1366.79,438.5,1.00139
1367.39,439,1.00135
1367.98,439.5,1.0013
1368.57,440,1.00126
1369.16,440.5,1.00122
1369.76,441,1.00118
1370.35,441.5,1.00114
1370.94,442,1.00109
1371.53,442.5,1.00105
1372.12,443,1.001
1372.7,443.5,1.00095
1373.29,444,1.00091
1373.88,444.5,1.00086
1374.47,445,1.00081
1375.07,445.5,1.00076
1375.65,446,1.00072
1376.24,446.5,1.00067
1376.84,447,1.00063
1377.42,447.5,1.00059
1378.01,448,1.00054
1378.6,448.5,1.0005
1379.19,449,1.00046
1379.78,449.5,1.00042
1380.37,450,1.00037
1380.95,450.5,1.00032
1381.54,451,1.00028
1382.13,451.5,1.00023
1382.72,452,1.00018
1383.32,452.5,1.00013
1383.9,453,1.00008
1384.49,453.5,1.00002
1385.07,454,0.99996
1385.67,454.5,0.9999
1386.26,455,0.99984
1386.84,455.5,0.99979
1387.43,456,0.99972
1388.02,456.5,0.99965
1388.6,457,0.99957
1389.19,457.5,0.9995
1389.78,458,0.99942
1390.37,458.5,0.99934
1390.94,459,0.99927
1391.53,459.5,0.99917
1392.12,460,0.99908
1392.71,460.5,0.99899
1393.3,461,0.99889
1393.89,461.5,0.9988
1394.47,462,0.9987
1395.06,462.5,0.99861
1395.64,463,0.9985
1396.22,463.5,0.9984
1396.82,464,0.9983
1397.41,464.5,0.9982
1398.0,465,0.9981
1398.58,465.5,0.998
1399.17,466,0.9979
1399.75,466.5,0.99779
1400.34,467,0.99769
1400.92,467.5,0.99759
1401.5,468,0.99748
1402.08,468.5,0.99738
1402.67,469,0.99728
1403.26,469.5,0.99717
1403.85,470,0.99706
1404.43,470.5,0.99695
1405.01,471,0.99684
1405.6,471.5,0.99672
1406.18,472,0.9966
1406.77,472.5,0.99649
1407.35,473,0.99636
1407.94,473.5,0.99622
1408.52,474,0.99609
1409.1,474.5,0.99596
1409.68,475,0.99582
1410.27,475.5,0.99567
1410.86,476,0.99552
1411.44,476.5,0.99535
1412.03,477,0.99518
1412.62,477.5,0.99502
1413.2,478,0.99485
1413.79,478.5,0.99469
1414.37,479,0.99452
1414.95,479.5,0.99435
1415.53,480,0.99419
1416.12,480.5,0.99402
1416.71,481,0.99384
1417.3,481.5,0.99368
1417.88,482,0.99351
1418.46,482.5,0.99335
1419.04,483,0.99318
1419.63,483.5,0.99301
1420.21,484,0.99285
1420.8,484.5,0.99268
1421.38,485,0.99251
1421.96,485.5,0.99233
1422.55,486,0.99216
1423.13,486.5,0.99198
1423.72,487,0.9918
1424.31,487.5,0.99161
1424.88,488,0.99143
1425.47,488.5,0.99124
1426.06,489,0.99105
1426.64,489.5,0.99086
1427.22,490,0.99066
1427.8,490.5,0.99045
1428.38,491,0.99025
1428.97,491.5,0.99004
1429.55,492,0.98983
1430.12,492.5,0.98962
1430.7,493,0.98942
1431.29,493.5,0.9892
1431.87,494,0.98899
1432.46,494.5,0.98877
1433.05,495,0.98854
1433.63,495.5,0.98833
1434.21,496,0.98811
1434.79,496.5,0.9879
1435.38,497,0.98767
1435.96,497.5,0.98744
1436.54,498,0.98722
1437.12,498.5,0.98699
1437.7,499,0.98677
1438.29,499.5,0.98654
1438.88,500,0.98631
1439.46,500.5,0.98607
1440.05,501,0.98584
1440.63,501.5,0.9856
1441.21,502,0.98536
1441.8,502.5,0.98512
1442.38,503,0.98487
1442.96,503.5,0.98463
1443.55,504,0.98437
1444.12,504.5,0.98412
1444.7,505,0.98386
1445.28,505.5,0.98361
1445.87,506,0.98335
1446.45,506.5,0.98309
1447.04,507,0.98282
1447.62,507.5,0.98255
1448.21,508,0.98228
1448.79,508.5,0.98201
1449.37,509,0.98173
1449.96,509.5,0.98146
1450.54,510,0.98118
1451.13,510.5,0.98091
1451.71,511,0.98062
1452.29,511.5,0.98033
1452.87,512,0.98004
1453.46,512.5,0.97975
1454.05,513,0.97946
1454.62,513.5,0.97916
1455.2,514,0.97886
1455.79,514.5,0.97855
1456.38,515,0.97823
1456.97,515.5,0.97792
1457.55,516,0.97761
1458.13,516.5,0.9773
1458.71,517,0.97698
1459.29,517.5,0.97665
1459.87,518,0.97632
1460.45,518.5,0.97599
1461.03,519,0.97565
1461.62,519.5,0.97531
1462.21,520,0.97496
1462.79,520.5,0.97462
1463.37,521,0.97426
1463.95,521.5,0.97389
1464.53,522,0.97352
1465.11,522.5,0.97315
1465.7,523,0.97277
1466.28,523.5,0.97239
1466.86,524,0.97201
1467.44,524.5,0.97161
1468.03,525,0.9712
1468.62,525.5,0.97079
1469.2,526,0.97038
1469.78,526.5,0.96997
1470.37,527,0.96956
1470.95,527.5,0.96914
1471.54,528,0.96871
1472.12,528.5,0.96827
1472.7,529,0.96783
1473.28,529.5,0.9674
1473.86,530,0.96696
1474.44,530.5,0.96652
1475.02,531,0.96607
1475.61,531.5,0.96559
1476.2,532,0.96511
1476.78,532.5,0.96464
1477.36,533,0.96416
1477.95,533.5,0.96367
1478.54,534,0.96319
1479.12,534.5,0.96269
1479.7,535,0.96217
1480.28,535.5,0.96166
1480.86,536,0.96114
1481.44,536.5,0.96062
1482.03,537,0.9601
1482.62,537.5,0.95957
1483.2,538,0.95903
1483.78,538.5,0.95847
1484.36,539,0.9579
1484.94,539.5,0.95733
1485.53,540,0.95676
1486.11,540.5,0.95619
1486.7,541,0.95561
1487.28,541.5,0.95501
1487.86,542,0.9544
1488.45,542.5,0.95377
1489.04,543,0.95315
1489.62,543.5,0.95253
1490.2,544,0.9519
1490.8,544.5,0.95126
1491.38,545,0.9506
1491.96,545.5,0.94994
1492.54,546,0.94927
1493.12,546.5,0.94861
1493.7,547,0.94794
1494.29,547.5,0.94726
1494.87,548,0.94658
1495.45,548.5,0.94588
1496.03,549,0.94516
1496.62,549.5,0.94444
1497.21,550,0.94372
1497.8,550.5,0.94299
1498.39,551,0.94227
1498.97,551.5,0.94154
1499.55,552,0.94078
1500.14,552.5,0.94001
1500.72,553,0.93926
1501.3,553.5,0.93849
1501.89,554,0.93771
1502.48,554.5,0.93693
1503.07,555,0.93614
1503.65,555.5,0.93534
1504.23,556,0.93454
1504.81,556.5,0.93374
1505.4,557,0.93293
1505.99,557.5,0.9321
1506.57,558,0.9313
1507.15,558.5,0.93049
1507.74,559,0.92964
1508.33,559.5,0.9288
1508.93,560,0.92796
1509.51,560.5,0.92713
1510.1,561,0.92631
1510.68,561.5,0.92548
1511.26,562,0.92466
1511.84,562.5,0.92382
1512.43,563,0.92298
1513.02,563.5,0.92213
1513.61,564,0.9213
1514.19,564.5,0.92046
1514.77,565,0.91961
1515.36,565.5,0.91876
1515.94,566,0.9179
1516.53,566.5,0.91702
1517.12,567,0.91614
1517.71,567.5,0.91527
1518.29,568,0.91439
1518.88,568.5,0.91351
1519.46,569,0.91259
1520.06,569.5,0.91166
1520.64,570,0.91075
1521.22,570.5,0.90984
1521.81,571,0.9089
1522.4,571.5,0.90796
1522.99,572,0.90703
1523.57,572.5,0.90605
1524.16,573,0.90508
1524.74,573.5,0.90411
1525.33,574,0.90313
1525.92,574.5,0.90215
1526.51,575,0.90116
1527.09,575.5,0.90018
1527.68,576,0.89917
1528.27,576.5,0.89816
1528.86,577,0.89715
1529.45,577.5,0.89613
1530.04,578,0.89512
1530.63,578.5,0.89409
1531.21,579,0.89306
1531.79,579.5,0.89204
1532.38,580,0.891
1532.97,580.5,0.88995
1533.55,581,0.8889
1534.14,581.5,0.88785
1534.73,582,0.88679
1535.32,582.5,0.88571
1535.91,583,0.88462
1536.5,583.5,0.88354
1537.08,584,0.88246
1537.67,584.5,0.88137
1538.26,585,0.88027
1538.85,585.5,0.87916
1539.44,586,0.87803
1540.03,586.5,0.87688
1540.62,587,0.87574
1541.2,587.5,0.8746
1541.79,588,0.87345
1542.38,588.5,0.87229
1542.97,589,0.87113
1543.56,589.5,0.8699
1544.15,590,0.86868
1544.73,590.5,0.86747
1545.32,591,0.86625
1545.91,591.5,0.86503
1546.5,592,0.86378
1547.09,592.5,0.86253
1547.68,593,0.86125
1548.27,593.5,0.85996
1548.86,594,0.85866
1549.45,594.5,0.85736
1550.04,595,0.85607
1550.62,595.5,0.85477
1551.21,596,0.85345
1551.8,596.5,0.85208
1552.39,597,0.85071
1552.99,597.5,0.84933
1553.58,598,0.84796
1554.17,598.5,0.84658
1554.76,599,0.84517
1555.35,599.5,0.84373
1555.94,600,0.84227
1556.53,600.5,0.84082
1557.12,601,0.83936
1557.71,601.5,0.83789
1558.31,602,0.8364
1558.9,602.5,0.83489
1559.49,603,0.83335
1560.07,603.5,0.83181
1560.66,604,0.83026
1561.25,604.5,0.82869
1561.85,605,0.82709
1562.44,605.5,0.82549
1563.04,606,0.82388
1563.63,606.5,0.8222
1564.21,607,0.82053
1564.8,607.5,0.81887
1565.39,608,0.81718
1565.98,608.5,0.81548
1566.58,609,0.81376
1567.17,609.5,0.81202
1567.76,610,0.81022
1568.36,610.5,0.80841
1568.95,611,0.8066
1569.55,611.5,0.80478
1570.14,612,0.80296
1570.73,612.5,0.80115
1571.32,613,0.79928
1571.92,613.5,0.79735
1572.51,614,0.79545
1573.1,614.5,0.79354
1573.69,615,0.79164
1574.28,615.5,0.78971
1574.88,616,0.78776
1575.47,616.5,0.78575
1576.06,617,0.78373
1576.66,617.5,0.78169
1577.26,618,0.77964
1577.86,618.5,0.77758
1578.44,619,0.77556
1579.02,619.5,0.77354
1579.62,620,0.77137
1580.22,620.5,0.76922
1580.81,621,0.76711
1581.4,621.5,0.76495
1582.0,622,0.76277
1582.6,622.5,0.7606
1583.18,623,0.75841
1583.78,623.5,0.75617
1584.37,624,0.75389
1584.98,624.5,0.7516
1585.57,625,0.74934
1586.16,625.5,0.74708
1586.76,626,0.74479
1587.35,626.5,0.74247
1587.93,627,0.74012
1588.53,627.5,0.73774
1589.13,628,0.73535
1589.73,628.5,0.73298
1590.32,629,0.7306
1590.91,629.5,0.72822
1591.51,630,0.72574
1592.11,630.5,0.72325
1592.7,631,0.72078
1593.3,631.5,0.71829
1593.9,632,0.71579
1594.49,632.5,0.71331
1595.08,633,0.71082
1595.68,633.5,0.70823
1596.27,634,0.70564
1596.87,634.5,0.70307
1597.47,635,0.70046
1598.07,635.5,0.69786
1598.65,636,0.69527
1599.25,636.5,0.69265
1599.84,637,0.68996
1600.44,637.5,0.68728
1601.04,638,0.68459
1601.64,638.5,0.68192
1602.23,639,0.67924
1602.83,639.5,0.67653
1603.43,640,0.67378
1604.04,640.5,0.67101
1604.63,641,0.66828
1605.22,641.5,0.66554
1605.82,642,0.66279
1606.42,642.5,0.66002
1607.02,643,0.65724
1607.61,643.5,0.6544
1608.21,644,0.65156
1608.81,644.5,0.64871
1609.4,645,0.64586
1610.0,645.5,0.64302
1610.61,646,0.6401
1611.21,646.5,0.63718
1611.8,647,0.63424
1612.4,647.5,0.63127
1613.01,648,0.6283
1613.6,648.5,0.62538
1614.19,649,0.62245
1614.79,649.5,0.61946
1615.39,650,0.61643
1615.98,650.5,0.61338
1616.58,651,0.61033
1617.18,651.5,0.60728
1617.78,652,0.60422
1618.38,652.5,0.60111
1618.99,653,0.59797
1619.6,653.5,0.59479
1620.2,654,0.59163
1620.79,654.5,0.5885
1621.39,655,0.58533
1621.99,655.5,0.58214
1622.59,656,0.57896
1623.19,656.5,0.57575
1623.78,657,0.5725
1624.38,657.5,0.56922
1624.98,658,0.56591
1625.59,658.5,0.56259
1626.19,659,0.55925
1626.8,659.5,0.5559
1627.4,660,0.55249
1627.99,660.5,0.54906
1628.6,661,0.54559
1629.21,661.5,0.54213
1629.8,662,0.53869
1630.4,662.5,0.53522
1631.01,663,0.53172
1631.61,663.5,0.52809
1632.21,664,0.52446
1632.82,664.5,0.52086
1633.42,665,0.5172
1634.03,665.5,0.51353
1634.64,666,0.50984
1635.24,666.5,0.50612
1635.84,667,0.50236
1636.43,667.5,0.49858
1637.04,668,0.49479
1637.65,668.5,0.4909
1638.26,669,0.48704
1638.85,669.5,0.48321
1639.45,670,0.47925
1640.06,670.5,0.47524
1640.67,671,0.47122
1641.27,671.5,0.46721
1641.87,672,0.46324
1642.47,672.5,0.4592
1643.08,673,0.45511
1643.68,673.5,0.45091
1644.29,674,0.44673
1644.89,674.5,0.44256
1645.49,675,0.43843
1646.09,675.5,0.43428
1646.7,676,0.43005
1647.31,676.5,0.4258
1647.91,677,0.42155
1648.51,677.5,0.41734
1649.1,678,0.41314
1649.7,678.5,0.40893
1650.31,679,0.40466
1650.92,679.5,0.40033
1651.53,680,0.39607
1652.13,680.5,0.39184
1652.73,681,0.38761
1653.34,681.5,0.3834
1653.94,682,0.37921
1654.55,682.5,0.375
1655.15,683,0.37082
1655.76,683.5,0.36677
1656.36,684,0.36273
1656.96,684.5,0.35869
1657.56,685,0.35471
1658.17,685.5,0.35073
1658.78,686,0.34678
1659.38,686.5,0.34301
1659.98,687,0.33935
1660.58,687.5,0.33569
1661.18,688,0.33205
1661.79,688.5,0.32848
1662.4,689,0.32492
1663.01,689.5,0.3214
1663.61,690,0.31836
1664.2,690.5,0.31531
1664.8,691,0.31224
1665.4,691.5,0.30922
1666.01,692,0.30622
1666.61,692.5,0.30336
1667.21,693,0.30066
1667.81,693.5,0.29828
1668.41,694,0.29589
1669.01,694.5,0.29349
1669.62,695,0.29116
1670.23,695.5,0.28887
1670.83,696,0.28666
1671.43,696.5,0.28483
1672.04,697,0.28316
1672.64,697.5,0.28141
1673.24,698,0.27971
1673.84,698.5,0.27807
1674.44,699,0.27649
1675.05,699.5,0.27497
1675.66,700,0.27388
1676.27,700.5,0.27276
1676.87,701,0.27161
1677.47,701.5,0.2705
1678.07,702,0.26943
1678.67,702.5,0.26842
1679.28,703,0.26758
1679.88,703.5,0.26693
1680.49,704,0.26623
1681.09,704.5,0.26551
1681.7,705,0.26481
1682.31,705.5,0.26413
1682.91,706,0.26349
1683.51,706.5,0.26303
1684.12,707,0.2626
1684.71,707.5,0.26211
1685.32,708,0.26163
1685.93,708.5,0.26115
1686.53,709,0.2607
1687.13,709.5,0.26027
1687.74,710,0.25993
1688.35,710.5,0.25956
1688.96,711,0.25918
1689.56,711.5,0.2588
1690.16,712,0.25843
1690.77,712.5,0.25807
1691.38,713,0.25773
1691.97,713.5,0.2574
1692.58,714,0.25707
1693.19,714.5,0.25674
1693.79,715,0.2564
1694.4,715.5,0.25606
1695.01,716,0.25573
1695.62,716.5,0.25541
1696.22,717,0.25509
1696.83,717.5,0.25477
1697.43,718,0.25445
1698.04,718.5,0.25414
1698.64,719,0.25382
1699.25,719.5,0.2535
1699.85,720,0.2532
1700.45,720.5,0.25289
1701.06,721,0.25258
1701.67,721.5,0.25227
1702.28,722,0.25196
1702.88,722.5,0.25165
1703.49,723,0.25134
1704.1,723.5,0.25104
1704.7,724,0.25075
1705.3,724.5,0.25045
1705.92,725,0.25014
1706.52,725.5,0.24984
1707.12,726,0.24955
1707.73,726.5,0.24927
1708.34,727,0.24898
1708.94,727.5,0.2487
1709.54,728,0.24842
1710.15,728.5,0.24813
1710.76,729,0.24784
1711.36,729.5,0.24757
1711.97,730,0.24729
1712.58,730.5,0.24702
1713.18,731,0.24675
1713.79,731.5,0.24648
1714.39,732,0.24621
1715.0,732.5,0.24594
1715.61,733,0.24567
1716.22,733.5,0.2454
1716.82,734,0.24514
1717.43,734.5,0.24488
1718.04,735,0.24461
1718.64,735.5,0.24435
1719.24,736,0.24408
1719.86,736.5,0.24382
1720.46,737,0.24356
1721.06,737.5,0.24329
1721.67,738,0.24303
1722.27,738.5,0.24277
1722.88,739,0.24251
1723.48,739.5,0.24225
1724.09,740,0.24199
1724.7,740.5,0.24173
1725.31,741,0.24147
1725.92,741.5,0.24121
1726.52,742,0.24095
1727.13,742.5,0.24069
1727.74,743,0.24043
1728.35,743.5,0.24017
1728.95,744,0.23991
1729.56,744.5,0.23966
1730.16,745,0.2394
1730.77,745.5,0.23915
1731.38,746,0.23889
1731.99,746.5,0.23863
1732.59,747,0.23839
1733.2,747.5,0.23814
1733.81,748,0.23789
1734.41,748.5,0.23765
1735.0,749,0.23741
1735.62,749.5,0.23718
1736.24,750,0.23695
1736.83,750.5,0.23672
1737.43,751,0.23649
1738.04,751.5,0.23627
1738.65,752,0.23604
1739.26,752.5,0.23582
1739.86,753,0.23561
1740.48,753.5,0.23539
1741.09,754,0.23517
1741.7,754.5,0.23495
1742.31,755,0.23473
1742.92,755.5,0.23451
1743.52,756,0.23429
1744.12,756.5,0.23408
1744.73,757,0.23386
1745.34,757.5,0.23364
1745.95,758,0.23343
1746.56,758.5,0.23322
1747.16,759,0.23301
1747.77,759.5,0.2328
1748.38,760,0.2326
1748.98,760.5,0.2324
1749.59,761,0.2322
1750.19,761.5,0.232
1750.8,762,0.2318
1751.41,762.5,0.23162
1752.02,763,0.23144
1752.63,763.5,0.23125
1753.23,764,0.23106
1753.84,764.5,0.23088
1754.44,765,0.23069
1755.05,765.5,0.2305
1755.66,766,0.23033
1756.27,766.5,0.23015
1756.88,767,0.22996
1757.49,767.5,0.22977
1758.1,768,0.22959
1758.7,768.5,0.22941
1759.31,769,0.22923
1759.91,769.5,0.22904
1760.52,770,0.22885
1761.13,770.5,0.22867
1761.73,771,0.2285
1762.34,771.5,0.22832
1762.95,772,0.22813
1763.56,772.5,0.22796
1764.16,773,0.2278
1764.76,773.5,0.22763
1765.37,774,0.22746
1765.99,774.5,0.22728
1766.59,775,0.22712
1767.19,775.5,0.22696
1767.8,776,0.2268
1768.41,776.5,0.22664
1769.02,777,0.22649
1769.62,777.5,0.22634
1770.22,778,0.22618
1770.84,778.5,0.22603
1771.44,779,0.22589
1772.05,779.5,0.22575
1772.66,780,0.22561
1773.26,780.5,0.22547
1773.87,781,0.22532
1774.47,781.5,0.22518
1775.08,782,0.22504
1775.69,782.5,0.2249
1776.3,783,0.22476
1776.91,783.5,0.22461
1777.52,784,0.22447
1778.13,784.5,0.22433
1778.73,785,0.22418
1779.34,785.5,0.22404
1779.95,786,0.22389
1780.56,786.5,0.22376
1781.16,787,0.22362
1781.77,787.5,0.22348
1782.38,788,0.22335
1782.98,788.5,0.22322
1783.59,789,0.2231
1784.2,789.5,0.22298
1784.8,790,0.22286
1785.41,790.5,0.22274
1786.02,791,0.22263
1786.63,791.5,0.22251
1787.24,792,0.2224
1787.85,792.5,0.2223
1788.45,793,0.22218
1789.06,793.5,0.22207
1789.66,794,0.22196
1790.27,794.5,0.22185
1790.88,795,0.22173
1791.49,795.5,0.22161
1792.09,796,0.22149
1792.7,796.5,0.22137
1793.31,797,0.22125
1793.92,797.5,0.22113
1794.53,798,0.221
1795.13,798.5,0.22088
1795.74,799,0.22076
1796.35,799.5,0.22064
1796.96,800,0.22053
1797.56,800.5,0.22041
1798.16,801,0.2203
1798.78,801.5,0.22018
1799.38,802,0.22007
1799.99,802.5,0.21996
1800.6,803,0.21985
1801.2,803.5,0.21974
1801.81,804,0.21963
1802.42,804.5,0.21952
1803.03,805,0.2194
1803.63,805.5,0.2193
1804.24,806,0.21918
1804.85,806.5,0.21907
1805.46,807,0.21896
1806.07,807.5,0.21885
1806.67,808,0.21874
1807.27,808.5,0.21863
1807.88,809,0.21852
1808.49,809.5,0.21841
1809.1,810,0.2183
1809.71,810.5,0.21819
1810.31,811,0.21807
1810.92,811.5,0.21797
1811.53,812,0.21786
1812.14,812.5,0.21775
1812.74,813,0.21764
1813.35,813.5,0.21753
1813.96,814,0.21743
1814.57,814.5,0.21732
1815.18,815,0.21721
1815.79,815.5,0.2171
1816.39,816,0.21699
1816.99,816.5,0.21688
1817.6,817,0.21678
1818.2,817.5,0.21667
1818.82,818,0.21656
1819.42,818.5,0.21646
1820.03,819,0.21635
1820.63,819.5,0.21625
1821.23,820,0.21615
1821.85,820.5,0.21605
1822.45,821,0.21595
1823.06,821.5,0.21585
1823.67,822,0.21576
1824.28,822.5,0.21567
1824.88,823,0.21558
1825.49,823.5,0.21549
1826.09,824,0.2154
1826.7,824.5,0.21531
1827.31,825,0.21523
1827.91,825.5,0.21515
1828.52,826,0.21507
1829.13,826.5,0.21498
1829.74,827,0.21489
1830.35,827.5,0.2148
1830.96,828,0.21473
1831.56,828.5,0.21464
1832.16,829,0.21456
1832.77,829.5,0.21447
1833.38,830,0.21438
1833.99,830.5,0.21429
1834.6,831,0.2142
1835.2,831.5,0.21411
1835.81,832,0.21402
1836.41,832.5,0.21393
1837.03,833,0.21384
1837.64,833.5,0.21374
1838.24,834,0.21365
1838.85,834.5,0.21355
1839.45,835,0.21346
1840.05,835.5,0.21336
1840.67,836,0.21327
1841.28,836.5,0.21318
1841.89,837,0.21309
1842.49,837.5,0.213
1843.09,838,0.21291
1843.7,838.5,0.21282
1844.31,839,0.21274
1844.92,839.5,0.21265
1845.52,840,0.21256
1846.12,840.5,0.21247
1846.73,841,0.21239
1847.33,841.5,0.2123
1847.93,842,0.21221
1848.54,842.5,0.21212
1849.15,843,0.21204
1849.76,843.5,0.21195
1850.37,844,0.21186
1850.98,844.5,0.21177
1851.59,845,0.21169
1852.19,845.5,0.2116
1852.8,846,0.21152
1853.41,846.5,0.21143
1854.02,847,0.21135
1854.62,847.5,0.21127
1855.23,848,0.21119
1855.83,848.5,0.21111
1856.44,849,0.21103
1857.05,849.5,0.21095
1857.66,850,0.21087
1858.27,850.5,0.2108
1858.87,851,0.21072
1859.48,851.5,0.21064
1860.09,852,0.21056
1860.69,852.5,0.21048
1861.29,853,0.21041
1861.9,853.5,0.21033
1862.51,854,0.21026
1863.11,854.5,0.21019
1863.72,855,0.21011
1864.33,855.5,0.21004
1864.94,856,0.20997
1865.55,856.5,0.20989
1866.16,857,0.20982
1866.77,857.5,0.20975
1867.38,858,0.20969
1867.99,858.5,0.20962
1868.59,859,0.20955
1869.2,859.5,0.20948
1869.81,860,0.2094
1870.42,860.5,0.20933
1871.02,861,0.20927
1871.62,861.5,0.2092
1872.23,862,0.20912
1872.83,862.5,0.20905
1873.44,863,0.20898
1874.05,863.5,0.2089
1874.65,864,0.20883
1875.27,864.5,0.20876
1875.88,865,0.20868
1876.48,865.5,0.20861
1877.09,866,0.20853
1877.69,866.5,0.20846
1878.3,867,0.20838
1878.9,867.5,0.2083
1879.51,868,0.20822
1880.11,868.5,0.20813
1880.72,869,0.20805
1881.32,869.5,0.20796
1881.93,870,0.20788
1882.54,870.5,0.20779
1883.14,871,0.2077
1883.75,871.5,0.20761
1884.36,872,0.20752
1884.96,872.5,0.20743
1885.57,873,0.20734
1886.17,873.5,0.20724
1886.78,874,0.20715
1887.39,874.5,0.20707
1888.0,875,0.20698
1888.6,875.5,0.2069
1889.21,876,0.20681
1889.81,876.5,0.20673
1890.41,877,0.20664
1891.02,877.5,0.20656
1891.62,878,0.20649
1892.22,878.5,0.20641
1892.83,879,0.20634
1893.44,879.5,0.20626
1894.04,880,0.20618
1894.65,880.5,0.20611
1895.26,881,0.20604
1895.86,881.5,0.20597
1896.46,882,0.20589
1897.07,882.5,0.20582
1897.67,883,0.20575
1898.28,883.5,0.20567
1898.89,884,0.20559
1899.49,884.5,0.20552
1900.09,885,0.20545
1900.69,885.5,0.20536
1901.3,886,0.20528
1901.91,886.5,0.2052
1902.51,887,0.20512
1903.12,887.5,0.20503
1903.72,888,0.20496
1904.33,888.5,0.20487
1904.94,889,0.20479
1905.54,889.5,0.20471
1906.14,890,0.20463
1906.75,890.5,0.20455
1907.35,891,0.20447
1907.96,891.5,0.20439
1908.57,892,0.20432
1909.17,892.5,0.20424
1909.77,893,0.20417
1910.38,893.5,0.2041
1910.98,894,0.20403
1911.58,894.5,0.20397
1912.18,895,0.20391
1912.78,895.5,0.20385
1913.39,896,0.20379
1914.0,896.5,0.20374
1914.6,897,0.20368
1915.21,897.5,0.20362
1915.81,898,0.20358
1916.42,898.5,0.20352
1917.02,899,0.20346
1917.63,899.5,0.2034
1918.23,900,0.20334
1918.83,900.5,0.20329
1919.43,901,0.20322
1920.03,901.5,0.20316
1920.64,902,0.20309
1921.24,902.5,0.20302
1921.85,903,0.20296
1922.46,903.5,0.20289
1923.07,904,0.20282
1923.66,904.5,0.20276
1924.26,905,0.20269
1924.87,905.5,0.20262
1925.47,906,0.20255
1926.08,906.5,0.20248
1926.69,907,0.20241
1927.29,907.5,0.20235
1927.89,908,0.20228
1928.49,908.5,0.20222
1929.1,909,0.20215
1929.7,909.5,0.20208
1930.31,910,0.20202
1930.92,910.5,0.20195
1931.52,911,0.20188
1932.12,911.5,0.20182
1932.73,912,0.20175
1933.34,912.5,0.20168
1933.94,913,0.20162
1934.54,913.5,0.20156
1935.14,914,0.2015
1935.74,914.5,0.20144
1936.35,915,0.20138
1936.95,915.5,0.20131
1937.56,916,0.20126
1938.17,916.5,0.2012
1938.77,917,0.20114
1939.38,917.5,0.20109
1939.99,918,0.20104
1940.59,918.5,0.20099
1941.18,919,0.20093
1941.79,919.5,0.20088
1942.39,920,0.20082
1942.99,920.5,0.20076
1943.6,921,0.20071
1944.2,921.5,0.20065
1944.8,922,0.20059
1945.4,922.5,0.20053
1946.01,923,0.20048
1946.61,923.5,0.20042
1947.22,924,0.20037
1947.83,924.5,0.20032
1948.43,925,0.20026
1949.03,925.5,0.20021
1949.63,926,0.20016
1950.24,926.5,0.20011
1950.84,927,0.20006
1951.44,927.5,0.20002
1952.05,928,0.19998
1952.65,928.5,0.19993
1953.25,929,0.19988
1953.86,929.5,0.19983
1954.46,930,0.19978
1955.06,930.5,0.19974
1955.66,931,0.19969
1956.26,931.5,0.19964
1956.86,932,0.19959
1957.47,932.5,0.19954
1958.08,933,0.19949
1958.68,933.5,0.19944
1959.28,934,0.19938
1959.87,934.5,0.19932
1960.48,935,0.19927
1961.09,935.5,0.19921
1961.69,936,0.19915
1962.29,936.5,0.19909
1962.89,937,0.19904
1963.5,937.5,0.19899
1964.1,938,0.19893
1964.7,938.5,0.19888
1965.31,939,0.19882
1965.91,939.5,0.19877
1966.51,940,0.19871
1967.12,940.5,0.19866
1967.72,941,0.19861
1968.32,941.5,0.19855
1968.92,942,0.1985
1969.53,942.5,0.19845
1970.13,943,0.1984
1970.74,943.5,0.19834
1971.34,944,0.19829
1971.94,944.5,0.19824
1972.54,945,0.1982
1973.14,945.5,0.19815
1973.75,946,0.1981
1974.35,946.5,0.19806
1974.95,947,0.19801
1975.56,947.5,0.19797
1976.16,948,0.19793
1976.76,948.5,0.19789
1977.36,949,0.19784
1977.97,949.5,0.1978
1978.57,950,0.19775
1979.17,950.5,0.19771
1979.78,951,0.19767
1980.38,951.5,0.19762
1980.99,952,0.19757
1981.59,952.5,0.19753
1982.19,953,0.19749
1982.79,953.5,0.19744
1983.39,954,0.1974
1984.0,954.5,0.19736
1984.6,955,0.19732
1985.2,955.5,0.19729
1985.8,956,0.19724
1986.4,956.5,0.1972
1987.01,957,0.19716
1987.61,957.5,0.19712
1988.21,958,0.19709
1988.81,958.5,0.19705
1989.41,959,0.19702
1990.01,959.5,0.19698
1990.61,960,0.19694
1991.22,960.5,0.19691
1991.82,961,0.19687
1992.42,961.5,0.19683
1993.03,962,0.1968
1993.63,962.5,0.19676
1994.23,963,0.19672
1994.83,963.5,0.19668
1995.44,964,0.19664
1996.04,964.5,0.1966
1996.64,965,0.19656
1997.24,965.5,0.19651
1997.85,966,0.19647
1998.45,966.5,0.19643
1999.05,967,0.19639
1999.65,967.5,0.19634
2000.25,968,0.1963
2000.85,968.5,0.19626
2001.45,969,0.19622
2002.05,969.5,0.19618
2002.65,970,0.19613
2003.26,970.5,0.19609
2003.86,971,0.19604
2004.46,971.5,0.196
2005.06,972,0.19596
2005.67,972.5,0.19591
2006.27,973,0.19587
2006.88,973.5,0.19583
2007.48,974,0.1958
2008.08,974.5,0.19577
2008.67,975,0.19573
2009.27,975.5,0.1957
2009.87,976,0.19567
2010.47,976.5,0.19563
2011.08,977,0.1956
2011.67,977.5,0.19557
2012.28,978,0.19554
2012.89,978.5,0.19551
2013.49,979,0.19547
2014.09,979.5,0.19544
2014.69,980,0.19541
2015.29,980.5,0.19538
2015.89,981,0.19535
2016.49,981.5,0.19532
2017.09,982,0.1953
2017.7,982.5,0.19527
2018.3,983,0.19524
2018.9,983.5,0.1952
2019.51,984,0.19518
2020.11,984.5,0.19516
2020.71,985,0.19513
2021.3,985.5,0.1951
2021.9,986,0.19508
2022.5,986.5,0.19505
2023.1,987,0.19501
2023.7,987.5,0.19498
2024.3,988,0.19494
2024.91,988.5,0.19491
2025.5,989,0.19487
2026.1,989.5,0.19483
2026.71,990,0.1948
2027.31,990.5,0.19476
2027.9,991,0.19472
2028.5,991.5,0.19468
2029.1,992,0.19464
2029.71,992.5,0.19461
2030.31,993,0.19458
2030.9,993.5,0.19455
2031.5,994,0.19451
2032.1,994.5,0.19448
2032.7,995,0.19445
2033.3,995.5,0.19441
2033.91,996,0.19438
2034.51,996.5,0.19433
2035.11,997,0.19429
2035.71,997.5,0.19425
2036.31,998,0.19421
2036.91,998.5,0.19417
2037.52,999,0.19413
2038.12,999.5,0.19409
2038.72,1000,0.19404
2039.32,1000.5,0.194
2039.91,1001,0.19397
2040.51,1001.5,0.19392
2041.12,1002,0.19388
2041.72,1002.5,0.19385
2042.32,1003,0.19381
2042.92,1003.5,0.19378
2043.51,1004,0.19375
2044.11,1004.5,0.19372
2044.71,1005,0.19369
2045.31,1005.5,0.19366
2045.92,1006,0.19363
2046.52,1006.5,0.19359
2047.12,1007,0.19356
2047.71,1007.5,0.19353
2048.31,1008,0.1935
2048.92,1008.5,0.19347
2049.52,1009,0.19344
2050.12,1009.5,0.19341
2050.71,1010,0.19338
2051.31,1010.5,0.19335
2051.92,1011,0.19332
2052.52,1011.5,0.19328
2053.12,1012,0.19325
2053.71,1012.5,0.19322
2054.31,1013,0.1932
2054.91,1013.5,0.19317
2055.51,1014,0.19315
2056.12,1014.5,0.19313
2056.71,1015,0.1931
2057.3,1015.5,0.19307
2057.9,1016,0.19304
2058.51,1016.5,0.19302
2059.11,1017,0.19299
2059.7,1017.5,0.19296
2060.3,1018,0.19294
2060.89,1018.5,0.19291
2061.49,1019,0.19288
2062.09,1019.5,0.19285
2062.69,1020,0.19282
2063.29,1020.5,0.19278
2063.9,1021,0.19274
2064.5,1021.5,0.1927
2065.1,1022,0.19267
2065.7,1022.5,0.19264
2066.3,1023,0.1926
2066.89,1023.5,0.19257
2067.49,1024,0.19254
2068.08,1024.5,0.19251
2068.69,1025,0.19248
2069.29,1025.5,0.19245
2069.89,1026,0.19242
2070.49,1026.5,0.19239
2071.08,1027,0.19236
2071.69,1027.5,0.19233
2072.29,1028,0.19231
2072.89,1028.5,0.19228
2073.49,1029,0.19226
2074.08,1029.5,0.19223
2074.68,1030,0.1922
2075.28,1030.5,0.19218
2075.88,1031,0.19215
2076.48,1031.5,0.19212
2077.07,1032,0.1921
2077.67,1032.5,0.19207
2078.26,1033,0.19204
2078.87,1033.5,0.19202
2079.46,1034,0.19199
2080.06,1034.5,0.19196
2080.66,1035,0.19193
2081.25,1035.5,0.19191
2081.86,1036,0.19189
2082.45,1036.5,0.19186
2083.05,1037,0.19183
2083.64,1037.5,0.1918
2084.24,1038,0.19177
2084.84,1038.5,0.19174
2085.45,1039,0.19171
2086.05,1039.5,0.19169
2086.64,1040,0.19166
2087.24,1040.5,0.19163
2087.83,1041,0.1916
2088.43,1041.5,0.19157
2089.02,1042,0.19154
2089.63,1042.5,0.19151
2090.23,1043,0.19148
2090.83,1043.5,0.19145
2091.43,1044,0.19141
2092.02,1044.5,0.19138
2092.62,1045,0.19135
2093.21,1045.5,0.19132
2093.81,1046,0.19129
2094.41,1046.5,0.19126
2095.0,1047,0.19123
2095.6,1047.5,0.1912
2096.2,1048,0.19117
2096.81,1048.5,0.19113
2097.41,1049,0.1911
2098.01,1049.5,0.19106
2098.61,1050,0.19102
2099.2,1050.5,0.19099
2099.79,1051,0.19095
2100.39,1051.5,0.19092
2100.99,1052,0.1909
2101.58,1052.5,0.19088
2102.18,1053,0.19085
2102.78,1053.5,0.19084
2103.34,1054,0.19083
2103.87,1054.5,0.19082
2104.88,1055,0.1908
2106.0,1055.5,0.19078
2106.91,1056,0.19076
2107.79,1056.5,0.19075
2108.69,1057,0.19074
2109.62,1057.5,0.19072
2110.59,1058,0.19069
2111.58,1058.5,0.19067
2112.62,1059,0.19064
2113.73,1059.5,0.19059
2114.84,1060,0.19055
2116.05,1060.5,0.19048
2117.32,1061,0.19041
2118.65,1061.5,0.19035
2120.06,1062,0.19028
2121.56,1062.5,0.19021
2124.0,1063.25,0.19012
2126.0,1063.82,0.19006
2128.0,1064.35,0.19001
2130.0,1064.82,0.18997
2132.0,1065.27,0.18993
2134.0,1065.68,0.18989
2136.0,1066.06,0.18984
2138.0,1066.41,0.18978
2140.0,1066.73,0.18972
2142.0,1067.04,0.18965
2144.0,1067.32,0.18959
2146.0,1067.58,0.18953
2148.0,1067.83,0.18947
2150.0,1068.05,0.18942
2152.0,1068.25,0.18939
2154.0,1068.46,0.18937
2156.0,1068.64,0.18936
2158.0,1068.81,0.18936
2160.0,1068.97,0.18936
2162.0,1069.11,0.18935
2164.0,1069.25,0.18931
2166.0,1069.38,0.18926
2168.0,1069.5,0.1892
2170.0,1069.62,0.18914
2172.0,1069.72,0.18909
2174.0,1069.83,0.18904
2176.0,1069.92,0.18898
2178.0,1070.01,0.18892
2180.0,1070.09,0.18888
2182.0,1070.18,0.18884
2184.0,1070.25,0.18882
2186.0,1070.31,0.18881
2188.0,1070.39,0.18881
2190.0,1070.45,0.18881
2192.0,1070.51,0.1888
2194.0,1070.57,0.18879
2196.0,1070.62,0.18877
2198.0,1070.67,0.18874
2200.0,1070.72,0.18871
2202.0,1070.78,0.18867
2204.0,1070.82,0.18864
2206.0,1070.86,0.1886
2208.0,1070.91,0.18856
2210.0,1070.94,0.1885
2212.0,1070.98,0.18844
2214.0,1071.02,0.18838
2216.0,1071.05,0.18831
2218.0,1071.09,0.18824
2220.0,1071.12,0.18817
2222.0,1071.14,0.1881
2224.0,1071.18,0.18803
2226.0,1071.21,0.18798
2228.0,1071.23,0.18794
2230.0,1071.27,0.18792
2232.0,1071.29,0.18791
2234.0,1071.32,0.18791
2236.0,1071.34,0.1879
2238.0,1071.37,0.1879
2240.0,1071.39,0.18789
2242.0,1071.41,0.18786
2244.0,1071.42,0.18782
2246.0,1071.44,0.18776
2248.0,1071.46,0.18769
2250.0,1071.48,0.18762
2252.0,1071.5,0.18758
2254.0,1071.51,0.18754
2256.0,1071.54,0.18752
2258.0,1071.55,0.1875
2260.0,1071.57,0.18749
2262.0,1071.58,0.18747
2264.0,1071.59,0.18745
2266.0,1071.62,0.18743
2268.0,1071.63,0.18742
2270.0,1071.64,0.18741
2272.0,1071.66,0.18738
2274.0,1071.67,0.18734
2276.0,1071.68,0.1873
2278.0,1071.7,0.18726
2280.0,1071.71,0.18723
2282.0,1071.73,0.18719
2284.0,1071.75,0.18716
2286.0,1071.75,0.18714
2288.0,1071.77,0.18716
2290.0,1071.77,0.18716
2292.0,1071.79,0.18715
2294.0,1071.8,0.18712
2296.0,1071.81,0.18707
2298.0,1071.81,0.18704
2300.0,1071.82,0.18701
2302.0,1071.83,0.18697
2304.0,1071.85,0.18691
2306.0,1071.85,0.18686
2308.0,1071.86,0.18681
2310.0,1071.87,0.18677
2312.0,1071.88,0.18677
2314.0,1071.88,0.18677
2316.0,1071.9,0.1868
2318.0,1071.9,0.18682
2320.0,1071.91,0.18682
2322.0,1071.92,0.18682
2324.0,1071.91,0.18682
2326.0,1071.93,0.18681
2328.0,1071.93,0.1868
2330.0,1071.93,0.18678
2332.0,1071.95,0.18675
2334.0,1071.95,0.18672
2336.0,1071.96,0.18671
2338.0,1071.95,0.18668
2340.0,1071.97,0.18664
2342.0,1071.97,0.18659
2344.0,1071.98,0.18654
2346.0,1071.98,0.1865
2348.0,1071.98,0.18647
2350.0,1071.99,0.18644
2352.0,1071.99,0.18643
2354.0,1071.99,0.18642
2356.0,1072,0.18642
2358.0,1072,0.18642
2360.0,1072.02,0.1864
2362.0,1072.01,0.18638
2364.0,1072.02,0.18634
2366.0,1072.02,0.18628
2368.0,1072.04,0.18621
2370.0,1072.04,0.18614
2372.0,1072.04,0.18608
2374.0,1072.05,0.18604
2376.0,1072.05,0.18602
2378.0,1072.05,0.18602
2380.0,1072.06,0.18603
2382.0,1072.06,0.18605
2384.0,1072.06,0.18606
2386.0,1072.07,0.18607
2388.0,1072.07,0.18607
2390.0,1072.07,0.18606
2392.0,1072.07,0.18603
2394.0,1072.07,0.18601
2396.0,1072.07,0.18599
2398.0,1072.09,0.18596
2400.0,1072.08,0.18594
2402.0,1072.09,0.1859
2404.0,1072.09,0.18585
2406.0,1072.1,0.18581
2408.0,1072.1,0.18576
2410.0,1072.1,0.18573
2412.0,1072.11,0.18571
2414.0,1072.1,0.1857
2416.0,1072.1,0.18568
2418.0,1072.11,0.18566
2420.0,1072.11,0.18567
