Repository: MaCFP/matl-db

### Experimental Conditions: TGA/DSC
A Mettler Toledo TGA/DSC3+ was used to simultaneously conduct Thermogravimetric Analysis (TGA) and Differential Scanning Calorimetry (DSC) experiments. 

* Non-isothermal STA experiments
  - Heating Rates: 5, 10, 20, 30, 40, 50 K/min
  - Temperature program
    - Initial Temperature: 304 K
    - Initial Isotherm: 1200 s (hold at 304 K for 1200 s)  
    - Maximum Temperature: 1074 K
    - Final Isotherm: 300 s (hold 1074 K for 300 s)
* Isothermal STA experiments at 593 K
  - Temperature program
      - Initial Temperature: 304 K
      - Initial Isotherm: 1200 s (hold at 304 K for 1200 s)  
      - Maximum Temperature: 593 K (hold at 593 K for 6 hours)

File: Wood/Calibration_Data/TUBS/TUBS_Wood_TGA_N2_593Kiso_R1.csv (part 1 of 13)
Time (s),Temperature (K),Mass (mg)
0.0,304.97,1.01976
1.0,304.96,1.01964
2.0,304.95,1.01952
3.0,304.95,1.01939
4.0,304.95,1.0192
5.0,304.94,1.01903
6.0,304.93,1.01886
7.0,304.93,1.01869
8.0,304.93,1.01849
9.0,304.93,1.01829
10.0,304.93,1.01809
11.0,304.92,1.01789
12.0,304.91,1.01768
13.0,304.91,1.01747
14.0,304.9,1.01727
15.0,304.89,1.01708
16.0,304.88,1.0169
17.0,304.89,1.01673
18.0,304.86,1.01657
19.0,304.87,1.01641
20.0,304.87,1.01629
21.0,304.88,1.01616
22.0,304.87,1.01603
23.0,304.85,1.0159
24.0,304.86,1.01579
25.0,304.86,1.01567
26.0,304.85,1.01555
27.0,304.84,1.01543
28.0,304.84,1.0153
29.0,304.84,1.01518
30.0,304.85,1.01506
31.0,304.85,1.01493
32.0,304.84,1.0148
33.0,304.83,1.01466
34.0,304.83,1.01453
35.0,304.82,1.0144
36.0,304.81,1.01427
37.0,304.81,1.01415
38.0,304.81,1.01403
39.0,304.81,1.01392
40.0,304.81,1.01383
41.0,304.8,1.01373
42.0,304.79,1.01363
43.0,304.79,1.01353
44.0,304.79,1.01343
45.0,304.81,1.01332
46.0,304.79,1.01321
47.0,304.77,1.01309
48.0,304.79,1.01295
49.0,304.78,1.01282
50.0,304.78,1.0127
51.0,304.77,1.01258
52.0,304.79,1.01246
53.0,304.78,1.01234
54.0,304.76,1.01222
55.0,304.77,1.01211
56.0,304.77,1.01199
57.0,304.76,1.01187
58.0,304.76,1.01175
59.0,304.75,1.01162
60.0,304.75,1.01148
61.0,304.74,1.01135
62.0,304.73,1.01122
63.0,304.76,1.01109
64.0,304.78,1.01096
65.0,304.74,1.01084
66.0,304.75,1.01073
67.0,304.74,1.01062
68.0,304.75,1.01054
69.0,304.71,1.01044
70.0,304.7,1.01035
71.0,304.73,1.01026
72.0,304.72,1.01018
73.0,304.71,1.01009
74.0,304.71,1.01
75.0,304.72,1.00991
76.0,304.71,1.00983
77.0,304.71,1.00974
78.0,304.71,1.00965
79.0,304.7,1.00956
80.0,304.71,1.00946
81.0,304.71,1.00937
82.0,304.69,1.00928
83.0,304.69,1.00919
84.0,304.69,1.00911
85.0,304.7,1.00903
86.0,304.69,1.00896
87.0,304.69,1.00888
88.0,304.69,1.00883
89.0,304.69,1.00877
90.0,304.67,1.00871
91.0,304.67,1.00866
92.0,304.68,1.0086
93.0,304.68,1.00854
94.0,304.67,1.00848
95.0,304.66,1.00842
96.0,304.67,1.00835
97.0,304.68,1.00827
98.0,304.67,1.0082
99.0,304.67,1.00813
100.0,304.67,1.00805
101.0,304.65,1.00799
102.0,304.65,1.00792
103.0,304.65,1.00786
104.0,304.65,1.00781
105.0,304.63,1.00776
106.0,304.64,1.0077
107.0,304.64,1.00765
108.0,304.64,1.00758
109.0,304.65,1.00752
110.0,304.63,1.00745
111.0,304.62,1.00738
112.0,304.62,1.00729
113.0,304.63,1.00721
114.0,304.63,1.00713
115.0,304.63,1.00705
116.0,304.62,1.00697
117.0,304.63,1.00689
118.0,304.62,1.00682
119.0,304.62,1.00675
120.0,304.62,1.00669
121.0,304.61,1.00662
122.0,304.61,1.00655
123.0,304.61,1.00648
124.0,304.61,1.00641
125.0,304.61,1.00634
126.0,304.59,1.00628
127.0,304.6,1.00621
128.0,304.6,1.00615
129.0,304.6,1.00609
130.0,304.61,1.00603
131.0,304.61,1.00598
132.0,304.59,1.00593
133.0,304.59,1.00589
134.0,304.59,1.00585
135.0,304.6,1.00581
136.0,304.6,1.00577
137.0,304.6,1.00574
138.0,304.58,1.0057
139.0,304.58,1.00566
140.0,304.6,1.00563
141.0,304.59,1.00559
142.0,304.57,1.00556
143.0,304.58,1.00553
144.0,304.59,1.0055
145.0,304.59,1.00548
146.0,304.57,1.00545
147.0,304.58,1.00543
148.0,304.58,1.00542
149.0,304.57,1.00541
150.0,304.57,1.00539
151.0,304.57,1.00537
152.0,304.57,1.00534
153.0,304.58,1.0053
154.0,304.57,1.00525
155.0,304.58,1.0052
156.0,304.59,1.00513
157.0,304.58,1.00507
158.0,304.58,1.005
159.0,304.56,1.00494
160.0,304.57,1.00487
161.0,304.58,1.00481
162.0,304.57,1.00476
163.0,304.57,1.0047
164.0,304.57,1.00466
165.0,304.57,1.00461
166.0,304.57,1.00457
167.0,304.56,1.00453
168.0,304.56,1.0045
169.0,304.55,1.00446
170.0,304.56,1.00443
171.0,304.55,1.00439
172.0,304.56,1.00436
173.0,304.56,1.00432
174.0,304.56,1.00429
175.0,304.55,1.00427
176.0,304.54,1.00424
177.0,304.54,1.00421
178.0,304.54,1.00418
179.0,304.54,1.00415
180.0,304.54,1.00412
181.0,304.56,1.00409
182.0,304.55,1.00406
183.0,304.54,1.00403
184.0,304.54,1.00401
185.0,304.54,1.00398
186.0,304.53,1.00397
187.0,304.54,1.00395
188.0,304.54,1.00394
189.0,304.54,1.00394
190.0,304.53,1.00394
191.0,304.54,1.00394
192.0,304.54,1.00394
193.0,304.53,1.00393
194.0,304.52,1.00391
195.0,304.53,1.00388
196.0,304.53,1.00382
197.0,304.54,1.00377
198.0,304.54,1.00371
199.0,304.54,1.00364
200.0,304.52,1.00355
201.0,304.52,1.00347
202.0,304.52,1.0034
203.0,304.53,1.00332
204.0,304.52,1.00325
205.0,304.52,1.00318
206.0,304.53,1.00313
207.0,304.52,1.00308
208.0,304.51,1.00305
209.0,304.52,1.00302
210.0,304.51,1.00299
211.0,304.51,1.00296
212.0,304.51,1.00295
213.0,304.51,1.00292
214.0,304.53,1.0029
215.0,304.52,1.00287
216.0,304.52,1.00283
217.0,304.51,1.0028
218.0,304.52,1.00277
219.0,304.51,1.00273
220.0,304.5,1.00269
221.0,304.5,1.00266
222.0,304.51,1.00263
223.0,304.5,1.0026
224.0,304.5,1.00257
225.0,304.49,1.00255
226.0,304.49,1.00252
227.0,304.48,1.0025
228.0,304.49,1.00248
229.0,304.49,1.00246
230.0,304.49,1.00244
231.0,304.49,1.00241
232.0,304.49,1.00238
233.0,304.49,1.00236
234.0,304.5,1.00233
235.0,304.49,1.00231
236.0,304.49,1.00228
237.0,304.5,1.00226
238.0,304.5,1.00225
239.0,304.49,1.00223
240.0,304.48,1.00223
241.0,304.48,1.00223
242.0,304.51,1.00223
243.0,304.48,1.00223
244.0,304.5,1.00223
245.0,304.49,1.00222
246.0,304.49,1.00221
247.0,304.49,1.00219
248.0,304.5,1.00216
249.0,304.49,1.00212
250.0,304.48,1.00209
251.0,304.47,1.00206
252.0,304.49,1.00201
253.0,304.48,1.00196
254.0,304.47,1.00192
255.0,304.47,1.00188
256.0,304.48,1.00183
257.0,304.49,1.00178
258.0,304.48,1.00174
259.0,304.48,1.0017
260.0,304.49,1.00166
261.0,304.46,1.00163
262.0,304.49,1.00159
263.0,304.48,1.00156
264.0,304.5,1.00152
265.0,304.48,1.00148
266.0,304.48,1.00144
267.0,304.48,1.0014
268.0,304.47,1.00134
269.0,304.47,1.00129
270.0,304.48,1.00124
271.0,304.48,1.0012
272.0,304.47,1.00116
273.0,304.48,1.00112
274.0,304.46,1.00109
275.0,304.47,1.00107
276.0,304.46,1.00106
277.0,304.45,1.00105
278.0,304.46,1.00103
279.0,304.46,1.00102
280.0,304.46,1.00102
281.0,304.47,1.00102
282.0,304.47,1.00102
283.0,304.46,1.00102
284.0,304.47,1.00102
285.0,304.46,1.00103
286.0,304.46,1.00103
287.0,304.47,1.00104
288.0,304.46,1.00104
289.0,304.46,1.00104
290.0,304.44,1.00104
291.0,304.46,1.00103
292.0,304.47,1.00102
293.0,304.46,1.001
294.0,304.47,1.00099
295.0,304.45,1.00097
296.0,304.45,1.00096
297.0,304.47,1.00095
298.0,304.46,1.00094
299.0,304.46,1.00093
300.0,304.46,1.00092
301.0,304.45,1.00091
302.0,304.46,1.0009
303.0,304.46,1.00089
304.0,304.46,1.00086
305.0,304.46,1.00084
306.0,304.47,1.00082
307.0,304.46,1.00081
308.0,304.45,1.00079
309.0,304.46,1.00078
310.0,304.46,1.00077
311.0,304.46,1.00076
312.0,304.46,1.00075
313.0,304.46,1.00073
314.0,304.47,1.00071
315.0,304.46,1.00069
316.0,304.44,1.00066
317.0,304.45,1.00063
318.0,304.44,1.0006
319.0,304.45,1.00057
320.0,304.45,1.00055
321.0,304.45,1.00053
322.0,304.45,1.00051
323.0,304.44,1.00049
324.0,304.45,1.00048
325.0,304.45,1.00047
326.0,304.44,1.00044
327.0,304.44,1.00042
328.0,304.44,1.00038
329.0,304.45,1.00036
330.0,304.46,1.00033
331.0,304.45,1.00031
332.0,304.45,1.00029
333.0,304.44,1.00027
334.0,304.43,1.00026
335.0,304.43,1.00024
336.0,304.43,1.00023
337.0,304.44,1.00022
338.0,304.43,1.0002
339.0,304.43,1.00018
340.0,304.44,1.00014
341.0,304.43,1.00012
342.0,304.43,1.00009
343.0,304.43,1.00006
344.0,304.44,1.00003
345.0,304.43,0.99999
346.0,304.45,0.99997
347.0,304.44,0.99994
348.0,304.43,0.99992
349.0,304.43,0.99991
350.0,304.43,0.9999
351.0,304.44,0.99989
352.0,304.43,0.9999
353.0,304.42,0.9999
354.0,304.42,0.99991
355.0,304.43,0.99992
356.0,304.42,0.99994
357.0,304.43,0.99995
358.0,304.43,0.99997
359.0,304.43,0.99998
360.0,304.43,1.0
361.0,304.43,1.0
362.0,304.42,1.0
363.0,304.45,1.0
364.0,304.42,0.99997
365.0,304.43,0.99995
366.0,304.43,0.99992
367.0,304.42,0.99989
368.0,304.43,0.99985
369.0,304.43,0.99982
370.0,304.43,0.99978
371.0,304.44,0.99975
372.0,304.44,0.99973
373.0,304.41,0.99971
374.0,304.41,0.99969
375.0,304.42,0.99967
376.0,304.42,0.99967
377.0,304.41,0.99965
378.0,304.41,0.99963
379.0,304.42,0.9996
380.0,304.4,0.99957
381.0,304.42,0.99953
382.0,304.43,0.99951
383.0,304.42,0.99948
384.0,304.42,0.99946
385.0,304.42,0.99944
386.0,304.43,0.99944
387.0,304.42,0.99943
388.0,304.42,0.99946
389.0,304.44,0.99947
390.0,304.42,0.99948
391.0,304.41,0.99949
392.0,304.41,0.9995
393.0,304.44,0.99952
394.0,304.42,0.99953
395.0,304.42,0.99953
396.0,304.41,0.99954
397.0,304.42,0.99954
398.0,304.42,0.99953
399.0,304.42,0.99953
400.0,304.42,0.99952
401.0,304.41,0.99951
402.0,304.41,0.9995
403.0,304.42,0.99949
404.0,304.42,0.99948
405.0,304.42,0.99948
406.0,304.4,0.99947
407.0,304.41,0.99946
408.0,304.4,0.99945
409.0,304.4,0.99944
410.0,304.41,0.99943
411.0,304.4,0.99942
412.0,304.4,0.99939
413.0,304.42,0.99936
414.0,304.42,0.99933
415.0,304.4,0.9993
416.0,304.42,0.99927
417.0,304.42,0.99924
418.0,304.41,0.99922
419.0,304.42,0.9992
420.0,304.4,0.99919
421.0,304.4,0.99918
422.0,304.4,0.99917
423.0,304.4,0.99917
424.0,304.41,0.99917
425.0,304.39,0.99918
426.0,304.41,0.99918
427.0,304.4,0.9992
428.0,304.41,0.99922
429.0,304.41,0.99924
430.0,304.4,0.99926
431.0,304.4,0.99929
432.0,304.4,0.99932
433.0,304.4,0.99933
434.0,304.39,0.99934
435.0,304.39,0.99934
436.0,304.41,0.99931
437.0,304.39,0.99928
438.0,304.4,0.99924
439.0,304.4,0.9992
440.0,304.4,0.99913
441.0,304.41,0.99907
442.0,304.4,0.99902
443.0,304.4,0.99897
444.0,304.41,0.99894
445.0,304.4,0.99891
446.0,304.41,0.99889
447.0,304.41,0.99888
448.0,304.4,0.99891
449.0,304.41,0.99892
450.0,304.42,0.99893
451.0,304.4,0.99894
452.0,304.4,0.99895
453.0,304.42,0.99895
454.0,304.4,0.99895
455.0,304.41,0.99894
456.0,304.39,0.99892
457.0,304.4,0.9989
458.0,304.41,0.99888
459.0,304.39,0.99885
460.0,304.4,0.99883
461.0,304.4,0.9988
462.0,304.41,0.99878
463.0,304.4,0.99876
464.0,304.42,0.99874
465.0,304.41,0.99872
466.0,304.41,0.9987
467.0,304.4,0.99869
468.0,304.41,0.99867
469.0,304.42,0.99865
470.0,304.4,0.99863
471.0,304.41,0.99861
472.0,304.42,0.9986
473.0,304.41,0.99859
474.0,304.39,0.99858
475.0,304.41,0.99858
476.0,304.42,0.9986
477.0,304.43,0.99861
478.0,304.42,0.99862
479.0,304.4,0.99864
480.0,304.41,0.99866
481.0,304.39,0.99868
482.0,304.39,0.99869
483.0,304.41,0.9987
484.0,304.4,0.9987
485.0,304.4,0.99869
486.0,304.39,0.99868
487.0,304.4,0.99868
488.0,304.39,0.99865
489.0,304.39,0.99864
490.0,304.4,0.99863
491.0,304.4,0.99862
492.0,304.38,0.99863
493.0,304.39,0.99864
494.0,304.4,0.99864
495.0,304.4,0.99865
496.0,304.41,0.99867
497.0,304.41,0.99869
498.0,304.41,0.9987
499.0,304.39,0.99871
500.0,304.4,0.99872
501.0,304.39,0.99873
502.0,304.4,0.99874
503.0,304.41,0.99874
504.0,304.4,0.99873
505.0,304.4,0.99872
506.0,304.4,0.99872
507.0,304.4,0.99871
508.0,304.39,0.99869
509.0,304.41,0.99868
510.0,304.41,0.99867
511.0,304.42,0.99866
512.0,304.41,0.99866
513.0,304.42,0.99866
514.0,304.4,0.99866
515.0,304.4,0.99867
516.0,304.4,0.99867
517.0,304.41,0.99868
518.0,304.4,0.99868
519.0,304.41,0.99868
520.0,304.4,0.99867
521.0,304.41,0.99866
522.0,304.4,0.99865
523.0,304.41,0.99864
524.0,304.41,0.99862
525.0,304.4,0.99861
526.0,304.42,0.9986
527.0,304.42,0.99858
528.0,304.4,0.99858
529.0,304.43,0.99857
530.0,304.4,0.99856
531.0,304.4,0.99856
532.0,304.41,0.99856
533.0,304.39,0.99854
534.0,304.41,0.99853
535.0,304.39,0.99852
536.0,304.39,0.9985
537.0,304.39,0.99849
538.0,304.41,0.99848
539.0,304.4,0.99847
540.0,304.39,0.99847
541.0,304.39,0.99846
542.0,304.4,0.99846
543.0,304.4,0.99846
544.0,304.4,0.99845
545.0,304.4,0.99845
546.0,304.4,0.99844
547.0,304.38,0.99844
548.0,304.39,0.99843
549.0,304.39,0.99842
550.0,304.41,0.99841
551.0,304.4,0.9984
552.0,304.39,0.99839
553.0,304.39,0.99838
554.0,304.39,0.99837
555.0,304.38,0.99836
556.0,304.39,0.99834
557.0,304.39,0.99831
558.0,304.4,0.99828
559.0,304.4,0.99824
560.0,304.4,0.99818
561.0,304.41,0.99813
562.0,304.38,0.99808
563.0,304.39,0.99802
564.0,304.39,0.99797
565.0,304.39,0.99794
566.0,304.4,0.99791
567.0,304.38,0.9979
568.0,304.4,0.99793
569.0,304.39,0.99796
570.0,304.4,0.99799
571.0,304.39,0.99802
572.0,304.39,0.99808
573.0,304.38,0.99812
574.0,304.39,0.99815
575.0,304.4,0.99818
576.0,304.39,0.9982
577.0,304.39,0.99821
578.0,304.38,0.99823
579.0,304.39,0.99824
580.0,304.38,0.99824
581.0,304.38,0.99824
582.0,304.38,0.99824
583.0,304.39,0.99824
584.0,304.38,0.99824
585.0,304.39,0.99824
586.0,304.39,0.99824
587.0,304.39,0.99825
588.0,304.4,0.99826
589.0,304.38,0.99826
590.0,304.37,0.99826
591.0,304.37,0.99826
592.0,304.37,0.99823
593.0,304.39,0.99821
594.0,304.37,0.99818
595.0,304.38,0.99815
596.0,304.39,0.9981
597.0,304.4,0.99806
598.0,304.38,0.99803
599.0,304.39,0.99799
600.0,304.39,0.99797
601.0,304.38,0.99794
602.0,304.39,0.99792
603.0,304.38,0.9979
604.0,304.4,0.99789
605.0,304.39,0.99788
606.0,304.38,0.99787
607.0,304.4,0.99786
608.0,304.39,0.99786
609.0,304.4,0.99786
610.0,304.4,0.99786
611.0,304.38,0.99786
612.0,304.39,0.99786
613.0,304.4,0.99787
614.0,304.4,0.99787
615.0,304.39,0.99788
616.0,304.4,0.99788
617.0,304.4,0.99789
618.0,304.39,0.99789
619.0,304.39,0.9979
620.0,304.41,0.9979
621.0,304.4,0.9979
622.0,304.4,0.99791
623.0,304.41,0.99792
624.0,304.41,0.99792
625.0,304.4,0.99792
626.0,304.39,0.99792
627.0,304.4,0.99791
628.0,304.41,0.9979
629.0,304.4,0.99789
630.0,304.39,0.99788
631.0,304.41,0.99788
632.0,304.4,0.99787
633.0,304.39,0.99786
634.0,304.4,0.99786
635.0,304.4,0.99786
636.0,304.4,0.99786
637.0,304.39,0.99786
638.0,304.41,0.99785
639.0,304.4,0.99784
640.0,304.4,0.99784
641.0,304.4,0.99784
642.0,304.39,0.99783
643.0,304.4,0.99783
644.0,304.39,0.99783
645.0,304.39,0.99783
646.0,304.39,0.99782
647.0,304.39,0.99782
648.0,304.4,0.99781
649.0,304.41,0.9978
650.0,304.39,0.9978
651.0,304.39,0.99779
652.0,304.41,0.99778
653.0,304.41,0.99778
654.0,304.41,0.99777
655.0,304.4,0.99776
656.0,304.4,0.99775
657.0,304.4,0.99774
658.0,304.39,0.99773
659.0,304.39,0.99772
660.0,304.4,0.99771
661.0,304.39,0.99771
662.0,304.41,0.99771
663.0,304.39,0.99771
664.0,304.39,0.99772
665.0,304.4,0.99771
666.0,304.4,0.9977
667.0,304.4,0.99769
668.0,304.41,0.99766
669.0,304.4,0.99763
670.0,304.4,0.99761
671.0,304.39,0.99758
672.0,304.39,0.99756
673.0,304.39,0.99754
674.0,304.39,0.99753
675.0,304.4,0.99753
676.0,304.41,0.99755
677.0,304.41,0.99756
678.0,304.41,0.99758
679.0,304.4,0.9976
680.0,304.41,0.99764
681.0,304.4,0.99766
682.0,304.4,0.99767
683.0,304.39,0.99768
684.0,304.4,0.99767
685.0,304.39,0.99767
686.0,304.4,0.99767
687.0,304.39,0.99766
688.0,304.39,0.99765
689.0,304.39,0.99764
690.0,304.39,0.99762
691.0,304.39,0.99762
692.0,304.4,0.9976
693.0,304.4,0.99759
694.0,304.4,0.99758
695.0,304.39,0.99757
696.0,304.38,0.99755
697.0,304.4,0.99754
698.0,304.39,0.99752
699.0,304.39,0.99751
700.0,304.39,0.99751
701.0,304.39,0.99751
702.0,304.37,0.99752
703.0,304.4,0.99753
704.0,304.4,0.99756
705.0,304.39,0.99758
706.0,304.4,0.99759
707.0,304.39,0.99761
708.0,304.4,0.99761
709.0,304.4,0.99762
710.0,304.4,0.99761
711.0,304.39,0.9976
712.0,304.39,0.99757
713.0,304.4,0.99754
714.0,304.39,0.99752
715.0,304.4,0.99749
716.0,304.4,0.99745
717.0,304.39,0.99742
718.0,304.4,0.99739
719.0,304.39,0.99737
720.0,304.39,0.99735
721.0,304.39,0.99734
722.0,304.38,0.99733
723.0,304.41,0.99732
724.0,304.39,0.99733
725.0,304.39,0.99733
726.0,304.38,0.99733
727.0,304.37,0.99733
728.0,304.39,0.99733
729.0,304.38,0.99733
730.0,304.39,0.99732
731.0,304.4,0.99732
732.0,304.4,0.9973
733.0,304.4,0.99729
734.0,304.39,0.99728
735.0,304.39,0.99728
736.0,304.39,0.99728
737.0,304.38,0.99728
738.0,304.4,0.99728
739.0,304.39,0.99728
740.0,304.39,0.9973
741.0,304.39,0.99732
742.0,304.39,0.99734
743.0,304.39,0.99736
744.0,304.39,0.99737
745.0,304.39,0.99738
746.0,304.39,0.99739
747.0,304.39,0.99739
748.0,304.39,0.99737
749.0,304.4,0.99736
750.0,304.4,0.99734
751.0,304.39,0.99733
752.0,304.4,0.99731
753.0,304.39,0.9973
754.0,304.41,0.99729
755.0,304.4,0.99728
756.0,304.38,0.99728
757.0,304.39,0.99727
758.0,304.4,0.99726
759.0,304.39,0.99726
760.0,304.4,0.99726
761.0,304.4,0.99725
762.0,304.39,0.99724
763.0,304.41,0.99724
764.0,304.39,0.99722
765.0,304.4,0.99721
766.0,304.41,0.9972
767.0,304.4,0.99718
768.0,304.39,0.99716
769.0,304.39,0.99715
770.0,304.39,0.99713
771.0,304.41,0.99711
772.0,304.4,0.9971
773.0,304.4,0.99709
774.0,304.4,0.99708
775.0,304.39,0.99707
776.0,304.39,0.99706
777.0,304.4,0.99705
778.0,304.41,0.99704
779.0,304.4,0.99703
780.0,304.38,0.99702
781.0,304.4,0.99702
782.0,304.4,0.99702
783.0,304.39,0.99702
784.0,304.41,0.99703
785.0,304.4,0.99703
786.0,304.39,0.99704
787.0,304.39,0.99704
788.0,304.4,0.99704
789.0,304.39,0.99703
790.0,304.4,0.99703
791.0,304.4,0.99702
792.0,304.39,0.99701
793.0,304.39,0.99701
794.0,304.4,0.99702
795.0,304.38,0.99702
796.0,304.39,0.99704
797.0,304.39,0.99706
798.0,304.39,0.99707
799.0,304.4,0.99709
800.0,304.4,0.9971
801.0,304.39,0.99711
802.0,304.39,0.99712
803.0,304.4,0.99713
804.0,304.4,0.99714
805.0,304.39,0.99714
806.0,304.39,0.99715
807.0,304.4,0.99715
808.0,304.38,0.99715
809.0,304.39,0.99715
810.0,304.39,0.99715
811.0,304.39,0.99716
812.0,304.39,0.99716
813.0,304.39,0.99717
814.0,304.4,0.99717
815.0,304.39,0.99718
816.0,304.39,0.99718
817.0,304.4,0.99718
818.0,304.4,0.99718
819.0,304.39,0.99718
820.0,304.41,0.99717
821.0,304.4,0.99716
822.0,304.39,0.99714
823.0,304.4,0.99713
824.0,304.4,0.99711
825.0,304.39,0.9971
826.0,304.39,0.99708
827.0,304.41,0.99707
828.0,304.39,0.99707
829.0,304.39,0.99706
830.0,304.38,0.99706
831.0,304.4,0.99705
832.0,304.39,0.99704
833.0,304.37,0.99703
834.0,304.38,0.99701
835.0,304.38,0.997
836.0,304.39,0.99698
837.0,304.39,0.99697
838.0,304.37,0.99695
839.0,304.39,0.99694
840.0,304.39,0.99693
841.0,304.37,0.99692
842.0,304.37,0.99691
843.0,304.39,0.9969
844.0,304.4,0.9969
845.0,304.38,0.9969
846.0,304.4,0.9969
847.0,304.37,0.9969
848.0,304.38,0.9969
849.0,304.38,0.99689
850.0,304.39,0.99689
851.0,304.39,0.99688
852.0,304.39,0.99687
853.0,304.38,0.99686
854.0,304.38,0.99685
855.0,304.37,0.99684
856.0,304.37,0.99683
857.0,304.38,0.99682
858.0,304.4,0.99681
859.0,304.4,0.9968
860.0,304.4,0.9968
861.0,304.37,0.99679
862.0,304.38,0.99679
863.0,304.39,0.99679
864.0,304.38,0.9968
865.0,304.38,0.9968
866.0,304.37,0.99681
867.0,304.39,0.99682
868.0,304.39,0.99682
869.0,304.38,0.99683
870.0,304.39,0.99683
871.0,304.39,0.99683
872.0,304.4,0.99682
873.0,304.4,0.99682
874.0,304.39,0.99682
875.0,304.39,0.99682
876.0,304.4,0.99682
877.0,304.38,0.99682
878.0,304.38,0.99681
879.0,304.39,0.99681
880.0,304.38,0.9968
881.0,304.38,0.99679
882.0,304.39,0.99678
883.0,304.4,0.99678
884.0,304.4,0.99676
885.0,304.39,0.99675
886.0,304.38,0.99674
887.0,304.4,0.99672
888.0,304.4,0.99671
889.0,304.41,0.9967
890.0,304.4,0.9967
891.0,304.4,0.99669
892.0,304.38,0.9967
893.0,304.39,0.99671
894.0,304.39,0.99671
895.0,304.4,0.99672
896.0,304.39,0.99674
897.0,304.39,0.99675
898.0,304.4,0.99676
899.0,304.39,0.99678
900.0,304.39,0.9968
901.0,304.4,0.99682
902.0,304.39,0.99684
903.0,304.39,0.99686
904.0,304.38,0.99687
905.0,304.39,0.99688
906.0,304.37,0.99689
907.0,304.4,0.9969
908.0,304.4,0.99689
909.0,304.39,0.99689
910.0,304.38,0.99688
911.0,304.39,0.99688
912.0,304.38,0.99686
913.0,304.4,0.99685
914.0,304.39,0.99684
915.0,304.4,0.99682
916.0,304.38,0.9968
917.0,304.4,0.99677
918.0,304.39,0.99675
919.0,304.41,0.99672
920.0,304.4,0.9967
921.0,304.4,0.99668
922.0,304.39,0.99668
923.0,304.41,0.99667
924.0,304.38,0.99668
925.0,304.39,0.99669
926.0,304.39,0.9967
927.0,304.41,0.99671
928.0,304.4,0.99673
929.0,304.39,0.99675
930.0,304.4,0.99676
931.0,304.38,0.99677
932.0,304.38,0.99678
933.0,304.39,0.99679
934.0,304.4,0.99679
935.0,304.4,0.9968
936.0,304.39,0.99679
937.0,304.38,0.99678
938.0,304.39,0.99678
939.0,304.39,0.99678
940.0,304.38,0.99677
941.0,304.38,0.99677
942.0,304.39,0.99676
943.0,304.38,0.99676
944.0,304.38,0.99674
945.0,304.39,0.99673
946.0,304.39,0.99672
947.0,304.39,0.9967
948.0,304.37,0.99669
949.0,304.39,0.99668
950.0,304.38,0.99667
951.0,304.38,0.99666
952.0,304.4,0.99666
953.0,304.39,0.99666
954.0,304.4,0.99666
955.0,304.39,0.99666
956.0,304.39,0.99667
957.0,304.4,0.99668
958.0,304.38,0.99669
959.0,304.41,0.99669
960.0,304.4,0.99669
961.0,304.4,0.99669
962.0,304.39,0.99669
963.0,304.4,0.99668
964.0,304.39,0.99667
965.0,304.4,0.99666
966.0,304.4,0.99666
967.0,304.4,0.99666
968.0,304.41,0.99666
969.0,304.4,0.99666
970.0,304.4,0.99665
971.0,304.4,0.99665
972.0,304.4,0.99665
973.0,304.39,0.99664
974.0,304.39,0.99664
975.0,304.4,0.99663
976.0,304.4,0.99662
977.0,304.39,0.99661
978.0,304.39,0.9966
979.0,304.39,0.99659
980.0,304.39,0.99659
981.0,304.39,0.99658
982.0,304.37,0.99657
983.0,304.41,0.99657
984.0,304.39,0.99657
985.0,304.38,0.99657
986.0,304.39,0.99657
987.0,304.4,0.99658
988.0,304.4,0.99658
989.0,304.39,0.99659
990.0,304.39,0.9966
991.0,304.39,0.9966
992.0,304.38,0.9966
993.0,304.4,0.99658
994.0,304.39,0.99657
995.0,304.4,0.99655
996.0,304.39,0.99651
997.0,304.39,0.99649
998.0,304.39,0.99647
999.0,304.39,0.99645
1000.0,304.4,0.99644
1001.0,304.38,0.99644
1002.0,304.39,0.99645
1003.0,304.39,0.99646
1004.0,304.4,0.99648
1005.0,304.4,0.9965
1006.0,304.39,0.99652
1007.0,304.39,0.99654
1008.0,304.4,0.99655
1009.0,304.39,0.99656
1010.0,304.4,0.99657
1011.0,304.38,0.99658
1012.0,304.38,0.99657
1013.0,304.38,0.99657
1014.0,304.41,0.99657
1015.0,304.39,0.99657
1016.0,304.38,0.99656
1017.0,304.4,0.99656
1018.0,304.39,0.99656
1019.0,304.39,0.99656
1020.0,304.39,0.99656
1021.0,304.39,0.99656
1022.0,304.38,0.99656
1023.0,304.4,0.99656
1024.0,304.38,0.99656
1025.0,304.39,0.99656
1026.0,304.41,0.99656
1027.0,304.38,0.99656
1028.0,304.38,0.99655
1029.0,304.4,0.99654
1030.0,304.4,0.99653
1031.0,304.41,0.99652
1032.0,304.4,0.9965
1033.0,304.41,0.99648
1034.0,304.4,0.99647
1035.0,304.4,0.99646
1036.0,304.4,0.99645
1037.0,304.4,0.99645
1038.0,304.39,0.99645
1039.0,304.41,0.99645
1040.0,304.41,0.99647
1041.0,304.39,0.99649
1042.0,304.4,0.99651
1043.0,304.38,0.99652
1044.0,304.39,0.99655
1045.0,304.4,0.99657
1046.0,304.38,0.99658
1047.0,304.4,0.9966
1048.0,304.4,0.99661
1049.0,304.39,0.99661
1050.0,304.4,0.99662
1051.0,304.42,0.99662
1052.0,304.39,0.9966
1053.0,304.39,0.99659
1054.0,304.4,0.99658
1055.0,304.39,0.99658
1056.0,304.4,0.99657
1057.0,304.4,0.99657
1058.0,304.4,0.99658
1059.0,304.39,0.99658
1060.0,304.39,0.99659
1061.0,304.39,0.9966
1062.0,304.41,0.99661
1063.0,304.39,0.99662
1064.0,304.4,0.99662
1065.0,304.38,0.99661
1066.0,304.4,0.9966
1067.0,304.39,0.99658
1068.0,304.4,0.99655
1069.0,304.39,0.99652
1070.0,304.4,0.9965
1071.0,304.4,0.99648
1072.0,304.4,0.99645
1073.0,304.39,0.99643
1074.0,304.4,0.99641
1075.0,304.39,0.99639
1076.0,304.39,0.99639
1077.0,304.39,0.99638
1078.0,304.4,0.99637
1079.0,304.39,0.99636
1080.0,304.38,0.99636
1081.0,304.39,0.99636
1082.0,304.38,0.99635
1083.0,304.39,0.99635
1084.0,304.39,0.99634
1085.0,304.39,0.99633
1086.0,304.39,0.99633
1087.0,304.38,0.99632
1088.0,304.39,0.99631
1089.0,304.39,0.9963
1090.0,304.38,0.99629
1091.0,304.39,0.99629
1092.0,304.39,0.99629
1093.0,304.39,0.99629
1094.0,304.4,0.9963
1095.0,304.39,0.9963
1096.0,304.4,0.99631
1097.0,304.4,0.99632
1098.0,304.38,0.99633
1099.0,304.39,0.99633
1100.0,304.37,0.99634
1101.0,304.39,0.99634
1102.0,304.39,0.99634
1103.0,304.38,0.99635
1104.0,304.39,0.99635
1105.0,304.4,0.99635
1106.0,304.39,0.99635
1107.0,304.37,0.99635
1108.0,304.38,0.99636
1109.0,304.39,0.99636
1110.0,304.38,0.99636
1111.0,304.38,0.99637
1112.0,304.39,0.99638
1113.0,304.39,0.9964
1114.0,304.38,0.99641
1115.0,304.38,0.99643
1116.0,304.38,0.99645
1117.0,304.41,0.99646
1118.0,304.39,0.99648
1119.0,304.39,0.99649
1120.0,304.39,0.9965
1121.0,304.39,0.9965
1122.0,304.38,0.9965
1123.0,304.4,0.9965
1124.0,304.39,0.99648
1125.0,304.39,0.99647
1126.0,304.39,0.99646
1127.0,304.4,0.99644
1128.0,304.38,0.99643
1129.0,304.38,0.99642
1130.0,304.4,0.99641
1131.0,304.39,0.9964
1132.0,304.4,0.9964
1133.0,304.4,0.99641
1134.0,304.39,0.99641
1135.0,304.4,0.99641
1136.0,304.4,0.99642
1137.0,304.4,0.99643
1138.0,304.38,0.99643
1139.0,304.38,0.99644
1140.0,304.38,0.99645
1141.0,304.38,0.99646
1142.0,304.39,0.99647
1143.0,304.38,0.99648
1144.0,304.38,0.9965
1145.0,304.39,0.99652
1146.0,304.39,0.99654
1147.0,304.39,0.99655
1148.0,304.39,0.99657
1149.0,304.39,0.99658
1150.0,304.39,0.9966
1151.0,304.4,0.99662
1152.0,304.39,0.99664
1153.0,304.39,0.99665
1154.0,304.38,0.99667
1155.0,304.4,0.99668
1156.0,304.39,0.99669
1157.0,304.4,0.99669
1158.0,304.39,0.99669
1159.0,304.41,0.99669
1160.0,304.4,0.99666
1161.0,304.4,0.99664
1162.0,304.39,0.99661
1163.0,304.4,0.99658
1164.0,304.4,0.99654
1165.0,304.39,0.99651
1166.0,304.38,0.99649
1167.0,304.4,0.99646
1168.0,304.4,0.99645
1169.0,304.39,0.99645
1170.0,304.4,0.99646
1171.0,304.4,0.99647
1172.0,304.4,0.99651
1173.0,304.38,0.99655
1174.0,304.39,0.99658
1175.0,304.4,0.99662
1176.0,304.38,0.99667
1177.0,304.4,0.99671
1178.0,304.39,0.99673
1179.0,304.38,0.99676
1180.0,304.4,0.99676
1181.0,304.4,0.99677
1182.0,304.39,0.99677
1183.0,304.39,0.99676
1184.0,304.39,0.99675
1185.0,304.39,0.99674
1186.0,304.4,0.99672
1187.0,304.4,0.99671
1188.0,304.39,0.99668
1189.0,304.38,0.99666
1190.0,304.39,0.99663
1191.0,304.39,0.9966
1192.0,304.4,0.99655
1193.0,304.39,0.99652
1194.0,304.4,0.99648
1195.0,304.38,0.99644
1196.0,304.38,0.9964
1197.0,304.38,0.99636
1198.0,304.39,0.9963
1199.0,304.38,0.99621
1200.0,304.35,0.99598
1201.0,304.37,0.99573
1202.0,304.46,0.99544
1203.0,304.74,0.99515
1204.0,305.14,0.9947
1205.0,305.6,0.99441
1206.0,306.16,0.99425
1207.0,306.79,0.99422
1208.0,307.54,0.99425
1209.0,308.35,0.99424
1210.0,309.26,0.99432
1211.0,310.29,0.99449
1212.0,311.43,0.99489
1213.0,312.66,0.99522
1214.0,313.97,0.99542
1215.0,315.4,0.99564
1216.0,316.91,0.99592
1217.0,318.51,0.9962
1218.0,320.22,0.99653
1219.0,322.03,0.9969
1220.0,323.91,0.99724
1221.0,325.88,0.99761
1222.0,327.96,0.99792
1223.0,330.1,0.9982
1224.0,332.34,0.9986
1225.0,334.66,0.99884
1226.0,337.08,0.99895
1227.0,339.56,0.99897
1228.0,342.13,0.99876
1229.0,344.77,0.99858
1230.0,347.49,0.99833
1231.0,350.29,0.998
1232.0,353.16,0.99753
1233.0,356.08,0.99713
1234.0,358.82,0.9967
1235.0,361.37,0.99624
1236.0,363.9,0.99581
1237.0,366.48,0.99538
1238.0,369.11,0.99493
1239.0,371.73,0.99447
1240.0,374.36,0.99412
1241.0,376.96,0.99369
1242.0,379.57,0.99319
1243.0,382.16,0.99267
1244.0,384.72,0.99218
1245.0,387.27,0.99167
1246.0,389.79,0.99112
1247.0,392.28,0.99055
1248.0,394.75,0.99001
1249.0,397.2,0.98949
1250.0,399.61,0.98897
1251.0,401.99,0.98845
1252.0,404.34,0.98805
1253.0,406.67,0.98764
1254.0,408.96,0.98726
1255.0,411.25,0.98688
1256.0,413.48,0.98665
1257.0,415.7,0.98639
1258.0,417.9,0.98615
1259.0,420.06,0.98593
1260.0,422.2,0.9858
1261.0,424.31,0.98565
1262.0,426.4,0.98551
1263.0,428.47,0.98538
1264.0,430.51,0.9853
1265.0,432.52,0.9852
1266.0,434.51,0.98511
1267.0,436.47,0.98502
1268.0,438.42,0.98496
1269.0,440.34,0.98489
1270.0,442.23,0.98483
1271.0,444.11,0.98477
1272.0,445.95,0.98472
1273.0,447.79,0.98465
1274.0,449.59,0.98458
1275.0,451.38,0.98451
1276.0,453.14,0.98442
1277.0,454.9,0.98432
1278.0,456.61,0.98423
1279.0,458.32,0.98413
1280.0,460.0,0.984
1281.0,461.66,0.98388
1282.0,463.31,0.98375
1283.0,464.93,0.98363
1284.0,466.54,0.98348
1285.0,468.12,0.98334
1286.0,469.7,0.9832
1287.0,471.26,0.98305
1288.0,472.78,0.98288
1289.0,474.3,0.98271
1290.0,475.8,0.98253
1291.0,477.28,0.98235
1292.0,478.74,0.98214
1293.0,480.19,0.98193
1294.0,481.62,0.98172
1295.0,483.03,0.9815
1296.0,484.42,0.98126
1297.0,485.8,0.98103
1298.0,487.16,0.98079
1299.0,488.51,0.98056
1300.0,489.83,0.98031
1301.0,491.14,0.98007
1302.0,492.45,0.97983
1303.0,493.72,0.97958
1304.0,494.99,0.97932
1305.0,496.24,0.97906
1306.0,497.49,0.97878
1307.0,498.71,0.97849
1308.0,499.92,0.97815
1309.0,501.11,0.97781
1310.0,502.3,0.97746
1311.0,503.45,0.9771
1312.0,504.6,0.97668
1313.0,505.73,0.97628
1314.0,506.87,0.97588
1315.0,507.98,0.97548
1316.0,509.07,0.97507
1317.0,510.15,0.97467
1318.0,511.22,0.97427
1319.0,512.28,0.97388
1320.0,513.32,0.97348
1321.0,514.35,0.97308
1322.0,515.38,0.97266
1323.0,516.39,0.97224
1324.0,517.36,0.97178
1325.0,518.35,0.97131
1326.0,519.32,0.97083
1327.0,520.28,0.97034
1328.0,521.22,0.96978
1329.0,522.15,0.96924
1330.0,523.08,0.96869
1331.0,523.99,0.96814
1332.0,524.89,0.96755
1333.0,525.78,0.96698
1334.0,526.66,0.9664
1335.0,527.52,0.96583
1336.0,528.39,0.96524
1337.0,529.23,0.96464
1338.0,530.07,0.96404
1339.0,530.88,0.96343
1340.0,531.7,0.96278
1341.0,532.5,0.96214
1342.0,533.29,0.96149
1343.0,534.08,0.96083
1344.0,534.85,0.96012
1345.0,535.62,0.95942
1346.0,536.38,0.95871
1347.0,537.12,0.95799
1348.0,537.86,0.95724
1349.0,538.59,0.9565
1350.0,539.31,0.95576
1351.0,540.01,0.95502
1352.0,540.71,0.95425
1353.0,541.41,0.95348
1354.0,542.09,0.95269
1355.0,542.77,0.9519
1356.0,543.44,0.95107
1357.0,544.1,0.95024
1358.0,544.75,0.9494
1359.0,545.39,0.94855
1360.0,546.03,0.94766
1361.0,546.65,0.94678
1362.0,547.28,0.9459
1363.0,547.88,0.945
1364.0,548.49,0.94406
1365.0,549.09,0.94313
1366.0,549.68,0.94219
1367.0,550.26,0.94125
1368.0,550.83,0.94025
1369.0,551.41,0.93927
1370.0,551.98,0.93828
1371.0,552.52,0.93728
1372.0,553.07,0.93626
1373.0,553.61,0.93526
1374.0,554.14,0.93426
1375.0,554.67,0.93326
1376.0,555.2,0.93227
1377.0,555.71,0.93128
1378.0,556.21,0.9303
1379.0,556.73,0.92931
1380.0,557.21,0.92834
1381.0,557.71,0.92736
1382.0,558.19,0.92638
1383.0,558.67,0.9254
1384.0,559.14,0.92441
1385.0,559.61,0.92343
1386.0,560.06,0.92244
1387.0,560.52,0.92145
1388.0,560.98,0.92045
1389.0,561.4,0.91944
1390.0,561.84,0.91843
1391.0,562.26,0.91742
1392.0,562.7,0.91639
1393.0,563.12,0.91537
1394.0,563.52,0.91436
1395.0,563.94,0.91334
1396.0,564.34,0.91233
1397.0,564.74,0.91132
1398.0,565.14,0.9103
1399.0,565.51,0.90929
1400.0,565.9,0.90828
1401.0,566.28,0.90727
1402.0,566.66,0.90626
1403.0,567.02,0.90524
1404.0,567.39,0.90422
1405.0,567.74,0.90319
1406.0,568.1,0.90216
1407.0,568.45,0.90112
1408.0,568.79,0.90007
1409.0,569.13,0.89901
1410.0,569.47,0.89796
1411.0,569.8,0.8969
1412.0,570.12,0.89583
1413.0,570.44,0.89476
1414.0,570.77,0.89369
1415.0,571.08,0.89262
1416.0,571.4,0.89154
1417.0,571.71,0.89046
1418.0,572.0,0.88938
1419.0,572.29,0.8883
1420.0,572.59,0.88721
1421.0,572.89,0.88612
1422.0,573.17,0.88503
1423.0,573.45,0.88393
1424.0,573.73,0.88282
1425.0,574.0,0.8817
1426.0,574.27,0.88058
1427.0,574.55,0.87945
1428.0,574.81,0.87829
1429.0,575.07,0.87713
1430.0,575.33,0.87596
1431.0,575.58,0.87477
1432.0,575.84,0.87354
1433.0,576.09,0.87231
1434.0,576.32,0.87108
1435.0,576.57,0.86984
1436.0,576.8,0.86857
1437.0,577.03,0.86733
1438.0,577.27,0.86609
1439.0,577.5,0.86486
1440.0,577.72,0.86366
1441.0,577.94,0.86245
1442.0,578.17,0.86126
1443.0,578.37,0.86007
1444.0,578.59,0.85891
1445.0,578.8,0.85775
1446.0,579.0,0.85658
1447.0,579.21,0.85542
1448.0,579.42,0.85427
1449.0,579.62,0.85312
1450.0,579.8,0.85196
1451.0,579.99,0.8508
1452.0,580.19,0.84964
1453.0,580.38,0.84848
1454.0,580.56,0.84732
1455.0,580.74,0.84617
1456.0,580.91,0.84502
1457.0,581.09,0.84387
1458.0,581.27,0.84273
1459.0,581.44,0.8416
1460.0,581.6,0.84049
1461.0,581.78,0.83937
1462.0,581.95,0.83826
1463.0,582.11,0.83716
1464.0,582.27,0.83608
1465.0,582.43,0.83499
1466.0,582.58,0.8339
1467.0,582.73,0.83282
1468.0,582.9,0.83173
1469.0,583.04,0.83064
1470.0,583.18,0.82955
1471.0,583.33,0.82846
1472.0,583.47,0.82736
1473.0,583.62,0.82627
1474.0,583.76,0.82519
1475.0,583.89,0.82411
1476.0,584.04,0.82306
1477.0,584.16,0.822
1478.0,584.3,0.82095
1479.0,584.44,0.81991
1480.0,584.56,0.81888
1481.0,584.7,0.81785
1482.0,584.82,0.81683
1483.0,584.94,0.8158
1484.0,585.06,0.81479
1485.0,585.18,0.81376
1486.0,585.3,0.81273
1487.0,585.41,0.8117
1488.0,585.52,0.81067
1489.0,585.64,0.80964
1490.0,585.75,0.80861
1491.0,585.86,0.80759
1492.0,585.97,0.80658
1493.0,586.08,0.80558
1494.0,586.17,0.80458
1495.0,586.29,0.80358
1496.0,586.39,0.80261
1497.0,586.49,0.80163
1498.0,586.6,0.80064
1499.0,586.69,0.79966
1500.0,586.79,0.79867
1501.0,586.88,0.79768
1502.0,586.98,0.79669
1503.0,587.07,0.7957
1504.0,587.16,0.79471
1505.0,587.25,0.79372
1506.0,587.35,0.79274
1507.0,587.43,0.79176
1508.0,587.52,0.79079
1509.0,587.61,0.78983
1510.0,587.7,0.78888
1511.0,587.78,0.78794
1512.0,587.86,0.78702
1513.0,587.94,0.7861
1514.0,588.01,0.78518
1515.0,588.1,0.78426
1516.0,588.19,0.78336
1517.0,588.25,0.78245
1518.0,588.32,0.78155
1519.0,588.4,0.78065
1520.0,588.47,0.77976
1521.0,588.54,0.77887
1522.0,588.61,0.77798
1523.0,588.69,0.7771
1524.0,588.75,0.77623
1525.0,588.82,0.77535
1526.0,588.88,0.77447
1527.0,588.96,0.77358
1528.0,589.03,0.7727
1529.0,589.09,0.77181
1530.0,589.15,0.77092
1531.0,589.21,0.77004
1532.0,589.28,0.76915
1533.0,589.34,0.76826
1534.0,589.4,0.76737
1535.0,589.45,0.76648
1536.0,589.52,0.7656
1537.0,589.57,0.76471
1538.0,589.63,0.76384
1539.0,589.68,0.76296
1540.0,589.74,0.7621
1541.0,589.8,0.76125
1542.0,589.85,0.76039
1543.0,589.9,0.75954
1544.0,589.96,0.75872
1545.0,590.01,0.75788
1546.0,590.06,0.75705
1547.0,590.12,0.75623
1548.0,590.17,0.75542
1549.0,590.21,0.75461
1550.0,590.26,0.75381
1551.0,590.3,0.75301
1552.0,590.35,0.75223
1553.0,590.39,0.75146
1554.0,590.44,0.75068
1555.0,590.48,0.7499
1556.0,590.52,0.74914
1557.0,590.58,0.74838
1558.0,590.61,0.74762
1559.0,590.65,0.74686
1560.0,590.7,0.74611
1561.0,590.74,0.74535
1562.0,590.78,0.7446
1563.0,590.82,0.74384
1564.0,590.86,0.74309
1565.0,590.9,0.74234
1566.0,590.94,0.74158
1567.0,590.98,0.74082
1568.0,591.0,0.74006
1569.0,591.05,0.7393
1570.0,591.09,0.73855
1571.0,591.12,0.7378
1572.0,591.16,0.73706
1573.0,591.2,0.73633
1574.0,591.23,0.7356
1575.0,591.26,0.73489
1576.0,591.3,0.7342
1577.0,591.33,0.73349
1578.0,591.36,0.73278
1579.0,591.4,0.73208
1580.0,591.43,0.73137
1581.0,591.46,0.73066
1582.0,591.5,0.72994
1583.0,591.52,0.72923
1584.0,591.55,0.72852
1585.0,591.57,0.72781
1586.0,591.61,0.72711
1587.0,591.64,0.72641
1588.0,591.66,0.72572
1589.0,591.69,0.72504
1590.0,591.73,0.72435
1591.0,591.74,0.72366
1592.0,591.77,0.72298
1593.0,591.79,0.72229
1594.0,591.82,0.72161
1595.0,591.85,0.72093
1596.0,591.88,0.72027
1597.0,591.91,0.71961
1598.0,591.93,0.71895
1599.0,591.96,0.7183
1600.0,591.97,0.71767
1601.0,592.0,0.71703
1602.0,592.01,0.71639
1603.0,592.04,0.71575
1604.0,592.07,0.71511
1605.0,592.09,0.71447
1606.0,592.11,0.71382
1607.0,592.13,0.71317
1608.0,592.15,0.71251
1609.0,592.16,0.71186
1610.0,592.2,0.71121
1611.0,592.22,0.71057
1612.0,592.24,0.70994
1613.0,592.26,0.7093
1614.0,592.27,0.70868
1615.0,592.29,0.70806
1616.0,592.31,0.70745
1617.0,592.34,0.70684
1618.0,592.35,0.70624
1619.0,592.37,0.70563
1620.0,592.39,0.70504
1621.0,592.4,0.70444
1622.0,592.43,0.70384
1623.0,592.44,0.70325
1624.0,592.47,0.70266
1625.0,592.48,0.70206
1626.0,592.5,0.70147
1627.0,592.52,0.70088
1628.0,592.52,0.7003
1629.0,592.55,0.69971
1630.0,592.56,0.69913
1631.0,592.58,0.69856
1632.0,592.59,0.69799
1633.0,592.6,0.69741
1634.0,592.62,0.69684
1635.0,592.63,0.69626
1636.0,592.64,0.69568
1637.0,592.66,0.6951
1638.0,592.67,0.69452
1639.0,592.69,0.69394
1640.0,592.7,0.69336
1641.0,592.72,0.69278
1642.0,592.73,0.69221
1643.0,592.76,0.69164
1644.0,592.77,0.69109
1645.0,592.78,0.69053
1646.0,592.79,0.68997
1647.0,592.8,0.68942
1648.0,592.8,0.68889
1649.0,592.83,0.68835
1650.0,592.83,0.68782
1651.0,592.84,0.6873
1652.0,592.86,0.68679
1653.0,592.87,0.68628
1654.0,592.88,0.68576
1655.0,592.89,0.68526
1656.0,592.91,0.68475
1657.0,592.92,0.68424
1658.0,592.94,0.68373
1659.0,592.95,0.68322
1660.0,592.95,0.6827
1661.0,592.97,0.68218
1662.0,592.97,0.68166
1663.0,592.99,0.68114
1664.0,593.0,0.68061
1665.0,593.0,0.68009
1666.0,593.01,0.67957
1667.0,593.02,0.67905
1668.0,593.03,0.67853
1669.0,593.04,0.67801
1670.0,593.04,0.67749
1671.0,593.05,0.67697
1672.0,593.06,0.67646
1673.0,593.08,0.67596
1674.0,593.09,0.67545
1675.0,593.09,0.67495
1676.0,593.1,0.67446
1677.0,593.11,0.67397
1678.0,593.12,0.67348
1679.0,593.12,0.673
1680.0,593.14,0.67252
1681.0,593.14,0.67204
1682.0,593.15,0.67155
1683.0,593.14,0.67107
1684.0,593.16,0.67059
1685.0,593.18,0.67012
1686.0,593.18,0.66964
1687.0,593.19,0.66916
1688.0,593.19,0.66868
1689.0,593.19,0.6682
1690.0,593.21,0.66772
1691.0,593.21,0.66724
1692.0,593.22,0.66676
1693.0,593.23,0.66629
1694.0,593.24,0.66582
1695.0,593.24,0.66534
1696.0,593.25,0.66488
1697.0,593.25,0.66441
1698.0,593.26,0.66394
1699.0,593.27,0.66347
1700.0,593.28,0.66301
1701.0,593.27,0.66255
1702.0,593.29,0.6621
1703.0,593.29,0.66165
1704.0,593.29,0.66122
1705.0,593.31,0.66078
1706.0,593.31,0.66036
1707.0,593.32,0.65993
1708.0,593.33,0.65952
1709.0,593.32,0.6591
1710.0,593.33,0.65868
1711.0,593.34,0.65826
1712.0,593.34,0.65783
1713.0,593.35,0.6574
1714.0,593.36,0.65696
1715.0,593.36,0.65652
1716.0,593.36,0.65607
1717.0,593.36,0.65563
1718.0,593.38,0.65519
1719.0,593.38,0.65476
1720.0,593.38,0.65434
1721.0,593.39,0.65391
1722.0,593.39,0.65349
1723.0,593.39,0.65308
1724.0,593.4,0.65268
1725.0,593.41,0.65227
1726.0,593.42,0.65186
1727.0,593.42,0.65145
1728.0,593.42,0.65104
1729.0,593.42,0.65063
1730.0,593.42,0.65022
1731.0,593.43,0.6498
1732.0,593.43,0.64938
1733.0,593.44,0.64896
1734.0,593.44,0.64855
1735.0,593.45,0.64813
1736.0,593.46,0.64773
1737.0,593.45,0.64734
1738.0,593.46,0.64694
1739.0,593.46,0.64655
1740.0,593.45,0.64616
1741.0,593.46,0.64577
1742.0,593.46,0.64537
1743.0,593.47,0.64497
1744.0,593.48,0.64456
1745.0,593.48,0.64415
1746.0,593.48,0.64376
1747.0,593.48,0.64336
1748.0,593.5,0.64297
1749.0,593.49,0.64258
1750.0,593.5,0.6422
1751.0,593.5,0.64181
1752.0,593.5,0.64143
1753.0,593.51,0.64105
1754.0,593.51,0.64066
1755.0,593.52,0.64027
1756.0,593.52,0.63987
1757.0,593.53,0.63948
1758.0,593.53,0.63909
1759.0,593.52,0.6387
1760.0,593.53,0.63832
1761.0,593.53,0.63795
1762.0,593.53,0.63758
1763.0,593.54,0.63721
1764.0,593.53,0.63686
1765.0,593.54,0.63651
1766.0,593.54,0.63615
1767.0,593.55,0.6358
1768.0,593.55,0.63545
1769.0,593.55,0.63509
1770.0,593.55,0.63473
1771.0,593.56,0.63436
1772.0,593.55,0.63399
1773.0,593.56,0.63362
1774.0,593.57,0.63325
1775.0,593.57,0.63288
1776.0,593.57,0.6325
1777.0,593.57,0.63212
1778.0,593.57,0.63174
1779.0,593.57,0.63137
1780.0,593.58,0.63099
1781.0,593.58,0.63061
1782.0,593.58,0.63023
1783.0,593.58,0.62985
1784.0,593.57,0.62947
1785.0,593.59,0.62908
1786.0,593.59,0.62869
1787.0,593.6,0.6283
1788.0,593.6,0.62791
1789.0,593.59,0.62753
1790.0,593.6,0.62716
1791.0,593.6,0.6268
1792.0,593.6,0.62646
1793.0,593.6,0.62613
1794.0,593.6,0.62579
1795.0,593.6,0.62547
1796.0,593.6,0.62516
1797.0,593.6,0.62484
1798.0,593.61,0.62452
1799.0,593.61,0.6242
1800.0,593.62,0.62388
1801.0,593.62,0.62356
1802.0,593.62,0.62324
1803.0,593.62,0.62291
1804.0,593.62,0.62258
1805.0,593.62,0.62225
1806.0,593.61,0.62192
1807.0,593.62,0.62158
1808.0,593.63,0.62124
1809.0,593.63,0.6209
1810.0,593.63,0.62056
1811.0,593.64,0.62023
1812.0,593.62,0.61989
1813.0,593.63,0.61955
1814.0,593.63,0.61922
1815.0,593.63,0.61888
1816.0,593.63,0.61856
1817.0,593.65,0.61822
1818.0,593.64,0.61789
1819.0,593.64,0.61756
1820.0,593.64,0.61721
1821.0,593.64,0.61687
1822.0,593.64,0.61652
1823.0,593.64,0.61617
1824.0,593.65,0.6158
1825.0,593.64,0.61544
1826.0,593.64,0.61509
1827.0,593.64,0.61474
1828.0,593.64,0.61441
1829.0,593.64,0.61408
1830.0,593.64,0.61376
1831.0,593.65,0.61344
1832.0,593.66,0.61315
1833.0,593.65,0.61285
1834.0,593.65,0.61254
1835.0,593.66,0.61224
1836.0,593.67,0.61193
1837.0,593.66,0.61162
1838.0,593.67,0.61131
1839.0,593.67,0.611
1840.0,593.67,0.61068
1841.0,593.66,0.61036
1842.0,593.66,0.61004
1843.0,593.66,0.60972
1844.0,593.66,0.6094
1845.0,593.66,0.60908
1846.0,593.67,0.60877
1847.0,593.66,0.60845
1848.0,593.67,0.60815
1849.0,593.66,0.60784
1850.0,593.66,0.60754
1851.0,593.67,0.60723
1852.0,593.67,0.60695
1853.0,593.67,0.60666
1854.0,593.66,0.60637
1855.0,593.67,0.60608
1856.0,593.68,0.6058
1857.0,593.67,0.60552
1858.0,593.68,0.60523
1859.0,593.68,0.60494
1860.0,593.68,0.60465
1861.0,593.67,0.60435
1862.0,593.68,0.60406
1863.0,593.68,0.60375
1864.0,593.68,0.60344
1865.0,593.68,0.60313
1866.0,593.67,0.60282
1867.0,593.68,0.6025
1868.0,593.68,0.60218
1869.0,593.68,0.60187
1870.0,593.68,0.60156
1871.0,593.68,0.60125
1872.0,593.68,0.60095
1873.0,593.69,0.60065
1874.0,593.69,0.60036
1875.0,593.69,0.60007
1876.0,593.69,0.5998
1877.0,593.7,0.59952
1878.0,593.7,0.59925
1879.0,593.69,0.59898
1880.0,593.69,0.59871
1881.0,593.69,0.59844
1882.0,593.7,0.59818
1883.0,593.69,0.59792
1884.0,593.69,0.59766
1885.0,593.69,0.59739
1886.0,593.69,0.59712
1887.0,593.7,0.59686
1888.0,593.7,0.59658
1889.0,593.7,0.5963
1890.0,593.7,0.59602
1891.0,593.71,0.59574
1892.0,593.69,0.59544
1893.0,593.69,0.59515
