Repository: MaCFP/matl-db

### Experimental Conditions: TGA/DSC
A Mettler Toledo TGA/DSC3+ was used to simultaneously conduct Thermogravimetric Analysis (TGA) and Differential Scanning Calorimetry (DSC) experiments. 

* Non-isothermal STA experiments
  - Heating Rates: 5, 10, 20, 30, 40, 50 K/min
  - Temperature program
    - Initial Temperature: 304 K
    - Initial Isotherm: 1200 s (hold at 304 K for 1200 s)  
    - Maximum Temperature: 1074 K
    - Final Isotherm: 300 s (hold 1074 K for 300 s)
* Isothermal STA experiments at 593 K
  - Temperature program
      - Initial Temperature: 304 K
      - Initial Isotherm: 1200 s (hold at 304 K for 1200 s)  
      - Maximum Temperature: 593 K (hold at 593 K for 6 hours)

File: Wood/Calibration_Data/TUBS/TUBS_Wood_TGA_N2_593Kiso_R2.csv (part 1 of 13)
Time (s),Temperature (K),Mass (mg)
0.0,304.964,0.98975
2.0,304.949,0.98951
4.0,304.944,0.98919
6.0,304.923,0.98887
8.0,304.936,0.98852
10.0,304.918,0.98817
12.0,304.902,0.98784
14.0,304.893,0.98753
16.0,304.888,0.98724
18.0,304.877,0.98695
20.0,304.873,0.98667
22.0,304.864,0.9864
24.0,304.853,0.98616
26.0,304.836,0.98591
28.0,304.833,0.98566
30.0,304.837,0.98541
32.0,304.812,0.98517
34.0,304.812,0.98492
36.0,304.806,0.98466
38.0,304.795,0.98439
40.0,304.8,0.98413
42.0,304.793,0.98389
44.0,304.785,0.98366
46.0,304.773,0.98343
48.0,304.772,0.98319
50.0,304.757,0.98296
52.0,304.752,0.98272
54.0,304.755,0.98249
56.0,304.738,0.98226
58.0,304.739,0.98204
60.0,304.727,0.98182
62.0,304.73,0.98161
64.0,304.733,0.98139
66.0,304.718,0.98119
68.0,304.725,0.98098
70.0,304.719,0.98077
72.0,304.707,0.98055
74.0,304.699,0.98035
76.0,304.698,0.98019
78.0,304.696,0.98004
80.0,304.687,0.97993
82.0,304.681,0.97982
84.0,304.694,0.97972
86.0,304.686,0.9796
88.0,304.667,0.97947
90.0,304.673,0.97933
92.0,304.678,0.97919
94.0,304.666,0.97904
96.0,304.656,0.97891
98.0,304.676,0.97876
100.0,304.656,0.97862
102.0,304.664,0.97848
104.0,304.646,0.97836
106.0,304.651,0.97824
108.0,304.658,0.97813
110.0,304.643,0.97803
112.0,304.64,0.97794
114.0,304.634,0.97786
116.0,304.632,0.97777
118.0,304.635,0.97767
120.0,304.632,0.97752
122.0,304.621,0.97736
124.0,304.628,0.97717
126.0,304.609,0.97701
128.0,304.618,0.9769
130.0,304.615,0.97679
132.0,304.616,0.9767
134.0,304.617,0.97661
136.0,304.612,0.97651
138.0,304.602,0.97641
140.0,304.613,0.97634
142.0,304.603,0.97629
144.0,304.61,0.97625
146.0,304.597,0.97622
148.0,304.598,0.97617
150.0,304.594,0.9761
152.0,304.58,0.976
154.0,304.578,0.97588
156.0,304.584,0.97574
158.0,304.581,0.97561
160.0,304.579,0.97547
162.0,304.581,0.97536
164.0,304.576,0.97527
166.0,304.572,0.9752
168.0,304.576,0.97514
170.0,304.581,0.97508
172.0,304.579,0.97501
174.0,304.565,0.97493
176.0,304.565,0.97485
178.0,304.554,0.97478
180.0,304.554,0.9747
182.0,304.55,0.97462
184.0,304.545,0.97453
186.0,304.544,0.97445
188.0,304.545,0.97439
190.0,304.55,0.97434
192.0,304.517,0.9743
194.0,304.548,0.97426
196.0,304.514,0.97419
198.0,304.513,0.97412
200.0,304.513,0.97403
202.0,304.516,0.97396
204.0,304.519,0.97388
206.0,304.521,0.9738
208.0,304.515,0.97371
210.0,304.509,0.97363
212.0,304.509,0.97356
214.0,304.519,0.97349
216.0,304.502,0.97343
218.0,304.508,0.97337
220.0,304.509,0.97331
222.0,304.504,0.97325
224.0,304.485,0.9732
226.0,304.505,0.97316
228.0,304.5,0.97312
230.0,304.506,0.97308
232.0,304.492,0.97305
234.0,304.494,0.97302
236.0,304.504,0.973
238.0,304.483,0.97298
240.0,304.486,0.97294
242.0,304.494,0.97291
244.0,304.487,0.97286
246.0,304.482,0.97283
248.0,304.49,0.9728
250.0,304.471,0.97277
252.0,304.471,0.97273
254.0,304.473,0.97268
256.0,304.479,0.97261
258.0,304.471,0.97254
260.0,304.475,0.97247
262.0,304.482,0.97242
264.0,304.476,0.97239
266.0,304.478,0.97235
268.0,304.479,0.97229
270.0,304.478,0.97223
272.0,304.464,0.97215
274.0,304.458,0.97209
276.0,304.488,0.97203
278.0,304.453,0.97197
280.0,304.462,0.97191
282.0,304.464,0.97188
284.0,304.468,0.97186
286.0,304.456,0.97184
288.0,304.46,0.97182
290.0,304.464,0.97178
292.0,304.454,0.97173
294.0,304.449,0.97169
296.0,304.442,0.97164
298.0,304.446,0.9716
300.0,304.446,0.97158
302.0,304.459,0.97157
304.0,304.441,0.97157
306.0,304.446,0.97157
308.0,304.452,0.97156
310.0,304.45,0.97154
312.0,304.453,0.97149
314.0,304.44,0.97143
316.0,304.451,0.97137
318.0,304.449,0.97132
320.0,304.459,0.9713
322.0,304.45,0.9713
324.0,304.437,0.97132
326.0,304.441,0.97133
328.0,304.446,0.97134
330.0,304.443,0.97136
332.0,304.433,0.97136
334.0,304.44,0.97134
336.0,304.451,0.9713
338.0,304.45,0.97125
340.0,304.434,0.97117
342.0,304.438,0.97109
344.0,304.454,0.97099
346.0,304.445,0.97091
348.0,304.433,0.97084
350.0,304.432,0.9708
352.0,304.442,0.97081
354.0,304.429,0.97083
356.0,304.432,0.97087
358.0,304.427,0.97088
360.0,304.43,0.97087
362.0,304.419,0.97086
364.0,304.43,0.97084
366.0,304.435,0.97081
368.0,304.429,0.97076
370.0,304.427,0.9707
372.0,304.422,0.97065
374.0,304.43,0.97061
376.0,304.415,0.97058
378.0,304.412,0.97056
380.0,304.418,0.97053
382.0,304.419,0.9705
384.0,304.406,0.97046
386.0,304.412,0.97043
388.0,304.407,0.97041
390.0,304.428,0.97039
392.0,304.41,0.97037
394.0,304.411,0.97036
396.0,304.403,0.97034
398.0,304.415,0.97032
400.0,304.407,0.9703
402.0,304.418,0.9703
404.0,304.41,0.97032
406.0,304.424,0.97032
408.0,304.402,0.97033
410.0,304.412,0.97032
412.0,304.418,0.9703
414.0,304.412,0.97027
416.0,304.402,0.97021
418.0,304.396,0.97016
420.0,304.408,0.97012
422.0,304.412,0.97009
424.0,304.414,0.97006
426.0,304.416,0.97004
428.0,304.416,0.97007
430.0,304.417,0.97012
432.0,304.426,0.9702
434.0,304.416,0.97024
436.0,304.43,0.97022
438.0,304.413,0.97016
440.0,304.414,0.97005
442.0,304.411,0.96995
444.0,304.412,0.96988
446.0,304.411,0.96982
448.0,304.415,0.96978
450.0,304.41,0.96974
452.0,304.411,0.96972
454.0,304.432,0.9697
456.0,304.413,0.96969
458.0,304.401,0.96968
460.0,304.397,0.96968
462.0,304.405,0.96967
464.0,304.395,0.96967
466.0,304.407,0.96966
468.0,304.411,0.96963
470.0,304.412,0.9696
472.0,304.425,0.96957
474.0,304.411,0.96955
476.0,304.405,0.96954
478.0,304.404,0.96953
480.0,304.41,0.96954
482.0,304.408,0.96954
484.0,304.404,0.96954
486.0,304.408,0.96953
488.0,304.4,0.96949
490.0,304.386,0.96947
492.0,304.403,0.96946
494.0,304.394,0.96946
496.0,304.396,0.96949
498.0,304.394,0.96952
500.0,304.401,0.96954
502.0,304.402,0.96955
504.0,304.393,0.96956
506.0,304.398,0.96956
508.0,304.39,0.96954
510.0,304.39,0.96952
512.0,304.401,0.9695
514.0,304.383,0.96949
516.0,304.426,0.96949
518.0,304.406,0.9695
520.0,304.404,0.96949
522.0,304.387,0.96947
524.0,304.402,0.96944
526.0,304.408,0.96941
528.0,304.405,0.96939
530.0,304.407,0.96938
532.0,304.412,0.96937
534.0,304.396,0.96937
536.0,304.397,0.96937
538.0,304.406,0.96937
540.0,304.405,0.96936
542.0,304.389,0.96934
544.0,304.399,0.9693
546.0,304.407,0.96927
548.0,304.4,0.96925
550.0,304.394,0.96923
552.0,304.4,0.9692
554.0,304.384,0.96918
556.0,304.4,0.96915
558.0,304.403,0.9691
560.0,304.404,0.96904
562.0,304.407,0.96899
564.0,304.408,0.96896
566.0,304.401,0.96894
568.0,304.391,0.96893
570.0,304.395,0.96895
572.0,304.416,0.96898
574.0,304.398,0.96902
576.0,304.391,0.96906
578.0,304.407,0.9691
580.0,304.396,0.96913
582.0,304.404,0.96914
584.0,304.396,0.96914
586.0,304.395,0.96916
588.0,304.386,0.96916
590.0,304.389,0.96915
592.0,304.381,0.96909
594.0,304.408,0.96902
596.0,304.401,0.96893
598.0,304.397,0.96885
600.0,304.383,0.96878
602.0,304.399,0.96873
604.0,304.399,0.96869
606.0,304.395,0.96864
608.0,304.388,0.96861
610.0,304.416,0.96859
612.0,304.379,0.96858
614.0,304.401,0.96858
616.0,304.394,0.96857
618.0,304.392,0.96858
620.0,304.388,0.96858
622.0,304.394,0.96858
624.0,304.393,0.96857
626.0,304.387,0.96857
628.0,304.405,0.96857
630.0,304.398,0.96859
632.0,304.406,0.96862
634.0,304.402,0.96865
636.0,304.385,0.96866
638.0,304.387,0.96867
640.0,304.393,0.96866
642.0,304.392,0.96864
644.0,304.396,0.96861
646.0,304.392,0.96858
648.0,304.386,0.96855
650.0,304.395,0.96852
652.0,304.39,0.9685
654.0,304.388,0.96849
656.0,304.39,0.96848
658.0,304.387,0.96848
660.0,304.386,0.96849
662.0,304.401,0.96851
664.0,304.403,0.96852
666.0,304.379,0.96853
668.0,304.386,0.96851
670.0,304.382,0.96848
672.0,304.379,0.96845
674.0,304.387,0.96843
676.0,304.386,0.96843
678.0,304.389,0.96845
680.0,304.386,0.96847
682.0,304.376,0.96848
684.0,304.389,0.96846
686.0,304.4,0.96843
688.0,304.386,0.96839
690.0,304.38,0.96836
692.0,304.37,0.96833
694.0,304.386,0.9683
696.0,304.394,0.96829
698.0,304.368,0.96828
700.0,304.394,0.96828
702.0,304.397,0.96829
704.0,304.383,0.9683
706.0,304.38,0.96831
708.0,304.389,0.9683
710.0,304.379,0.96829
712.0,304.383,0.96827
714.0,304.373,0.96824
716.0,304.4,0.96822
718.0,304.385,0.96821
720.0,304.388,0.9682
722.0,304.398,0.96821
724.0,304.404,0.96823
726.0,304.382,0.96827
728.0,304.411,0.96832
730.0,304.391,0.96837
732.0,304.392,0.96841
734.0,304.385,0.96844
736.0,304.391,0.96844
738.0,304.374,0.96844
740.0,304.37,0.96843
742.0,304.385,0.96842
744.0,304.391,0.96839
746.0,304.387,0.96836
748.0,304.392,0.96831
750.0,304.384,0.96827
752.0,304.387,0.96823
754.0,304.385,0.9682
756.0,304.38,0.96817
758.0,304.4,0.96814
760.0,304.387,0.9681
762.0,304.38,0.96807
764.0,304.379,0.96804
766.0,304.38,0.96802
768.0,304.379,0.96799
770.0,304.393,0.96798
772.0,304.373,0.96798
774.0,304.379,0.96798
776.0,304.392,0.96798
778.0,304.394,0.96798
780.0,304.376,0.968
782.0,304.403,0.96802
784.0,304.378,0.96803
786.0,304.39,0.96805
788.0,304.391,0.96804
790.0,304.38,0.96803
792.0,304.376,0.96801
794.0,304.391,0.968
796.0,304.38,0.96801
798.0,304.389,0.96802
800.0,304.381,0.96803
802.0,304.386,0.96805
804.0,304.392,0.96806
806.0,304.39,0.96806
808.0,304.376,0.96807
810.0,304.387,0.96807
812.0,304.384,0.96806
814.0,304.386,0.96805
816.0,304.392,0.96803
818.0,304.384,0.96801
820.0,304.404,0.968
822.0,304.398,0.96798
824.0,304.399,0.96798
826.0,304.387,0.96797
828.0,304.406,0.96797
830.0,304.383,0.96797
832.0,304.406,0.96797
834.0,304.391,0.96797
836.0,304.377,0.96796
838.0,304.405,0.96796
840.0,304.398,0.96794
842.0,304.39,0.96791
844.0,304.381,0.96787
846.0,304.384,0.96785
848.0,304.386,0.96783
850.0,304.377,0.9678
852.0,304.39,0.96778
854.0,304.393,0.96776
856.0,304.394,0.96774
858.0,304.38,0.96772
860.0,304.391,0.96771
862.0,304.375,0.9677
864.0,304.387,0.96772
866.0,304.392,0.96775
868.0,304.386,0.96777
870.0,304.388,0.96777
872.0,304.396,0.96776
874.0,304.382,0.96774
876.0,304.368,0.96774
878.0,304.38,0.96774
880.0,304.396,0.96774
882.0,304.394,0.96773
884.0,304.394,0.9677
886.0,304.388,0.96769
888.0,304.403,0.96768
890.0,304.395,0.96769
892.0,304.399,0.9677
894.0,304.403,0.96772
896.0,304.392,0.96775
898.0,304.394,0.96778
900.0,304.399,0.96782
902.0,304.408,0.96784
904.0,304.403,0.96784
906.0,304.39,0.96784
908.0,304.403,0.96782
910.0,304.386,0.9678
912.0,304.421,0.96778
914.0,304.402,0.96775
916.0,304.39,0.96771
918.0,304.402,0.96767
920.0,304.403,0.96764
922.0,304.404,0.96762
924.0,304.392,0.96761
926.0,304.398,0.9676
928.0,304.414,0.96759
930.0,304.413,0.96759
932.0,304.415,0.96758
934.0,304.416,0.96756
936.0,304.411,0.96753
938.0,304.41,0.96751
940.0,304.405,0.96749
942.0,304.412,0.96748
944.0,304.404,0.96748
946.0,304.404,0.96747
948.0,304.402,0.96747
950.0,304.398,0.96747
952.0,304.4,0.96747
954.0,304.404,0.96748
956.0,304.399,0.96749
958.0,304.398,0.9675
960.0,304.392,0.96752
962.0,304.396,0.96752
964.0,304.391,0.96751
966.0,304.412,0.96749
968.0,304.394,0.96748
970.0,304.412,0.96748
972.0,304.397,0.96748
974.0,304.394,0.96749
976.0,304.405,0.9675
978.0,304.397,0.9675
980.0,304.399,0.96749
982.0,304.398,0.96749
984.0,304.402,0.96748
986.0,304.397,0.96749
988.0,304.407,0.9675
990.0,304.405,0.96751
992.0,304.42,0.96751
994.0,304.409,0.9675
996.0,304.414,0.96747
998.0,304.391,0.96745
1000.0,304.389,0.96744
1002.0,304.394,0.96745
1004.0,304.389,0.96746
1006.0,304.396,0.96748
1008.0,304.396,0.96749
1010.0,304.385,0.9675
1012.0,304.372,0.96749
1014.0,304.386,0.96749
1016.0,304.382,0.96748
1018.0,304.398,0.96748
1020.0,304.386,0.96747
1022.0,304.4,0.96748
1024.0,304.374,0.96751
1026.0,304.388,0.96753
1028.0,304.384,0.96755
1030.0,304.38,0.96756
1032.0,304.376,0.96754
1034.0,304.38,0.96752
1036.0,304.397,0.96748
1038.0,304.398,0.96748
1040.0,304.38,0.96749
1042.0,304.394,0.96751
1044.0,304.382,0.96752
1046.0,304.386,0.96754
1048.0,304.385,0.96756
1050.0,304.398,0.96758
1052.0,304.394,0.96759
1054.0,304.401,0.96758
1056.0,304.392,0.96755
1058.0,304.393,0.96751
1060.0,304.396,0.96747
1062.0,304.391,0.96745
1064.0,304.405,0.96745
1066.0,304.39,0.96744
1068.0,304.379,0.96741
1070.0,304.395,0.96738
1072.0,304.386,0.96735
1074.0,304.399,0.96732
1076.0,304.394,0.9673
1078.0,304.404,0.96728
1080.0,304.396,0.96728
1082.0,304.416,0.96727
1084.0,304.395,0.96726
1086.0,304.401,0.96724
1088.0,304.408,0.96722
1090.0,304.385,0.96721
1092.0,304.4,0.96723
1094.0,304.41,0.96726
1096.0,304.392,0.9673
1098.0,304.41,0.96733
1100.0,304.41,0.96735
1102.0,304.406,0.96736
1104.0,304.424,0.96736
1106.0,304.404,0.96737
1108.0,304.385,0.96737
1110.0,304.403,0.96738
1112.0,304.402,0.9674
1114.0,304.4,0.96742
1116.0,304.395,0.96743
1118.0,304.398,0.96744
1120.0,304.401,0.96744
1122.0,304.392,0.96743
1124.0,304.412,0.9674
1126.0,304.409,0.96737
1128.0,304.405,0.96734
1130.0,304.406,0.96732
1132.0,304.402,0.96732
1134.0,304.401,0.96733
1136.0,304.399,0.96737
1138.0,304.41,0.96743
1140.0,304.398,0.9675
1142.0,304.392,0.96756
1144.0,304.397,0.96761
1146.0,304.41,0.96765
1148.0,304.406,0.96768
1150.0,304.401,0.96772
1152.0,304.409,0.96775
1154.0,304.394,0.96776
1156.0,304.403,0.96775
1158.0,304.392,0.96771
1160.0,304.393,0.96763
1162.0,304.393,0.96755
1164.0,304.401,0.96747
1166.0,304.384,0.96741
1168.0,304.392,0.96736
1170.0,304.392,0.96733
1172.0,304.403,0.9673
1174.0,304.394,0.96729
1176.0,304.405,0.9673
1178.0,304.401,0.96731
1180.0,304.402,0.96734
1182.0,304.392,0.96737
1184.0,304.4,0.96742
1186.0,304.396,0.96745
1188.0,304.402,0.96745
1190.0,304.391,0.96742
1192.0,304.406,0.96736
1194.0,304.407,0.96729
1196.0,304.397,0.96722
1198.0,304.4,0.96711
1200.0,304.358,0.9668
1201.0,304.371,0.96655
1202.0,304.45,0.96627
1203.0,304.719,0.96598
1204.0,305.112,0.96555
1205.0,305.576,0.96529
1206.0,306.136,0.96517
1207.0,306.783,0.96518
1208.0,307.525,0.96526
1209.0,308.365,0.9653
1210.0,309.327,0.96542
1211.0,310.362,0.96564
1212.0,311.516,0.96609
1213.0,312.769,0.96647
1214.0,314.118,0.96674
1215.0,315.557,0.96703
1216.0,317.107,0.96738
1217.0,318.746,0.96772
1218.0,320.482,0.96811
1219.0,322.31,0.96854
1220.0,324.206,0.96893
1221.0,326.23,0.96935
1222.0,328.303,0.96971
1223.0,330.485,0.97005
1224.0,332.751,0.9705
1225.0,335.085,0.97079
1226.0,337.529,0.97094
1227.0,340.036,0.971
1228.0,342.613,0.97082
1229.0,345.291,0.97068
1230.0,348.012,0.97048
1231.0,350.853,0.97021
1232.0,353.741,0.96982
1233.0,356.683,0.96948
1234.0,359.478,0.96912
1235.0,362.077,0.96872
1236.0,364.676,0.96837
1237.0,367.297,0.96799
1238.0,369.951,0.96758
1239.0,372.605,0.96717
1240.0,375.241,0.96684
1241.0,377.873,0.96644
1242.0,380.483,0.96597
1243.0,383.078,0.96549
1244.0,385.654,0.96504
1245.0,388.191,0.96456
1246.0,390.712,0.96405
1247.0,393.202,0.96351
1248.0,395.666,0.96301
1249.0,398.107,0.96252
1250.0,400.512,0.96204
1251.0,402.892,0.96156
1252.0,405.251,0.96117
1253.0,407.574,0.96079
1254.0,409.86,0.96043
1255.0,412.141,0.96008
1256.0,414.377,0.95986
1257.0,416.592,0.95962
1258.0,418.775,0.95939
1259.0,420.927,0.95918
1260.0,423.063,0.95905
1261.0,425.167,0.95891
1262.0,427.247,0.95877
1263.0,429.303,0.95864
1264.0,431.334,0.95856
1265.0,433.334,0.95847
1266.0,435.33,0.95838
1267.0,437.296,0.95829
1268.0,439.22,0.95821
1269.0,441.141,0.95814
1270.0,443.025,0.95806
1271.0,444.887,0.95798
1272.0,446.738,0.95791
1273.0,448.556,0.95782
1274.0,450.364,0.95774
1275.0,452.133,0.95766
1276.0,453.896,0.95756
1277.0,455.639,0.95746
1278.0,457.356,0.95735
1279.0,459.054,0.95725
1280.0,460.735,0.95712
1281.0,462.398,0.95701
1282.0,464.038,0.95689
1283.0,465.655,0.95678
1284.0,467.262,0.95666
1285.0,468.831,0.95654
1286.0,470.403,0.95641
1287.0,471.951,0.95628
1288.0,473.478,0.95613
1289.0,475.003,0.95597
1290.0,476.487,0.95581
1291.0,477.966,0.95564
1292.0,479.431,0.95543
1293.0,480.861,0.95523
1294.0,482.295,0.95502
1295.0,483.69,0.9548
1296.0,485.084,0.95455
1297.0,486.462,0.95431
1298.0,487.816,0.95406
1299.0,489.158,0.95381
1300.0,490.483,0.95352
1301.0,491.798,0.95325
1302.0,493.077,0.95297
1303.0,494.368,0.95269
1304.0,495.634,0.95238
1305.0,496.87,0.95207
1306.0,498.11,0.95175
1307.0,499.337,0.95142
1308.0,500.533,0.95105
1309.0,501.717,0.95068
1310.0,502.891,0.9503
1311.0,504.055,0.94991
1312.0,505.206,0.94948
1313.0,506.335,0.94906
1314.0,507.459,0.94864
1315.0,508.561,0.94821
1316.0,509.65,0.94777
1317.0,510.727,0.94734
1318.0,511.8,0.9469
1319.0,512.854,0.94647
1320.0,513.903,0.94603
1321.0,514.924,0.94559
1322.0,515.937,0.94515
1323.0,516.937,0.9447
1324.0,517.933,0.94423
1325.0,518.896,0.94375
1326.0,519.866,0.94326
1327.0,520.824,0.94277
1328.0,521.76,0.94223
1329.0,522.7,0.9417
1330.0,523.615,0.94116
1331.0,524.521,0.94063
1332.0,525.411,0.94007
1333.0,526.298,0.93953
1334.0,527.168,0.93898
1335.0,528.038,0.93844
1336.0,528.877,0.93789
1337.0,529.719,0.93734
1338.0,530.562,0.93679
1339.0,531.376,0.93622
1340.0,532.189,0.93564
1341.0,532.987,0.93505
1342.0,533.774,0.93445
1343.0,534.552,0.93385
1344.0,535.323,0.9332
1345.0,536.078,0.93256
1346.0,536.837,0.93193
1347.0,537.579,0.93129
1348.0,538.312,0.93062
1349.0,539.037,0.92996
1350.0,539.76,0.92931
1351.0,540.46,0.92864
1352.0,541.159,0.92796
1353.0,541.847,0.92727
1354.0,542.521,0.92657
1355.0,543.201,0.92586
1356.0,543.872,0.9251
1357.0,544.523,0.92436
1358.0,545.177,0.92361
1359.0,545.81,0.92285
1360.0,546.445,0.92204
1361.0,547.068,0.92124
1362.0,547.672,0.92044
1363.0,548.295,0.91962
1364.0,548.888,0.91875
1365.0,549.5,0.91788
1366.0,550.08,0.917
1367.0,550.673,0.91612
1368.0,551.231,0.91517
1369.0,551.8,0.91425
1370.0,552.353,0.91332
1371.0,552.908,0.9124
1372.0,553.45,0.91146
1373.0,553.982,0.91054
1374.0,554.518,0.90962
1375.0,555.04,0.9087
1376.0,555.553,0.9078
1377.0,556.064,0.9069
1378.0,556.569,0.90599
1379.0,557.067,0.90508
1380.0,557.567,0.90418
1381.0,558.048,0.90327
1382.0,558.526,0.90237
1383.0,559.003,0.90146
1384.0,559.476,0.90056
1385.0,559.945,0.89965
1386.0,560.391,0.89874
1387.0,560.834,0.89782
1388.0,561.29,0.89689
1389.0,561.729,0.89596
1390.0,562.145,0.89502
1391.0,562.578,0.89407
1392.0,563,0.8931
1393.0,563.418,0.89214
1394.0,563.832,0.89118
1395.0,564.235,0.89023
1396.0,564.647,0.88927
1397.0,565.039,0.88833
1398.0,565.431,0.88739
1399.0,565.815,0.88645
1400.0,566.19,0.88553
1401.0,566.565,0.8846
1402.0,566.94,0.88366
1403.0,567.305,0.88272
1404.0,567.662,0.88176
1405.0,568.006,0.8808
1406.0,568.374,0.87982
1407.0,568.723,0.87884
1408.0,569.064,0.87783
1409.0,569.395,0.87683
1410.0,569.73,0.87584
1411.0,570.057,0.87484
1412.0,570.375,0.87384
1413.0,570.699,0.87286
1414.0,571.009,0.87187
1415.0,571.323,0.87089
1416.0,571.629,0.86994
1417.0,571.941,0.86898
1418.0,572.235,0.86804
1419.0,572.533,0.8671
1420.0,572.831,0.86619
1421.0,573.113,0.86526
1422.0,573.402,0.86433
1423.0,573.666,0.8634
1424.0,573.941,0.86246
1425.0,574.223,0.86153
1426.0,574.495,0.86059
1427.0,574.758,0.85966
1428.0,575.011,0.85872
1429.0,575.276,0.85778
1430.0,575.529,0.85683
1431.0,575.786,0.85589
1432.0,576.033,0.85493
1433.0,576.272,0.85398
1434.0,576.508,0.85301
1435.0,576.745,0.85204
1436.0,576.988,0.85106
1437.0,577.219,0.85009
1438.0,577.449,0.84912
1439.0,577.676,0.84815
1440.0,577.885,0.84719
1441.0,578.106,0.84624
1442.0,578.316,0.84528
1443.0,578.538,0.84432
1444.0,578.752,0.84338
1445.0,578.961,0.84243
1446.0,579.162,0.84148
1447.0,579.355,0.84053
1448.0,579.559,0.83957
1449.0,579.751,0.83861
1450.0,579.961,0.83765
1451.0,580.139,0.83669
1452.0,580.327,0.83572
1453.0,580.511,0.83475
1454.0,580.69,0.83377
1455.0,580.878,0.8328
1456.0,581.048,0.83182
1457.0,581.228,0.83085
1458.0,581.402,0.82988
1459.0,581.566,0.82891
1460.0,581.739,0.82795
1461.0,581.904,0.82698
1462.0,582.063,0.82602
1463.0,582.231,0.82507
1464.0,582.384,0.82412
1465.0,582.547,0.82318
1466.0,582.696,0.82223
1467.0,582.857,0.8213
1468.0,583.009,0.82038
1469.0,583.147,0.81945
1470.0,583.285,0.81853
1471.0,583.446,0.8176
1472.0,583.596,0.81668
1473.0,583.723,0.81576
1474.0,583.864,0.81484
1475.0,583.999,0.81392
1476.0,584.137,0.813
1477.0,584.276,0.81209
1478.0,584.401,0.81118
1479.0,584.533,0.81027
1480.0,584.665,0.80938
1481.0,584.798,0.80848
1482.0,584.915,0.80758
1483.0,585.026,0.80669
1484.0,585.144,0.8058
1485.0,585.273,0.80491
1486.0,585.388,0.80402
1487.0,585.508,0.80313
1488.0,585.622,0.80222
1489.0,585.731,0.80132
1490.0,585.85,0.80042
1491.0,585.948,0.79952
1492.0,586.054,0.79861
1493.0,586.152,0.7977
1494.0,586.269,0.79679
1495.0,586.371,0.79589
1496.0,586.475,0.79499
1497.0,586.567,0.7941
1498.0,586.67,0.7932
1499.0,586.765,0.7923
1500.0,586.856,0.79141
1501.0,586.964,0.79051
1502.0,587.063,0.78962
1503.0,587.15,0.78872
1504.0,587.237,0.78783
1505.0,587.328,0.78694
1506.0,587.417,0.78606
1507.0,587.503,0.78518
1508.0,587.597,0.78432
1509.0,587.68,0.78347
1510.0,587.763,0.78261
1511.0,587.833,0.78176
1512.0,587.92,0.78094
1513.0,588.004,0.7801
1514.0,588.072,0.77926
1515.0,588.158,0.77843
1516.0,588.238,0.7776
1517.0,588.312,0.77677
1518.0,588.387,0.77595
1519.0,588.461,0.77512
1520.0,588.532,0.7743
1521.0,588.604,0.77348
1522.0,588.676,0.77267
1523.0,588.75,0.77186
1524.0,588.826,0.77105
1525.0,588.886,0.77025
1526.0,588.95,0.76944
1527.0,589.013,0.76863
1528.0,589.09,0.76783
1529.0,589.149,0.76702
1530.0,589.202,0.7662
1531.0,589.281,0.76539
1532.0,589.332,0.76457
1533.0,589.397,0.76375
1534.0,589.454,0.76293
1535.0,589.512,0.76212
1536.0,589.567,0.7613
1537.0,589.628,0.76049
1538.0,589.684,0.75968
1539.0,589.739,0.75888
1540.0,589.802,0.75809
1541.0,589.851,0.75731
1542.0,589.901,0.75653
1543.0,589.956,0.75575
1544.0,590.014,0.75499
1545.0,590.058,0.75423
1546.0,590.112,0.75347
1547.0,590.156,0.75271
1548.0,590.209,0.75196
1549.0,590.266,0.75121
1550.0,590.313,0.75047
1551.0,590.354,0.74973
1552.0,590.404,0.749
1553.0,590.452,0.74828
1554.0,590.499,0.74755
1555.0,590.534,0.74682
1556.0,590.584,0.74611
1557.0,590.614,0.74539
1558.0,590.664,0.74466
1559.0,590.704,0.74394
1560.0,590.747,0.7432
1561.0,590.795,0.74246
1562.0,590.836,0.74172
1563.0,590.867,0.74098
1564.0,590.908,0.74023
1565.0,590.953,0.7395
1566.0,590.983,0.73877
1567.0,591.026,0.73805
1568.0,591.057,0.73735
1569.0,591.108,0.73665
1570.0,591.139,0.73596
1571.0,591.179,0.73528
1572.0,591.219,0.73462
1573.0,591.247,0.73396
1574.0,591.284,0.73329
1575.0,591.313,0.73263
1576.0,591.343,0.73199
1577.0,591.382,0.73133
1578.0,591.411,0.73068
1579.0,591.445,0.73002
1580.0,591.481,0.72936
1581.0,591.51,0.7287
1582.0,591.538,0.72803
1583.0,591.575,0.72736
1584.0,591.596,0.72668
1585.0,591.625,0.72601
1586.0,591.653,0.72534
1587.0,591.676,0.72468
1588.0,591.718,0.72403
1589.0,591.745,0.72338
1590.0,591.759,0.72274
1591.0,591.791,0.7221
1592.0,591.822,0.72147
1593.0,591.834,0.72085
1594.0,591.865,0.72022
1595.0,591.894,0.7196
1596.0,591.92,0.71898
1597.0,591.943,0.71836
1598.0,591.971,0.71775
1599.0,592.004,0.71714
1600.0,592.026,0.71653
1601.0,592.056,0.71592
1602.0,592.077,0.71531
1603.0,592.094,0.7147
1604.0,592.108,0.7141
1605.0,592.133,0.71348
1606.0,592.162,0.71287
1607.0,592.182,0.71226
1608.0,592.207,0.71164
1609.0,592.222,0.71103
1610.0,592.253,0.71042
1611.0,592.27,0.70982
1612.0,592.289,0.70923
1613.0,592.308,0.70864
1614.0,592.327,0.70805
1615.0,592.351,0.70747
1616.0,592.369,0.70689
1617.0,592.387,0.70631
1618.0,592.403,0.70573
1619.0,592.423,0.70515
1620.0,592.441,0.70458
1621.0,592.463,0.704
1622.0,592.468,0.70344
1623.0,592.49,0.70287
1624.0,592.511,0.70231
1625.0,592.523,0.70175
1626.0,592.545,0.7012
1627.0,592.564,0.70064
1628.0,592.579,0.7001
1629.0,592.593,0.69956
1630.0,592.606,0.69903
1631.0,592.622,0.69849
1632.0,592.653,0.69797
1633.0,592.656,0.69745
1634.0,592.678,0.69692
1635.0,592.689,0.69639
1636.0,592.704,0.69586
1637.0,592.721,0.69534
1638.0,592.734,0.69481
1639.0,592.746,0.69428
1640.0,592.768,0.69374
1641.0,592.772,0.6932
1642.0,592.794,0.69266
1643.0,592.797,0.69212
1644.0,592.806,0.69158
1645.0,592.829,0.69104
1646.0,592.836,0.69052
1647.0,592.851,0.68999
1648.0,592.851,0.68948
1649.0,592.88,0.68897
1650.0,592.88,0.68845
1651.0,592.895,0.68794
1652.0,592.905,0.68743
1653.0,592.926,0.68691
1654.0,592.932,0.6864
1655.0,592.942,0.68589
1656.0,592.957,0.68539
1657.0,592.978,0.68489
1658.0,592.986,0.68439
1659.0,592.995,0.6839
1660.0,593.002,0.68342
1661.0,593.013,0.68294
1662.0,593.015,0.68245
1663.0,593.032,0.68197
1664.0,593.055,0.68148
1665.0,593.056,0.681
1666.0,593.074,0.68052
1667.0,593.077,0.68004
1668.0,593.089,0.67956
1669.0,593.094,0.67909
1670.0,593.101,0.67862
1671.0,593.115,0.67815
1672.0,593.123,0.67769
1673.0,593.128,0.67723
1674.0,593.137,0.67677
1675.0,593.143,0.67631
1676.0,593.154,0.67585
1677.0,593.159,0.6754
1678.0,593.166,0.67494
1679.0,593.179,0.67449
1680.0,593.187,0.67404
1681.0,593.188,0.67359
1682.0,593.201,0.67313
1683.0,593.207,0.67268
1684.0,593.211,0.67221
1685.0,593.222,0.67175
1686.0,593.236,0.67129
1687.0,593.232,0.67083
1688.0,593.247,0.67037
1689.0,593.255,0.66991
1690.0,593.264,0.66945
1691.0,593.269,0.66899
1692.0,593.266,0.66854
1693.0,593.273,0.66809
1694.0,593.285,0.66764
1695.0,593.289,0.66718
1696.0,593.291,0.66673
1697.0,593.291,0.66628
1698.0,593.313,0.66582
1699.0,593.336,0.66536
1700.0,593.34,0.6649
1701.0,593.339,0.66445
1702.0,593.338,0.664
1703.0,593.353,0.66355
1704.0,593.352,0.66312
1705.0,593.361,0.66268
1706.0,593.362,0.66224
1707.0,593.374,0.66181
1708.0,593.375,0.66139
1709.0,593.386,0.66097
1710.0,593.389,0.66055
1711.0,593.389,0.66013
1712.0,593.399,0.65972
1713.0,593.398,0.65931
1714.0,593.404,0.6589
1715.0,593.414,0.65849
1716.0,593.412,0.65809
1717.0,593.421,0.65768
1718.0,593.43,0.65728
1719.0,593.427,0.65688
1720.0,593.438,0.65649
1721.0,593.433,0.65611
1722.0,593.432,0.65574
1723.0,593.445,0.65536
1724.0,593.447,0.65501
1725.0,593.456,0.65464
1726.0,593.461,0.65426
1727.0,593.463,0.65389
1728.0,593.472,0.6535
1729.0,593.475,0.6531
1730.0,593.474,0.65271
1731.0,593.486,0.65231
1732.0,593.485,0.65189
1733.0,593.494,0.65148
1734.0,593.501,0.65108
1735.0,593.505,0.65068
1736.0,593.503,0.65028
1737.0,593.505,0.64989
1738.0,593.518,0.6495
1739.0,593.514,0.6491
1740.0,593.521,0.64872
1741.0,593.509,0.64834
1742.0,593.522,0.64795
1743.0,593.534,0.64757
1744.0,593.528,0.6472
1745.0,593.532,0.64684
1746.0,593.543,0.64647
1747.0,593.547,0.64611
1748.0,593.55,0.64577
1749.0,593.551,0.64541
1750.0,593.556,0.64504
1751.0,593.555,0.64467
1752.0,593.567,0.64429
1753.0,593.568,0.64392
1754.0,593.575,0.64354
1755.0,593.58,0.64317
1756.0,593.575,0.6428
1757.0,593.584,0.64242
1758.0,593.585,0.64206
1759.0,593.583,0.64169
1760.0,593.585,0.64134
1761.0,593.594,0.64098
1762.0,593.587,0.64062
1763.0,593.6,0.64027
1764.0,593.596,0.63994
1765.0,593.593,0.6396
1766.0,593.594,0.63927
1767.0,593.601,0.63894
1768.0,593.6,0.63862
1769.0,593.607,0.63829
1770.0,593.609,0.63796
1771.0,593.615,0.63763
1772.0,593.615,0.63729
1773.0,593.621,0.63695
1774.0,593.624,0.63662
1775.0,593.625,0.63628
1776.0,593.624,0.63592
1777.0,593.634,0.63557
1778.0,593.633,0.63522
1779.0,593.627,0.63486
1780.0,593.637,0.6345
1781.0,593.644,0.63413
1782.0,593.645,0.63378
1783.0,593.651,0.63342
1784.0,593.655,0.63306
1785.0,593.647,0.6327
1786.0,593.654,0.63235
1787.0,593.656,0.63199
1788.0,593.647,0.63164
1789.0,593.661,0.63129
1790.0,593.664,0.63094
1791.0,593.66,0.63059
1792.0,593.677,0.63025
1793.0,593.668,0.62991
1794.0,593.672,0.62958
1795.0,593.665,0.62925
1796.0,593.666,0.62894
1797.0,593.671,0.62862
1798.0,593.677,0.62829
1799.0,593.675,0.62797
1800.0,593.681,0.62765
1801.0,593.687,0.62733
1802.0,593.677,0.62701
1803.0,593.685,0.62669
1804.0,593.683,0.62636
1805.0,593.683,0.62604
1806.0,593.69,0.62572
1807.0,593.69,0.6254
1808.0,593.687,0.62509
1809.0,593.694,0.62478
1810.0,593.69,0.62446
1811.0,593.699,0.62414
1812.0,593.693,0.62383
1813.0,593.701,0.62351
1814.0,593.692,0.6232
1815.0,593.693,0.62288
1816.0,593.696,0.62257
1817.0,593.71,0.62226
1818.0,593.702,0.62194
1819.0,593.701,0.62162
1820.0,593.707,0.62129
1821.0,593.697,0.62097
1822.0,593.699,0.62064
1823.0,593.712,0.62031
1824.0,593.709,0.61996
1825.0,593.705,0.61963
1826.0,593.715,0.61929
1827.0,593.716,0.61895
1828.0,593.71,0.61862
1829.0,593.712,0.6183
1830.0,593.718,0.61798
1831.0,593.724,0.61767
1832.0,593.713,0.61738
1833.0,593.72,0.61709
1834.0,593.724,0.61679
1835.0,593.729,0.6165
1836.0,593.727,0.61622
1837.0,593.723,0.61593
1838.0,593.729,0.61563
1839.0,593.736,0.61534
1840.0,593.733,0.61503
1841.0,593.725,0.61473
1842.0,593.734,0.61443
1843.0,593.732,0.61413
1844.0,593.726,0.61383
1845.0,593.728,0.61352
1846.0,593.728,0.61323
1847.0,593.729,0.61293
1848.0,593.732,0.61265
1849.0,593.73,0.61236
1850.0,593.739,0.61208
1851.0,593.727,0.61181
1852.0,593.736,0.61154
1853.0,593.738,0.61128
1854.0,593.742,0.61101
1855.0,593.744,0.61074
1856.0,593.732,0.61047
1857.0,593.74,0.6102
1858.0,593.741,0.60993
1859.0,593.752,0.60966
1860.0,593.746,0.60939
1861.0,593.75,0.60911
1862.0,593.745,0.60884
1863.0,593.749,0.60857
1864.0,593.741,0.60831
1865.0,593.748,0.60804
1866.0,593.755,0.60776
1867.0,593.758,0.60749
1868.0,593.758,0.6072
1869.0,593.756,0.6069
1870.0,593.759,0.60661
1871.0,593.756,0.60631
1872.0,593.749,0.60599
1873.0,593.758,0.60569
1874.0,593.757,0.6054
1875.0,593.771,0.60511
1876.0,593.763,0.60483
1877.0,593.767,0.60456
1878.0,593.76,0.60429
1879.0,593.77,0.60403
1880.0,593.754,0.60378
1881.0,593.763,0.60353
1882.0,593.769,0.60328
1883.0,593.76,0.60303
1884.0,593.767,0.60277
1885.0,593.754,0.60252
1886.0,593.763,0.60225
1887.0,593.768,0.60199
1888.0,593.761,0.60171
1889.0,593.763,0.60143
1890.0,593.762,0.60115
1891.0,593.765,0.60087
1892.0,593.769,0.60058
1893.0,593.767,0.6003
1894.0,593.762,0.60002
1895.0,593.767,0.59975
1896.0,593.767,0.59949
1897.0,593.768,0.59922
1898.0,593.763,0.59896
1899.0,593.766,0.5987
1900.0,593.764,0.59845
1901.0,593.762,0.5982
1902.0,593.763,0.59794
1903.0,593.77,0.59769
1904.0,593.769,0.59744
1905.0,593.776,0.59718
1906.0,593.769,0.59692
1907.0,593.769,0.59666
1908.0,593.775,0.5964
1909.0,593.766,0.59614
1910.0,593.78,0.59588
1911.0,593.765,0.59562
1912.0,593.762,0.59535
1913.0,593.774,0.59508
1914.0,593.774,0.59482
1915.0,593.769,0.59455
1916.0,593.772,0.59428
1917.0,593.77,0.59401
1918.0,593.766,0.59374
1919.0,593.773,0.59347
1920.0,593.777,0.59322
1921.0,593.779,0.59297
1922.0,593.774,0.59272
1923.0,593.772,0.59249
1924.0,593.772,0.59229
1925.0,593.781,0.59208
1926.0,593.772,0.59187
1927.0,593.778,0.59166
1928.0,593.78,0.59144
1929.0,593.779,0.59121
1930.0,593.782,0.59096
1931.0,593.777,0.5907
1932.0,593.783,0.59039
1933.0,593.776,0.5901
1934.0,593.772,0.58981
1935.0,593.776,0.58952
1936.0,593.776,0.58923
1937.0,593.781,0.58895
1938.0,593.774,0.58869
1939.0,593.775,0.58842
1940.0,593.77,0.5882
1941.0,593.779,0.58795
1942.0,593.776,0.58771
1943.0,593.768,0.58747
1944.0,593.772,0.58723
1945.0,593.772,0.58699
1946.0,593.774,0.58674
1947.0,593.77,0.5865
1948.0,593.78,0.58625
1949.0,593.783,0.58601
1950.0,593.777,0.58577
1951.0,593.78,0.58554
1952.0,593.781,0.5853
1953.0,593.78,0.58507
1954.0,593.781,0.58484
1955.0,593.782,0.58461
1956.0,593.78,0.58439
1957.0,593.769,0.58417
1958.0,593.775,0.58396
1959.0,593.78,0.58374
1960.0,593.776,0.58352
1961.0,593.772,0.5833
1962.0,593.778,0.58308
1963.0,593.787,0.58287
1964.0,593.784,0.58264
1965.0,593.782,0.58242
1966.0,593.779,0.58219
1967.0,593.787,0.58196
1968.0,593.788,0.58173
1969.0,593.779,0.5815
1970.0,593.78,0.58127
1971.0,593.782,0.58104
1972.0,593.78,0.58082
1973.0,593.778,0.58059
1974.0,593.775,0.58037
1975.0,593.781,0.58014
1976.0,593.775,0.57991
1977.0,593.775,0.57968
1978.0,593.788,0.57945
1979.0,593.787,0.57921
1980.0,593.787,0.57896
1981.0,593.779,0.57871
1982.0,593.781,0.57846
1983.0,593.775,0.57821
1984.0,593.787,0.57795
1985.0,593.782,0.5777
1986.0,593.786,0.57744
1987.0,593.769,0.57719
1988.0,593.776,0.57694
1989.0,593.781,0.57669
1990.0,593.79,0.57645
1991.0,593.793,0.57621
1992.0,593.784,0.57598
1993.0,593.785,0.57576
1994.0,593.782,0.57554
1995.0,593.78,0.57532
1996.0,593.787,0.57511
1997.0,593.781,0.5749
1998.0,593.786,0.57469
1999.0,593.779,0.57448
2000.0,593.79,0.57426
2001.0,593.797,0.57404
2002.0,593.781,0.57382
2003.0,593.797,0.57359
2004.0,593.797,0.57336
2005.0,593.79,0.57313
2006.0,593.797,0.5729
2007.0,593.801,0.57268
2008.0,593.796,0.57246
2009.0,593.79,0.57225
2010.0,593.794,0.57205
2011.0,593.795,0.57185
2012.0,593.8,0.57166
2013.0,593.795,0.57146
2014.0,593.792,0.57126
2015.0,593.79,0.57106
2016.0,593.804,0.57085
2017.0,593.794,0.57064
2018.0,593.791,0.57042
2019.0,593.795,0.57021
2020.0,593.788,0.56998
2021.0,593.792,0.56975
2022.0,593.793,0.56953
2023.0,593.789,0.5693
2024.0,593.787,0.56907
2025.0,593.8,0.56883
2026.0,593.795,0.5686
2027.0,593.786,0.56837
2028.0,593.791,0.56814
2029.0,593.79,0.56791
2030.0,593.794,0.56768
2031.0,593.796,0.56745
2032.0,593.798,0.56723
2033.0,593.793,0.56702
2034.0,593.801,0.5668
2035.0,593.796,0.56659
2036.0,593.796,0.56639
2037.0,593.787,0.56619
2038.0,593.788,0.56598
2039.0,593.794,0.56578
2040.0,593.791,0.56558
2041.0,593.799,0.56539
2042.0,593.794,0.5652
2043.0,593.784,0.56501
2044.0,593.788,0.56483
2045.0,593.789,0.56466
2046.0,593.791,0.56448
2047.0,593.797,0.5643
2048.0,593.796,0.56413
2049.0,593.802,0.56395
2050.0,593.802,0.56377
2051.0,593.799,0.56358
2052.0,593.801,0.56337
2053.0,593.798,0.56317
2054.0,593.801,0.56297
2055.0,593.794,0.56276
2056.0,593.795,0.56254
2057.0,593.788,0.56232
2058.0,593.799,0.56211
2059.0,593.798,0.5619
2060.0,593.784,0.56169
2061.0,593.782,0.56148
2062.0,593.793,0.56126
2063.0,593.796,0.56105
2064.0,593.794,0.56084
2065.0,593.795,0.56063
2066.0,593.789,0.56041
2067.0,593.793,0.56019
2068.0,593.793,0.55996
2069.0,593.788,0.55973
2070.0,593.783,0.5595
2071.0,593.801,0.55928
2072.0,593.797,0.55905
2073.0,593.802,0.55882
2074.0,593.795,0.5586
2075.0,593.797,0.55837
2076.0,593.795,0.55815
2077.0,593.795,0.55793
2078.0,593.788,0.55771
2079.0,593.8,0.5575
2080.0,593.802,0.55729
2081.0,593.797,0.55708
2082.0,593.794,0.55688
2083.0,593.794,0.55668
2084.0,593.809,0.5565
2085.0,593.792,0.55632
2086.0,593.792,0.55614
2087.0,593.795,0.55596
2088.0,593.806,0.5558
2089.0,593.812,0.55563
2090.0,593.8,0.55546
2091.0,593.803,0.55529
2092.0,593.802,0.55513
2093.0,593.806,0.55496
2094.0,593.796,0.5548
2095.0,593.794,0.55464
2096.0,593.808,0.55448
2097.0,593.803,0.55431
2098.0,593.801,0.55415
2099.0,593.804,0.55398
2100.0,593.799,0.5538
2101.0,593.807,0.55362
2102.0,593.803,0.55344
2103.0,593.802,0.55326
2104.0,593.801,0.55306
2105.0,593.8,0.55287
2106.0,593.796,0.55267
2107.0,593.797,0.55247
2108.0,593.803,0.55226
2109.0,593.803,0.55205
2110.0,593.811,0.55184
2111.0,593.803,0.55163
2112.0,593.798,0.55141
2113.0,593.798,0.55119
2114.0,593.805,0.55097
2115.0,593.806,0.55075
2116.0,593.807,0.55052
2117.0,593.8,0.55029
2118.0,593.8,0.55006
2119.0,593.794,0.54984
2120.0,593.805,0.54961
2121.0,593.801,0.54938
2122.0,593.8,0.54916
2123.0,593.802,0.54894
2124.0,593.806,0.54875
2125.0,593.806,0.54855
2126.0,593.807,0.54836
2127.0,593.804,0.54818
2128.0,593.802,0.54802
2129.0,593.806,0.54784
2130.0,593.805,0.54767
2131.0,593.807,0.5475
2132.0,593.797,0.54734
2133.0,593.809,0.54718
2134.0,593.8,0.54703
2135.0,593.798,0.54687
2136.0,593.8,0.54672
2137.0,593.801,0.54657
2138.0,593.802,0.54642
2139.0,593.803,0.54626
2140.0,593.815,0.5461
2141.0,593.814,0.54592
2142.0,593.807,0.54575
2143.0,593.801,0.54557
2144.0,593.797,0.54536
2145.0,593.798,0.54516
2146.0,593.799,0.54496
2147.0,593.797,0.54476
2148.0,593.799,0.54454
2149.0,593.798,0.54433
2150.0,593.797,0.54413
2151.0,593.804,0.54393
2152.0,593.793,0.54374
2153.0,593.79,0.54355
2154.0,593.793,0.54336
2155.0,593.799,0.54318
2156.0,593.798,0.543
2157.0,593.801,0.54281
2158.0,593.797,0.54262
2159.0,593.789,0.54244
2160.0,593.795,0.54225
2161.0,593.79,0.54206
2162.0,593.807,0.54188
2163.0,593.801,0.54169
2164.0,593.802,0.54151
2165.0,593.802,0.54132
2166.0,593.799,0.54114
2167.0,593.798,0.54095
2168.0,593.796,0.54077
2169.0,593.795,0.54059
2170.0,593.786,0.54042
2171.0,593.799,0.54025
2172.0,593.798,0.5401
2173.0,593.803,0.53994
2174.0,593.793,0.53979
2175.0,593.787,0.53963
2176.0,593.799,0.53949
2177.0,593.792,0.53934
2178.0,593.799,0.53919
2179.0,593.79,0.53903
2180.0,593.791,0.53887
2181.0,593.797,0.53871
2182.0,593.786,0.53855
2183.0,593.787,0.53838
2184.0,593.79,0.5382
2185.0,593.793,0.53801
2186.0,593.793,0.53783
2187.0,593.793,0.53764
2188.0,593.79,0.53743
2189.0,593.798,0.53722
2190.0,593.805,0.53702
2191.0,593.792,0.53682
2192.0,593.797,0.53662
2193.0,593.79,0.53642
2194.0,593.796,0.53623
2195.0,593.796,0.53604
2196.0,593.8,0.53586
2197.0,593.8,0.53568
2198.0,593.799,0.5355
2199.0,593.8,0.53533
2200.0,593.808,0.53515
2201.0,593.802,0.53496
2202.0,593.803,0.53478
2203.0,593.801,0.53458
2204.0,593.797,0.53438
2205.0,593.799,0.53418
2206.0,593.792,0.53398
2207.0,593.784,0.53378
2208.0,593.785,0.53357
2209.0,593.799,0.53338
2210.0,593.792,0.53319
2211.0,593.79,0.533
2212.0,593.798,0.53284
2213.0,593.791,0.53268
2214.0,593.791,0.53252
2215.0,593.798,0.53236
2216.0,593.795,0.53224
2217.0,593.795,0.5321
2218.0,593.798,0.53197
2219.0,593.804,0.53183
2220.0,593.792,0.53171
2221.0,593.803,0.53158
2222.0,593.795,0.53144
2223.0,593.801,0.5313
2224.0,593.806,0.53115
2225.0,593.796,0.53099
2226.0,593.8,0.53082
2227.0,593.796,0.53064
2228.0,593.803,0.53044
2229.0,593.795,0.53025
2230.0,593.802,0.53005
2231.0,593.797,0.52986
2232.0,593.8,0.52967
2233.0,593.794,0.52948
2234.0,593.794,0.52929
2235.0,593.799,0.5291
2236.0,593.8,0.52892
2237.0,593.799,0.52874
2238.0,593.796,0.52856
2239.0,593.809,0.52838
2240.0,593.801,0.52821
2241.0,593.806,0.52804
2242.0,593.802,0.52788
2243.0,593.798,0.52772
2244.0,593.802,0.52759
2245.0,593.794,0.52745
2246.0,593.798,0.52731
2247.0,593.799,0.52718
2248.0,593.792,0.52705
2249.0,593.801,0.52692
2250.0,593.799,0.52677
2251.0,593.798,0.52662
2252.0,593.798,0.52645
2253.0,593.797,0.52628
2254.0,593.791,0.52611
2255.0,593.793,0.52594
2256.0,593.802,0.52574
2257.0,593.8,0.52556
2258.0,593.797,0.52538
2259.0,593.791,0.52519
2260.0,593.797,0.52501
2261.0,593.802,0.52483
2262.0,593.806,0.52465
2263.0,593.801,0.52447
2264.0,593.798,0.52429
2265.0,593.794,0.52412
2266.0,593.793,0.52396
2267.0,593.801,0.5238
2268.0,593.799,0.52365
2269.0,593.795,0.5235
2270.0,593.8,0.52335
2271.0,593.807,0.5232
2272.0,593.817,0.52307
2273.0,593.807,0.52293
2274.0,593.799,0.52279
2275.0,593.791,0.52265
2276.0,593.792,0.5225
2277.0,593.799,0.52235
2278.0,593.807,0.5222
2279.0,593.799,0.52204
2280.0,593.798,0.52186
2281.0,593.796,0.52168
2282.0,593.798,0.52151
2283.0,593.797,0.52133
2284.0,593.805,0.52115
2285.0,593.8,0.52097
2286.0,593.796,0.52079
2287.0,593.797,0.52061
2288.0,593.803,0.52044
2289.0,593.793,0.52027
2290.0,593.794,0.5201
2291.0,593.799,0.51994
2292.0,593.804,0.51978
2293.0,593.795,0.51961
2294.0,593.801,0.51945
2295.0,593.808,0.51928
2296.0,593.805,0.5191
2297.0,593.791,0.51892
2298.0,593.804,0.51874
2299.0,593.8,0.51856
2300.0,593.805,0.51838
2301.0,593.803,0.51821
2302.0,593.792,0.51804
2303.0,593.801,0.51788
2304.0,593.797,0.51773
2305.0,593.785,0.51758
2306.0,593.796,0.51744
2307.0,593.797,0.51729
2308.0,593.799,0.51717
2309.0,593.8,0.51704
2310.0,593.796,0.51691
2311.0,593.796,0.51678
2312.0,593.799,0.51666
2313.0,593.805,0.51653
2314.0,593.805,0.51639
2315.0,593.8,0.51625
2316.0,593.791,0.51609
2317.0,593.79,0.51593
2318.0,593.797,0.51576
2319.0,593.793,0.5156
2320.0,593.802,0.5154
2321.0,593.798,0.51523
2322.0,593.796,0.51505
2323.0,593.798,0.51487
2324.0,593.799,0.5147
2325.0,593.793,0.51453
2326.0,593.792,0.51437
2327.0,593.797,0.51421
2328.0,593.789,0.51406
2329.0,593.796,0.5139
2330.0,593.796,0.51375
2331.0,593.803,0.51359
2332.0,593.796,0.51343
2333.0,593.802,0.51326
2334.0,593.8,0.5131
2335.0,593.793,0.51294
2336.0,593.796,0.51279
2337.0,593.791,0.51265
2338.0,593.791,0.51251
2339.0,593.8,0.51237
2340.0,593.791,0.51225
2341.0,593.798,0.51212
2342.0,593.8,0.51199
2343.0,593.799,0.51185
2344.0,593.799,0.5117
2345.0,593.795,0.51155
2346.0,593.79,0.51139
2347.0,593.784,0.51124
2348.0,593.792,0.51107
2349.0,593.8,0.51091
2350.0,593.795,0.51076
2351.0,593.794,0.51062
2352.0,593.793,0.51047
2353.0,593.794,0.51033
2354.0,593.794,0.51018
2355.0,593.793,0.51003
2356.0,593.784,0.50987
2357.0,593.789,0.50972
2358.0,593.797,0.50957
2359.0,593.787,0.50942
2360.0,593.788,0.50928
2361.0,593.795,0.50913
2362.0,593.797,0.50899
2363.0,593.798,0.50885
2364.0,593.799,0.50871
2365.0,593.801,0.50857
2366.0,593.789,0.50843
2367.0,593.794,0.50828
2368.0,593.797,0.50812
2369.0,593.79,0.50796
2370.0,593.801,0.50779
2371.0,593.79,0.50762
2372.0,593.794,0.50744
2373.0,593.787,0.50727
2374.0,593.791,0.50709
2375.0,593.793,0.50692
2376.0,593.788,0.50675
2377.0,593.788,0.50658
2378.0,593.783,0.5064
2379.0,593.783,0.50623
