Repository: MaCFP/matl-db

### Experimental Conditions: TGA/DSC
A Mettler Toledo TGA/DSC3+ was used to simultaneously conduct Thermogravimetric Analysis (TGA) and Differential Scanning Calorimetry (DSC) experiments. 

* Non-isothermal STA experiments
  - Heating Rates: 5, 10, 20, 30, 40, 50 K/min
  - Temperature program
    - Initial Temperature: 304 K
    - Initial Isotherm: 1200 s (hold at 304 K for 1200 s)  
    - Maximum Temperature: 1074 K
    - Final Isotherm: 300 s (hold 1074 K for 300 s)
* Isothermal STA experiments at 593 K
  - Temperature program
      - Initial Temperature: 304 K
      - Initial Isotherm: 1200 s (hold at 304 K for 1200 s)  
      - Maximum Temperature: 593 K (hold at 593 K for 6 hours)

File: Wood/Calibration_Data/TUBS/TUBS_Wood_TGA_N2_593Kiso_R3.csv (part 1 of 6)
Time (s),Temperature (K),Mass (mg)
0.0,304.99,0.95978
1.0,304.99,0.95968
2.0,304.98,0.95958
3.0,304.96,0.95948
4.0,304.97,0.95933
5.0,304.96,0.9592
6.0,304.95,0.95906
7.0,304.94,0.95892
8.0,304.96,0.95876
9.0,304.94,0.9586
10.0,304.95,0.95844
11.0,304.94,0.95827
12.0,304.93,0.9581
13.0,304.92,0.95793
14.0,304.93,0.95778
15.0,304.92,0.95762
16.0,304.93,0.95748
17.0,304.91,0.95734
18.0,304.9,0.9572
19.0,304.91,0.95706
20.0,304.9,0.95694
21.0,304.91,0.95681
22.0,304.91,0.95668
23.0,304.9,0.95655
24.0,304.88,0.95643
25.0,304.87,0.9563
26.0,304.87,0.95618
27.0,304.88,0.95606
28.0,304.88,0.95594
29.0,304.87,0.95582
30.0,304.87,0.9557
31.0,304.85,0.95559
32.0,304.85,0.95548
33.0,304.84,0.95537
34.0,304.84,0.95527
35.0,304.82,0.95516
36.0,304.83,0.95507
37.0,304.83,0.95497
38.0,304.85,0.95487
39.0,304.82,0.95477
40.0,304.82,0.95467
41.0,304.82,0.95456
42.0,304.83,0.95446
43.0,304.81,0.95436
44.0,304.8,0.95426
45.0,304.81,0.95416
46.0,304.79,0.95406
47.0,304.8,0.95396
48.0,304.8,0.95388
49.0,304.78,0.95379
50.0,304.79,0.95371
51.0,304.8,0.95362
52.0,304.79,0.95354
53.0,304.78,0.95346
54.0,304.79,0.95337
55.0,304.78,0.95328
56.0,304.78,0.95318
57.0,304.77,0.95307
58.0,304.76,0.95296
59.0,304.76,0.95284
60.0,304.77,0.95271
61.0,304.76,0.95258
62.0,304.75,0.95246
63.0,304.75,0.95233
64.0,304.76,0.95221
65.0,304.77,0.9521
66.0,304.76,0.95199
67.0,304.74,0.95188
68.0,304.73,0.9518
69.0,304.74,0.95171
70.0,304.74,0.95162
71.0,304.75,0.95154
72.0,304.73,0.95147
73.0,304.74,0.95139
74.0,304.75,0.95131
75.0,304.74,0.95124
76.0,304.74,0.95116
77.0,304.73,0.95108
78.0,304.74,0.951
79.0,304.74,0.95093
80.0,304.73,0.95085
81.0,304.72,0.95078
82.0,304.72,0.95071
83.0,304.71,0.95063
84.0,304.71,0.95056
85.0,304.72,0.95049
86.0,304.69,0.95042
87.0,304.71,0.95035
88.0,304.7,0.95029
89.0,304.71,0.95022
90.0,304.69,0.95016
91.0,304.69,0.9501
92.0,304.71,0.95005
93.0,304.69,0.95
94.0,304.68,0.94994
95.0,304.69,0.94989
96.0,304.69,0.94984
97.0,304.68,0.94979
98.0,304.69,0.94973
99.0,304.69,0.94968
100.0,304.7,0.94962
101.0,304.68,0.94956
102.0,304.68,0.9495
103.0,304.69,0.94945
104.0,304.67,0.9494
105.0,304.67,0.94935
106.0,304.66,0.9493
107.0,304.66,0.94925
108.0,304.66,0.94921
109.0,304.65,0.94917
110.0,304.65,0.94912
111.0,304.67,0.94908
112.0,304.65,0.94903
113.0,304.67,0.94898
114.0,304.66,0.94892
115.0,304.66,0.94887
116.0,304.66,0.94881
117.0,304.64,0.94875
118.0,304.64,0.94869
119.0,304.65,0.94863
120.0,304.65,0.94857
121.0,304.63,0.94852
122.0,304.64,0.94847
123.0,304.65,0.94843
124.0,304.64,0.94839
125.0,304.64,0.94834
126.0,304.63,0.9483
127.0,304.64,0.94825
128.0,304.64,0.9482
129.0,304.62,0.94815
130.0,304.63,0.9481
131.0,304.64,0.94805
132.0,304.62,0.948
133.0,304.61,0.94795
134.0,304.61,0.9479
135.0,304.62,0.94785
136.0,304.62,0.94781
137.0,304.62,0.94776
138.0,304.63,0.94771
139.0,304.62,0.94766
140.0,304.61,0.94761
141.0,304.6,0.94756
142.0,304.62,0.94751
143.0,304.62,0.94747
144.0,304.62,0.94745
145.0,304.61,0.94742
146.0,304.6,0.9474
147.0,304.59,0.94739
148.0,304.6,0.94738
149.0,304.59,0.94737
150.0,304.59,0.94735
151.0,304.59,0.94733
152.0,304.6,0.94729
153.0,304.6,0.94725
154.0,304.61,0.94721
155.0,304.6,0.94716
156.0,304.59,0.9471
157.0,304.6,0.94704
158.0,304.59,0.94699
159.0,304.6,0.94693
160.0,304.58,0.94688
161.0,304.58,0.94683
162.0,304.6,0.94679
163.0,304.57,0.94675
164.0,304.58,0.94673
165.0,304.58,0.94671
166.0,304.59,0.94668
167.0,304.57,0.94666
168.0,304.57,0.94664
169.0,304.58,0.94662
170.0,304.58,0.94659
171.0,304.58,0.94657
172.0,304.57,0.94653
173.0,304.58,0.9465
174.0,304.57,0.94646
175.0,304.58,0.94643
176.0,304.58,0.94639
177.0,304.57,0.94635
178.0,304.57,0.94631
179.0,304.57,0.94628
180.0,304.57,0.94624
181.0,304.56,0.94621
182.0,304.57,0.94617
183.0,304.58,0.94614
184.0,304.55,0.94611
185.0,304.56,0.94608
186.0,304.57,0.94606
187.0,304.58,0.94604
188.0,304.58,0.94603
189.0,304.58,0.94602
190.0,304.57,0.94601
191.0,304.57,0.946
192.0,304.54,0.946
193.0,304.55,0.946
194.0,304.55,0.94598
195.0,304.55,0.94596
196.0,304.55,0.94591
197.0,304.54,0.94586
198.0,304.55,0.9458
199.0,304.54,0.94574
200.0,304.55,0.94566
201.0,304.56,0.94558
202.0,304.56,0.94552
203.0,304.53,0.94545
204.0,304.55,0.94539
205.0,304.54,0.94534
206.0,304.53,0.94529
207.0,304.54,0.94524
208.0,304.53,0.94521
209.0,304.52,0.94518
210.0,304.52,0.94514
211.0,304.53,0.94511
212.0,304.53,0.94508
213.0,304.53,0.94504
214.0,304.52,0.94502
215.0,304.54,0.94499
216.0,304.53,0.94498
217.0,304.51,0.94496
218.0,304.52,0.94495
219.0,304.52,0.94495
220.0,304.53,0.94495
221.0,304.52,0.94494
222.0,304.53,0.94492
223.0,304.52,0.94491
224.0,304.53,0.94488
225.0,304.53,0.94486
226.0,304.53,0.94483
227.0,304.52,0.94481
228.0,304.54,0.94479
229.0,304.52,0.94478
230.0,304.53,0.94476
231.0,304.51,0.94474
232.0,304.52,0.94474
233.0,304.53,0.94472
234.0,304.51,0.9447
235.0,304.51,0.94468
236.0,304.51,0.94466
237.0,304.52,0.94464
238.0,304.53,0.94462
239.0,304.54,0.9446
240.0,304.51,0.94458
241.0,304.51,0.94456
242.0,304.5,0.94454
243.0,304.49,0.94451
244.0,304.5,0.94448
245.0,304.51,0.94446
246.0,304.51,0.94443
247.0,304.52,0.9444
248.0,304.49,0.94436
249.0,304.49,0.94433
250.0,304.52,0.9443
251.0,304.5,0.94426
252.0,304.49,0.94422
253.0,304.51,0.94419
254.0,304.5,0.94416
255.0,304.5,0.94412
256.0,304.5,0.9441
257.0,304.52,0.94407
258.0,304.51,0.94405
259.0,304.5,0.94402
260.0,304.48,0.944
261.0,304.5,0.94398
262.0,304.5,0.94396
263.0,304.5,0.94394
264.0,304.49,0.94392
265.0,304.5,0.94389
266.0,304.49,0.94387
267.0,304.5,0.94384
268.0,304.5,0.94381
269.0,304.49,0.94379
270.0,304.47,0.94377
271.0,304.47,0.94374
272.0,304.47,0.94373
273.0,304.49,0.94371
274.0,304.48,0.94369
275.0,304.48,0.94368
276.0,304.47,0.94367
277.0,304.5,0.94365
278.0,304.49,0.94364
279.0,304.49,0.94363
280.0,304.49,0.94363
281.0,304.49,0.94363
282.0,304.49,0.94363
283.0,304.49,0.94363
284.0,304.47,0.94364
285.0,304.48,0.94363
286.0,304.49,0.94363
287.0,304.48,0.94362
288.0,304.47,0.94361
289.0,304.47,0.9436
290.0,304.48,0.94359
291.0,304.46,0.94357
292.0,304.48,0.94355
293.0,304.48,0.94353
294.0,304.47,0.9435
295.0,304.48,0.94348
296.0,304.47,0.94344
297.0,304.48,0.94342
298.0,304.48,0.94339
299.0,304.48,0.94337
300.0,304.46,0.94336
301.0,304.46,0.94334
302.0,304.47,0.94332
303.0,304.47,0.94331
304.0,304.46,0.9433
305.0,304.48,0.9433
306.0,304.48,0.94329
307.0,304.46,0.94329
308.0,304.47,0.94329
309.0,304.48,0.94329
310.0,304.48,0.94329
311.0,304.46,0.94328
312.0,304.48,0.94329
313.0,304.47,0.9433
314.0,304.46,0.94331
315.0,304.48,0.94332
316.0,304.47,0.94334
317.0,304.46,0.94335
318.0,304.48,0.94335
319.0,304.48,0.94336
320.0,304.48,0.94334
321.0,304.47,0.94334
322.0,304.46,0.94332
323.0,304.47,0.94331
324.0,304.47,0.94329
325.0,304.46,0.94327
326.0,304.46,0.94325
327.0,304.47,0.94323
328.0,304.47,0.94322
329.0,304.47,0.9432
330.0,304.47,0.94318
331.0,304.46,0.94316
332.0,304.47,0.94315
333.0,304.47,0.94313
334.0,304.46,0.94311
335.0,304.45,0.94309
336.0,304.47,0.94306
337.0,304.45,0.94303
338.0,304.46,0.943
339.0,304.46,0.94296
340.0,304.44,0.94292
341.0,304.45,0.94288
342.0,304.46,0.94284
343.0,304.46,0.94281
344.0,304.46,0.94277
345.0,304.46,0.94273
346.0,304.48,0.9427
347.0,304.46,0.94267
348.0,304.46,0.94265
349.0,304.46,0.94263
350.0,304.47,0.94262
351.0,304.47,0.94261
352.0,304.45,0.94263
353.0,304.47,0.94265
354.0,304.46,0.94267
355.0,304.46,0.9427
356.0,304.46,0.94276
357.0,304.46,0.9428
358.0,304.46,0.94284
359.0,304.47,0.94287
360.0,304.46,0.94288
361.0,304.46,0.94289
362.0,304.45,0.94289
363.0,304.44,0.94288
364.0,304.45,0.94284
365.0,304.45,0.94281
366.0,304.44,0.94278
367.0,304.45,0.94275
368.0,304.44,0.94272
369.0,304.44,0.94269
370.0,304.43,0.94267
371.0,304.43,0.94265
372.0,304.45,0.94263
373.0,304.45,0.94261
374.0,304.45,0.94259
375.0,304.44,0.94257
376.0,304.45,0.94254
377.0,304.46,0.94252
378.0,304.45,0.94249
379.0,304.45,0.94246
380.0,304.45,0.94243
381.0,304.44,0.9424
382.0,304.45,0.94237
383.0,304.45,0.94234
384.0,304.43,0.94232
385.0,304.44,0.9423
386.0,304.43,0.94228
387.0,304.42,0.94227
388.0,304.43,0.94227
389.0,304.45,0.94226
390.0,304.44,0.94226
391.0,304.44,0.94226
392.0,304.43,0.94226
393.0,304.45,0.94226
394.0,304.45,0.94226
395.0,304.44,0.94225
396.0,304.43,0.94224
397.0,304.44,0.94223
398.0,304.45,0.94222
399.0,304.45,0.94222
400.0,304.45,0.94221
401.0,304.43,0.94221
402.0,304.43,0.94221
403.0,304.46,0.94221
404.0,304.44,0.94223
405.0,304.44,0.94225
406.0,304.43,0.94226
407.0,304.44,0.94227
408.0,304.45,0.94229
409.0,304.45,0.9423
410.0,304.43,0.94231
411.0,304.44,0.94231
412.0,304.43,0.9423
413.0,304.44,0.9423
414.0,304.44,0.94229
415.0,304.44,0.94228
416.0,304.43,0.94225
417.0,304.44,0.94223
418.0,304.45,0.94221
419.0,304.42,0.94219
420.0,304.44,0.94216
421.0,304.45,0.94213
422.0,304.43,0.94211
423.0,304.43,0.94208
424.0,304.44,0.94206
425.0,304.43,0.94205
426.0,304.44,0.94205
427.0,304.46,0.94205
428.0,304.45,0.94208
429.0,304.45,0.9421
430.0,304.44,0.94213
431.0,304.43,0.94216
432.0,304.44,0.94221
433.0,304.44,0.94224
434.0,304.45,0.94226
435.0,304.44,0.94227
436.0,304.44,0.94225
437.0,304.44,0.94223
438.0,304.45,0.94219
439.0,304.43,0.94215
440.0,304.45,0.94207
441.0,304.45,0.94201
442.0,304.45,0.94196
443.0,304.44,0.94191
444.0,304.44,0.94186
445.0,304.46,0.94183
446.0,304.45,0.9418
447.0,304.44,0.94177
448.0,304.44,0.94176
449.0,304.45,0.94174
450.0,304.44,0.94172
451.0,304.42,0.94169
452.0,304.42,0.94167
453.0,304.42,0.94165
454.0,304.42,0.94163
455.0,304.44,0.94162
456.0,304.43,0.94161
457.0,304.42,0.9416
458.0,304.44,0.9416
459.0,304.42,0.94159
460.0,304.42,0.94159
461.0,304.43,0.94159
462.0,304.41,0.94158
463.0,304.43,0.94158
464.0,304.42,0.94156
465.0,304.42,0.94155
466.0,304.41,0.94154
467.0,304.41,0.94152
468.0,304.42,0.94149
469.0,304.43,0.94147
470.0,304.42,0.94145
471.0,304.42,0.94143
472.0,304.41,0.94142
473.0,304.42,0.94141
474.0,304.42,0.94141
475.0,304.41,0.94141
476.0,304.43,0.94143
477.0,304.42,0.94144
478.0,304.42,0.94145
479.0,304.42,0.94147
480.0,304.42,0.94148
481.0,304.41,0.94149
482.0,304.43,0.94149
483.0,304.42,0.9415
484.0,304.4,0.94148
485.0,304.42,0.94148
486.0,304.42,0.94147
487.0,304.43,0.94147
488.0,304.43,0.94146
489.0,304.42,0.94145
490.0,304.43,0.94145
491.0,304.43,0.94145
492.0,304.44,0.94146
493.0,304.44,0.94146
494.0,304.44,0.94147
495.0,304.43,0.94148
496.0,304.41,0.9415
497.0,304.42,0.94151
498.0,304.44,0.94151
499.0,304.41,0.94151
500.0,304.43,0.9415
501.0,304.42,0.94151
502.0,304.41,0.94151
503.0,304.42,0.94152
504.0,304.41,0.94154
505.0,304.41,0.94156
506.0,304.42,0.94158
507.0,304.43,0.9416
508.0,304.41,0.94163
509.0,304.43,0.94165
510.0,304.43,0.94165
511.0,304.43,0.94166
512.0,304.41,0.94164
513.0,304.42,0.94163
514.0,304.42,0.94161
515.0,304.43,0.9416
516.0,304.42,0.94158
517.0,304.43,0.94157
518.0,304.42,0.94156
519.0,304.43,0.94155
520.0,304.42,0.94156
521.0,304.42,0.94156
522.0,304.42,0.94156
523.0,304.43,0.94157
524.0,304.42,0.94157
525.0,304.41,0.94157
526.0,304.42,0.94157
527.0,304.43,0.94156
528.0,304.42,0.94155
529.0,304.44,0.94154
530.0,304.42,0.94152
531.0,304.42,0.94152
532.0,304.44,0.94151
533.0,304.43,0.9415
534.0,304.42,0.94149
535.0,304.43,0.94149
536.0,304.42,0.94148
537.0,304.44,0.94148
538.0,304.43,0.94146
539.0,304.42,0.94145
540.0,304.42,0.94142
541.0,304.4,0.9414
542.0,304.42,0.94137
543.0,304.41,0.94135
544.0,304.42,0.94133
545.0,304.42,0.94131
546.0,304.43,0.94129
547.0,304.42,0.94128
548.0,304.42,0.94126
549.0,304.42,0.94125
550.0,304.42,0.94124
551.0,304.43,0.94123
552.0,304.42,0.94122
553.0,304.42,0.94121
554.0,304.43,0.9412
555.0,304.4,0.94119
556.0,304.41,0.94116
557.0,304.43,0.94114
558.0,304.44,0.94112
559.0,304.43,0.94109
560.0,304.42,0.94106
561.0,304.43,0.94103
562.0,304.43,0.94101
563.0,304.42,0.94099
564.0,304.43,0.94098
565.0,304.42,0.94098
566.0,304.43,0.94098
567.0,304.42,0.94099
568.0,304.43,0.94101
569.0,304.42,0.94102
570.0,304.43,0.94104
571.0,304.42,0.94106
572.0,304.42,0.94108
573.0,304.42,0.9411
574.0,304.41,0.94112
575.0,304.41,0.94113
576.0,304.42,0.94114
577.0,304.42,0.94114
578.0,304.41,0.94114
579.0,304.42,0.94113
580.0,304.43,0.94112
581.0,304.41,0.94111
582.0,304.41,0.9411
583.0,304.42,0.9411
584.0,304.41,0.9411
585.0,304.42,0.9411
586.0,304.41,0.9411
587.0,304.41,0.9411
588.0,304.43,0.9411
589.0,304.4,0.9411
590.0,304.4,0.9411
591.0,304.41,0.94109
592.0,304.42,0.94106
593.0,304.42,0.94104
594.0,304.41,0.94101
595.0,304.42,0.94098
596.0,304.41,0.94093
597.0,304.42,0.94089
598.0,304.4,0.94085
599.0,304.42,0.9408
600.0,304.42,0.94076
601.0,304.42,0.94073
602.0,304.41,0.94069
603.0,304.42,0.94066
604.0,304.43,0.94064
605.0,304.42,0.94063
606.0,304.42,0.94061
607.0,304.44,0.9406
608.0,304.42,0.9406
609.0,304.43,0.9406
610.0,304.4,0.94059
611.0,304.4,0.94059
612.0,304.41,0.9406
613.0,304.41,0.9406
614.0,304.4,0.9406
615.0,304.41,0.94061
616.0,304.44,0.94063
617.0,304.43,0.94064
618.0,304.4,0.94066
619.0,304.42,0.94067
620.0,304.41,0.94069
621.0,304.41,0.94071
622.0,304.41,0.94072
623.0,304.42,0.94074
624.0,304.41,0.94074
625.0,304.41,0.94073
626.0,304.41,0.94072
627.0,304.42,0.94071
628.0,304.4,0.94068
629.0,304.41,0.94066
630.0,304.41,0.94064
631.0,304.42,0.94062
632.0,304.43,0.94061
633.0,304.42,0.9406
634.0,304.4,0.9406
635.0,304.42,0.94059
636.0,304.41,0.94059
637.0,304.41,0.94059
638.0,304.42,0.9406
639.0,304.41,0.9406
640.0,304.41,0.94061
641.0,304.41,0.94062
642.0,304.41,0.94063
643.0,304.43,0.94063
644.0,304.42,0.94064
645.0,304.42,0.94064
646.0,304.41,0.94064
647.0,304.44,0.94064
648.0,304.43,0.94062
649.0,304.43,0.94061
650.0,304.41,0.94059
651.0,304.41,0.94057
652.0,304.41,0.94055
653.0,304.41,0.94053
654.0,304.41,0.94052
655.0,304.42,0.94051
656.0,304.42,0.94052
657.0,304.42,0.94053
658.0,304.42,0.94054
659.0,304.42,0.94055
660.0,304.43,0.94058
661.0,304.42,0.9406
662.0,304.4,0.94061
663.0,304.41,0.94063
664.0,304.42,0.94063
665.0,304.42,0.94064
666.0,304.42,0.94064
667.0,304.41,0.94063
668.0,304.41,0.94061
669.0,304.41,0.94058
670.0,304.42,0.94056
671.0,304.41,0.94054
672.0,304.42,0.9405
673.0,304.42,0.94048
674.0,304.42,0.94046
675.0,304.43,0.94045
676.0,304.43,0.94046
677.0,304.42,0.94046
678.0,304.42,0.94046
679.0,304.42,0.94047
680.0,304.41,0.94049
681.0,304.43,0.94051
682.0,304.4,0.94052
683.0,304.41,0.94053
684.0,304.41,0.94054
685.0,304.41,0.94055
686.0,304.43,0.94056
687.0,304.43,0.94056
688.0,304.42,0.94056
689.0,304.41,0.94055
690.0,304.43,0.94055
691.0,304.42,0.94055
692.0,304.42,0.94055
693.0,304.42,0.94055
694.0,304.43,0.94055
695.0,304.42,0.94056
696.0,304.41,0.94057
697.0,304.42,0.94058
698.0,304.42,0.94058
699.0,304.41,0.94059
700.0,304.41,0.94059
701.0,304.4,0.94059
702.0,304.43,0.9406
703.0,304.42,0.9406
704.0,304.42,0.94062
705.0,304.42,0.94062
706.0,304.41,0.94063
707.0,304.42,0.94064
708.0,304.42,0.94065
709.0,304.42,0.94065
710.0,304.38,0.94065
711.0,304.41,0.94064
712.0,304.42,0.94062
713.0,304.41,0.94059
714.0,304.41,0.94057
715.0,304.42,0.94054
716.0,304.41,0.9405
717.0,304.39,0.94047
718.0,304.41,0.94045
719.0,304.41,0.94043
720.0,304.43,0.94043
721.0,304.4,0.94043
722.0,304.41,0.94043
723.0,304.42,0.94043
724.0,304.42,0.94045
725.0,304.43,0.94046
726.0,304.41,0.94048
727.0,304.42,0.94049
728.0,304.43,0.94051
729.0,304.41,0.94052
730.0,304.43,0.94053
731.0,304.43,0.94054
732.0,304.43,0.94053
733.0,304.42,0.94053
734.0,304.44,0.94052
735.0,304.43,0.94051
736.0,304.43,0.94049
737.0,304.42,0.94047
738.0,304.42,0.94046
739.0,304.42,0.94045
740.0,304.42,0.94045
741.0,304.43,0.94045
742.0,304.42,0.94044
743.0,304.42,0.94044
744.0,304.42,0.94045
745.0,304.41,0.94044
746.0,304.42,0.94044
747.0,304.42,0.94043
748.0,304.42,0.94041
749.0,304.41,0.94039
750.0,304.44,0.94038
751.0,304.42,0.94036
752.0,304.43,0.94034
753.0,304.44,0.94033
754.0,304.42,0.94032
755.0,304.41,0.94031
756.0,304.42,0.9403
757.0,304.41,0.9403
758.0,304.43,0.94028
759.0,304.42,0.94027
760.0,304.41,0.94025
761.0,304.42,0.94023
762.0,304.42,0.94021
763.0,304.4,0.9402
764.0,304.41,0.94017
765.0,304.41,0.94015
766.0,304.42,0.94012
767.0,304.43,0.94009
768.0,304.42,0.94006
769.0,304.42,0.94003
770.0,304.42,0.94
771.0,304.41,0.93998
772.0,304.41,0.93995
773.0,304.4,0.93994
774.0,304.42,0.93992
775.0,304.4,0.93991
776.0,304.4,0.93991
777.0,304.41,0.9399
778.0,304.38,0.9399
779.0,304.41,0.9399
780.0,304.41,0.93992
781.0,304.42,0.93992
782.0,304.41,0.93993
783.0,304.42,0.93994
784.0,304.41,0.93995
785.0,304.41,0.93996
786.0,304.42,0.93996
787.0,304.41,0.93997
788.0,304.41,0.93997
789.0,304.41,0.93998
790.0,304.4,0.93998
791.0,304.41,0.93999
792.0,304.42,0.94001
793.0,304.41,0.94004
794.0,304.42,0.94006
795.0,304.4,0.94009
796.0,304.39,0.94013
797.0,304.4,0.94015
798.0,304.42,0.94017
799.0,304.42,0.94019
800.0,304.42,0.94019
801.0,304.41,0.94019
802.0,304.41,0.94019
803.0,304.41,0.9402
804.0,304.41,0.94019
805.0,304.4,0.94019
806.0,304.41,0.94018
807.0,304.42,0.94018
808.0,304.41,0.94018
809.0,304.41,0.94018
810.0,304.42,0.94018
811.0,304.42,0.94018
812.0,304.41,0.94017
813.0,304.43,0.94015
814.0,304.41,0.94013
815.0,304.42,0.94011
816.0,304.41,0.94008
817.0,304.41,0.94006
818.0,304.41,0.94005
819.0,304.42,0.94003
820.0,304.41,0.94002
821.0,304.42,0.94001
822.0,304.42,0.94
823.0,304.42,0.94
824.0,304.43,0.94
825.0,304.41,0.93999
826.0,304.42,0.93999
827.0,304.41,0.93999
828.0,304.41,0.93999
829.0,304.41,0.93998
830.0,304.42,0.93998
831.0,304.41,0.93996
832.0,304.43,0.93995
833.0,304.41,0.93994
834.0,304.43,0.93992
835.0,304.41,0.9399
836.0,304.43,0.93987
837.0,304.43,0.93984
838.0,304.42,0.93982
839.0,304.42,0.9398
840.0,304.42,0.93979
841.0,304.41,0.93978
842.0,304.4,0.93977
843.0,304.41,0.93977
844.0,304.41,0.93978
845.0,304.41,0.93979
846.0,304.4,0.9398
847.0,304.41,0.93981
848.0,304.41,0.93982
849.0,304.4,0.93983
850.0,304.4,0.93984
851.0,304.41,0.93984
852.0,304.42,0.93983
853.0,304.4,0.93982
854.0,304.41,0.93981
855.0,304.41,0.9398
856.0,304.4,0.93978
857.0,304.41,0.93977
858.0,304.41,0.93977
859.0,304.41,0.93977
860.0,304.4,0.93978
861.0,304.41,0.93979
862.0,304.41,0.93979
863.0,304.41,0.9398
864.0,304.41,0.93981
865.0,304.4,0.93982
866.0,304.42,0.93982
867.0,304.4,0.93983
868.0,304.4,0.93982
869.0,304.42,0.93981
870.0,304.4,0.9398
871.0,304.4,0.9398
872.0,304.41,0.93978
873.0,304.4,0.93977
874.0,304.4,0.93975
875.0,304.4,0.93974
876.0,304.4,0.93973
877.0,304.4,0.93972
878.0,304.4,0.9397
879.0,304.4,0.9397
880.0,304.41,0.93969
881.0,304.41,0.93968
882.0,304.42,0.93967
883.0,304.4,0.93965
884.0,304.41,0.93964
885.0,304.41,0.93963
886.0,304.43,0.93962
887.0,304.41,0.93961
888.0,304.41,0.93962
889.0,304.41,0.93963
890.0,304.42,0.93964
891.0,304.42,0.93965
892.0,304.41,0.93968
893.0,304.42,0.9397
894.0,304.42,0.93972
895.0,304.41,0.93974
896.0,304.41,0.93975
897.0,304.4,0.93977
898.0,304.41,0.93979
899.0,304.41,0.93981
900.0,304.42,0.93983
901.0,304.42,0.93985
902.0,304.41,0.93987
903.0,304.42,0.93989
904.0,304.42,0.9399
905.0,304.41,0.93991
906.0,304.42,0.93992
907.0,304.41,0.93993
908.0,304.41,0.93992
909.0,304.4,0.93992
910.0,304.41,0.93991
911.0,304.42,0.93991
912.0,304.42,0.93989
913.0,304.42,0.93988
914.0,304.42,0.93987
915.0,304.42,0.93985
916.0,304.43,0.93983
917.0,304.42,0.9398
918.0,304.43,0.93978
919.0,304.41,0.93975
920.0,304.41,0.93972
921.0,304.41,0.93968
922.0,304.41,0.93965
923.0,304.41,0.93962
924.0,304.42,0.9396
925.0,304.42,0.93958
926.0,304.42,0.93957
927.0,304.41,0.93957
928.0,304.4,0.93958
929.0,304.41,0.93959
930.0,304.43,0.9396
931.0,304.41,0.93961
932.0,304.4,0.93962
933.0,304.4,0.93962
934.0,304.42,0.93962
935.0,304.39,0.93963
936.0,304.4,0.93962
937.0,304.41,0.93962
938.0,304.41,0.93961
939.0,304.43,0.93961
940.0,304.42,0.9396
941.0,304.4,0.9396
942.0,304.42,0.93959
943.0,304.42,0.93959
944.0,304.43,0.93958
945.0,304.4,0.93957
946.0,304.4,0.93956
947.0,304.41,0.93955
948.0,304.41,0.93953
949.0,304.41,0.93952
950.0,304.4,0.93951
951.0,304.41,0.9395
952.0,304.41,0.9395
953.0,304.4,0.9395
954.0,304.42,0.93949
955.0,304.42,0.9395
956.0,304.41,0.9395
957.0,304.41,0.93951
958.0,304.4,0.93952
959.0,304.41,0.93953
960.0,304.4,0.93954
961.0,304.42,0.93956
962.0,304.41,0.93958
963.0,304.41,0.9396
964.0,304.4,0.93962
965.0,304.43,0.93964
966.0,304.42,0.93965
967.0,304.41,0.93966
968.0,304.41,0.93967
969.0,304.41,0.93967
970.0,304.41,0.93968
971.0,304.41,0.93968
972.0,304.41,0.93968
973.0,304.41,0.93967
974.0,304.41,0.93967
975.0,304.42,0.93966
976.0,304.41,0.93965
977.0,304.41,0.93964
978.0,304.4,0.93963
979.0,304.42,0.93962
980.0,304.42,0.93962
981.0,304.41,0.93961
982.0,304.41,0.9396
983.0,304.4,0.9396
984.0,304.42,0.9396
985.0,304.41,0.9396
986.0,304.4,0.9396
987.0,304.41,0.9396
988.0,304.42,0.9396
989.0,304.42,0.93959
990.0,304.41,0.93958
991.0,304.42,0.93956
992.0,304.42,0.93953
993.0,304.4,0.93951
994.0,304.4,0.93948
995.0,304.4,0.93945
996.0,304.4,0.93942
997.0,304.42,0.9394
998.0,304.41,0.93938
999.0,304.4,0.93936
1000.0,304.41,0.93934
1001.0,304.41,0.93932
1002.0,304.39,0.93931
1003.0,304.41,0.9393
1004.0,304.4,0.93929
1005.0,304.41,0.93929
1006.0,304.4,0.9393
1007.0,304.41,0.93931
1008.0,304.41,0.93934
1009.0,304.4,0.93936
1010.0,304.41,0.93939
1011.0,304.42,0.93941
1012.0,304.41,0.93943
1013.0,304.42,0.93945
1014.0,304.41,0.93947
1015.0,304.42,0.93948
1016.0,304.42,0.93948
1017.0,304.42,0.93949
1018.0,304.42,0.9395
1019.0,304.4,0.93952
1020.0,304.41,0.93953
1021.0,304.41,0.93955
1022.0,304.41,0.93956
1023.0,304.41,0.93957
1024.0,304.41,0.93957
1025.0,304.41,0.93958
1026.0,304.41,0.93958
1027.0,304.41,0.93958
1028.0,304.41,0.93958
1029.0,304.4,0.93957
1030.0,304.41,0.93956
1031.0,304.39,0.93955
1032.0,304.4,0.93953
1033.0,304.41,0.93951
1034.0,304.39,0.9395
1035.0,304.41,0.93949
1036.0,304.41,0.93948
1037.0,304.41,0.93948
1038.0,304.39,0.93948
1039.0,304.4,0.93948
1040.0,304.41,0.9395
1041.0,304.4,0.93952
1042.0,304.41,0.93954
1043.0,304.4,0.93956
1044.0,304.39,0.93958
1045.0,304.4,0.93959
1046.0,304.4,0.9396
1047.0,304.4,0.93961
1048.0,304.39,0.9396
1049.0,304.4,0.9396
1050.0,304.39,0.93959
1051.0,304.4,0.93958
1052.0,304.41,0.93955
1053.0,304.41,0.93954
1054.0,304.41,0.93952
1055.0,304.41,0.9395
1056.0,304.39,0.93948
1057.0,304.4,0.93947
1058.0,304.41,0.93946
1059.0,304.42,0.93945
1060.0,304.4,0.93945
1061.0,304.4,0.93945
1062.0,304.4,0.93945
1063.0,304.41,0.93945
1064.0,304.41,0.93946
1065.0,304.4,0.93947
1066.0,304.4,0.93947
1067.0,304.4,0.93948
1068.0,304.4,0.93948
1069.0,304.39,0.93948
1070.0,304.4,0.93947
1071.0,304.4,0.93947
1072.0,304.4,0.93947
1073.0,304.4,0.93947
1074.0,304.4,0.93947
1075.0,304.39,0.93947
1076.0,304.4,0.93948
1077.0,304.39,0.93947
1078.0,304.39,0.93946
1079.0,304.39,0.93946
1080.0,304.4,0.93944
1081.0,304.42,0.93942
1082.0,304.4,0.93939
1083.0,304.4,0.93937
1084.0,304.42,0.93934
1085.0,304.41,0.93932
1086.0,304.4,0.9393
1087.0,304.41,0.93928
1088.0,304.4,0.93926
1089.0,304.4,0.93924
1090.0,304.4,0.93922
1091.0,304.4,0.9392
1092.0,304.4,0.93919
1093.0,304.4,0.93918
1094.0,304.4,0.93917
1095.0,304.4,0.93916
1096.0,304.4,0.93917
1097.0,304.39,0.93916
1098.0,304.4,0.93916
1099.0,304.41,0.93917
1100.0,304.4,0.93917
1101.0,304.41,0.93918
1102.0,304.41,0.93918
1103.0,304.41,0.93918
1104.0,304.4,0.93918
1105.0,304.41,0.93918
1106.0,304.41,0.93918
1107.0,304.39,0.93918
1108.0,304.41,0.93918
1109.0,304.39,0.93919
1110.0,304.39,0.93919
1111.0,304.39,0.9392
1112.0,304.39,0.93921
1113.0,304.41,0.93922
1114.0,304.4,0.93924
1115.0,304.39,0.93926
1116.0,304.39,0.93928
1117.0,304.4,0.9393
1118.0,304.4,0.93931
1119.0,304.4,0.93932
1120.0,304.4,0.93933
1121.0,304.4,0.93933
1122.0,304.41,0.93933
1123.0,304.41,0.93933
1124.0,304.42,0.93932
1125.0,304.41,0.9393
1126.0,304.4,0.93929
1127.0,304.41,0.93927
1128.0,304.42,0.93926
1129.0,304.4,0.93924
1130.0,304.41,0.93924
1131.0,304.4,0.93923
1132.0,304.4,0.93923
1133.0,304.41,0.93924
1134.0,304.4,0.93924
1135.0,304.41,0.93925
1136.0,304.4,0.93927
1137.0,304.41,0.93928
1138.0,304.4,0.93929
1139.0,304.4,0.9393
1140.0,304.41,0.93931
1141.0,304.4,0.93932
1142.0,304.4,0.93933
1143.0,304.41,0.93934
1144.0,304.41,0.93934
1145.0,304.41,0.93934
1146.0,304.39,0.93934
1147.0,304.4,0.93935
1148.0,304.41,0.93934
1149.0,304.4,0.93935
1150.0,304.41,0.93935
1151.0,304.41,0.93936
1152.0,304.4,0.93938
1153.0,304.4,0.93939
1154.0,304.39,0.9394
1155.0,304.42,0.93941
1156.0,304.42,0.93942
1157.0,304.41,0.93943
1158.0,304.41,0.93944
1159.0,304.4,0.93945
1160.0,304.4,0.93944
1161.0,304.41,0.93943
1162.0,304.41,0.93941
1163.0,304.41,0.93939
1164.0,304.4,0.93936
1165.0,304.41,0.93933
1166.0,304.4,0.93931
1167.0,304.4,0.93929
1168.0,304.39,0.93928
1169.0,304.4,0.93927
1170.0,304.39,0.93927
1171.0,304.4,0.93927
1172.0,304.41,0.9393
1173.0,304.4,0.93931
1174.0,304.4,0.93933
1175.0,304.4,0.93935
1176.0,304.4,0.93937
1177.0,304.42,0.93939
1178.0,304.4,0.9394
1179.0,304.4,0.93941
1180.0,304.4,0.93941
1181.0,304.4,0.93942
1182.0,304.4,0.93942
1183.0,304.4,0.93942
1184.0,304.4,0.93942
1185.0,304.4,0.93942
1186.0,304.4,0.93942
1187.0,304.41,0.93941
1188.0,304.42,0.9394
1189.0,304.4,0.93938
1190.0,304.41,0.93935
1191.0,304.4,0.93932
1192.0,304.41,0.93928
1193.0,304.41,0.93924
1194.0,304.41,0.93921
1195.0,304.4,0.93917
1196.0,304.4,0.93913
1197.0,304.38,0.93909
1198.0,304.39,0.93903
1199.0,304.4,0.93894
1200.0,304.37,0.93872
1201.0,304.38,0.93847
1202.0,304.45,0.93819
1203.0,304.7,0.93791
1204.0,305.08,0.93749
1205.0,305.56,0.93724
1206.0,306.11,0.93712
1207.0,306.74,0.93713
1208.0,307.5,0.93724
1209.0,308.34,0.93731
1210.0,309.29,0.93746
1211.0,310.35,0.93771
1212.0,311.49,0.93824
1213.0,312.76,0.93872
1214.0,314.11,0.93908
1215.0,315.56,0.93946
1216.0,317.1,0.93993
1217.0,318.74,0.94037
1218.0,320.47,0.94084
1219.0,322.3,0.94136
1220.0,324.2,0.94182
1221.0,326.22,0.94231
1222.0,328.31,0.94276
1223.0,330.48,0.94318
1224.0,332.74,0.9437
1225.0,335.09,0.94406
1226.0,337.52,0.94429
1227.0,340.02,0.94442
1228.0,342.62,0.94431
1229.0,345.28,0.94424
1230.0,348.02,0.9441
1231.0,350.84,0.94388
1232.0,353.72,0.94352
1233.0,356.66,0.94322
1234.0,359.46,0.9429
1235.0,362.08,0.94254
1236.0,364.69,0.94222
1237.0,367.33,0.94189
1238.0,369.98,0.94153
1239.0,372.63,0.94116
1240.0,375.26,0.94089
1241.0,377.91,0.94053
1242.0,380.52,0.9401
1243.0,383.12,0.93965
1244.0,385.68,0.93923
1245.0,388.23,0.93878
1246.0,390.73,0.9383
1247.0,393.23,0.93778
1248.0,395.67,0.93729
1249.0,398.12,0.93682
1250.0,400.51,0.93635
1251.0,402.88,0.93589
1252.0,405.24,0.93552
1253.0,407.56,0.93515
1254.0,409.85,0.9348
1255.0,412.1,0.93447
1256.0,414.33,0.93427
1257.0,416.54,0.93404
1258.0,418.74,0.93382
1259.0,420.9,0.93362
1260.0,423.02,0.93351
1261.0,425.13,0.93336
1262.0,427.2,0.93322
1263.0,429.25,0.93309
1264.0,431.28,0.933
1265.0,433.28,0.9329
1266.0,435.27,0.93281
1267.0,437.21,0.93272
1268.0,439.15,0.93266
1269.0,441.06,0.93259
1270.0,442.95,0.93252
1271.0,444.82,0.93245
1272.0,446.65,0.93239
1273.0,448.48,0.93232
1274.0,450.27,0.93224
1275.0,452.05,0.93216
1276.0,453.81,0.93207
1277.0,455.54,0.93197
1278.0,457.26,0.93187
1279.0,458.95,0.93177
1280.0,460.64,0.93164
1281.0,462.3,0.93151
1282.0,463.93,0.93139
1283.0,465.56,0.93126
1284.0,467.16,0.93112
1285.0,468.74,0.93098
1286.0,470.3,0.93085
1287.0,471.85,0.93071
1288.0,473.38,0.93056
1289.0,474.88,0.93041
1290.0,476.38,0.93024
1291.0,477.86,0.93007
1292.0,479.32,0.92984
1293.0,480.75,0.92962
1294.0,482.18,0.92938
1295.0,483.58,0.92914
1296.0,484.97,0.92884
1297.0,486.34,0.92856
1298.0,487.71,0.92828
1299.0,489.05,0.928
1300.0,490.37,0.9277
1301.0,491.68,0.92742
1302.0,492.99,0.92714
1303.0,494.25,0.92686
1304.0,495.53,0.92658
1305.0,496.76,0.92629
1306.0,497.99,0.92599
1307.0,499.22,0.92568
1308.0,500.41,0.92532
1309.0,501.61,0.92496
1310.0,502.79,0.92458
1311.0,503.95,0.9242
1312.0,505.1,0.92376
1313.0,506.23,0.92334
1314.0,507.34,0.92292
1315.0,508.46,0.9225
1316.0,509.56,0.92207
1317.0,510.64,0.92165
1318.0,511.7,0.92122
1319.0,512.74,0.92079
1320.0,513.8,0.92036
1321.0,514.81,0.91992
1322.0,515.83,0.91948
1323.0,516.83,0.91904
1324.0,517.82,0.91857
1325.0,518.8,0.9181
1326.0,519.77,0.91763
1327.0,520.72,0.91716
1328.0,521.66,0.91666
1329.0,522.58,0.91616
1330.0,523.51,0.91566
1331.0,524.41,0.91515
1332.0,525.31,0.91462
1333.0,526.21,0.9141
1334.0,527.09,0.91357
1335.0,527.94,0.91303
1336.0,528.79,0.91248
1337.0,529.64,0.91193
1338.0,530.47,0.91138
1339.0,531.28,0.91083
1340.0,532.09,0.91026
1341.0,532.89,0.90968
1342.0,533.68,0.9091
1343.0,534.46,0.90851
1344.0,535.24,0.90789
1345.0,536.0,0.90727
1346.0,536.76,0.90665
1347.0,537.49,0.90602
1348.0,538.23,0.90536
1349.0,538.95,0.9047
1350.0,539.66,0.90404
1351.0,540.37,0.90338
1352.0,541.07,0.90268
1353.0,541.76,0.90198
1354.0,542.45,0.90127
1355.0,543.12,0.90056
1356.0,543.78,0.89981
1357.0,544.44,0.89906
1358.0,545.08,0.89832
1359.0,545.72,0.89756
1360.0,546.36,0.89678
1361.0,546.98,0.896
1362.0,547.6,0.89522
1363.0,548.21,0.89442
1364.0,548.82,0.89359
1365.0,549.42,0.89275
1366.0,550.0,0.89191
1367.0,550.56,0.89107
1368.0,551.14,0.89018
1369.0,551.71,0.88932
1370.0,552.27,0.88844
1371.0,552.81,0.88757
1372.0,553.37,0.88667
1373.0,553.9,0.88578
1374.0,554.43,0.8849
1375.0,554.96,0.884
1376.0,555.48,0.8831
1377.0,555.98,0.88221
1378.0,556.5,0.88131
1379.0,556.99,0.88042
1380.0,557.49,0.87954
1381.0,557.98,0.87865
1382.0,558.46,0.87777
1383.0,558.93,0.87689
1384.0,559.39,0.87601
1385.0,559.85,0.87514
1386.0,560.31,0.87425
1387.0,560.77,0.87337
1388.0,561.21,0.87248
1389.0,561.64,0.87159
1390.0,562.09,0.8707
1391.0,562.5,0.8698
1392.0,562.93,0.8689
1393.0,563.34,0.868
1394.0,563.77,0.86711
1395.0,564.17,0.86621
1396.0,564.56,0.86532
1397.0,564.97,0.86442
1398.0,565.35,0.86353
1399.0,565.74,0.86262
1400.0,566.12,0.86171
1401.0,566.5,0.8608
1402.0,566.88,0.85988
1403.0,567.24,0.85897
1404.0,567.6,0.85803
1405.0,567.95,0.85709
1406.0,568.3,0.85616
1407.0,568.65,0.85521
1408.0,568.99,0.85426
1409.0,569.32,0.85331
1410.0,569.66,0.85236
1411.0,570.0,0.85141
1412.0,570.32,0.85047
1413.0,570.64,0.84952
1414.0,570.95,0.84859
1415.0,571.26,0.84765
1416.0,571.57,0.84673
1417.0,571.88,0.84581
1418.0,572.18,0.84489
1419.0,572.47,0.84397
1420.0,572.76,0.84308
1421.0,573.06,0.84217
1422.0,573.34,0.84127
1423.0,573.62,0.84037
1424.0,573.9,0.83948
1425.0,574.17,0.83858
1426.0,574.44,0.83768
1427.0,574.71,0.83678
1428.0,574.96,0.83587
1429.0,575.23,0.83495
1430.0,575.48,0.83403
1431.0,575.73,0.8331
1432.0,575.98,0.83215
1433.0,576.22,0.83121
1434.0,576.46,0.83026
1435.0,576.7,0.82931
1436.0,576.93,0.82835
1437.0,577.17,0.82741
1438.0,577.39,0.82647
1439.0,577.62,0.82553
1440.0,577.84,0.82461
1441.0,578.06,0.82368
1442.0,578.28,0.82275
1443.0,578.49,0.82182
1444.0,578.71,0.82089
1445.0,578.91,0.81996
1446.0,579.11,0.81904
1447.0,579.3,0.81812
1448.0,579.5,0.81721
1449.0,579.7,0.81629
1450.0,579.9,0.81536
1451.0,580.08,0.81444
1452.0,580.26,0.8135
1453.0,580.46,0.81257
1454.0,580.64,0.81164
1455.0,580.83,0.81071
1456.0,581.01,0.80977
1457.0,581.19,0.80884
1458.0,581.36,0.80792
1459.0,581.53,0.807
1460.0,581.7,0.80609
1461.0,581.87,0.80517
1462.0,582.03,0.80426
1463.0,582.19,0.80335
1464.0,582.35,0.80244
1465.0,582.51,0.80154
1466.0,582.66,0.80063
1467.0,582.82,0.79973
1468.0,582.96,0.79883
1469.0,583.13,0.79793
1470.0,583.27,0.79703
1471.0,583.41,0.79613
1472.0,583.55,0.79523
1473.0,583.7,0.79434
1474.0,583.83,0.79344
1475.0,583.97,0.79255
1476.0,584.1,0.79166
1477.0,584.24,0.79077
1478.0,584.37,0.78989
1479.0,584.5,0.78902
1480.0,584.62,0.78815
1481.0,584.75,0.78728
1482.0,584.86,0.78642
1483.0,584.99,0.78555
1484.0,585.11,0.78468
1485.0,585.22,0.78381
1486.0,585.35,0.78294
1487.0,585.47,0.78207
1488.0,585.58,0.78119
1489.0,585.69,0.78031
1490.0,585.81,0.77943
1491.0,585.92,0.77855
1492.0,586.02,0.77766
1493.0,586.13,0.77678
1494.0,586.23,0.7759
1495.0,586.34,0.77503
1496.0,586.45,0.77415
1497.0,586.55,0.77328
1498.0,586.64,0.7724
1499.0,586.74,0.77152
1500.0,586.84,0.77065
1501.0,586.93,0.76978
1502.0,587.02,0.76892
1503.0,587.12,0.76806
1504.0,587.2,0.76722
1505.0,587.29,0.76638
1506.0,587.38,0.76555
1507.0,587.48,0.76472
1508.0,587.55,0.76391
1509.0,587.64,0.76309
1510.0,587.72,0.76227
1511.0,587.8,0.76145
1512.0,587.89,0.76063
1513.0,587.97,0.75982
1514.0,588.06,0.759
1515.0,588.12,0.75819
1516.0,588.2,0.75738
1517.0,588.28,0.75657
1518.0,588.37,0.75577
1519.0,588.43,0.75497
1520.0,588.5,0.75419
1521.0,588.57,0.7534
1522.0,588.64,0.75262
1523.0,588.71,0.75184
1524.0,588.78,0.75108
1525.0,588.85,0.75031
1526.0,588.92,0.74954
1527.0,588.98,0.74877
1528.0,589.06,0.74799
1529.0,589.12,0.74721
1530.0,589.18,0.74642
1531.0,589.24,0.74563
1532.0,589.31,0.74482
1533.0,589.37,0.74402
1534.0,589.43,0.74322
1535.0,589.48,0.74242
1536.0,589.55,0.74163
1537.0,589.6,0.74084
1538.0,589.66,0.74006
1539.0,589.71,0.73928
1540.0,589.77,0.73853
1541.0,589.83,0.73777
1542.0,589.88,0.73701
1543.0,589.92,0.73626
1544.0,589.98,0.73553
1545.0,590.03,0.73479
1546.0,590.08,0.73405
1547.0,590.12,0.73332
1548.0,590.19,0.73261
1549.0,590.24,0.73189
1550.0,590.27,0.73118
1551.0,590.33,0.73046
1552.0,590.37,0.72977
1553.0,590.42,0.72906
1554.0,590.47,0.72836
1555.0,590.51,0.72766
1556.0,590.56,0.72695
1557.0,590.6,0.72624
1558.0,590.65,0.72552
1559.0,590.68,0.7248
1560.0,590.74,0.72408
1561.0,590.77,0.72336
1562.0,590.82,0.72265
1563.0,590.86,0.72194
1564.0,590.89,0.72124
1565.0,590.92,0.72055
1566.0,590.97,0.71986
1567.0,591.01,0.71918
1568.0,591.04,0.71853
1569.0,591.08,0.71786
1570.0,591.12,0.71719
1571.0,591.16,0.71652
1572.0,591.18,0.71586
1573.0,591.22,0.7152
1574.0,591.25,0.71454
1575.0,591.29,0.71388
1576.0,591.32,0.71321
1577.0,591.36,0.71255
1578.0,591.39,0.71188
1579.0,591.42,0.71122
1580.0,591.46,0.71056
1581.0,591.48,0.7099
1582.0,591.51,0.70925
1583.0,591.54,0.7086
1584.0,591.58,0.70796
1585.0,591.6,0.70733
1586.0,591.63,0.7067
1587.0,591.67,0.70607
1588.0,591.69,0.70547
1589.0,591.71,0.70485
1590.0,591.73,0.70424
1591.0,591.77,0.70363
1592.0,591.8,0.70302
1593.0,591.83,0.7024
1594.0,591.85,0.70179
1595.0,591.88,0.70118
1596.0,591.91,0.70058
1597.0,591.94,0.69998
1598.0,591.96,0.69939
1599.0,591.98,0.6988
1600.0,592.0,0.69823
1601.0,592.03,0.69765
1602.0,592.06,0.69707
1603.0,592.08,0.6965
1604.0,592.1,0.69592
1605.0,592.11,0.69534
1606.0,592.14,0.69475
1607.0,592.17,0.69417
1608.0,592.18,0.69357
1609.0,592.21,0.69297
1610.0,592.23,0.69238
1611.0,592.24,0.69178
1612.0,592.27,0.69119
1613.0,592.29,0.6906
1614.0,592.3,0.69002
1615.0,592.34,0.68944
1616.0,592.35,0.68887
1617.0,592.37,0.6883
1618.0,592.38,0.68773
1619.0,592.4,0.68716
1620.0,592.42,0.68659
1621.0,592.44,0.68602
1622.0,592.46,0.68545
1623.0,592.47,0.68489
1624.0,592.5,0.68433
1625.0,592.51,0.68378
1626.0,592.54,0.68324
1627.0,592.56,0.68271
1628.0,592.56,0.68221
1629.0,592.58,0.6817
1630.0,592.59,0.68119
1631.0,592.6,0.68069
1632.0,592.62,0.6802
1633.0,592.63,0.6797
1634.0,592.65,0.6792
1635.0,592.67,0.6787
1636.0,592.69,0.67819
1637.0,592.71,0.67769
1638.0,592.72,0.67718
1639.0,592.72,0.67667
1640.0,592.74,0.67616
1641.0,592.76,0.67564
1642.0,592.77,0.67512
1643.0,592.78,0.6746
1644.0,592.8,0.67407
1645.0,592.8,0.67354
1646.0,592.82,0.67302
1647.0,592.84,0.6725
1648.0,592.85,0.67199
1649.0,592.86,0.67149
1650.0,592.88,0.67099
1651.0,592.88,0.6705
1652.0,592.89,0.67003
1653.0,592.91,0.66955
1654.0,592.92,0.66907
1655.0,592.93,0.66858
1656.0,592.94,0.6681
1657.0,592.95,0.66762
1658.0,592.97,0.66714
1659.0,592.98,0.66666
1660.0,592.98,0.66618
1661.0,593.0,0.66571
1662.0,593.0,0.66524
1663.0,593.02,0.66477
1664.0,593.03,0.66431
1665.0,593.04,0.66385
1666.0,593.04,0.66339
1667.0,593.06,0.66292
1668.0,593.06,0.66247
1669.0,593.07,0.66201
1670.0,593.08,0.66156
1671.0,593.09,0.66111
1672.0,593.1,0.66067
1673.0,593.11,0.66022
1674.0,593.12,0.65977
1675.0,593.13,0.65932
1676.0,593.13,0.65887
1677.0,593.14,0.65842
1678.0,593.15,0.65796
1679.0,593.15,0.65751
1680.0,593.16,0.65706
1681.0,593.17,0.65661
1682.0,593.18,0.65616
1683.0,593.18,0.65571
1684.0,593.19,0.65527
1685.0,593.19,0.65483
1686.0,593.21,0.65439
1687.0,593.22,0.65394
1688.0,593.23,0.65351
1689.0,593.23,0.65307
1690.0,593.23,0.65264
1691.0,593.24,0.65222
1692.0,593.25,0.6518
1693.0,593.25,0.65138
1694.0,593.27,0.65095
1695.0,593.28,0.65053
1696.0,593.28,0.6501
1697.0,593.29,0.64967
1698.0,593.29,0.64925
1699.0,593.3,0.64882
1700.0,593.31,0.64839
1701.0,593.3,0.64796
1702.0,593.32,0.64754
1703.0,593.32,0.64712
1704.0,593.32,0.64671
1705.0,593.32,0.6463
1706.0,593.33,0.64589
1707.0,593.35,0.64548
1708.0,593.35,0.64508
1709.0,593.36,0.64468
1710.0,593.36,0.64427
1711.0,593.37,0.64387
1712.0,593.36,0.64346
1713.0,593.38,0.64306
1714.0,593.38,0.64265
1715.0,593.39,0.64225
1716.0,593.4,0.64184
1717.0,593.4,0.64143
1718.0,593.4,0.64102
1719.0,593.41,0.64061
1720.0,593.42,0.64019
1721.0,593.41,0.63979
1722.0,593.42,0.63939
1723.0,593.42,0.63899
1724.0,593.43,0.63861
1725.0,593.44,0.63823
1726.0,593.45,0.63785
1727.0,593.44,0.63747
1728.0,593.44,0.63711
1729.0,593.45,0.63674
1730.0,593.46,0.63637
1731.0,593.47,0.63601
1732.0,593.47,0.63564
1733.0,593.46,0.63528
1734.0,593.47,0.63492
1735.0,593.47,0.63456
1736.0,593.48,0.6342
1737.0,593.49,0.63385
1738.0,593.49,0.63349
1739.0,593.5,0.63314
1740.0,593.5,0.63278
1741.0,593.49,0.63242
1742.0,593.5,0.63206
1743.0,593.51,0.6317
1744.0,593.5,0.63134
1745.0,593.52,0.63097
1746.0,593.52,0.63061
1747.0,593.52,0.63025
1748.0,593.52,0.62989
1749.0,593.52,0.62953
1750.0,593.53,0.62916
1751.0,593.53,0.6288
1752.0,593.53,0.62844
1753.0,593.54,0.62808
1754.0,593.54,0.62772
1755.0,593.54,0.62736
1756.0,593.55,0.627
1757.0,593.55,0.62664
1758.0,593.55,0.62628
1759.0,593.56,0.62592
1760.0,593.56,0.62556
1761.0,593.56,0.62521
1762.0,593.56,0.62486
1763.0,593.56,0.62451
1764.0,593.57,0.62417
1765.0,593.57,0.62382
1766.0,593.58,0.62348
1767.0,593.59,0.62315
1768.0,593.58,0.62282
1769.0,593.59,0.62249
1770.0,593.59,0.62216
1771.0,593.59,0.62183
1772.0,593.59,0.6215
1773.0,593.59,0.62117
1774.0,593.59,0.62084
1775.0,593.6,0.6205
1776.0,593.61,0.62016
1777.0,593.61,0.61982
1778.0,593.61,0.61948
1779.0,593.61,0.61914
1780.0,593.61,0.61879
1781.0,593.61,0.61845
1782.0,593.62,0.6181
1783.0,593.61,0.61776
1784.0,593.62,0.61741
1785.0,593.62,0.61707
1786.0,593.62,0.61672
1787.0,593.62,0.61637
1788.0,593.62,0.61603
1789.0,593.63,0.61568
1790.0,593.63,0.61533
1791.0,593.63,0.61498
1792.0,593.63,0.61464
1793.0,593.64,0.6143
1794.0,593.64,0.61396
1795.0,593.64,0.61364
1796.0,593.65,0.61333
1797.0,593.64,0.61302
1798.0,593.65,0.61271
1799.0,593.65,0.61241
1800.0,593.66,0.61213
1801.0,593.65,0.61184
1802.0,593.65,0.61155
1803.0,593.66,0.61126
1804.0,593.65,0.61098
1805.0,593.66,0.6107
1806.0,593.66,0.6104
1807.0,593.66,0.61011
1808.0,593.67,0.6098
1809.0,593.66,0.6095
1810.0,593.66,0.60919
1811.0,593.67,0.60889
1812.0,593.67,0.60857
1813.0,593.67,0.60826
1814.0,593.67,0.60796
1815.0,593.68,0.60764
1816.0,593.67,0.60734
1817.0,593.67,0.60703
1818.0,593.68,0.60672
1819.0,593.68,0.60641
1820.0,593.67,0.6061
1821.0,593.69,0.60578
1822.0,593.68,0.60546
1823.0,593.68,0.60514
1824.0,593.68,0.60481
1825.0,593.69,0.60448
1826.0,593.69,0.60416
1827.0,593.68,0.60385
1828.0,593.69,0.60354
1829.0,593.69,0.60324
1830.0,593.69,0.60294
1831.0,593.69,0.60264
1832.0,593.68,0.60236
1833.0,593.69,0.60206
1834.0,593.69,0.60177
1835.0,593.7,0.60147
1836.0,593.69,0.60117
1837.0,593.69,0.60086
1838.0,593.69,0.60056
1839.0,593.69,0.60026
1840.0,593.69,0.59995
1841.0,593.7,0.59964
1842.0,593.71,0.59933
1843.0,593.7,0.59903
1844.0,593.71,0.59872
1845.0,593.7,0.59842
1846.0,593.7,0.59812
1847.0,593.7,0.59782
1848.0,593.7,0.59754
1849.0,593.7,0.59727
1850.0,593.7,0.597
1851.0,593.71,0.59674
1852.0,593.7,0.59652
1853.0,593.7,0.59628
1854.0,593.71,0.59603
1855.0,593.71,0.59579
1856.0,593.72,0.59555
1857.0,593.71,0.5953
1858.0,593.71,0.59505
1859.0,593.71,0.59479
1860.0,593.71,0.59452
1861.0,593.72,0.59426
1862.0,593.72,0.594
1863.0,593.72,0.59373
1864.0,593.71,0.59346
1865.0,593.71,0.5932
1866.0,593.72,0.59292
1867.0,593.71,0.59265
1868.0,593.72,0.59236
1869.0,593.72,0.59208
1870.0,593.72,0.5918
1871.0,593.72,0.59151
1872.0,593.73,0.59122
1873.0,593.72,0.59094
1874.0,593.73,0.59066
1875.0,593.72,0.59039
1876.0,593.72,0.59013
1877.0,593.72,0.58987
1878.0,593.73,0.58961
1879.0,593.72,0.58935
1880.0,593.73,0.5891
1881.0,593.73,0.58884
1882.0,593.73,0.58858
1883.0,593.72,0.58832
1884.0,593.73,0.58806
1885.0,593.72,0.5878
1886.0,593.72,0.58754
1887.0,593.72,0.58728
1888.0,593.73,0.58701
1889.0,593.72,0.58676
