Repository: MaCFP/matl-db

### Experimental Conditions: TGA/DSC
A Mettler Toledo TGA/DSC3+ was used to simultaneously conduct Thermogravimetric Analysis (TGA) and Differential Scanning Calorimetry (DSC) experiments. 

* Non-isothermal STA experiments
  - Heating Rates: 5, 10, 20, 30, 40, 50 K/min
  - Temperature program
    - Initial Temperature: 304 K
    - Initial Isotherm: 1200 s (hold at 304 K for 1200 s)  
    - Maximum Temperature: 1074 K
    - Final Isotherm: 300 s (hold 1074 K for 300 s)
* Isothermal STA experiments at 593 K
  - Temperature program
      - Initial Temperature: 304 K
      - Initial Isotherm: 1200 s (hold at 304 K for 1200 s)  
      - Maximum Temperature: 593 K (hold at 593 K for 6 hours)

File: Wood/Calibration_Data/TUBS/TUBS_Wood_TGA_N2_5K_R2.csv
Time (s),Temperature (K),Mass (mg)
0.0,304.85,1.04976
2.0,304.84,1.04952
4.0,304.822,1.04921
6.0,304.822,1.04888
8.0,304.812,1.04854
10.0,304.786,1.04817
12.0,304.792,1.04777
14.0,304.785,1.04737
16.0,304.768,1.04696
18.0,304.756,1.04659
20.0,304.75,1.04626
22.0,304.751,1.04593
24.0,304.735,1.04561
26.0,304.728,1.04531
28.0,304.722,1.04504
30.0,304.719,1.0448
32.0,304.718,1.04458
34.0,304.698,1.04435
36.0,304.7,1.0441
38.0,304.698,1.04386
40.0,304.702,1.04362
42.0,304.686,1.04337
44.0,304.679,1.04311
46.0,304.681,1.04287
48.0,304.683,1.04267
50.0,304.668,1.04251
52.0,304.661,1.0424
54.0,304.657,1.04229
56.0,304.652,1.04218
58.0,304.652,1.04201
60.0,304.638,1.04178
62.0,304.644,1.04152
64.0,304.638,1.04124
66.0,304.627,1.04099
68.0,304.638,1.04081
70.0,304.62,1.04064
72.0,304.627,1.04049
74.0,304.606,1.04029
76.0,304.621,1.04005
78.0,304.613,1.0398
80.0,304.607,1.03956
82.0,304.606,1.03934
84.0,304.597,1.03918
86.0,304.596,1.03904
88.0,304.592,1.03894
90.0,304.59,1.03882
92.0,304.572,1.03867
94.0,304.581,1.03852
96.0,304.572,1.03839
98.0,304.578,1.0383
100.0,304.588,1.03822
102.0,304.547,1.0381
104.0,304.545,1.03792
106.0,304.557,1.03773
108.0,304.551,1.03753
110.0,304.563,1.03735
112.0,304.56,1.03722
114.0,304.535,1.03712
116.0,304.535,1.03705
118.0,304.544,1.03698
120.0,304.547,1.0369
122.0,304.543,1.03679
124.0,304.53,1.03665
126.0,304.523,1.03652
128.0,304.531,1.03639
130.0,304.516,1.03627
132.0,304.524,1.03615
134.0,304.522,1.03599
136.0,304.522,1.0358
138.0,304.512,1.03562
140.0,304.506,1.03544
142.0,304.486,1.03527
144.0,304.504,1.03514
146.0,304.502,1.03502
148.0,304.498,1.03492
150.0,304.484,1.03482
152.0,304.503,1.03472
154.0,304.476,1.03462
156.0,304.499,1.03453
158.0,304.498,1.03447
160.0,304.493,1.03447
162.0,304.498,1.03446
164.0,304.48,1.03444
166.0,304.471,1.03439
168.0,304.483,1.03431
170.0,304.476,1.03424
172.0,304.491,1.03416
174.0,304.484,1.03406
176.0,304.485,1.03394
178.0,304.465,1.03381
180.0,304.476,1.03367
182.0,304.471,1.03355
184.0,304.474,1.03343
186.0,304.458,1.03333
188.0,304.454,1.03325
190.0,304.466,1.03318
192.0,304.45,1.03313
194.0,304.442,1.03308
196.0,304.458,1.03302
198.0,304.458,1.03297
200.0,304.455,1.0329
202.0,304.46,1.03284
204.0,304.452,1.03275
206.0,304.452,1.03265
208.0,304.446,1.03256
210.0,304.454,1.03249
212.0,304.447,1.03244
214.0,304.429,1.0324
216.0,304.429,1.03236
218.0,304.431,1.03231
220.0,304.441,1.03227
222.0,304.451,1.03223
224.0,304.444,1.03219
226.0,304.423,1.03213
228.0,304.439,1.03205
230.0,304.43,1.03195
232.0,304.431,1.0318
234.0,304.429,1.03164
236.0,304.434,1.0315
238.0,304.432,1.03138
240.0,304.42,1.03131
242.0,304.411,1.03127
244.0,304.425,1.03126
246.0,304.421,1.03122
248.0,304.423,1.03115
250.0,304.423,1.03108
252.0,304.422,1.03102
254.0,304.416,1.03099
256.0,304.42,1.03099
258.0,304.418,1.03097
260.0,304.432,1.03093
262.0,304.418,1.0309
264.0,304.414,1.03091
266.0,304.423,1.03098
268.0,304.424,1.03109
270.0,304.42,1.03107
272.0,304.402,1.03091
274.0,304.407,1.03073
276.0,304.408,1.03054
278.0,304.416,1.03041
280.0,304.41,1.03036
282.0,304.415,1.03033
284.0,304.394,1.0303
286.0,304.398,1.03027
288.0,304.403,1.03024
290.0,304.404,1.0302
292.0,304.401,1.03014
294.0,304.394,1.03006
296.0,304.404,1.02996
298.0,304.391,1.02988
300.0,304.391,1.0298
302.0,304.387,1.02973
304.0,304.391,1.02966
306.0,304.4,1.02956
308.0,304.394,1.02943
310.0,304.397,1.02934
312.0,304.392,1.02931
314.0,304.384,1.02934
316.0,304.383,1.02942
318.0,304.389,1.02949
320.0,304.381,1.02954
322.0,304.379,1.02956
324.0,304.38,1.02954
326.0,304.388,1.02952
328.0,304.377,1.02948
330.0,304.381,1.02945
332.0,304.372,1.02942
334.0,304.359,1.02941
336.0,304.376,1.02943
338.0,304.382,1.02942
340.0,304.378,1.02938
342.0,304.384,1.02931
344.0,304.381,1.0292
346.0,304.393,1.02909
348.0,304.383,1.02899
350.0,304.389,1.0289
352.0,304.38,1.02883
354.0,304.386,1.02878
356.0,304.375,1.02875
358.0,304.392,1.02872
360.0,304.382,1.02868
362.0,304.373,1.02861
364.0,304.378,1.02853
366.0,304.367,1.02849
368.0,304.371,1.02848
370.0,304.367,1.02848
372.0,304.368,1.0285
374.0,304.378,1.02851
376.0,304.364,1.02852
378.0,304.382,1.02855
380.0,304.355,1.0286
382.0,304.369,1.02864
384.0,304.361,1.02866
386.0,304.376,1.02862
388.0,304.372,1.02852
390.0,304.361,1.0284
392.0,304.384,1.02825
394.0,304.384,1.02811
396.0,304.371,1.028
398.0,304.379,1.02792
400.0,304.385,1.02788
402.0,304.376,1.02786
404.0,304.366,1.02785
406.0,304.363,1.02787
408.0,304.368,1.02793
410.0,304.363,1.02803
412.0,304.377,1.02818
414.0,304.366,1.02829
416.0,304.384,1.02833
418.0,304.374,1.02833
420.0,304.369,1.0283
422.0,304.365,1.02828
424.0,304.369,1.02826
426.0,304.372,1.02822
428.0,304.375,1.02814
430.0,304.38,1.02807
432.0,304.369,1.02799
434.0,304.364,1.02791
436.0,304.374,1.02783
438.0,304.364,1.02777
440.0,304.36,1.02772
442.0,304.379,1.02766
444.0,304.379,1.02757
446.0,304.373,1.02748
448.0,304.355,1.02742
450.0,304.376,1.02739
452.0,304.367,1.0274
454.0,304.368,1.02741
456.0,304.358,1.0274
458.0,304.357,1.0274
460.0,304.349,1.0274
462.0,304.354,1.02743
464.0,304.355,1.02748
466.0,304.359,1.02754
468.0,304.354,1.02757
470.0,304.354,1.02758
472.0,304.356,1.02753
474.0,304.344,1.02744
476.0,304.342,1.02733
478.0,304.354,1.02725
480.0,304.364,1.02722
482.0,304.363,1.02721
484.0,304.34,1.02723
486.0,304.36,1.02726
488.0,304.354,1.02728
490.0,304.329,1.0273
492.0,304.342,1.02728
494.0,304.35,1.02725
496.0,304.356,1.02721
498.0,304.346,1.02717
500.0,304.348,1.02715
502.0,304.332,1.02715
504.0,304.34,1.02717
506.0,304.343,1.02719
508.0,304.335,1.02721
510.0,304.34,1.02724
512.0,304.346,1.02725
514.0,304.349,1.02724
516.0,304.344,1.0272
518.0,304.325,1.02716
520.0,304.347,1.02712
522.0,304.354,1.02706
524.0,304.345,1.02698
526.0,304.347,1.0269
528.0,304.356,1.02683
530.0,304.35,1.02679
532.0,304.342,1.02675
534.0,304.337,1.0267
536.0,304.325,1.02665
538.0,304.345,1.02665
540.0,304.34,1.02672
542.0,304.342,1.0268
544.0,304.336,1.02688
546.0,304.343,1.02692
548.0,304.355,1.02687
550.0,304.35,1.02681
552.0,304.343,1.02673
554.0,304.337,1.02667
556.0,304.347,1.02663
558.0,304.344,1.02657
560.0,304.348,1.02651
562.0,304.352,1.02647
564.0,304.337,1.02646
566.0,304.352,1.02648
568.0,304.344,1.02655
570.0,304.34,1.02661
572.0,304.344,1.02666
574.0,304.336,1.02669
576.0,304.336,1.02668
578.0,304.341,1.02667
580.0,304.355,1.02662
582.0,304.322,1.02657
584.0,304.347,1.02651
586.0,304.33,1.02647
588.0,304.35,1.02647
590.0,304.34,1.0265
592.0,304.338,1.02654
594.0,304.34,1.02655
596.0,304.355,1.02653
598.0,304.349,1.02649
600.0,304.356,1.02642
602.0,304.333,1.02636
604.0,304.354,1.02631
606.0,304.347,1.02629
608.0,304.344,1.02628
610.0,304.334,1.02626
612.0,304.341,1.02625
614.0,304.354,1.02624
616.0,304.349,1.02623
618.0,304.372,1.02622
620.0,304.362,1.0262
622.0,304.353,1.02618
624.0,304.349,1.02617
626.0,304.352,1.02615
628.0,304.357,1.02613
630.0,304.333,1.0261
632.0,304.338,1.02606
634.0,304.348,1.02603
636.0,304.337,1.02602
638.0,304.341,1.02601
640.0,304.341,1.02602
642.0,304.337,1.02604
644.0,304.357,1.02609
646.0,304.342,1.02614
648.0,304.34,1.02617
650.0,304.34,1.02617
652.0,304.34,1.02615
654.0,304.349,1.02612
656.0,304.346,1.02608
658.0,304.339,1.02605
660.0,304.343,1.02603
662.0,304.346,1.026
664.0,304.326,1.02597
666.0,304.351,1.02595
668.0,304.346,1.02593
670.0,304.328,1.02592
672.0,304.343,1.02592
674.0,304.334,1.02593
676.0,304.348,1.02595
678.0,304.346,1.02599
680.0,304.35,1.02604
682.0,304.35,1.02607
684.0,304.35,1.02609
686.0,304.342,1.02609
688.0,304.332,1.02607
690.0,304.338,1.02605
692.0,304.331,1.026
694.0,304.346,1.02596
696.0,304.348,1.02592
698.0,304.326,1.02587
700.0,304.34,1.02582
702.0,304.341,1.02576
704.0,304.338,1.0257
706.0,304.331,1.02566
708.0,304.345,1.02564
710.0,304.342,1.02564
712.0,304.343,1.02565
714.0,304.347,1.02567
716.0,304.337,1.02568
718.0,304.332,1.0257
720.0,304.352,1.0257
722.0,304.335,1.02571
724.0,304.339,1.0257
726.0,304.331,1.02568
728.0,304.339,1.02566
730.0,304.345,1.02565
732.0,304.337,1.02566
734.0,304.346,1.02568
736.0,304.349,1.02574
738.0,304.335,1.02581
740.0,304.327,1.02588
742.0,304.334,1.02591
744.0,304.328,1.02587
746.0,304.329,1.0258
748.0,304.327,1.0257
750.0,304.347,1.02562
752.0,304.329,1.02555
754.0,304.33,1.02549
756.0,304.342,1.02548
758.0,304.334,1.02549
760.0,304.34,1.02554
762.0,304.327,1.0256
764.0,304.339,1.02564
766.0,304.345,1.02567
768.0,304.338,1.02569
770.0,304.338,1.02571
772.0,304.333,1.02571
774.0,304.342,1.02571
776.0,304.352,1.0257
778.0,304.354,1.02565
780.0,304.345,1.02557
782.0,304.342,1.0255
784.0,304.35,1.02547
786.0,304.35,1.02549
788.0,304.355,1.02555
790.0,304.346,1.02561
792.0,304.367,1.02565
794.0,304.339,1.02568
796.0,304.352,1.02569
798.0,304.339,1.02569
800.0,304.35,1.02567
802.0,304.342,1.02565
804.0,304.356,1.0256
806.0,304.351,1.02554
808.0,304.346,1.02545
810.0,304.35,1.0254
812.0,304.343,1.02538
814.0,304.339,1.02539
816.0,304.345,1.02542
818.0,304.346,1.02544
820.0,304.34,1.02544
822.0,304.35,1.02545
824.0,304.337,1.02546
826.0,304.343,1.02547
828.0,304.327,1.02549
830.0,304.342,1.02551
832.0,304.339,1.02551
834.0,304.331,1.02551
836.0,304.325,1.0255
838.0,304.332,1.0255
840.0,304.347,1.02552
842.0,304.332,1.02555
844.0,304.334,1.02559
846.0,304.343,1.02562
848.0,304.335,1.02562
850.0,304.327,1.02561
852.0,304.34,1.02558
854.0,304.344,1.02555
856.0,304.346,1.02552
858.0,304.321,1.02548
860.0,304.341,1.02545
862.0,304.342,1.0254
864.0,304.338,1.02533
866.0,304.336,1.02527
868.0,304.344,1.02522
870.0,304.346,1.02522
872.0,304.344,1.02528
874.0,304.332,1.02533
876.0,304.329,1.02536
878.0,304.353,1.02537
880.0,304.337,1.02533
882.0,304.336,1.02529
884.0,304.343,1.02525
886.0,304.326,1.02521
888.0,304.345,1.02518
890.0,304.333,1.02515
892.0,304.325,1.02512
894.0,304.345,1.0251
896.0,304.352,1.02508
898.0,304.349,1.02508
900.0,304.347,1.02509
902.0,304.321,1.0251
904.0,304.341,1.02508
906.0,304.328,1.02507
908.0,304.334,1.02506
910.0,304.343,1.02506
912.0,304.344,1.02508
914.0,304.347,1.02509
916.0,304.341,1.02512
918.0,304.35,1.02515
920.0,304.349,1.02518
922.0,304.354,1.02519
924.0,304.351,1.02518
926.0,304.348,1.02515
928.0,304.342,1.02508
930.0,304.338,1.02502
932.0,304.354,1.02495
934.0,304.356,1.02489
936.0,304.344,1.02486
938.0,304.357,1.02484
940.0,304.375,1.02487
942.0,304.368,1.02491
944.0,304.359,1.02495
946.0,304.355,1.02499
948.0,304.35,1.025
950.0,304.354,1.02501
952.0,304.365,1.02502
954.0,304.353,1.02504
956.0,304.357,1.02507
958.0,304.348,1.02507
960.0,304.348,1.02503
962.0,304.335,1.02497
964.0,304.353,1.02491
966.0,304.35,1.0249
968.0,304.35,1.02494
970.0,304.342,1.02499
972.0,304.348,1.02503
974.0,304.343,1.02504
976.0,304.328,1.02503
978.0,304.347,1.025
980.0,304.363,1.02497
982.0,304.35,1.02494
984.0,304.363,1.02489
986.0,304.363,1.02484
988.0,304.346,1.02478
990.0,304.339,1.02474
992.0,304.351,1.02473
994.0,304.351,1.02472
996.0,304.354,1.02472
998.0,304.355,1.02472
1000.0,304.353,1.02472
1002.0,304.359,1.02473
1004.0,304.37,1.02475
1006.0,304.359,1.02477
1008.0,304.363,1.02481
1010.0,304.352,1.02486
1012.0,304.345,1.02491
1014.0,304.35,1.02495
1016.0,304.343,1.02498
1018.0,304.33,1.02498
1020.0,304.336,1.02494
1022.0,304.35,1.0249
1024.0,304.342,1.02486
1026.0,304.345,1.02484
1028.0,304.332,1.02482
1030.0,304.348,1.02479
1032.0,304.351,1.02476
1034.0,304.36,1.02474
1036.0,304.362,1.02473
1038.0,304.343,1.02472
1040.0,304.35,1.02472
1042.0,304.352,1.02473
1044.0,304.358,1.02473
1046.0,304.365,1.02473
1048.0,304.354,1.02473
1050.0,304.359,1.02473
1052.0,304.359,1.02471
1054.0,304.343,1.02469
1056.0,304.351,1.02466
1058.0,304.332,1.02464
1060.0,304.358,1.02465
1062.0,304.345,1.02469
1064.0,304.346,1.02477
1066.0,304.336,1.02486
1068.0,304.348,1.02498
1070.0,304.36,1.02507
1072.0,304.354,1.02513
1074.0,304.346,1.02516
1076.0,304.343,1.02514
1078.0,304.362,1.0251
1080.0,304.346,1.02504
1082.0,304.359,1.02499
1084.0,304.363,1.02497
1086.0,304.369,1.02498
1088.0,304.358,1.02503
1090.0,304.354,1.02506
1092.0,304.341,1.0251
1094.0,304.344,1.02514
1096.0,304.341,1.02516
1098.0,304.351,1.02514
1100.0,304.337,1.02508
1102.0,304.351,1.02501
1104.0,304.36,1.02495
1106.0,304.352,1.02491
1108.0,304.374,1.02491
1110.0,304.351,1.0249
1112.0,304.357,1.02489
1114.0,304.362,1.02487
1116.0,304.354,1.02485
1118.0,304.347,1.02483
1120.0,304.351,1.02482
1122.0,304.349,1.02481
1124.0,304.346,1.02481
1126.0,304.348,1.02481
1128.0,304.353,1.02482
1130.0,304.342,1.02483
1132.0,304.356,1.02485
1134.0,304.346,1.02489
1136.0,304.349,1.02497
1138.0,304.356,1.02506
1140.0,304.342,1.02515
1142.0,304.341,1.02523
1144.0,304.342,1.02527
1146.0,304.34,1.02527
1148.0,304.364,1.02519
1150.0,304.351,1.02509
1152.0,304.354,1.02499
1154.0,304.348,1.0249
1156.0,304.354,1.02486
1158.0,304.35,1.02484
1160.0,304.345,1.02483
1162.0,304.347,1.02482
1164.0,304.34,1.02481
1166.0,304.34,1.02479
1168.0,304.352,1.02477
1170.0,304.357,1.02478
1172.0,304.345,1.0248
1174.0,304.346,1.02483
1176.0,304.344,1.02486
1178.0,304.346,1.02488
1180.0,304.361,1.02489
1182.0,304.337,1.0249
1184.0,304.351,1.02491
1186.0,304.358,1.02492
1188.0,304.353,1.02493
1190.0,304.34,1.02494
1192.0,304.363,1.02496
1194.0,304.354,1.02497
1196.0,304.349,1.02494
1198.0,304.36,1.02489
1200.0,304.357,1.02477
1208.65,304.5,1.02371
1219.76,305,1.02537
1228.33,305.5,1.02507
1236.38,306,1.02493
1243.99,306.5,1.02491
1251.2,307,1.02483
1258.32,307.5,1.02469
1265.21,308,1.02464
1271.87,308.5,1.0246
1278.36,309,1.02453
1284.86,309.5,1.02433
1290.97,310,1.02431
1297.34,310.5,1.02437
1303.53,311,1.02438
1309.73,311.5,1.02425
1315.81,312,1.02394
1321.89,312.5,1.0238
1328.06,313,1.02388
1333.99,313.5,1.02393
1340.05,314,1.02374
1346.01,314.5,1.02356
1352.08,315,1.02352
1358.05,315.5,1.02335
1364.1,316,1.0231
1370.07,316.5,1.023
1376.18,317,1.02295
1381.98,317.5,1.02285
1388.01,318,1.02265
1394.0,318.5,1.02249
1399.85,319,1.0224
1405.96,319.5,1.02221
1412.05,320,1.02192
1417.93,320.5,1.02171
1423.91,321,1.02163
1429.93,321.5,1.02158
1435.91,322,1.02142
1442.07,322.5,1.0212
1447.97,323,1.0212
1453.83,323.5,1.02104
1459.96,324,1.02049
1466.05,324.5,1.02008
1471.82,325,1.02011
1477.81,325.5,1.01997
1484.09,326,1.01979
1490.0,326.5,1.01968
1495.8,327,1.01934
1501.78,327.5,1.01923
1508.02,328,1.01916
1514.15,328.5,1.01883
1520.03,329,1.01886
1526.1,329.5,1.01876
1532.05,330,1.01859
1537.95,330.5,1.01846
1544.09,331,1.01823
1549.96,331.5,1.01803
1556.11,332,1.01775
1561.78,332.5,1.01759
1567.77,333,1.01756
1574.01,333.5,1.01748
1579.92,334,1.01743
1585.95,334.5,1.01734
1591.8,335,1.01718
1598.15,335.5,1.01706
1604.05,336,1.01691
1610.17,336.5,1.01684
1616.07,337,1.01668
1622.08,337.5,1.01651
1628.1,338,1.01626
1633.99,338.5,1.01604
1639.88,339,1.01596
1645.87,339.5,1.01596
1651.97,340,1.01588
1657.89,340.5,1.01561
1664.07,341,1.01538
1670.05,341.5,1.01531
1676.01,342,1.01539
1681.95,342.5,1.01548
1687.93,343,1.01544
1694.03,343.5,1.01529
1700.0,344,1.01512
1706.05,344.5,1.01501
1712.09,345,1.01492
1717.92,345.5,1.01495
1724.02,346,1.01499
1730.14,346.5,1.01489
1736.07,347,1.01474
1742.16,347.5,1.01477
1748.12,348,1.01478
1754.1,348.5,1.01468
1760.22,349,1.01452
1766.15,349.5,1.01434
1772.04,350,1.01434
1778.19,350.5,1.01442
1784.14,351,1.01428
1790.14,351.5,1.01406
1796.07,352,1.01405
1802.05,352.5,1.01425
1808.05,353,1.01432
1813.97,353.5,1.01403
1820.01,354,1.014
1826.05,354.5,1.01409
1832.15,355,1.01404
1838.07,355.5,1.014
1844.0,356,1.01394
1850.06,356.5,1.014
1855.92,357,1.01396
1862.02,357.5,1.01394
1867.96,358,1.01396
1874.08,358.5,1.01378
1880.01,359,1.01358
1885.96,359.5,1.01362
1891.92,360,1.01364
1898.01,360.5,1.01367
1904.08,361,1.01372
1910.04,361.5,1.01373
1915.96,362,1.01377
1921.84,362.5,1.01381
1927.78,363,1.01372
1933.86,363.5,1.01347
1940.01,364,1.01346
1945.81,364.5,1.01336
1951.9,365,1.01335
1957.99,365.5,1.01339
1963.97,366,1.0134
1970.05,366.5,1.01357
1975.83,367,1.01354
1981.65,367.5,1.01346
1987.87,368,1.01348
1993.82,368.5,1.01343
1999.73,369,1.01348
2005.86,369.5,1.01356
2011.78,370,1.01329
2017.78,370.5,1.01324
2023.82,371,1.01328
2029.72,371.5,1.01316
2035.76,372,1.01311
2041.77,372.5,1.0132
2047.68,373,1.01324
2053.64,373.5,1.0132
2059.74,374,1.01321
2065.69,374.5,1.01336
2071.56,375,1.01329
2077.66,375.5,1.01323
2083.5,376,1.0131
2089.49,376.5,1.01306
2095.4,377,1.01308
2101.38,377.5,1.01314
2107.45,378,1.0132
2113.39,378.5,1.01327
2119.43,379,1.01335
2125.4,379.5,1.01318
2131.21,380,1.01305
2137.25,380.5,1.01316
2143.31,381,1.01303
2149.28,381.5,1.0129
2155.23,382,1.01313
2161.16,382.5,1.01316
2167.2,383,1.01331
2173.2,383.5,1.01324
2179.13,384,1.01329
2185.06,384.5,1.01315
2190.99,385,1.013
2196.94,385.5,1.01309
2202.97,386,1.01321
2209.02,386.5,1.0133
2214.84,387,1.01328
2220.72,387.5,1.01325
2226.79,388,1.01334
2232.7,388.5,1.01308
2238.76,389,1.01314
2244.62,389.5,1.01322
2250.75,390,1.01323
2256.64,390.5,1.01312
2262.58,391,1.01299
2268.57,391.5,1.01306
2274.49,392,1.01305
2280.61,392.5,1.0129
2286.28,393,1.01281
2292.44,393.5,1.01277
2298.28,394,1.0129
2304.26,394.5,1.01363
2310.26,395,1.01311
2316.22,395.5,1.01256
2322.11,396,1.01246
2328.28,396.5,1.01279
2334.11,397,1.01287
2339.93,397.5,1.01285
2346.02,398,1.01268
2352.04,398.5,1.01253
2357.91,399,1.01259
2363.9,399.5,1.01283
2369.9,400,1.01282
2375.78,400.5,1.01267
2381.72,401,1.01271
2387.71,401.5,1.01274
2393.53,402,1.01264
2399.64,402.5,1.01259
2405.52,403,1.01254
2411.44,403.5,1.01255
2417.51,404,1.01268
2423.49,404.5,1.01269
2429.37,405,1.01253
2435.28,405.5,1.01253
2441.32,406,1.01247
2447.34,406.5,1.01246
2453.33,407,1.01251
2459.35,407.5,1.01258
2465.15,408,1.01249
2471.15,408.5,1.01226
2477.07,409,1.01231
2482.99,409.5,1.01229
2488.94,410,1.01241
2494.97,410.5,1.01241
2500.8,411,1.01232
2506.94,411.5,1.01215
2512.73,412,1.01207
2518.69,412.5,1.01216
2524.86,413,1.01215
2530.66,413.5,1.01204
2536.73,414,1.01199
2542.63,414.5,1.01193
2548.54,415,1.012
2554.53,415.5,1.01195
2560.46,416,1.01195
2566.43,416.5,1.01179
2572.41,417,1.01169
2578.35,417.5,1.01164
2584.27,418,1.01163
2590.24,418.5,1.01186
2596.15,419,1.01164
2602.06,419.5,1.01141
2608.09,420,1.01147
2613.99,420.5,1.01126
2619.99,421,1.01109
2625.9,421.5,1.01112
2631.81,422,1.01112
2637.76,422.5,1.01127
2643.78,423,1.0111
2649.7,423.5,1.0109
2655.64,424,1.01075
2661.64,424.5,1.01059
2667.6,425,1.01044
2673.56,425.5,1.01053
2679.42,426,1.01067
2685.34,426.5,1.0105
2691.27,427,1.01024
2697.34,427.5,1.01005
2703.3,428,1.00995
2709.07,428.5,1.01001
2715.21,429,1.00997
2721.23,429.5,1.00977
2727.15,430,1.00951
2732.97,430.5,1.00938
2738.97,431,1.00909
2744.92,431.5,1.00903
2750.87,432,1.00905
2756.91,432.5,1.00897
2762.89,433,1.00888
2768.86,433.5,1.00874
2774.69,434,1.00843
2780.63,434.5,1.00834
2786.57,435,1.00852
2792.64,435.5,1.00816
2798.45,436,1.00788
2804.52,436.5,1.00796
2810.33,437,1.00809
2816.4,437.5,1.00797
2822.21,438,1.00762
2828.24,438.5,1.00716
2834.09,439,1.00687
2840.11,439.5,1.00692
2845.99,440,1.00705
2851.96,440.5,1.00673
2857.92,441,1.00635
2863.81,441.5,1.00608
2869.89,442,1.00598
2875.68,442.5,1.00587
2881.71,443,1.00576
2887.6,443.5,1.00573
2893.55,444,1.00553
2899.45,444.5,1.00536
2905.4,445,1.00515
2911.27,445.5,1.00471
2917.3,446,1.00438
2923.32,446.5,1.00421
2929.15,447,1.00432
2935.15,447.5,1.00371
2941.13,448,1.00352
2946.99,448.5,1.00369
2952.89,449,1.00356
2958.79,449.5,1.00324
2964.72,450,1.00299
2970.7,450.5,1.00257
2976.67,451,1.00226
2982.59,451.5,1.00221
2988.49,452,1.00205
2994.5,452.5,1.00187
3000.51,453,1.0017
3006.41,453.5,1.00139
3012.3,454,1.00115
3018.3,454.5,1.00095
3024.19,455,1.00079
3030.13,455.5,1.00056
3036.14,456,1.0004
3042.05,456.5,1.00033
3048.05,457,1.00017
3053.82,457.5,0.99989
3059.87,458,0.99958
3065.71,458.5,0.99944
3071.62,459,0.99906
3077.6,459.5,0.99871
3083.57,460,0.99861
3089.46,460.5,0.99853
3095.44,461,0.99836
3101.38,461.5,0.99813
3107.24,462,0.99817
3113.25,462.5,0.99815
3119.13,463,0.99785
3125.1,463.5,0.99757
3131.06,464,0.99699
3136.94,464.5,0.99728
3142.94,465,0.99722
3148.77,465.5,0.99692
3154.75,466,0.99677
3160.8,466.5,0.99658
3166.64,467,0.99645
3172.57,467.5,0.9963
3178.58,468,0.99612
3184.42,468.5,0.99596
3190.39,469,0.99581
3196.38,469.5,0.9956
3202.36,470,0.99548
3208.36,470.5,0.99539
3214.07,471,0.99518
3220.15,471.5,0.99503
3226.05,472,0.99486
3232.14,472.5,0.99457
3238.0,473,0.99441
3243.94,473.5,0.99429
3249.86,474,0.99417
3255.66,474.5,0.99401
3261.72,475,0.99388
3267.68,475.5,0.99371
3273.53,476,0.99338
3279.53,476.5,0.99334
3285.42,477,0.99327
3291.39,477.5,0.99315
3297.38,478,0.99292
3303.36,478.5,0.99275
3309.22,479,0.99271
3315.2,479.5,0.99253
3321.12,480,0.99225
3327.09,480.5,0.99213
3333.03,481,0.99189
3338.88,481.5,0.99167
3344.93,482,0.99145
3350.88,482.5,0.99116
3356.77,483,0.99114
3362.7,483.5,0.99098
3368.67,484,0.99073
3374.6,484.5,0.99065
3380.57,485,0.99062
3386.57,485.5,0.99015
3392.53,486,0.9897
3398.45,486.5,0.98945
3404.43,487,0.98933
3410.34,487.5,0.9893
3416.27,488,0.98915
3422.21,488.5,0.98885
3428.16,489,0.98857
3434.19,489.5,0.98826
3440.11,490,0.98794
3446.05,490.5,0.98791
3452.11,491,0.98823
3457.99,491.5,0.98716
3464.01,492,0.98691
3470.0,492.5,0.98686
3475.99,493,0.98663
3481.92,493.5,0.98625
3487.8,494,0.98586
3493.82,494.5,0.98563
3499.69,495,0.98542
3505.69,495.5,0.98504
3511.59,496,0.98477
3517.54,496.5,0.98464
3523.51,497,0.9843
3529.46,497.5,0.98393
3535.53,498,0.98362
3541.32,498.5,0.98331
3547.37,499,0.98301
3553.31,499.5,0.98273
3559.17,500,0.98245
3565.23,500.5,0.98204
3571.24,501,0.9816
3577.02,501.5,0.9814
3583.13,502,0.98113
3589.0,502.5,0.98069
3594.83,503,0.9803
3600.88,503.5,0.98016
3606.88,504,0.97979
3612.81,504.5,0.9791
3618.77,505,0.97848
3624.66,505.5,0.97801
3630.77,506,0.97769
3636.6,506.5,0.97742
3642.56,507,0.97717
3648.58,507.5,0.97692
3654.49,508,0.97594
3660.46,508.5,0.97559
3666.39,509,0.9753
3672.36,509.5,0.97489
3678.38,510,0.97433
3684.31,510.5,0.97387
3690.21,511,0.9734
3696.06,511.5,0.9729
3702.13,512,0.97242
3708.1,512.5,0.97199
3714.01,513,0.97141
3720.02,513.5,0.97086
3725.91,514,0.97036
3732.0,514.5,0.96991
3737.87,515,0.96944
3743.84,515.5,0.96872
3749.7,516,0.96802
3755.7,516.5,0.96736
3761.58,517,0.96676
3767.62,517.5,0.96607
3773.65,518,0.96557
3779.56,518.5,0.9655
3785.45,519,0.96443
3791.47,519.5,0.96332
3797.42,520,0.96281
3803.45,520.5,0.96217
3809.39,521,0.96153
3815.33,521.5,0.96083
3821.29,522,0.96024
3827.32,522.5,0.95982
3833.13,523,0.95925
3839.16,523.5,0.95846
3845.14,524,0.95779
3851.0,524.5,0.95695
3857.09,525,0.95607
3863.02,525.5,0.95517
3868.86,526,0.9546
3874.69,526.5,0.95437
3880.81,527,0.95336
3886.81,527.5,0.95174
3892.74,528,0.95131
3898.7,528.5,0.95048
3904.62,529,0.94951
3910.62,529.5,0.94889
3916.6,530,0.94817
3922.57,530.5,0.94734
3928.41,531,0.94644
3934.39,531.5,0.94548
3940.38,532,0.94468
3946.33,532.5,0.94404
3952.36,533,0.94304
3958.31,533.5,0.94211
3964.19,534,0.94115
3970.04,534.5,0.94008
3976.12,535,0.93917
3982.17,535.5,0.93808
3987.97,536,0.93768
3994.05,536.5,0.93696
4000.06,537,0.93588
4005.92,537.5,0.93473
4011.83,538,0.93367
4017.87,538.5,0.93263
4023.83,539,0.93156
4029.93,539.5,0.93052
4035.94,540,0.92959
4041.8,540.5,0.92854
4047.71,541,0.92746
4053.74,541.5,0.92643
4059.67,542,0.92545
4065.63,542.5,0.92468
4071.49,543,0.92376
4077.47,543.5,0.92236
4083.46,544,0.92072
4089.38,544.5,0.91988
4095.46,545,0.91869
4101.31,545.5,0.91755
4107.46,546,0.91639
4113.37,546.5,0.91512
4119.24,547,0.91419
4125.19,547.5,0.91304
4131.23,548,0.91114
4137.18,548.5,0.90982
4143.18,549,0.90902
4149.09,549.5,0.90805
4155.23,550,0.90688
4161.12,550.5,0.90476
4167.12,551,0.90355
4173.07,551.5,0.90237
4179.03,552,0.90095
4185.06,552.5,0.89959
4191.0,553,0.89828
4196.95,553.5,0.89689
4203.0,554,0.89545
4208.82,554.5,0.89401
4214.94,555,0.89252
4220.83,555.5,0.89115
4226.89,556,0.88962
4232.91,556.5,0.88801
4238.84,557,0.88648
4244.64,557.5,0.88506
4250.62,558,0.88343
4256.67,558.5,0.88173
4262.49,559,0.8802
4268.55,559.5,0.87858
4274.51,560,0.87704
4280.45,560.5,0.87526
4286.45,561,0.87339
4292.33,561.5,0.8717
4298.25,562,0.87011
4304.28,562.5,0.86839
4310.27,563,0.86654
4316.14,563.5,0.86487
4322.23,564,0.86315
4328.2,564.5,0.86115
4334.2,565,0.85925
4340.11,565.5,0.85741
4346.12,566,0.8555
4352.08,566.5,0.85373
4358.09,567,0.85198
4364.01,567.5,0.85009
4370.07,568,0.84798
4375.96,568.5,0.84588
4381.89,569,0.84385
4387.94,569.5,0.84191
4393.9,570,0.83991
4399.89,570.5,0.8378
4405.84,571,0.83568
4411.85,571.5,0.8334
4417.7,572,0.83114
4423.82,572.5,0.82894
4429.75,573,0.82692
4435.77,573.5,0.82477
4441.69,574,0.82254
4447.64,574.5,0.82034
4453.56,575,0.81806
4459.64,575.5,0.81573
4465.49,576,0.81349
4471.53,576.5,0.81093
4477.4,577,0.80881
4483.55,577.5,0.80675
4489.52,578,0.80352
4495.47,578.5,0.80087
4501.45,579,0.79862
4507.53,579.5,0.79626
4513.38,580,0.79389
4519.45,580.5,0.79177
4525.46,581,0.78857
4531.44,581.5,0.78558
4537.37,582,0.78332
4543.31,582.5,0.78104
4549.35,583,0.77829
4555.22,583.5,0.77554
4561.34,584,0.77269
4567.22,584.5,0.77005
4573.2,585,0.76738
4579.26,585.5,0.76461
4585.17,586,0.76178
4591.22,586.5,0.75887
4597.15,587,0.75602
4603.09,587.5,0.75321
4609.17,588,0.75029
4615.02,588.5,0.74748
4621.05,589,0.74459
4627.1,589.5,0.74167
4633.05,590,0.73869
4638.99,590.5,0.73574
4644.93,591,0.73275
4651.06,591.5,0.7296
4657.01,592,0.72644
4663.01,592.5,0.72337
4668.95,593,0.72039
4674.93,593.5,0.71733
4680.83,594,0.71422
4686.83,594.5,0.71094
4692.83,595,0.70781
4698.73,595.5,0.70484
4704.69,596,0.70163
4710.71,596.5,0.69844
4716.78,597,0.69522
4722.77,597.5,0.69192
4728.75,598,0.68848
4734.75,598.5,0.68517
4740.67,599,0.68192
4746.64,599.5,0.67864
4752.67,600,0.67518
4758.67,600.5,0.67186
4764.59,601,0.66859
4770.62,601.5,0.66516
4776.65,602,0.66163
4782.55,602.5,0.65788
4788.57,603,0.65472
4794.51,603.5,0.65145
4800.54,604,0.64793
4806.48,604.5,0.64437
4812.42,605,0.64087
4818.48,605.5,0.63732
4824.48,606,0.63381
4830.45,606.5,0.6302
4836.52,607,0.62647
4842.43,607.5,0.62302
4848.33,608,0.61942
4854.37,608.5,0.61548
4860.4,609,0.61163
4866.44,609.5,0.60799
4872.3,610,0.60438
4878.31,610.5,0.60072
4884.32,611,0.59738
4890.26,611.5,0.59327
4896.26,612,0.58924
4902.12,612.5,0.58551
4908.13,613,0.58164
4914.15,613.5,0.57797
4920.24,614,0.57406
4926.04,614.5,0.57019
4932.19,615,0.56605
4938.14,615.5,0.56179
4944.05,616,0.55793
4950.04,616.5,0.55385
4956.06,617,0.54991
4962.01,617.5,0.54552
4968.1,618,0.54126
4973.99,618.5,0.5369
4979.96,619,0.53301
4986.03,619.5,0.5287
4992.02,620,0.52427
4998.01,620.5,0.51987
5004.01,621,0.5154
5010.04,621.5,0.5108
5016.01,622,0.50648
5021.91,622.5,0.50215
5028.0,623,0.49747
5033.93,623.5,0.49314
5039.92,624,0.4887
5046.01,624.5,0.48394
5051.89,625,0.47929
5057.96,625.5,0.47441
5063.92,626,0.46957
5069.84,626.5,0.46486
5075.86,627,0.46014
5081.91,627.5,0.45542
5087.95,628,0.45076
5093.97,628.5,0.44592
5099.85,629,0.44059
5105.82,629.5,0.43573
5111.83,630,0.43093
5117.86,630.5,0.42602
5123.81,631,0.42175
5129.84,631.5,0.41633
5135.83,632,0.4111
5141.89,632.5,0.40607
5147.84,633,0.40114
5153.89,633.5,0.39613
5159.95,634,0.3913
5165.92,634.5,0.38659
5171.82,635,0.38181
5177.85,635.5,0.37696
5183.82,636,0.37224
5189.86,636.5,0.36735
5195.81,637,0.36272
5201.81,637.5,0.35824
5207.8,638,0.35369
5213.89,638.5,0.34915
5219.87,639,0.34474
5225.87,639.5,0.34051
5231.8,640,0.33646
5237.84,640.5,0.33241
5244.01,641,0.32837
5249.93,641.5,0.32446
5255.84,642,0.32066
5261.97,642.5,0.31699
5267.91,643,0.31358
5273.8,643.5,0.31042
5279.74,644,0.30754
5285.69,644.5,0.3046
5291.84,645,0.30159
5297.77,645.5,0.29875
5303.65,646,0.29606
5309.71,646.5,0.29394
5315.61,647,0.29209
5321.7,647.5,0.29016
5327.69,648,0.28827
5333.69,648.5,0.28657
5339.67,649,0.285
5345.67,649.5,0.28338
5351.64,650,0.28207
5357.68,650.5,0.28101
5363.64,651,0.27999
5369.66,651.5,0.27883
5375.72,652,0.27807
5381.65,652.5,0.27719
5387.76,653,0.27639
5393.7,653.5,0.27578
5399.68,654,0.27512
5405.61,654.5,0.27469
5411.62,655,0.2741
5417.69,655.5,0.27338
5423.61,656,0.27285
5429.69,656.5,0.27253
5435.67,657,0.27214
5441.67,657.5,0.27173
5447.62,658,0.27132
5453.74,658.5,0.27086
5459.72,659,0.27047
5465.76,659.5,0.27021
5471.83,660,0.26987
5477.67,660.5,0.26932
5483.72,661,0.26902
5489.74,661.5,0.26863
5495.74,662,0.26823
5501.75,662.5,0.26778
5507.75,663,0.26741
5513.8,663.5,0.26699
5519.8,664,0.26666
5525.72,664.5,0.26638
5531.69,665,0.26599
5537.8,665.5,0.26551
5543.83,666,0.26516
5549.79,666.5,0.26478
5555.8,667,0.26446
5561.75,667.5,0.26424
5567.82,668,0.26385
5573.9,668.5,0.26325
5579.81,669,0.26302
5585.82,669.5,0.26279
5591.89,670,0.2625
5597.97,670.5,0.26236
5603.73,671,0.26312
5609.74,671.5,0.26386
5615.74,672,0.26355
5621.82,672.5,0.26235
5627.89,673,0.26138
5633.85,673.5,0.26011
5639.96,674,0.25899
5645.95,674.5,0.25858
5651.91,675,0.25888
5657.97,675.5,0.25865
5663.91,676,0.25831
5669.87,676.5,0.25778
5675.96,677,0.25736
5682.06,677.5,0.25716
5687.99,678,0.25699
5694.06,678.5,0.25668
5700.16,679,0.25634
5706.04,679.5,0.2561
5712.08,680,0.25569
5718.18,680.5,0.25532
5724.06,681,0.25507
5730.15,681.5,0.25484
5736.0,682,0.25452
5742.16,682.5,0.25393
5748.09,683,0.25366
5754.2,683.5,0.25339
5760.18,684,0.25314
5766.18,684.5,0.25281
5772.25,685,0.2524
5778.28,685.5,0.25197
5784.23,686,0.2516
5790.27,686.5,0.25133
5796.34,687,0.25106
5802.28,687.5,0.2508
5808.32,688,0.25038
5814.42,688.5,0.24985
5820.5,689,0.24958
5826.38,689.5,0.24942
5832.41,690,0.24917
5838.52,690.5,0.24887
5844.54,691,0.24851
5850.53,691.5,0.24817
5856.58,692,0.24783
5862.6,692.5,0.2474
5868.62,693,0.24712
5874.67,693.5,0.24684
5880.52,694,0.24658
5886.61,694.5,0.24636
5892.65,695,0.24611
5898.75,695.5,0.24566
5904.7,696,0.24532
5910.76,696.5,0.24507
5916.82,697,0.24481
5922.79,697.5,0.24451
5928.9,698,0.24426
5934.95,698.5,0.24392
5940.99,699,0.24356
5946.91,699.5,0.2433
5952.94,700,0.24308
5959.01,700.5,0.24278
5964.98,701,0.24244
5970.96,701.5,0.242
5977.07,702,0.24162
5983.15,702.5,0.24141
5989.1,703,0.24127
5995.15,703.5,0.24112
6001.11,704,0.24091
6007.13,704.5,0.24054
6013.17,705,0.24011
6019.19,705.5,0.23977
6025.28,706,0.2397
6031.24,706.5,0.23953
6037.4,707,0.23902
6043.3,707.5,0.23876
6049.34,708,0.23879
6055.46,708.5,0.23842
6061.4,709,0.23805
6067.5,709.5,0.23781
6073.55,710,0.23764
6079.53,710.5,0.23742
6085.57,711,0.23717
6091.6,711.5,0.2369
6097.68,712,0.23664
6103.69,712.5,0.23636
6109.71,713,0.23616
6115.76,713.5,0.23597
6121.88,714,0.23565
6127.85,714.5,0.23523
6133.87,715,0.23499
6139.93,715.5,0.23492
6145.92,716,0.23474
6151.85,716.5,0.23457
6157.96,717,0.23435
6163.93,717.5,0.23411
6170.01,718,0.23383
6175.98,718.5,0.23356
6182.04,719,0.23331
6188.05,719.5,0.2331
6194.1,720,0.23291
6200.09,720.5,0.23271
6206.15,721,0.23245
6212.23,721.5,0.23219
6218.18,722,0.23202
6224.17,722.5,0.23186
6230.3,723,0.23159
6236.36,723.5,0.23135
6242.45,724,0.23119
6248.36,724.5,0.23104
6254.45,725,0.23094
6260.52,725.5,0.23073
6266.55,726,0.2305
6272.59,726.5,0.23036
6278.63,727,0.23021
6284.7,727.5,0.23005
6290.81,728,0.22989
6296.83,728.5,0.22971
6302.8,729,0.22949
6308.79,729.5,0.22918
6314.89,730,0.22894
6320.82,730.5,0.22872
6326.87,731,0.2287
6333.08,731.5,0.22856
6339.02,732,0.22839
6344.98,732.5,0.22829
6351.12,733,0.22822
6357.13,733.5,0.22808
6363.15,734,0.22781
6369.22,734.5,0.22754
6375.29,735,0.22734
6381.23,735.5,0.22719
6387.3,736,0.22715
6393.31,736.5,0.22711
6399.37,737,0.22695
6405.32,737.5,0.22674
6411.36,738,0.22659
6417.39,738.5,0.22648
6423.48,739,0.22642
6429.56,739.5,0.22613
6435.57,740,0.22595
6441.59,740.5,0.22571
6447.63,741,0.22563
6453.66,741.5,0.2255
6459.65,742,0.22533
6465.67,742.5,0.22517
6471.76,743,0.22504
6477.79,743.5,0.22485
6483.84,744,0.2247
6489.84,744.5,0.22461
6495.86,745,0.22448
6501.9,745.5,0.22439
6507.9,746,0.22422
6513.97,746.5,0.22403
6519.99,747,0.22378
6526.08,747.5,0.22359
6532.12,748,0.22352
6538.14,748.5,0.22346
6544.11,749,0.22335
6550.26,749.5,0.22316
6556.26,750,0.22304
6562.3,750.5,0.22297
6568.35,751,0.22284
6574.45,751.5,0.22276
6580.4,752,0.22267
6586.44,752.5,0.22251
6592.53,753,0.22235
6598.56,753.5,0.22216
6604.58,754,0.22206
6610.6,754.5,0.22197
6616.6,755,0.22185
6622.69,755.5,0.22174
6628.73,756,0.22157
6634.71,756.5,0.22141
6640.76,757,0.2213
6646.84,757.5,0.22123
6652.87,758,0.22113
6658.86,758.5,0.22102
6664.95,759,0.22086
6670.94,759.5,0.22081
6677.04,760,0.22069
6682.96,760.5,0.22064
6688.99,761,0.22052
6695.12,761.5,0.22038
6701.15,762,0.22021
6707.18,762.5,0.22004
6713.26,763,0.21991
6719.31,763.5,0.21982
6725.31,764,0.21975
6731.25,764.5,0.21965
6737.31,765,0.21961
6743.37,765.5,0.21954
6749.35,766,0.21939
6755.43,766.5,0.21929
6761.32,767,0.21915
6767.42,767.5,0.2189
6773.31,768,0.21873
6779.43,768.5,0.21873
6785.45,769,0.21873
6791.54,769.5,0.21859
6797.46,770,0.2184
6803.54,770.5,0.21854
6809.62,771,0.21845
6815.65,771.5,0.21764
6821.67,772,0.21801
6827.68,772.5,0.21805
6833.8,773,0.21764
6839.78,773.5,0.2174
6845.79,774,0.2173
6851.82,774.5,0.21712
6857.79,775,0.21701
6863.89,775.5,0.21702
6869.85,776,0.21696
6875.89,776.5,0.21693
6881.93,777,0.21689
6887.96,777.5,0.21681
6893.97,778,0.21668
6899.93,778.5,0.21648
6905.96,779,0.21629
6912.03,779.5,0.21622
6917.99,780,0.21616
6923.99,780.5,0.21614
6930.13,781,0.21606
6936.12,781.5,0.21581
6942.12,782,0.21547
6948.15,782.5,0.21556
6954.1,783,0.2156
6960.11,783.5,0.21554
6966.15,784,0.21535
6972.27,784.5,0.21528
6978.25,785,0.21522
6984.27,785.5,0.21499
6990.15,786,0.21512
6996.23,786.5,0.21511
7002.22,787,0.21496
7008.31,787.5,0.21465
7014.34,788,0.21464
7020.36,788.5,0.21466
7026.36,789,0.21458
7032.45,789.5,0.21448
7038.49,790,0.21436
7044.57,790.5,0.21417
7050.47,791,0.21401
7056.5,791.5,0.21403
7062.46,792,0.21379
7068.57,792.5,0.21386
7074.54,793,0.21387
7080.55,793.5,0.21367
7086.64,794,0.21359
7092.61,794.5,0.21342
7098.69,795,0.21325
7104.6,795.5,0.21313
7110.72,796,0.21302
7116.63,796.5,0.21288
7122.78,797,0.21275
7128.68,797.5,0.21272
7134.74,798,0.21277
7140.66,798.5,0.21259
7146.78,799,0.21237
7152.8,799.5,0.21235
7158.89,800,0.21228
7164.81,800.5,0.21223
7170.84,801,0.21216
7176.91,801.5,0.21212
7182.89,802,0.21207
7188.9,802.5,0.21194
7195.02,803,0.21182
7200.98,803.5,0.2117
7206.99,804,0.21161
7213.1,804.5,0.21155
7219.02,805,0.21141
7225.11,805.5,0.21134
7231.13,806,0.21125
7237.12,806.5,0.21122
7243.21,807,0.21113
7249.2,807.5,0.21102
7255.2,808,0.21092
7261.25,808.5,0.21082
7267.27,809,0.21072
7273.28,809.5,0.2106
7279.33,810,0.21052
7285.34,810.5,0.21052
7291.3,811,0.21044
7297.4,811.5,0.2103
7303.38,812,0.21013
7309.41,812.5,0.20999
7315.41,813,0.20991
7321.35,813.5,0.20984
7327.34,814,0.20971
7333.47,814.5,0.2096
7339.4,815,0.20948
7345.51,815.5,0.20942
7351.4,816,0.20937
7357.48,816.5,0.20931
7363.44,817,0.20921
7369.52,817.5,0.209
7375.55,818,0.20884
7381.59,818.5,0.20883
7387.55,819,0.20877
7393.6,819.5,0.20872
7399.66,820,0.20865
7405.73,820.5,0.20843
7411.7,821,0.20833
7417.72,821.5,0.20833
7423.76,822,0.20823
7429.91,822.5,0.20806
7435.86,823,0.20806
7441.93,823.5,0.20799
7447.9,824,0.20792
7453.9,824.5,0.20793
7459.9,825,0.20791
7465.95,825.5,0.20776
7471.96,826,0.20774
7477.95,826.5,0.20776
7484.0,827,0.20764
7490.09,827.5,0.20747
7496.08,828,0.20734
7502.09,828.5,0.20724
7508.07,829,0.20701
7514.15,829.5,0.20685
7520.14,830,0.20695
7526.14,830.5,0.20702
7532.17,831,0.20685
7538.29,831.5,0.20666
7544.19,832,0.2066
7550.16,832.5,0.20654
7556.19,833,0.20641
7562.19,833.5,0.20636
7568.19,834,0.20628
7574.22,834.5,0.20622
7580.3,835,0.20615
7586.31,835.5,0.20595
7592.3,836,0.20582
7598.32,836.5,0.20563
7604.36,837,0.20562
7610.3,837.5,0.20562
7616.42,838,0.20558
7622.45,838.5,0.20555
7628.47,839,0.20537
7634.45,839.5,0.20519
7640.56,840,0.20512
7646.58,840.5,0.20512
7652.59,841,0.20508
7658.6,841.5,0.20506
7664.63,842,0.20491
7670.6,842.5,0.20482
7676.65,843,0.20481
7682.69,843.5,0.20471
7688.65,844,0.20461
7694.66,844.5,0.20448
7700.77,845,0.20436
7706.74,845.5,0.20418
7712.77,846,0.20414
7718.73,846.5,0.20418
7724.73,847,0.20419
7730.73,847.5,0.20415
7736.82,848,0.20403
7742.85,848.5,0.20389
7748.85,849,0.20373
7754.9,849.5,0.20368
7760.88,850,0.20362
7766.95,850.5,0.20353
7772.9,851,0.20343
7778.99,851.5,0.2034
7785.13,852,0.20343
7790.97,852.5,0.20337
7797.1,853,0.20331
7803.11,853.5,0.20325
7809.1,854,0.20307
7815.1,854.5,0.20297
7821.21,855,0.20291
7827.16,855.5,0.20292
7833.11,856,0.20296
7839.2,856.5,0.20285
7845.24,857,0.20263
7851.37,857.5,0.20253
7857.29,858,0.20253
7863.06,858.5,0.20252
7869.03,859,0.20241
7875.0,859.5,0.20224
7880.9,860,0.20211
7886.93,860.5,0.20205
7892.9,861,0.20206
7899.0,861.5,0.20193
7905.04,862,0.20179
7911.04,862.5,0.20169
7917.01,863,0.20165
7923.07,863.5,0.20168
7929.13,864,0.2016
7935.12,864.5,0.20156
7941.09,865,0.20146
7947.07,865.5,0.20136
7953.08,866,0.20127
7959.11,866.5,0.20122
7965.12,867,0.20121
7971.16,867.5,0.20112
7977.22,868,0.20098
7983.29,868.5,0.20091
7989.27,869,0.20153
7995.19,869.5,0.20125
8001.31,870,0.20086
8007.5,870.5,0.20043
8013.44,871,0.20003
8019.39,871.5,0.2004
8025.59,872,0.20117
8031.57,872.5,0.20028
8037.58,873,0.20027
8043.59,873.5,0.20055
8049.56,874,0.2005
8055.62,874.5,0.2003
8061.66,875,0.20021
8067.56,875.5,0.20038
8073.66,876,0.20035
8079.56,876.5,0.20018
8085.63,877,0.19991
8091.62,877.5,0.19983
8097.72,878,0.19984
8103.62,878.5,0.19971
8109.6,879,0.19947
8115.74,879.5,0.19943
8121.81,880,0.19941
8127.8,880.5,0.19932
8133.76,881,0.19931
8139.74,881.5,0.19949
8145.86,882,0.19928
8151.88,882.5,0.19897
8157.99,883,0.1988
8163.88,883.5,0.19874
8169.95,884,0.19875
8176.0,884.5,0.19887
8182.06,885,0.19888
8187.98,885.5,0.19869
8194.09,886,0.19877
8200.07,886.5,0.19873
8206.07,887,0.19871
8212.26,887.5,0.19863
8218.2,888,0.19845
8224.24,888.5,0.19822
8230.28,889,0.1982
8236.31,889.5,0.19823
8242.31,890,0.19837
8248.34,890.5,0.19834
8254.27,891,0.19817
8260.31,891.5,0.19799
8266.36,892,0.19785
8272.43,892.5,0.1978
8278.43,893,0.19772
8284.46,893.5,0.19759
8290.49,894,0.19753
8296.57,894.5,0.19756
8302.65,895,0.1976
8308.61,895.5,0.19749
8314.62,896,0.19742
8320.56,896.5,0.19745
8326.7,897,0.19737
8332.77,897.5,0.19727
8338.82,898,0.19703
8344.91,898.5,0.19707
8351.0,899,0.19714
8356.97,899.5,0.19705
8363.14,900,0.19698
8368.95,900.5,0.19697
8375.03,901,0.19693
8381.13,901.5,0.19692
8387.13,902,0.19688
8393.0,902.5,0.19676
8399.15,903,0.19666
8405.1,903.5,0.19657
8411.24,904,0.19664
8417.25,904.5,0.19663
8423.16,905,0.1966
8429.36,905.5,0.19646
8435.37,906,0.19631
8441.41,906.5,0.19632
8447.49,907,0.19625
8453.46,907.5,0.19617
8459.44,908,0.19621
8465.63,908.5,0.19623
8471.53,909,0.19619
8477.58,909.5,0.1962
8483.65,910,0.19625
8489.69,910.5,0.19636
8495.64,911,0.19629
8501.55,911.5,0.19608
8507.66,912,0.19587
8513.67,912.5,0.19576
8519.61,913,0.19576
8525.78,913.5,0.19572
8531.79,914,0.19565
8537.91,914.5,0.19556
8543.85,915,0.1955
8549.88,915.5,0.19558
8556.05,916,0.19558
8561.94,916.5,0.19546
8568.0,917,0.1954
8574.1,917.5,0.19534
8580.07,918,0.19525
8586.12,918.5,0.19522
8592.07,919,0.19518
8598.12,919.5,0.1951
8603.91,920,0.19497
8610.1,920.5,0.19488
8616.21,921,0.19482
8622.12,921.5,0.19482
8628.26,922,0.19479
8634.26,922.5,0.19481
8640.3,923,0.19487
8646.32,923.5,0.19483
8652.42,924,0.19476
8658.43,924.5,0.19475
8664.53,925,0.19469
8670.54,925.5,0.19466
8676.48,926,0.19457
8682.51,926.5,0.19453
8688.42,927,0.19465
8694.54,927.5,0.1947
8700.53,928,0.19454
8706.54,928.5,0.19441
8712.57,929,0.19432
8718.6,929.5,0.19438
8724.68,930,0.19447
8730.72,930.5,0.19445
8736.64,931,0.19434
8742.75,931.5,0.1942
8748.82,932,0.19423
8754.81,932.5,0.19429
8760.91,933,0.19416
8766.88,933.5,0.19402
8772.87,934,0.19388
8778.87,934.5,0.194
8784.95,935,0.194
8790.99,935.5,0.19393
8796.98,936,0.19383
8802.99,936.5,0.19372
8809.04,937,0.19375
8815.08,937.5,0.19373
8821.18,938,0.1936
8827.11,938.5,0.19354
8833.1,939,0.19355
8839.11,939.5,0.19361
8845.14,940,0.19357
8851.18,940.5,0.1932
8857.23,941,0.19281
8863.17,941.5,0.19311
8869.22,942,0.19324
8875.26,942.5,0.19315
8881.36,943,0.1932
8887.35,943.5,0.1931
8893.32,944,0.19303
8899.44,944.5,0.1929
8905.42,945,0.19278
8911.45,945.5,0.19291
8917.48,946,0.19296
8923.51,946.5,0.19325
8929.52,947,0.19308
8935.57,947.5,0.19287
8941.55,948,0.19279
8947.54,948.5,0.19277
8953.58,949,0.19268
8959.62,949.5,0.19269
8965.69,950,0.19273
8971.82,950.5,0.19265
8977.75,951,0.1926
8983.86,951.5,0.19259
8989.85,952,0.19262
8995.79,952.5,0.19256
9001.86,953,0.19251
9007.95,953.5,0.19248
9013.97,954,0.19236
9019.93,954.5,0.19228
9025.94,955,0.19239
9032.0,955.5,0.19235
9038.01,956,0.19225
9044.05,956.5,0.1922
9050.06,957,0.19215
9056.12,957.5,0.1922
9062.19,958,0.19216
9068.2,958.5,0.19206
9074.11,959,0.19204
9080.18,959.5,0.19192
9086.24,960,0.19185
9092.26,960.5,0.1919
9098.21,961,0.19196
9104.26,961.5,0.19192
9110.3,962,0.19177
9116.28,962.5,0.19172
9122.27,963,0.19172
9128.31,963.5,0.1917
9134.36,964,0.19164
9140.39,964.5,0.19152
9146.4,965,0.19148
9152.34,965.5,0.19146
9158.37,966,0.1913
9164.41,966.5,0.19122
9170.39,967,0.19128
9176.48,967.5,0.19143
9182.49,968,0.19142
9188.62,968.5,0.19133
9194.58,969,0.1913
9200.64,969.5,0.19124
9206.66,970,0.19116
9212.67,970.5,0.19124
9218.67,971,0.19119
9224.77,971.5,0.19112
9230.72,972,0.19116
9236.86,972.5,0.19111
9242.83,973,0.19101
9248.92,973.5,0.19092
9254.94,974,0.19086
9261.02,974.5,0.19081
9267.11,975,0.19077
9273.05,975.5,0.19083
9279.09,976,0.19082
9285.16,976.5,0.19069
9291.24,977,0.19053
9297.21,977.5,0.19042
9303.24,978,0.1904
9309.25,978.5,0.19033
9315.24,979,0.19031
9321.29,979.5,0.19031
9327.26,980,0.19029
9333.3,980.5,0.19024
9339.33,981,0.19021
9345.4,981.5,0.19013
9351.38,982,0.19003
9357.38,982.5,0.18991
9363.5,983,0.18983
9369.55,983.5,0.18984
9375.44,984,0.18981
9381.54,984.5,0.1898
9387.54,985,0.18973
9393.57,985.5,0.18962
9399.51,986,0.18965
9405.66,986.5,0.18971
9411.63,987,0.18981
9417.65,987.5,0.18985
9423.63,988,0.18972
9429.71,988.5,0.18958
9435.66,989,0.18954
9441.74,989.5,0.18959
9447.84,990,0.18946
9453.8,990.5,0.18931
9459.82,991,0.18935
9465.91,991.5,0.18938
9471.93,992,0.18952
9477.94,992.5,0.18919
9483.95,993,0.18899
9490.01,993.5,0.18875
9496.0,994,0.18877
9502.1,994.5,0.18897
9508.05,995,0.18894
9514.08,995.5,0.18865
9520.13,996,0.18876
9526.16,996.5,0.18902
9532.2,997,0.18883
9538.22,997.5,0.18861
9544.21,998,0.18859
9550.21,998.5,0.18867
9556.25,999,0.18864
9562.27,999.5,0.18858
9568.26,1000,0.18833
9574.38,1000.5,0.18784
9580.25,1001,0.18785
9586.25,1001.5,0.18807
9592.33,1002,0.18815
9598.3,1002.5,0.18808
9604.38,1003,0.18794
9610.44,1003.5,0.18798
9616.38,1004,0.18804
9622.43,1004.5,0.1882
9628.38,1005,0.18833
9634.38,1005.5,0.18839
9640.5,1006,0.18817
9646.44,1006.5,0.18786
9652.56,1007,0.18785
9658.5,1007.5,0.18788
9664.5,1008,0.1879
9670.5,1008.5,0.18788
9676.56,1009,0.1878
9682.56,1009.5,0.18777
9688.57,1010,0.18781
9694.62,1010.5,0.18777
9700.62,1011,0.18758
9706.62,1011.5,0.18759
9712.62,1012,0.18768
9718.56,1012.5,0.18763
9724.67,1013,0.18757
9730.62,1013.5,0.18755
9736.75,1014,0.1875
9742.75,1014.5,0.18745
9748.62,1015,0.18747
9754.62,1015.5,0.18739
9760.62,1016,0.18727
9766.75,1016.5,0.18714
9772.75,1017,0.18699
9778.78,1017.5,0.18685
9784.88,1018,0.1869
9790.78,1018.5,0.18694
9796.78,1019,0.18682
9802.78,1019.5,0.18691
9808.88,1020,0.18685
9814.8,1020.5,0.18677
9820.88,1021,0.18678
9826.88,1021.5,0.18668
9832.88,1022,0.18656
9838.89,1022.5,0.18645
9845.0,1023,0.1863
9850.88,1023.5,0.18621
9856.89,1024,0.18623
9863.0,1024.5,0.18627
9869.0,1025,0.18617
9875.0,1025.5,0.18609
9881.0,1026,0.18615
9886.89,1026.5,0.18609
9892.8,1027,0.18599
9898.89,1027.5,0.18609
9905.0,1028,0.18612
9910.88,1028.5,0.18608
9917.0,1029,0.18596
9923.0,1029.5,0.18587
9929.0,1030,0.18588
9934.89,1030.5,0.18603
9940.88,1031,0.18608
9946.88,1031.5,0.1861
9952.9,1032,0.1861
9959.11,1032.5,0.18602
9965.11,1033,0.18592
9971.11,1033.5,0.18574
9977.12,1034,0.18562
9983.12,1034.5,0.18556
9989.25,1035,0.18536
9995.12,1035.5,0.18533
10001.1,1036,0.18551
10007.2,1036.5,0.18544
10013.2,1037,0.18525
10019.2,1037.5,0.18513
10025.2,1038,0.18508
10031.2,1038.5,0.18501
10037.2,1039,0.18495
10043.2,1039.5,0.1849
10049.2,1040,0.18483
10055.2,1040.5,0.18475
10061.2,1041,0.1847
10067.2,1041.5,0.18459
10073.2,1042,0.18448
10079.1,1042.5,0.18442
10085.2,1043,0.18466
10091.2,1043.5,0.18481
10097.3,1044,0.18472
10103.2,1044.5,0.18454
10109.3,1045,0.18437
10115.3,1045.5,0.18432
10121.3,1046,0.18427
10127.3,1046.5,0.1844
10133.3,1047,0.18457
10139.4,1047.5,0.18435
10145.3,1048,0.18418
10151.4,1048.5,0.18419
10157.3,1049,0.18418
10163.3,1049.5,0.18414
10169.4,1050,0.18407
10175.4,1050.5,0.18396
10181.4,1051,0.18406
10187.4,1051.5,0.18408
10193.4,1052,0.18403
10199.4,1052.5,0.18395
10205.4,1053,0.18382
10211.4,1053.5,0.18379
10217.4,1054,0.18363
10223.5,1054.5,0.18366
10229.4,1055,0.18384
10235.4,1055.5,0.18382
10241.4,1056,0.18366
10247.3,1056.5,0.18357
10253.4,1057,0.18357
10259.2,1057.5,0.18344
10265.4,1058,0.18335
10271.4,1058.5,0.18339
10277.4,1059,0.18342
10283.3,1059.5,0.18341
10289.4,1060,0.18331
10295.4,1060.5,0.18321
10301.4,1061,0.18309
10307.5,1061.5,0.18312
10313.4,1062,0.1832
10319.6,1062.5,0.18315
10325.5,1063,0.18306
10331.6,1063.5,0.18302
10337.6,1064,0.18288
10343.6,1064.5,0.18262
10349.4,1065,0.18286
10355.6,1065.5,0.18296
10361.6,1066,0.1824
10367.5,1066.5,0.18241
10373.5,1067,0.18244
10379.5,1067.5,0.1825
10385.5,1068,0.18248
10391.6,1068.5,0.1824
10397.4,1069,0.1823
10403.5,1069.5,0.1824
10409.4,1070,0.18249
10415.4,1070.5,0.18248
10422.5,1071,0.18233
10431.5,1071.5,0.18213
10440.0,1071.84,0.18209
10442.0,1071.91,0.18211
10444.0,1071.97,0.18214
10446.0,1072.02,0.18216
10448.0,1072.08,0.18218
10450.0,1072.12,0.18218
10452.0,1072.17,0.18215
10454.0,1072.2,0.18209
10456.0,1072.25,0.18201
10458.0,1072.29,0.18194
10460.0,1072.32,0.18187
10462.0,1072.35,0.18181
10464.0,1072.37,0.18176
10466.0,1072.4,0.18173
10468.0,1072.42,0.18172
10470.0,1072.44,0.18171
10472.0,1072.47,0.18171
10474.0,1072.49,0.18173
10476.0,1072.51,0.18176
10478.0,1072.52,0.18178
10480.0,1072.55,0.1818
10482.0,1072.56,0.18181
10484.0,1072.57,0.18182
10486.0,1072.59,0.18184
10488.0,1072.6,0.18186
10490.0,1072.61,0.18188
10492.0,1072.62,0.18187
10494.0,1072.63,0.18184
10496.0,1072.64,0.1818
10498.0,1072.66,0.18176
10500.0,1072.66,0.18174
10502.0,1072.67,0.18172
10504.0,1072.67,0.1817
10506.0,1072.67,0.18168
10508.0,1072.69,0.18165
10510.0,1072.69,0.18163
10512.0,1072.7,0.1816
10514.0,1072.71,0.18157
10516.0,1072.71,0.18155
10518.0,1072.71,0.18153
10520.0,1072.72,0.18153
10522.0,1072.72,0.18155
10524.0,1072.73,0.18158
10526.0,1072.73,0.1816
10528.0,1072.73,0.1816
10530.0,1072.74,0.18158
10532.0,1072.75,0.18153
10534.0,1072.75,0.18148
10536.0,1072.76,0.18142
10538.0,1072.76,0.18136
10540.0,1072.76,0.18131
10542.0,1072.77,0.1813
10544.0,1072.77,0.18133
10546.0,1072.77,0.18136
10548.0,1072.78,0.18138
10550.0,1072.78,0.18137
10552.0,1072.77,0.18135
10554.0,1072.78,0.18133
10556.0,1072.78,0.18133
10558.0,1072.78,0.18134
10560.0,1072.79,0.18135
10562.0,1072.79,0.18137
10564.0,1072.79,0.18137
10566.0,1072.8,0.18136
10568.0,1072.79,0.18134
10570.0,1072.79,0.18132
10572.0,1072.8,0.18132
10574.0,1072.81,0.18132
10576.0,1072.81,0.18132
10578.0,1072.8,0.18132
10580.0,1072.8,0.18132
10582.0,1072.81,0.18135
10584.0,1072.81,0.18138
10586.0,1072.81,0.18138
10588.0,1072.81,0.18137
10590.0,1072.82,0.18135
10592.0,1072.81,0.18131
10594.0,1072.82,0.18128
10596.0,1072.81,0.18124
10598.0,1072.82,0.18121
10600.0,1072.82,0.18119
10602.0,1072.81,0.18116
10604.0,1072.83,0.18115
10606.0,1072.82,0.18113
10608.0,1072.82,0.18112
10610.0,1072.82,0.18112
10612.0,1072.83,0.18111
10614.0,1072.82,0.18109
10616.0,1072.83,0.18106
10618.0,1072.82,0.18103
10620.0,1072.82,0.18101
10622.0,1072.83,0.18097
10624.0,1072.83,0.18093
10626.0,1072.83,0.18088
10628.0,1072.84,0.18085
10630.0,1072.83,0.18083
10632.0,1072.83,0.18083
10634.0,1072.84,0.18087
10636.0,1072.84,0.18094
10638.0,1072.84,0.181
10640.0,1072.83,0.18105
10642.0,1072.84,0.18108
10644.0,1072.85,0.1811
10646.0,1072.83,0.18109
10648.0,1072.84,0.18107
10650.0,1072.85,0.18105
10652.0,1072.84,0.18103
10654.0,1072.84,0.18101
10656.0,1072.85,0.18098
10658.0,1072.85,0.18094
10660.0,1072.84,0.1809
10662.0,1072.84,0.18086
10664.0,1072.84,0.18084
10666.0,1072.85,0.18084
10668.0,1072.85,0.18086
10670.0,1072.85,0.18086
10672.0,1072.84,0.18086
10674.0,1072.85,0.18085
10676.0,1072.84,0.18084
10678.0,1072.85,0.18083
10680.0,1072.85,0.18084
10682.0,1072.85,0.18084
10684.0,1072.85,0.18082
10686.0,1072.86,0.18079
10688.0,1072.86,0.18075
10690.0,1072.86,0.18073
10692.0,1072.86,0.18072
10694.0,1072.86,0.18072
10696.0,1072.86,0.18069
10698.0,1072.85,0.18066
10700.0,1072.85,0.18062
10702.0,1072.86,0.18058
10704.0,1072.86,0.18056
10706.0,1072.87,0.18054
10708.0,1072.86,0.18055
10710.0,1072.86,0.18057
10712.0,1072.86,0.18058
10714.0,1072.86,0.18058
10716.0,1072.86,0.18055
10718.0,1072.86,0.18052
10720.0,1072.86,0.18049
10722.0,1072.87,0.18048
10724.0,1072.87,0.1805
10726.0,1072.87,0.18053
10728.0,1072.86,0.18056
10730.0,1072.86,0.18056
10732.0,1072.86,0.18053
10734.0,1072.87,0.18046
10736.0,1072.87,0.1804
