Repository: MaCFP/matl-db

### Experimental Conditions: TGA/DSC
A Mettler Toledo TGA/DSC3+ was used to simultaneously conduct Thermogravimetric Analysis (TGA) and Differential Scanning Calorimetry (DSC) experiments. 

* Non-isothermal STA experiments
  - Heating Rates: 5, 10, 20, 30, 40, 50 K/min
  - Temperature program
    - Initial Temperature: 304 K
    - Initial Isotherm: 1200 s (hold at 304 K for 1200 s)  
    - Maximum Temperature: 1074 K
    - Final Isotherm: 300 s (hold 1074 K for 300 s)
* Isothermal STA experiments at 593 K
  - Temperature program
      - Initial Temperature: 304 K
      - Initial Isotherm: 1200 s (hold at 304 K for 1200 s)  
      - Maximum Temperature: 593 K (hold at 593 K for 6 hours)

File: Wood/Calibration_Data/TUBS/TUBS_Wood_TGA_N2_5K_R3.csv
Time (s),Temperature (K),Mass (mg)
0.0,304.917,0.9498
2.0,304.902,0.94959
4.0,304.896,0.94931
6.0,304.87,0.94903
8.0,304.864,0.94877
10.0,304.868,0.94851
12.0,304.836,0.94827
14.0,304.846,0.94801
16.0,304.824,0.94775
18.0,304.812,0.94748
20.0,304.8,0.94722
22.0,304.801,0.94695
24.0,304.795,0.94669
26.0,304.797,0.94646
28.0,304.787,0.94624
30.0,304.776,0.94602
32.0,304.76,0.94578
34.0,304.768,0.94553
36.0,304.762,0.94528
38.0,304.749,0.94506
40.0,304.751,0.94487
42.0,304.737,0.94469
44.0,304.742,0.94453
46.0,304.732,0.94436
48.0,304.738,0.94418
50.0,304.72,0.94401
52.0,304.709,0.94386
54.0,304.705,0.94371
56.0,304.696,0.94357
58.0,304.686,0.94342
60.0,304.679,0.94327
62.0,304.698,0.94312
64.0,304.695,0.94296
66.0,304.667,0.94281
68.0,304.687,0.94266
70.0,304.692,0.9425
72.0,304.664,0.94234
74.0,304.664,0.94216
76.0,304.652,0.94197
78.0,304.658,0.94177
80.0,304.653,0.94161
82.0,304.654,0.94149
84.0,304.658,0.94143
86.0,304.643,0.94139
88.0,304.633,0.94135
90.0,304.641,0.94128
92.0,304.625,0.94116
94.0,304.626,0.94102
96.0,304.601,0.94083
98.0,304.606,0.94065
100.0,304.614,0.9405
102.0,304.602,0.94038
104.0,304.59,0.9403
106.0,304.606,0.94022
108.0,304.596,0.94015
110.0,304.58,0.94009
112.0,304.594,0.94003
114.0,304.583,0.93996
116.0,304.586,0.93989
118.0,304.568,0.93981
120.0,304.57,0.93972
122.0,304.587,0.93962
124.0,304.576,0.9395
126.0,304.578,0.93938
128.0,304.586,0.93923
130.0,304.575,0.93907
132.0,304.554,0.9389
134.0,304.568,0.93876
136.0,304.566,0.93865
138.0,304.565,0.93857
140.0,304.566,0.93851
142.0,304.559,0.93844
144.0,304.56,0.93838
146.0,304.553,0.9383
148.0,304.524,0.9382
150.0,304.545,0.93808
152.0,304.519,0.93797
154.0,304.523,0.93785
156.0,304.537,0.93774
158.0,304.524,0.93763
160.0,304.537,0.93753
162.0,304.52,0.93746
164.0,304.514,0.93743
166.0,304.507,0.93741
168.0,304.495,0.93741
170.0,304.508,0.9374
172.0,304.513,0.93738
174.0,304.501,0.93734
176.0,304.51,0.93728
178.0,304.506,0.93721
180.0,304.496,0.93713
182.0,304.503,0.93705
184.0,304.51,0.93697
186.0,304.504,0.93688
188.0,304.491,0.93679
190.0,304.491,0.93671
192.0,304.486,0.93664
194.0,304.484,0.93658
196.0,304.483,0.93655
198.0,304.489,0.93654
200.0,304.49,0.93653
202.0,304.477,0.9365
204.0,304.497,0.93645
206.0,304.489,0.9364
208.0,304.484,0.93635
210.0,304.48,0.9363
212.0,304.475,0.93624
214.0,304.479,0.93617
216.0,304.469,0.93609
218.0,304.469,0.93601
220.0,304.475,0.93594
222.0,304.469,0.93589
224.0,304.454,0.93584
226.0,304.459,0.93577
228.0,304.456,0.93569
230.0,304.455,0.93563
232.0,304.444,0.93559
234.0,304.461,0.93553
236.0,304.444,0.93546
238.0,304.457,0.93538
240.0,304.448,0.9353
242.0,304.451,0.93526
244.0,304.441,0.93525
246.0,304.437,0.93526
248.0,304.437,0.93527
250.0,304.435,0.93528
252.0,304.444,0.93527
254.0,304.425,0.93526
256.0,304.454,0.93522
258.0,304.438,0.93517
260.0,304.431,0.93511
262.0,304.443,0.93506
264.0,304.462,0.93504
266.0,304.444,0.93503
268.0,304.443,0.93501
270.0,304.426,0.93497
272.0,304.44,0.93491
274.0,304.43,0.93485
276.0,304.436,0.93479
278.0,304.434,0.93473
280.0,304.414,0.93468
282.0,304.431,0.93464
284.0,304.429,0.9346
286.0,304.428,0.93457
288.0,304.428,0.93453
290.0,304.424,0.93451
292.0,304.412,0.93449
294.0,304.413,0.93448
296.0,304.42,0.93447
298.0,304.418,0.93446
300.0,304.42,0.93444
302.0,304.419,0.9344
304.0,304.407,0.93433
306.0,304.422,0.93427
308.0,304.411,0.93422
310.0,304.404,0.93419
312.0,304.414,0.93418
314.0,304.412,0.93416
316.0,304.399,0.93415
318.0,304.412,0.93414
320.0,304.402,0.93412
322.0,304.394,0.9341
324.0,304.391,0.93407
326.0,304.389,0.93403
328.0,304.4,0.93399
330.0,304.4,0.93395
332.0,304.397,0.93392
334.0,304.393,0.93388
336.0,304.404,0.93384
338.0,304.397,0.9338
340.0,304.407,0.93375
342.0,304.402,0.9337
344.0,304.403,0.93367
346.0,304.391,0.93365
348.0,304.411,0.93364
350.0,304.405,0.93364
352.0,304.391,0.93366
354.0,304.404,0.93366
356.0,304.399,0.93365
358.0,304.388,0.93364
360.0,304.397,0.93363
362.0,304.4,0.9336
364.0,304.388,0.93355
366.0,304.405,0.9335
368.0,304.406,0.93345
370.0,304.407,0.93341
372.0,304.383,0.93339
374.0,304.407,0.93336
376.0,304.386,0.93333
378.0,304.392,0.93328
380.0,304.389,0.93324
382.0,304.395,0.9332
384.0,304.393,0.93318
386.0,304.404,0.93317
388.0,304.401,0.93315
390.0,304.416,0.93312
392.0,304.389,0.93309
394.0,304.394,0.93306
396.0,304.395,0.93303
398.0,304.391,0.93299
400.0,304.389,0.93296
402.0,304.388,0.93295
404.0,304.394,0.93297
406.0,304.388,0.93299
408.0,304.402,0.93302
410.0,304.376,0.93304
412.0,304.389,0.93306
414.0,304.394,0.93308
416.0,304.388,0.9331
418.0,304.382,0.9331
420.0,304.378,0.93308
422.0,304.389,0.93307
424.0,304.395,0.93306
426.0,304.401,0.93303
428.0,304.398,0.93298
430.0,304.394,0.93293
432.0,304.402,0.93288
434.0,304.383,0.93284
436.0,304.395,0.9328
438.0,304.387,0.93275
440.0,304.369,0.93271
442.0,304.382,0.93267
444.0,304.379,0.93264
446.0,304.378,0.93261
448.0,304.389,0.93259
450.0,304.382,0.93258
452.0,304.388,0.93257
454.0,304.371,0.93257
456.0,304.364,0.93258
458.0,304.363,0.9326
460.0,304.371,0.93262
462.0,304.36,0.93264
464.0,304.365,0.93268
466.0,304.377,0.93271
468.0,304.373,0.93274
470.0,304.373,0.93274
472.0,304.38,0.93273
474.0,304.368,0.93269
476.0,304.385,0.93263
478.0,304.371,0.93256
480.0,304.374,0.93249
482.0,304.366,0.93244
484.0,304.37,0.9324
486.0,304.378,0.93237
488.0,304.381,0.93233
490.0,304.374,0.93231
492.0,304.378,0.93229
494.0,304.36,0.93228
496.0,304.379,0.9323
498.0,304.376,0.93232
500.0,304.364,0.93234
502.0,304.369,0.93236
504.0,304.367,0.93235
506.0,304.38,0.93232
508.0,304.376,0.93227
510.0,304.363,0.93223
512.0,304.374,0.9322
514.0,304.369,0.93216
516.0,304.358,0.93213
518.0,304.374,0.9321
520.0,304.38,0.93209
522.0,304.362,0.93208
524.0,304.362,0.9321
526.0,304.352,0.93215
528.0,304.352,0.93221
530.0,304.368,0.93225
532.0,304.373,0.93226
534.0,304.37,0.93224
536.0,304.349,0.9322
538.0,304.356,0.93215
540.0,304.361,0.93212
542.0,304.364,0.93209
544.0,304.359,0.93207
546.0,304.37,0.93205
548.0,304.36,0.93203
550.0,304.356,0.93201
552.0,304.368,0.93199
554.0,304.364,0.93199
556.0,304.373,0.93199
558.0,304.363,0.932
560.0,304.37,0.93202
562.0,304.36,0.93204
564.0,304.362,0.93207
566.0,304.366,0.93208
568.0,304.346,0.93207
570.0,304.36,0.93203
572.0,304.359,0.93197
574.0,304.371,0.93193
576.0,304.357,0.93191
578.0,304.356,0.9319
580.0,304.355,0.9319
582.0,304.362,0.9319
584.0,304.353,0.93189
586.0,304.357,0.93189
588.0,304.364,0.93188
590.0,304.339,0.93188
592.0,304.347,0.93187
594.0,304.352,0.93186
596.0,304.356,0.93184
598.0,304.351,0.93181
600.0,304.358,0.93179
602.0,304.36,0.93176
604.0,304.336,0.93172
606.0,304.362,0.93168
608.0,304.354,0.93166
610.0,304.344,0.93165
612.0,304.364,0.93166
614.0,304.362,0.93168
616.0,304.364,0.9317
618.0,304.371,0.9317
620.0,304.37,0.93168
622.0,304.366,0.93166
624.0,304.349,0.93163
626.0,304.352,0.93161
628.0,304.353,0.93161
630.0,304.352,0.93161
632.0,304.356,0.93162
634.0,304.352,0.93164
636.0,304.355,0.93163
638.0,304.362,0.93162
640.0,304.362,0.93159
642.0,304.348,0.93158
644.0,304.357,0.93157
646.0,304.356,0.93157
648.0,304.354,0.93157
650.0,304.361,0.93157
652.0,304.371,0.93157
654.0,304.342,0.93157
656.0,304.35,0.93157
658.0,304.36,0.93159
660.0,304.363,0.93162
662.0,304.356,0.93164
664.0,304.356,0.93164
666.0,304.362,0.93162
668.0,304.371,0.93159
670.0,304.356,0.93155
672.0,304.35,0.93152
674.0,304.353,0.9315
676.0,304.353,0.9315
678.0,304.371,0.9315
680.0,304.358,0.93148
682.0,304.367,0.93144
684.0,304.376,0.93141
686.0,304.353,0.93139
688.0,304.358,0.93142
690.0,304.359,0.93146
692.0,304.368,0.93153
694.0,304.363,0.93159
696.0,304.36,0.9316
698.0,304.351,0.93158
700.0,304.364,0.93152
702.0,304.363,0.93147
704.0,304.352,0.93143
706.0,304.346,0.9314
708.0,304.372,0.93139
710.0,304.357,0.93137
712.0,304.364,0.93136
714.0,304.373,0.93135
716.0,304.378,0.93134
718.0,304.362,0.9313
720.0,304.36,0.93122
722.0,304.366,0.93114
724.0,304.359,0.93108
726.0,304.342,0.93105
728.0,304.368,0.93108
730.0,304.351,0.93113
732.0,304.353,0.9312
734.0,304.36,0.93128
736.0,304.366,0.93135
738.0,304.351,0.93142
740.0,304.34,0.93144
742.0,304.345,0.93144
744.0,304.348,0.9314
746.0,304.354,0.93135
748.0,304.355,0.9313
750.0,304.357,0.93126
752.0,304.36,0.93122
754.0,304.341,0.93118
756.0,304.342,0.93116
758.0,304.35,0.93115
760.0,304.352,0.93116
762.0,304.364,0.93116
764.0,304.353,0.93116
766.0,304.346,0.93117
768.0,304.344,0.93117
770.0,304.345,0.93117
772.0,304.337,0.93117
774.0,304.344,0.93117
776.0,304.347,0.93116
778.0,304.339,0.93115
780.0,304.35,0.93114
782.0,304.348,0.93114
784.0,304.337,0.93116
786.0,304.352,0.9312
788.0,304.331,0.93125
790.0,304.345,0.93129
792.0,304.348,0.93132
794.0,304.343,0.93134
796.0,304.362,0.93135
798.0,304.355,0.93134
800.0,304.346,0.93133
802.0,304.35,0.9313
804.0,304.338,0.93127
806.0,304.358,0.93124
808.0,304.353,0.93121
810.0,304.338,0.93119
812.0,304.348,0.93117
814.0,304.338,0.93114
816.0,304.349,0.93111
818.0,304.345,0.93108
820.0,304.34,0.93107
822.0,304.356,0.93106
824.0,304.338,0.93107
826.0,304.341,0.9311
828.0,304.346,0.93113
830.0,304.346,0.93115
832.0,304.355,0.93116
834.0,304.346,0.93117
836.0,304.335,0.93118
838.0,304.348,0.9312
840.0,304.347,0.93122
842.0,304.342,0.93124
844.0,304.337,0.93127
846.0,304.347,0.9313
848.0,304.344,0.93132
850.0,304.345,0.93132
852.0,304.341,0.93129
854.0,304.34,0.93124
856.0,304.362,0.93116
858.0,304.345,0.93109
860.0,304.358,0.93103
862.0,304.346,0.93097
864.0,304.357,0.93093
866.0,304.348,0.93091
868.0,304.36,0.9309
870.0,304.357,0.93089
872.0,304.351,0.93088
874.0,304.349,0.93088
876.0,304.345,0.93087
878.0,304.336,0.93087
880.0,304.357,0.93087
882.0,304.342,0.93087
884.0,304.341,0.93087
886.0,304.349,0.93087
888.0,304.347,0.93087
890.0,304.348,0.93087
892.0,304.328,0.93086
894.0,304.356,0.93084
896.0,304.335,0.9308
898.0,304.359,0.93074
900.0,304.36,0.93068
902.0,304.369,0.93061
904.0,304.363,0.93056
906.0,304.345,0.93052
908.0,304.346,0.93053
910.0,304.344,0.93057
912.0,304.359,0.93064
914.0,304.339,0.9307
916.0,304.338,0.93072
918.0,304.339,0.93073
920.0,304.335,0.93071
922.0,304.352,0.93068
924.0,304.325,0.93066
926.0,304.346,0.93064
928.0,304.342,0.93061
930.0,304.336,0.9306
932.0,304.335,0.93058
934.0,304.338,0.93055
936.0,304.35,0.93052
938.0,304.344,0.93051
940.0,304.334,0.93052
942.0,304.344,0.93054
944.0,304.355,0.93056
946.0,304.348,0.93058
948.0,304.346,0.93061
950.0,304.331,0.93064
952.0,304.351,0.93065
954.0,304.35,0.93066
956.0,304.352,0.93066
958.0,304.338,0.93064
960.0,304.353,0.93061
962.0,304.342,0.93059
964.0,304.352,0.93058
966.0,304.352,0.93059
968.0,304.335,0.9306
970.0,304.333,0.93061
972.0,304.345,0.93062
974.0,304.342,0.93061
976.0,304.348,0.93059
978.0,304.355,0.93056
980.0,304.338,0.93053
982.0,304.345,0.9305
984.0,304.334,0.93049
986.0,304.346,0.93048
988.0,304.348,0.93048
990.0,304.359,0.93047
992.0,304.365,0.93047
994.0,304.34,0.93047
996.0,304.345,0.93047
998.0,304.349,0.93047
1000.0,304.357,0.93048
1002.0,304.365,0.93048
1004.0,304.335,0.9305
1006.0,304.338,0.93052
1008.0,304.341,0.93055
1010.0,304.357,0.93057
1012.0,304.338,0.9306
1014.0,304.346,0.93062
1016.0,304.341,0.93064
1018.0,304.35,0.93064
1020.0,304.355,0.93062
1022.0,304.36,0.93058
1024.0,304.35,0.93052
1026.0,304.348,0.93047
1028.0,304.35,0.93043
1030.0,304.347,0.9304
1032.0,304.348,0.93039
1034.0,304.362,0.93038
1036.0,304.367,0.93038
1038.0,304.363,0.93037
1040.0,304.352,0.93037
1042.0,304.354,0.93038
1044.0,304.338,0.9304
1046.0,304.343,0.93043
1048.0,304.354,0.93048
1050.0,304.343,0.93052
1052.0,304.356,0.93057
1054.0,304.356,0.93061
1056.0,304.35,0.93063
1058.0,304.349,0.93065
1060.0,304.338,0.93066
1062.0,304.341,0.93066
1064.0,304.356,0.93066
1066.0,304.35,0.93065
1068.0,304.349,0.93065
1070.0,304.34,0.93065
1072.0,304.339,0.93066
1074.0,304.346,0.93066
1076.0,304.353,0.93067
1078.0,304.34,0.93067
1080.0,304.354,0.93067
1082.0,304.352,0.93069
1084.0,304.353,0.93072
1086.0,304.354,0.93075
1088.0,304.354,0.93076
1090.0,304.35,0.93075
1092.0,304.348,0.93072
1094.0,304.345,0.93071
1096.0,304.357,0.93072
1098.0,304.352,0.93072
1100.0,304.344,0.93074
1102.0,304.341,0.93076
1104.0,304.356,0.93079
1106.0,304.352,0.93081
1108.0,304.368,0.93083
1110.0,304.355,0.93085
1112.0,304.348,0.93086
1114.0,304.343,0.93086
1116.0,304.335,0.93087
1118.0,304.35,0.93087
1120.0,304.332,0.93087
1122.0,304.343,0.93086
1124.0,304.35,0.93084
1126.0,304.339,0.93083
1128.0,304.364,0.93079
1130.0,304.351,0.93076
1132.0,304.347,0.93072
1134.0,304.354,0.93071
1136.0,304.358,0.93074
1138.0,304.343,0.9308
1140.0,304.342,0.9309
1142.0,304.347,0.93098
1144.0,304.367,0.93103
1146.0,304.337,0.93105
1148.0,304.345,0.93103
1150.0,304.352,0.931
1152.0,304.34,0.93096
1154.0,304.343,0.93092
1156.0,304.353,0.93089
1158.0,304.362,0.93084
1160.0,304.348,0.93079
1162.0,304.34,0.93072
1164.0,304.347,0.93065
1166.0,304.354,0.93058
1168.0,304.326,0.93054
1170.0,304.352,0.93051
1172.0,304.343,0.93051
1174.0,304.337,0.93051
1176.0,304.347,0.93053
1178.0,304.344,0.93054
1180.0,304.341,0.93055
1182.0,304.35,0.93056
1184.0,304.349,0.93057
1186.0,304.356,0.9306
1188.0,304.336,0.93064
1190.0,304.355,0.93068
1192.0,304.369,0.9307
1194.0,304.365,0.93072
1196.0,304.37,0.93071
1198.0,304.373,0.93069
1200.0,304.368,0.93059
1208.19,304.5,0.92971
1219.44,305,0.93121
1228.39,305.5,0.93089
1236.12,306,0.93081
1243.9,306.5,0.93067
1251.07,307,0.93091
1258.09,307.5,0.93081
1264.89,308,0.93023
1271.6,308.5,0.93026
1278.01,309,0.9302
1284.38,309.5,0.9302
1290.77,310,0.93028
1297.11,310.5,0.93026
1303.18,311,0.93005
1309.43,311.5,0.9299
1315.58,312,0.9298
1321.55,312.5,0.92962
1327.59,313,0.92952
1333.75,313.5,0.92949
1339.75,314,0.92944
1345.87,314.5,0.92931
1352.11,315,0.92927
1357.84,315.5,0.93034
1363.79,316,0.93105
1369.92,316.5,0.93122
1375.72,317,0.93137
1381.75,317.5,0.9313
1387.74,318,0.93096
1393.72,318.5,0.93082
1399.88,319,0.93078
1405.69,319.5,0.93067
1411.97,320,0.93043
1417.83,320.5,0.93016
1423.5,321,0.93012
1429.68,321.5,0.92982
1435.85,322,0.9297
1441.83,322.5,0.92965
1447.87,323,0.92961
1453.77,323.5,0.92945
1459.8,324,0.9292
1465.8,324.5,0.92901
1471.84,325,0.92877
1477.88,325.5,0.92852
1484.0,326,0.92864
1489.89,326.5,0.92833
1495.82,327,0.92813
1501.85,327.5,0.92843
1507.85,328,0.92852
1513.81,328.5,0.9277
1519.86,329,0.9274
1525.98,329.5,0.92755
1531.82,330,0.9276
1537.84,330.5,0.92747
1543.76,331,0.92729
1549.9,331.5,0.92711
1555.92,332,0.92689
1562.05,332.5,0.92669
1567.9,333,0.92659
1573.98,333.5,0.92654
1579.88,334,0.92641
1585.99,334.5,0.92633
1591.97,335,0.92682
1597.89,335.5,0.92607
1603.95,336,0.92591
1609.9,336.5,0.92601
1615.9,337,0.92588
1621.85,337.5,0.92575
1628.03,338,0.92568
1633.86,338.5,0.92611
1639.91,339,0.92524
1645.91,339.5,0.92485
1651.9,340,0.9251
1657.9,340.5,0.92507
1663.82,341,0.92498
1669.92,341.5,0.92469
1675.9,342,0.9248
1681.87,342.5,0.92502
1687.82,343,0.92469
1693.92,343.5,0.92491
1699.87,344,0.92492
1705.88,344.5,0.9243
1711.98,345,0.9244
1717.97,345.5,0.92448
1724.02,346,0.92441
1730.01,346.5,0.92429
1735.99,347,0.92423
1741.96,347.5,0.92422
1748.02,348,0.92426
1753.86,348.5,0.92417
1759.89,349,0.92413
1765.89,349.5,0.92403
1771.87,350,0.92398
1777.82,350.5,0.92396
1783.81,351,0.92381
1790.04,351.5,0.92376
1795.99,352,0.92447
1802.04,352.5,0.92439
1807.91,353,0.92347
1814.01,353.5,0.92338
1820.05,354,0.92362
1825.98,354.5,0.92399
1831.88,355,0.92406
1837.91,355.5,0.92383
1843.98,356,0.92384
1849.99,356.5,0.92387
1856.0,357,0.92379
1861.86,357.5,0.92375
1867.84,358,0.92379
1873.92,358.5,0.9237
1879.82,359,0.92356
1885.87,359.5,0.9234
1891.81,360,0.92351
1897.85,360.5,0.92365
1903.63,361,0.92366
1909.64,361.5,0.92363
1915.78,362,0.92369
1921.67,362.5,0.92364
1927.63,363,0.9235
1933.68,363.5,0.92349
1939.66,364,0.92346
1945.57,364.5,0.9234
1951.58,365,0.92337
1957.52,365.5,0.92329
1963.76,366,0.92321
1969.65,366.5,0.92333
1975.61,367,0.92347
1981.59,367.5,0.92346
1987.63,368,0.92331
1993.76,368.5,0.92331
1999.53,369,0.92345
2005.57,369.5,0.92356
2011.6,370,0.92314
2017.5,370.5,0.92301
2023.54,371,0.9232
2029.57,371.5,0.92319
2035.61,372,0.92309
2041.74,372.5,0.92309
2047.61,373,0.92311
2053.5,373.5,0.92304
2059.48,374,0.92305
2065.47,374.5,0.92327
2071.31,375,0.92336
2077.28,375.5,0.92323
2083.31,376,0.92303
2089.4,376.5,0.92294
2095.23,377,0.92285
2101.15,377.5,0.92297
2107.19,378,0.92296
2113.28,378.5,0.92302
2119.14,379,0.92303
2125.12,379.5,0.92302
2131.26,380,0.92305
2137.06,380.5,0.9231
2143.0,381,0.92301
2149.01,381.5,0.92288
2155.08,382,0.9229
2161.09,382.5,0.923
2166.89,383,0.92306
2173.01,383.5,0.92313
2178.99,384,0.92308
2184.95,384.5,0.92293
2190.91,385,0.92291
2196.82,385.5,0.92304
2202.88,386,0.92321
2208.88,386.5,0.92321
2214.81,387,0.92313
2220.83,387.5,0.92313
2226.71,388,0.92312
2232.69,388.5,0.92303
2238.53,389,0.92307
2244.46,389.5,0.92319
2250.56,390,0.92319
2256.44,390.5,0.923
2262.44,391,0.92286
2268.41,391.5,0.92283
2274.35,392,0.92286
2280.24,392.5,0.92282
2286.12,393,0.9229
2292.32,393.5,0.92295
2298.24,394,0.92296
2304.12,394.5,0.92292
2310.11,395,0.92284
2315.95,395.5,0.92278
2321.95,396,0.92273
2328.08,396.5,0.92287
2333.93,397,0.92295
2339.88,397.5,0.92288
2345.81,398,0.9229
2351.74,398.5,0.92277
2357.69,399,0.92266
2363.73,399.5,0.92274
2369.67,400,0.92289
2375.61,400.5,0.92296
2381.52,401,0.9229
2387.58,401.5,0.92275
2393.65,402,0.92262
2399.44,402.5,0.9226
2405.34,403,0.9226
2411.42,403.5,0.92261
2417.38,404,0.92274
2423.29,404.5,0.9228
2429.23,405,0.92262
2435.21,405.5,0.92256
2441.12,406,0.92267
2446.88,406.5,0.92271
2453.01,407,0.9226
2458.98,407.5,0.92245
2465.04,408,0.92247
2470.93,408.5,0.92251
2476.96,409,0.92255
2482.79,409.5,0.92247
2488.8,410,0.92247
2494.75,410.5,0.92247
2500.76,411,0.9224
2506.77,411.5,0.92228
2512.7,412,0.92224
2518.55,412.5,0.9223
2524.61,413,0.92225
2530.46,413.5,0.92221
2536.49,414,0.92212
2542.47,414.5,0.92197
2548.38,415,0.92194
2554.27,415.5,0.92211
2560.27,416,0.92213
2566.2,416.5,0.92192
2572.18,417,0.92176
2578.09,417.5,0.92177
2583.94,418,0.92186
2589.94,418.5,0.92184
2595.8,419,0.92173
2601.75,419.5,0.92157
2607.88,420,0.92131
2613.76,420.5,0.92126
2619.74,421,0.92124
2625.72,421.5,0.92127
2631.61,422,0.92134
2637.52,422.5,0.92128
2643.46,423,0.92117
2649.53,423.5,0.92093
2655.41,424,0.92071
2661.36,424.5,0.92057
2667.38,425,0.9207
2673.28,425.5,0.9208
2679.35,426,0.92071
2685.2,426.5,0.92059
2691.26,427,0.92041
2697.15,427.5,0.92027
2703.23,428,0.9203
2709.05,428.5,0.92024
2714.95,429,0.92025
2720.8,429.5,0.92027
2726.89,430,0.92016
2732.85,430.5,0.91985
2738.68,431,0.91961
2744.61,431.5,0.91947
2750.62,432,0.91945
2756.63,432.5,0.91935
2762.51,433,0.91936
2768.46,433.5,0.91935
2774.42,434,0.91927
2780.39,434.5,0.91912
2786.23,435,0.91895
2792.16,435.5,0.91874
2798.15,436,0.91863
2804.24,436.5,0.91877
2810.05,437,0.9188
2816.0,437.5,0.91867
2821.97,438,0.91852
2828.09,438.5,0.9184
2833.97,439,0.91827
2839.89,439.5,0.91811
2845.76,440,0.91811
2851.8,440.5,0.91807
2857.64,441,0.91807
2863.67,441.5,0.91796
2869.64,442,0.91783
2875.52,442.5,0.91783
2881.38,443,0.91777
2887.38,443.5,0.91765
2893.39,444,0.91751
2899.39,444.5,0.91756
2905.24,445,0.91742
2911.24,445.5,0.91724
2917.25,446,0.91705
2923.11,446.5,0.91683
2928.95,447,0.91676
2935.07,447.5,0.9169
2940.91,448,0.91686
2946.82,448.5,0.91678
2952.82,449,0.91666
2958.69,449.5,0.91653
2964.55,450,0.91639
2970.52,450.5,0.91624
2976.46,451,0.91625
2982.34,451.5,0.91632
2988.28,452,0.91615
2994.21,452.5,0.91612
3000.09,453,0.91607
3006.18,453.5,0.91601
3012.0,454,0.91596
3018.06,454.5,0.9159
3023.94,455,0.91578
3029.93,455.5,0.91561
3035.73,456,0.91554
3041.66,456.5,0.91555
3047.73,457,0.91552
3053.6,457.5,0.91544
3059.59,458,0.91536
3065.49,458.5,0.91533
3071.51,459,0.91521
3077.42,459.5,0.9151
3083.37,460,0.91497
3089.22,460.5,0.91489
3095.28,461,0.91478
3101.12,461.5,0.9147
3107.11,462,0.91475
3113.05,462.5,0.91476
3118.99,463,0.9146
3125.01,463.5,0.91454
3130.95,464,0.91462
3136.84,464.5,0.91429
3142.73,465,0.91409
3148.72,465.5,0.91402
3154.63,466,0.91398
3160.69,466.5,0.91394
3166.5,467,0.91386
3172.47,467.5,0.91375
3178.51,468,0.91358
3184.44,468.5,0.91347
3190.2,469,0.91339
3196.15,469.5,0.91318
3202.2,470,0.91304
3208.08,470.5,0.91301
3214.04,471,0.91288
3219.94,471.5,0.91271
3225.97,472,0.9126
3231.91,472.5,0.91242
3237.88,473,0.91227
3243.74,473.5,0.91212
3249.73,474,0.91193
3255.74,474.5,0.9119
3261.53,475,0.91184
3267.51,475.5,0.91172
3273.47,476,0.91152
3279.36,476.5,0.91133
3285.34,477,0.91125
3291.34,477.5,0.91105
3297.23,478,0.91081
3303.27,478.5,0.91072
3309.22,479,0.91068
3315.1,479.5,0.9105
3321.01,480,0.91027
3326.91,480.5,0.91009
3332.95,481,0.90989
3338.99,481.5,0.90977
3344.82,482,0.90967
3350.74,482.5,0.90949
3356.76,483,0.90941
3362.67,483.5,0.90924
3368.67,484,0.90892
3374.56,484.5,0.90875
3380.51,485,0.90868
3386.44,485.5,0.90825
3392.32,486,0.90781
3398.3,486.5,0.90769
3404.29,487,0.90776
3410.21,487.5,0.90775
3416.19,488,0.90745
3421.99,488.5,0.90717
3427.99,489,0.90683
3434.03,489.5,0.90652
3439.97,490,0.90636
3445.9,490.5,0.90617
3451.85,491,0.90602
3457.72,491.5,0.90581
3463.73,492,0.90546
3469.8,492.5,0.9052
3475.64,493,0.90496
3481.61,493.5,0.90461
3487.58,494,0.90426
3493.42,494.5,0.90405
3499.42,495,0.90381
3505.36,495.5,0.90359
3511.28,496,0.90338
3517.39,496.5,0.90316
3523.28,497,0.90285
3529.31,497.5,0.9024
3535.24,498,0.90212
3541.15,498.5,0.90186
3547.11,499,0.90149
3552.99,499.5,0.90112
3559.06,500,0.90081
3565.05,500.5,0.90057
3570.89,501,0.90024
3576.87,501.5,0.89995
3582.7,502,0.89962
3588.73,502.5,0.89926
3594.66,503,0.89895
3600.64,503.5,0.89855
3606.64,504,0.89798
3612.58,504.5,0.89756
3618.49,505,0.8973
3624.58,505.5,0.89695
3630.45,506,0.89661
3636.33,506.5,0.89623
3642.36,507,0.89582
3648.26,507.5,0.89544
3654.05,508,0.89505
3660.16,508.5,0.89453
3666.15,509,0.89413
3671.93,509.5,0.89376
3677.87,510,0.89324
3683.93,510.5,0.89274
3689.89,511,0.89231
3695.87,511.5,0.89191
3701.88,512,0.89149
3707.83,512.5,0.89097
3713.72,513,0.8905
3719.75,513.5,0.89015
3725.63,514,0.88963
3731.74,514.5,0.88905
3737.66,515,0.88848
3743.57,515.5,0.8879
3749.49,516,0.88729
3755.54,516.5,0.88665
3761.41,517,0.88611
3767.3,517.5,0.88568
3773.31,518,0.8852
3779.28,518.5,0.88466
3785.21,519,0.88403
3791.17,519.5,0.88336
3797.2,520,0.88259
3803.16,520.5,0.88183
3808.97,521,0.88123
3815.16,521.5,0.88072
3820.85,522,0.88022
3827.0,522.5,0.87962
3832.95,523,0.87907
3838.94,523.5,0.87835
3844.84,524,0.87768
3850.92,524.5,0.877
3856.82,525,0.87629
3862.73,525.5,0.87558
3868.63,526,0.87485
3874.57,526.5,0.87417
3880.58,527,0.87343
3886.57,527.5,0.8726
3892.65,528,0.87187
3898.57,528.5,0.87121
3904.41,529,0.87045
3910.41,529.5,0.86954
3916.2,530,0.86881
3922.23,530.5,0.86808
3928.16,531,0.86736
3934.21,531.5,0.86661
3940.23,532,0.86579
3946.16,532.5,0.86502
3952.26,533,0.86427
3958.09,533.5,0.86349
3964.02,534,0.86264
3970.0,534.5,0.86176
3975.97,535,0.86081
3982.0,535.5,0.85995
3988.07,536,0.85914
3993.97,536.5,0.85836
3999.78,537,0.85754
4005.75,537.5,0.85672
4011.78,538,0.85581
4017.61,538.5,0.85486
4023.65,539,0.854
4029.5,539.5,0.85306
4035.54,540,0.85206
4041.51,540.5,0.85117
4047.4,541,0.85015
4053.22,541.5,0.84927
4059.41,542,0.84843
4065.41,542.5,0.84747
4071.36,543,0.84639
4077.41,543.5,0.84539
4083.27,544,0.84433
4089.21,544.5,0.84322
4095.22,545,0.84209
4101.07,545.5,0.84106
4107.2,546,0.84001
4113.07,546.5,0.839
4119.05,547,0.83799
4124.96,547.5,0.83688
4131.03,548,0.83569
4136.98,548.5,0.83459
4142.97,549,0.83346
4148.9,549.5,0.83241
4154.81,550,0.83128
4160.79,550.5,0.8301
4166.71,551,0.82885
4172.62,551.5,0.8276
4178.59,552,0.82632
4184.6,552.5,0.82513
4190.62,553,0.82407
4196.54,553.5,0.82278
4202.5,554,0.82142
4208.51,554.5,0.82009
4214.48,555,0.81877
4220.54,555.5,0.81743
4226.55,556,0.81612
4232.39,556.5,0.81486
4238.47,557,0.81343
4244.43,557.5,0.81203
4250.39,558,0.81062
4256.31,558.5,0.80914
4262.33,559,0.80779
4268.16,559.5,0.80635
4274.24,560,0.80482
4280.15,560.5,0.80338
4286.16,561,0.80193
4292.11,561.5,0.80046
4298.05,562,0.79897
4304.11,562.5,0.79736
4310.09,563,0.79575
4315.99,563.5,0.79424
4322.11,564,0.79271
4328.0,564.5,0.79116
4333.85,565,0.78953
4339.8,565.5,0.78793
4345.78,566,0.78619
4351.67,566.5,0.78459
4357.84,567,0.78298
4363.78,567.5,0.78136
4369.78,568,0.77967
4375.78,568.5,0.77782
4381.73,569,0.77595
4387.8,569.5,0.77407
4393.66,570,0.7723
4399.65,570.5,0.77056
4405.57,571,0.76878
4411.64,571.5,0.7668
4417.6,572,0.76484
4423.61,572.5,0.76293
4429.57,573,0.76097
4435.44,573.5,0.75908
4441.51,574,0.75719
4447.4,574.5,0.75527
4453.51,575,0.75316
4459.46,575.5,0.75106
4465.33,576,0.74907
4471.31,576.5,0.74701
4477.35,577,0.74495
4483.29,577.5,0.74288
4489.33,578,0.7407
4495.29,578.5,0.73857
4501.24,579,0.73644
4507.26,579.5,0.73424
4513.12,580,0.73194
4519.08,580.5,0.72969
4525.23,581,0.72756
4531.09,581.5,0.72536
4537.05,582,0.72304
4543.01,582.5,0.72069
4549.07,583,0.71828
4554.94,583.5,0.71594
4561.1,584,0.71356
4567.01,584.5,0.71119
4572.99,585,0.70874
4578.99,585.5,0.70632
4584.93,586,0.70387
4590.88,586.5,0.70146
4596.86,587,0.69895
4602.72,587.5,0.69648
4608.81,588,0.69396
4614.76,588.5,0.6914
4620.74,589,0.68884
4626.75,589.5,0.68626
4632.66,590,0.68371
4638.69,590.5,0.68111
4644.71,591,0.67862
4650.7,591.5,0.67594
4656.56,592,0.67322
4662.65,592.5,0.6705
4668.69,593,0.66781
4674.67,593.5,0.66505
4680.69,594,0.66231
4686.56,594.5,0.65957
4692.54,595,0.65674
4698.58,595.5,0.65399
4704.6,596,0.65129
4710.44,596.5,0.64858
4716.38,597,0.64581
4722.48,597.5,0.64289
4728.41,598,0.63987
4734.6,598.5,0.6368
4740.41,599,0.63409
4746.43,599.5,0.63123
4752.43,600,0.62825
4758.3,600.5,0.62531
4764.4,601,0.62233
4770.36,601.5,0.61935
4776.33,602,0.61634
4782.28,602.5,0.61331
4788.19,603,0.61034
4794.14,603.5,0.60734
4800.16,604,0.60427
4806.2,604.5,0.60116
4812.17,605,0.59803
4818.19,605.5,0.59491
4824.15,606,0.59186
4830.09,606.5,0.58884
4836.1,607,0.58577
4842.11,607.5,0.58263
4848.05,608,0.57928
4854.06,608.5,0.57597
4860.02,609,0.57279
4865.89,609.5,0.56967
4871.97,610,0.56637
4877.97,610.5,0.56313
4884.05,611,0.5597
4889.91,611.5,0.5563
4895.99,612,0.55285
4901.97,612.5,0.54949
4908.0,613,0.5461
4913.93,613.5,0.54277
4919.9,614,0.53939
4925.98,614.5,0.53586
4931.87,615,0.53238
4937.83,615.5,0.52883
4943.92,616,0.52509
4949.84,616.5,0.52158
4956.01,617,0.51797
4961.9,617.5,0.51444
4967.88,618,0.51079
4973.83,618.5,0.50702
4979.91,619,0.50314
4985.8,619.5,0.49941
4991.9,620,0.49546
4997.93,620.5,0.49154
5003.9,621,0.48767
5009.8,621.5,0.48386
5015.94,622,0.47984
5021.86,622.5,0.47587
5027.84,623,0.47176
5033.89,623.5,0.4677
5039.73,624,0.46379
5045.78,624.5,0.45963
5051.73,625,0.4554
5057.77,625.5,0.45108
5063.8,626,0.44683
5069.82,626.5,0.44268
5075.68,627,0.43866
5081.7,627.5,0.43441
5087.58,628,0.43002
5093.72,628.5,0.42539
5099.61,629,0.4211
5105.68,629.5,0.41657
5111.71,630,0.41198
5117.7,630.5,0.40759
5123.64,631,0.40319
5129.57,631.5,0.39868
5135.69,632,0.39416
5141.6,632.5,0.38968
5147.67,633,0.38496
5153.61,633.5,0.3805
5159.72,634,0.37592
5165.59,634.5,0.37156
5171.65,635,0.36697
5177.6,635.5,0.36252
5183.56,636,0.35826
5189.59,636.5,0.35386
5195.52,637,0.3495
5201.57,637.5,0.34508
5207.56,638,0.34061
5213.56,638.5,0.33631
5219.54,639,0.3321
5225.58,639.5,0.3279
5231.53,640,0.32399
5237.52,640.5,0.32018
5243.5,641,0.31645
5249.59,641.5,0.31261
5255.65,642,0.30875
5261.56,642.5,0.30526
5267.51,643,0.3019
5273.53,643.5,0.29853
5279.51,644,0.29545
5285.51,644.5,0.29246
5291.47,645,0.28951
5297.53,645.5,0.28668
5303.5,646,0.2841
5309.47,646.5,0.28171
5315.53,647,0.27941
5321.58,647.5,0.27727
5327.36,648,0.2754
5333.46,648.5,0.27356
5339.37,649,0.27186
5345.38,649.5,0.2702
5351.33,650,0.26872
5357.38,650.5,0.26747
5363.42,651,0.26639
5369.46,651.5,0.26524
5375.44,652,0.26431
5381.35,652.5,0.26354
5387.37,653,0.26273
5393.32,653.5,0.26197
5399.39,654,0.26119
5405.34,654.5,0.2606
5411.24,655,0.26001
5417.4,655.5,0.25954
5423.35,656,0.25914
5429.41,656.5,0.25868
5435.38,657,0.25834
5441.42,657.5,0.25799
5447.42,658,0.25749
5453.36,658.5,0.25701
5459.37,659,0.25661
5465.44,659.5,0.2562
5471.53,660,0.25577
5477.4,660.5,0.25546
5483.44,661,0.25522
5489.44,661.5,0.25484
5495.47,662,0.25447
5501.48,662.5,0.25414
5507.47,663,0.25375
5513.49,663.5,0.25339
5519.48,664,0.25307
5525.4,664.5,0.25279
5531.55,665,0.25246
5537.49,665.5,0.25201
5543.5,666,0.25168
5549.53,666.5,0.25136
5555.62,667,0.25102
5561.57,667.5,0.25072
5567.63,668,0.25042
5573.64,668.5,0.24998
5579.62,669,0.2496
5585.6,669.5,0.2493
5591.68,670,0.24904
5597.65,670.5,0.2489
5603.75,671,0.24867
5609.7,671.5,0.24835
5615.68,672,0.24802
5621.7,672.5,0.24773
5627.78,673,0.24738
5633.88,673.5,0.24705
5639.75,674,0.24678
5645.87,674.5,0.24643
5651.77,675,0.24606
5657.86,675.5,0.24572
5663.86,676,0.24536
5669.89,676.5,0.24509
5675.93,677,0.24481
5681.88,677.5,0.24458
5687.98,678,0.24432
5694.02,678.5,0.24403
5700.01,679,0.24375
5706.03,679.5,0.24344
5712.05,680,0.24311
5718.13,680.5,0.24281
5724.1,681,0.24253
5730.22,681.5,0.24221
5736.08,682,0.24188
5742.18,682.5,0.24155
5748.07,683,0.24125
5754.17,683.5,0.24099
5760.22,684,0.24071
5766.17,684.5,0.2404
5772.18,685,0.24003
5778.16,685.5,0.23966
5784.28,686,0.23929
5790.26,686.5,0.23907
5796.31,687,0.23891
5802.36,687.5,0.23862
5808.38,688,0.23825
5814.35,688.5,0.23793
5820.4,689,0.23763
5826.37,689.5,0.2374
5832.42,690,0.23712
5838.45,690.5,0.2368
5844.37,691,0.23647
5850.46,691.5,0.23606
5856.45,692,0.23578
5862.53,692.5,0.23548
5868.5,693,0.23512
5874.63,693.5,0.23486
5880.59,694,0.23459
5886.59,694.5,0.23427
5892.7,695,0.23398
5898.77,695.5,0.23364
5904.72,696,0.23338
5910.69,696.5,0.23322
5916.69,697,0.23302
5922.77,697.5,0.23275
5928.71,698,0.23243
5934.68,698.5,0.23211
5940.73,699,0.23181
5946.83,699.5,0.23156
5952.9,700,0.23132
5958.76,700.5,0.23098
5964.82,701,0.23062
5970.91,701.5,0.2304
5976.86,702,0.23014
5982.89,702.5,0.2298
5988.89,703,0.22952
5995.04,703.5,0.22928
6000.95,704,0.22912
6007.08,704.5,0.22888
6013.11,705,0.22851
6019.13,705.5,0.22821
6025.15,706,0.228
6031.22,706.5,0.22781
6037.26,707,0.22755
6043.26,707.5,0.22738
6049.35,708,0.22718
6055.37,708.5,0.22695
6061.47,709,0.22673
6067.46,709.5,0.22646
6073.52,710,0.22611
6079.52,710.5,0.22584
6085.56,711,0.22561
6091.61,711.5,0.22539
6097.57,712,0.22519
6103.69,712.5,0.22498
6109.68,713,0.22478
6115.75,713.5,0.22454
6121.66,714,0.22432
6127.71,714.5,0.22405
6133.68,715,0.22377
6139.59,715.5,0.22356
6145.77,716,0.2234
6151.76,716.5,0.22323
6157.88,717,0.22301
6163.82,717.5,0.22277
6169.93,718,0.22248
6175.86,718.5,0.22223
6181.88,719,0.22202
6187.89,719.5,0.22185
6193.96,720,0.22167
6200.04,720.5,0.22153
6206.07,721,0.22131
6212.09,721.5,0.22106
6218.14,722,0.22082
6224.2,722.5,0.22062
6230.21,723,0.22041
6236.21,723.5,0.22026
6242.32,724,0.22023
6248.19,724.5,0.22011
6254.29,725,0.21978
6260.28,725.5,0.21946
6266.37,726,0.21924
6272.5,726.5,0.2192
6278.57,727,0.21914
6284.58,727.5,0.219
6290.64,728,0.21879
6296.63,728.5,0.21857
6302.71,729,0.21844
6308.62,729.5,0.21829
6314.75,730,0.21812
6320.75,730.5,0.21793
6326.75,731,0.21773
6332.88,731.5,0.21752
6338.91,732,0.21727
6344.91,732.5,0.21715
6350.91,733,0.21707
6357.0,733.5,0.21702
6363.01,734,0.21689
6369.09,734.5,0.2167
6375.11,735,0.21651
6381.0,735.5,0.21635
6387.21,736,0.21628
6393.24,736.5,0.21605
6399.18,737,0.21584
6405.24,737.5,0.21568
6411.28,738,0.21549
6417.44,738.5,0.21534
6423.4,739,0.21527
6429.5,739.5,0.21524
6435.42,740,0.21514
6441.54,740.5,0.21494
6447.55,741,0.2148
6453.61,741.5,0.21466
6459.69,742,0.21448
6465.75,742.5,0.21433
6471.72,743,0.2142
6477.77,743.5,0.21401
6483.7,744,0.21384
6489.85,744.5,0.21363
6495.87,745,0.21346
6501.85,745.5,0.21341
6507.92,746,0.21327
6513.94,746.5,0.2131
6520.02,747,0.21292
6525.93,747.5,0.21272
6531.91,748,0.21259
6538.05,748.5,0.21247
6544.19,749,0.21237
6550.06,749.5,0.21232
6556.15,750,0.21224
6562.19,750.5,0.21211
6568.15,751,0.21197
6574.12,751.5,0.21183
6580.22,752,0.21172
6586.22,752.5,0.21158
6592.3,753,0.21149
6598.41,753.5,0.21131
6604.43,754,0.21118
6610.45,754.5,0.21104
6616.49,755,0.21086
6622.6,755.5,0.21079
6628.61,756,0.21071
6634.55,756.5,0.21057
6640.72,757,0.21044
6646.65,757.5,0.21035
6652.7,758,0.21021
6658.76,758.5,0.21014
6664.84,759,0.21012
6670.82,759.5,0.21001
6676.9,760,0.20988
6682.82,760.5,0.20981
6688.86,761,0.20968
6694.82,761.5,0.20955
6700.95,762,0.20936
6707.07,762.5,0.20922
6712.95,763,0.20909
6719.09,763.5,0.20898
6725.11,764,0.20891
6731.14,764.5,0.20883
6737.14,765,0.20882
6743.17,765.5,0.20875
6749.12,766,0.20864
6755.27,766.5,0.20845
6761.23,767,0.20825
6767.21,767.5,0.20812
6773.24,768,0.20798
6779.32,768.5,0.20794
6785.31,769,0.20791
6791.45,769.5,0.20776
6797.31,770,0.20761
6803.41,770.5,0.20756
6809.45,771,0.20754
6815.49,771.5,0.20745
6821.58,772,0.20737
6827.59,772.5,0.20723
6833.61,773,0.20707
6839.66,773.5,0.20701
6845.74,774,0.20688
6851.73,774.5,0.20667
6857.73,775,0.20649
6863.85,775.5,0.20635
6869.83,776,0.20631
6875.87,776.5,0.20634
6881.95,777,0.20632
6887.93,777.5,0.20621
6893.87,778,0.20604
6899.93,778.5,0.20589
6905.81,779,0.20586
6912.03,779.5,0.20569
6917.89,780,0.20555
6924.02,780.5,0.2055
6930.0,781,0.20548
6935.89,781.5,0.20528
6942.11,782,0.20507
6948.05,782.5,0.20508
6954.06,783,0.20506
6960.12,783.5,0.20494
6966.13,784,0.20475
6972.17,784.5,0.20455
6978.19,785,0.20447
6984.09,785.5,0.20459
6990.23,786,0.20462
6996.33,786.5,0.20444
7002.23,787,0.20426
7008.26,787.5,0.2041
7014.31,788,0.20402
7020.41,788.5,0.20407
7026.43,789,0.20416
7032.39,789.5,0.20404
7038.34,790,0.20383
7044.44,790.5,0.20364
7050.47,791,0.20357
7056.49,791.5,0.2035
7062.56,792,0.20346
7068.48,792.5,0.20342
7074.44,793,0.20325
7080.56,793.5,0.20307
7086.54,794,0.20297
7092.67,794.5,0.20284
7098.53,795,0.20278
7104.57,795.5,0.20275
7110.59,796,0.20272
7116.59,796.5,0.20267
7122.64,797,0.20254
7128.7,797.5,0.20245
7134.64,798,0.20245
7140.69,798.5,0.20237
7146.65,799,0.20227
7152.69,799.5,0.20207
7158.75,800,0.20186
7164.72,800.5,0.20173
7170.76,801,0.2017
7176.82,801.5,0.20175
7182.9,802,0.20176
7188.92,802.5,0.20159
7194.86,803,0.20145
7201.01,803.5,0.20138
7207.09,804,0.20136
7213.14,804.5,0.20133
7219.02,805,0.20131
7225.07,805.5,0.2012
7231.13,806,0.2009
7237.1,806.5,0.2008
7243.22,807,0.20077
7249.23,807.5,0.20075
7255.28,808,0.2008
7261.31,808.5,0.20069
7267.3,809,0.20054
7273.24,809.5,0.20042
7279.33,810,0.20037
7285.38,810.5,0.20033
7291.41,811,0.20021
7297.33,811.5,0.20014
7303.44,812,0.20007
7309.41,812.5,0.19995
7315.44,813,0.19986
7321.49,813.5,0.19976
7327.52,814,0.19965
7333.51,814.5,0.1995
7339.51,815,0.19948
7345.54,815.5,0.19947
7351.58,816,0.19934
7357.61,816.5,0.19926
7363.57,817,0.19922
7369.62,817.5,0.19918
7375.65,818,0.19914
7381.75,818.5,0.19914
7387.64,819,0.19901
7393.74,819.5,0.19884
7399.74,820,0.19871
7405.81,820.5,0.19861
7411.79,821,0.19857
7417.84,821.5,0.19858
7423.76,822,0.19857
7429.89,822.5,0.19855
7435.86,823,0.19851
7441.89,823.5,0.19835
7447.98,824,0.19823
7454.03,824.5,0.19823
7460.02,825,0.19819
7465.91,825.5,0.1981
7472.02,826,0.19801
7478.08,826.5,0.19791
7484.07,827,0.19781
7490.2,827.5,0.19774
7496.22,828,0.19769
7502.19,828.5,0.19746
7508.13,829,0.1974
7514.19,829.5,0.19745
7520.15,830,0.19747
7526.21,830.5,0.19734
7532.22,831,0.19711
7538.18,831.5,0.19687
7544.27,832,0.19684
7550.33,832.5,0.19686
7556.23,833,0.19665
7562.25,833.5,0.19653
7568.29,834,0.19651
7574.29,834.5,0.19651
7580.33,835,0.19654
7586.43,835.5,0.19658
7592.44,836,0.19642
7598.48,836.5,0.19613
7604.51,837,0.1959
7610.45,837.5,0.19585
7616.56,838,0.19591
7622.56,838.5,0.19589
7628.62,839,0.19568
7634.67,839.5,0.19544
7640.68,840,0.19539
7646.67,840.5,0.1954
7652.81,841,0.19531
7658.77,841.5,0.19527
7664.79,842,0.1952
7670.88,842.5,0.19517
7676.77,843,0.19505
7682.77,843.5,0.1949
7688.87,844,0.19488
7694.9,844.5,0.19482
7700.96,845,0.19464
7706.81,845.5,0.19446
7712.93,846,0.19441
7718.84,846.5,0.19444
7724.95,847,0.19443
7731.02,847.5,0.1944
7737.06,848,0.19429
7743.12,848.5,0.19415
7748.89,849,0.19407
7754.87,849.5,0.19409
7760.84,850,0.19407
7766.89,850.5,0.19399
7772.86,851,0.19389
7778.84,851.5,0.19379
7784.9,852,0.19366
7790.79,852.5,0.19356
7796.92,853,0.1935
7802.95,853.5,0.19346
7809.07,854,0.1934
7814.98,854.5,0.19333
7821.09,855,0.1933
7827.06,855.5,0.19322
7833.05,856,0.19308
7839.04,856.5,0.19293
7845.07,857,0.19277
7851.26,857.5,0.19265
7857.14,858,0.19258
7863.24,858.5,0.19253
7869.21,859,0.19249
7875.25,859.5,0.1924
7881.27,860,0.19235
7887.29,860.5,0.19229
7893.29,861,0.19229
7899.34,861.5,0.19223
7905.41,862,0.19199
7911.47,862.5,0.19179
7917.39,863,0.19175
7923.44,863.5,0.19183
7929.49,864,0.19173
7935.49,864.5,0.19162
7941.44,865,0.1915
7947.49,865.5,0.19149
7953.48,866,0.19162
7959.51,866.5,0.19157
7965.55,867,0.1914
7971.57,867.5,0.19124
7977.62,868,0.19107
7983.59,868.5,0.19099
7989.62,869,0.19105
7995.6,869.5,0.19116
8001.63,870,0.19107
8007.74,870.5,0.19094
8013.62,871,0.19078
8019.75,871.5,0.19066
8025.85,872,0.19061
8031.74,872.5,0.1906
8037.79,873,0.19062
8043.9,873.5,0.19056
8049.86,874,0.19051
8055.9,874.5,0.19039
8061.86,875,0.19024
8067.93,875.5,0.19012
8073.95,876,0.19001
8079.9,876.5,0.18983
8085.92,877,0.18972
8091.94,877.5,0.18973
8097.99,878,0.18979
8103.99,878.5,0.18967
8110.07,879,0.18966
8116.05,879.5,0.18965
8122.02,880,0.1895
8128.2,880.5,0.18944
8134.15,881,0.18942
8140.1,881.5,0.18937
8146.13,882,0.18929
8152.14,882.5,0.18926
8158.23,883,0.18923
8164.17,883.5,0.18913
8170.32,884,0.18901
8176.29,884.5,0.18896
8182.31,885,0.18888
8188.39,885.5,0.18879
8194.43,886,0.1887
8200.45,886.5,0.18871
8206.46,887,0.18874
8212.49,887.5,0.18868
8218.52,888,0.18857
8224.63,888.5,0.18842
8230.63,889,0.1883
8236.63,889.5,0.18826
8242.65,890,0.18819
8248.74,890.5,0.18815
8254.74,891,0.18802
8260.79,891.5,0.18797
8266.84,892,0.18794
8272.89,892.5,0.18795
8278.92,893,0.18794
8284.95,893.5,0.18782
8291.07,894,0.18774
8297.04,894.5,0.18773
8303.11,895,0.18766
8309.09,895.5,0.18762
8315.18,896,0.18762
8321.21,896.5,0.18764
8327.08,897,0.1876
8333.19,897.5,0.18745
8339.21,898,0.18727
8345.29,898.5,0.18726
8351.36,899,0.18726
8357.41,899.5,0.1872
8363.33,900,0.18718
8369.45,900.5,0.18708
8375.44,901,0.18697
8381.52,901.5,0.18704
8387.49,902,0.18702
8393.6,902.5,0.18698
8399.57,903,0.1869
8405.54,903.5,0.18679
8411.63,904,0.1868
8417.61,904.5,0.18677
8423.66,905,0.18664
8429.71,905.5,0.18658
8435.73,906,0.18651
8441.71,906.5,0.18648
8447.81,907,0.18646
8453.86,907.5,0.18644
8459.86,908,0.18638
8465.79,908.5,0.18636
8471.9,909,0.18631
8478.03,909.5,0.18623
8484.09,910,0.18619
8490.08,910.5,0.18621
8496.06,911,0.18614
8502.05,911.5,0.18602
8508.13,912,0.1859
8514.16,912.5,0.18582
8520.2,913,0.18577
8526.15,913.5,0.18568
8532.3,914,0.1856
8538.19,914.5,0.18551
8544.3,915,0.18544
8550.25,915.5,0.18553
8556.36,916,0.18554
8562.44,916.5,0.1855
8568.41,917,0.18548
8574.41,917.5,0.18539
8580.47,918,0.18536
8586.44,918.5,0.18532
8592.45,919,0.1852
8598.48,919.5,0.18498
8604.42,920,0.18484
8610.55,920.5,0.18483
8616.63,921,0.18489
8622.63,921.5,0.18488
8628.63,922,0.18479
8634.62,922.5,0.18469
8640.7,923,0.1846
8646.65,923.5,0.18463
8652.73,924,0.18463
8658.75,924.5,0.18466
8664.92,925,0.18456
8670.85,925.5,0.18448
8676.94,926,0.18447
8682.99,926.5,0.18447
8688.91,927,0.18447
8695.01,927.5,0.18447
8701.07,928,0.18448
8706.9,928.5,0.18444
8713.01,929,0.18434
8718.99,929.5,0.18434
8725.0,930,0.18438
8730.95,930.5,0.18439
8737.17,931,0.18432
8743.19,931.5,0.18427
8749.27,932,0.18415
8755.23,932.5,0.18408
8761.26,933,0.18398
8767.32,933.5,0.18389
8773.26,934,0.18384
8779.29,934.5,0.18382
8785.35,935,0.18382
8791.33,935.5,0.18374
8797.31,936,0.18359
8803.5,936.5,0.18354
8809.41,937,0.18352
8815.46,937.5,0.1835
8821.45,938,0.18348
8827.55,938.5,0.1834
8833.65,939,0.18334
8839.64,939.5,0.18347
8845.67,940,0.18346
8851.67,940.5,0.18316
8857.66,941,0.18286
8863.71,941.5,0.18312
8869.71,942,0.18322
8875.84,942.5,0.18315
8881.83,943,0.18308
8887.76,943.5,0.1829
8893.96,944,0.18273
8899.92,944.5,0.1827
8905.89,945,0.1827
8911.97,945.5,0.18278
8917.99,946,0.1829
8924.01,946.5,0.18317
8930.15,947,0.18299
8936.04,947.5,0.18277
8942.17,948,0.18263
8948.12,948.5,0.18262
8954.2,949,0.18261
8960.25,949.5,0.18258
8966.28,950,0.18259
8972.29,950.5,0.1826
8978.41,951,0.18253
8984.36,951.5,0.18241
8990.39,952,0.1824
8996.45,952.5,0.1824
9002.41,953,0.18235
9008.36,953.5,0.18226
9014.38,954,0.18222
9020.36,954.5,0.18221
9026.33,955,0.18232
9032.41,955.5,0.18229
9038.48,956,0.1822
9044.44,956.5,0.18216
9050.54,957,0.18213
9056.54,957.5,0.18208
9062.64,958,0.18201
9068.68,958.5,0.18197
9074.7,959,0.18192
9080.73,959.5,0.18184
9086.73,960,0.18186
9092.79,960.5,0.18186
9098.83,961,0.18188
9104.86,961.5,0.18186
9110.8,962,0.18178
9116.84,962.5,0.18172
9122.86,963,0.1817
9128.91,963.5,0.18168
9134.97,964,0.18161
9140.92,964.5,0.18155
9147.03,965,0.1815
9153.05,965.5,0.18142
9159.1,966,0.18127
9165.15,966.5,0.18128
9171.17,967,0.18139
9177.11,967.5,0.18145
9183.2,968,0.18142
9189.17,968.5,0.1813
9195.29,969,0.18123
9201.27,969.5,0.18117
9207.29,970,0.18105
9213.17,970.5,0.18105
9219.33,971,0.18105
9225.35,971.5,0.18106
9231.41,972,0.18104
9237.47,972.5,0.181
9243.39,973,0.18096
9249.43,973.5,0.18096
9255.42,974,0.18094
9261.5,974.5,0.18086
9267.41,975,0.18074
9273.5,975.5,0.1807
9279.46,976,0.18071
9285.56,976.5,0.18065
9291.64,977,0.18057
9297.72,977.5,0.18044
9303.69,978,0.18044
9309.76,978.5,0.18045
9315.84,979,0.18048
9321.84,979.5,0.18051
9328.05,980,0.18046
9333.99,980.5,0.18034
9340.06,981,0.1802
9346.09,981.5,0.18011
9352.1,982,0.18007
9358.16,982.5,0.18008
9364.15,983,0.18003
9370.25,983.5,0.17998
9376.29,984,0.17996
9382.34,984.5,0.17992
9388.34,985,0.17978
9394.31,985.5,0.17961
9400.45,986,0.1796
9406.37,986.5,0.17971
9412.43,987,0.17984
9418.41,987.5,0.17993
9424.43,988,0.17984
9430.39,988.5,0.17972
9436.45,989,0.17967
9442.44,989.5,0.17963
9448.48,990,0.17952
9454.52,990.5,0.1795
9460.56,991,0.17953
9466.58,991.5,0.17957
9472.54,992,0.17972
9478.58,992.5,0.17947
9484.63,993,0.17928
9490.6,993.5,0.17912
9496.64,994,0.17937
9502.66,994.5,0.17958
9508.69,995,0.17932
9514.77,995.5,0.17901
9520.84,996,0.17921
9526.73,996.5,0.17931
9532.87,997,0.17907
9538.8,997.5,0.17898
9544.91,998,0.17896
9550.86,998.5,0.17887
9556.88,999,0.17879
9562.95,999.5,0.17876
9569.0,1000,0.17852
9575.0,1000.5,0.17813
9580.9,1001,0.1783
9587.0,1001.5,0.17836
9593.0,1002,0.17838
9598.89,1002.5,0.17848
9605.0,1003,0.1785
9610.89,1003.5,0.17852
9617.0,1004,0.17847
9623.11,1004.5,0.17839
9629.0,1005,0.17838
9635.11,1005.5,0.17842
9641.22,1006,0.17834
9647.12,1006.5,0.17823
9653.2,1007,0.17818
9659.12,1007.5,0.17806
9665.22,1008,0.17806
9671.25,1008.5,0.17802
9677.33,1009,0.17803
9683.38,1009.5,0.17804
9689.25,1010,0.17802
9695.38,1010.5,0.17794
9701.38,1011,0.17787
9707.38,1011.5,0.17781
9713.38,1012,0.17775
9719.33,1012.5,0.17769
9725.25,1013,0.17774
9731.14,1013.5,0.17775
9737.25,1014,0.17772
9743.33,1014.5,0.17763
9749.44,1015,0.17755
9755.4,1015.5,0.17744
9761.33,1016,0.1774
9767.38,1016.5,0.17737
9773.38,1017,0.17724
9779.38,1017.5,0.17718
9785.38,1018,0.17722
9791.33,1018.5,0.17731
9797.43,1019,0.17725
9803.5,1019.5,0.17726
9809.5,1020,0.17713
9815.5,1020.5,0.17714
9821.5,1021,0.17713
9827.5,1021.5,0.17704
9833.57,1022,0.17692
9839.62,1022.5,0.17693
9845.62,1023,0.17696
9851.62,1023.5,0.17674
9857.62,1024,0.17668
9863.62,1024.5,0.1767
9869.5,1025,0.17662
9875.62,1025.5,0.17652
9881.62,1026,0.1765
9887.62,1026.5,0.17648
9893.67,1027,0.1765
9899.67,1027.5,0.17645
9905.67,1028,0.17646
9911.71,1028.5,0.17647
9917.67,1029,0.17647
9923.71,1029.5,0.17649
9929.75,1030,0.17657
9935.67,1030.5,0.17649
9941.75,1031,0.17636
9947.67,1031.5,0.17632
9953.75,1032,0.17633
9959.86,1032.5,0.17636
9965.67,1033,0.17637
9971.88,1033.5,0.17625
9977.75,1034,0.1761
9983.78,1034.5,0.17601
9989.75,1035,0.1759
9995.88,1035.5,0.17601
10001.8,1036,0.17602
10007.9,1036.5,0.17593
10013.9,1037,0.17589
10019.9,1037.5,0.17581
10026.0,1038,0.17568
10031.9,1038.5,0.17564
10038.0,1039,0.17559
10044.1,1039.5,0.17552
10050.0,1040,0.17551
10056.0,1040.5,0.17556
10062.0,1041,0.17562
10067.9,1041.5,0.17553
10074.0,1042,0.17538
10080.0,1042.5,0.17533
10086.0,1043,0.17548
10091.9,1043.5,0.17548
10098.0,1044,0.17545
10104.0,1044.5,0.17529
10109.9,1045,0.1752
10116.0,1045.5,0.17519
10122.1,1046,0.17524
10128.0,1046.5,0.17533
10134.0,1047,0.17532
10140.0,1047.5,0.17522
10145.9,1048,0.17512
10152.0,1048.5,0.17507
10158.0,1049,0.175
10164.0,1049.5,0.17491
10170.0,1050,0.17484
10176.0,1050.5,0.17478
10181.9,1051,0.17473
10188.0,1051.5,0.17466
10194.0,1052,0.17458
10200.0,1052.5,0.17452
10206.0,1053,0.17451
10212.0,1053.5,0.17449
10218.1,1054,0.17449
10224.1,1054.5,0.17449
10230.1,1055,0.17453
10236.0,1055.5,0.17452
10242.2,1056,0.17446
10248.1,1056.5,0.1744
10254.1,1057,0.1744
10260.2,1057.5,0.17444
10266.1,1058,0.17443
10272.1,1058.5,0.17437
10278.1,1059,0.17431
10284.2,1059.5,0.17428
10290.1,1060,0.17424
10296.1,1060.5,0.17411
10302.1,1061,0.17402
10308.1,1061.5,0.17398
10314.0,1062,0.17403
10320.1,1062.5,0.17399
10326.1,1063,0.17389
10332.1,1063.5,0.17393
10338.1,1064,0.1739
10344.0,1064.5,0.17378
10350.0,1065,0.17375
10356.0,1065.5,0.17371
10362.1,1066,0.17365
10368.1,1066.5,0.17348
10374.1,1067,0.17344
10380.0,1067.5,0.17349
10386.0,1068,0.17351
10392.1,1068.5,0.17344
10398.1,1069,0.1734
10404.1,1069.5,0.17338
10410.2,1070,0.17336
10416.3,1070.5,0.17334
10423.5,1071,0.1733
10433.0,1071.5,0.17313
10440.0,1071.77,0.17297
10442.0,1071.84,0.17297
10444.0,1071.9,0.173
10446.0,1071.95,0.17302
10448.0,1072,0.17302
10450.0,1072.05,0.17302
10452.0,1072.09,0.173
10454.0,1072.14,0.17298
10456.0,1072.17,0.17298
10458.0,1072.22,0.17298
10460.0,1072.25,0.17299
10462.0,1072.28,0.17299
10464.0,1072.31,0.17298
10466.0,1072.33,0.17298
10468.0,1072.36,0.17297
10470.0,1072.38,0.17296
10472.0,1072.4,0.17297
10474.0,1072.42,0.17297
10476.0,1072.45,0.17297
10478.0,1072.46,0.17297
10480.0,1072.47,0.17297
10482.0,1072.49,0.17296
10484.0,1072.5,0.17294
10486.0,1072.51,0.17292
10488.0,1072.53,0.17289
10490.0,1072.54,0.17288
10492.0,1072.55,0.17288
10494.0,1072.56,0.17287
10496.0,1072.57,0.17286
10498.0,1072.58,0.17283
10500.0,1072.6,0.1728
10502.0,1072.6,0.17277
10504.0,1072.61,0.17274
10506.0,1072.62,0.17271
10508.0,1072.62,0.17271
10510.0,1072.63,0.17272
10512.0,1072.63,0.17273
10514.0,1072.63,0.17274
10516.0,1072.64,0.17276
10518.0,1072.65,0.17276
10520.0,1072.65,0.17274
10522.0,1072.65,0.17272
10524.0,1072.66,0.1727
10526.0,1072.67,0.17268
10528.0,1072.67,0.17268
10530.0,1072.68,0.17267
10532.0,1072.67,0.17267
10534.0,1072.68,0.17265
10536.0,1072.69,0.17261
10538.0,1072.69,0.17257
10540.0,1072.69,0.17253
10542.0,1072.69,0.1725
10544.0,1072.69,0.17246
10546.0,1072.7,0.17243
10548.0,1072.71,0.1724
10550.0,1072.71,0.17238
10552.0,1072.7,0.17238
10554.0,1072.7,0.17237
10556.0,1072.71,0.17238
10558.0,1072.72,0.17239
10560.0,1072.71,0.17241
10562.0,1072.72,0.17242
10564.0,1072.72,0.17244
10566.0,1072.72,0.17245
10568.0,1072.73,0.17245
10570.0,1072.73,0.17244
10572.0,1072.73,0.17241
10574.0,1072.73,0.17239
10576.0,1072.73,0.17238
10578.0,1072.73,0.17237
10580.0,1072.73,0.17237
10582.0,1072.73,0.17237
10584.0,1072.74,0.17236
10586.0,1072.74,0.17234
10588.0,1072.74,0.17231
10590.0,1072.74,0.17229
10592.0,1072.74,0.17228
10594.0,1072.75,0.17227
10596.0,1072.75,0.17226
10598.0,1072.75,0.17225
10600.0,1072.76,0.17224
10602.0,1072.75,0.17222
10604.0,1072.76,0.1722
10606.0,1072.76,0.17219
10608.0,1072.76,0.17218
10610.0,1072.76,0.17218
10612.0,1072.76,0.17217
10614.0,1072.77,0.17217
10616.0,1072.77,0.17215
10618.0,1072.76,0.17213
10620.0,1072.76,0.1721
10622.0,1072.77,0.17207
10624.0,1072.77,0.17204
10626.0,1072.78,0.17199
10628.0,1072.77,0.17193
10630.0,1072.77,0.17189
10632.0,1072.77,0.17189
10634.0,1072.77,0.17191
10636.0,1072.78,0.17196
10638.0,1072.76,0.17199
10640.0,1072.78,0.17202
10642.0,1072.77,0.17204
10644.0,1072.77,0.17206
10646.0,1072.78,0.17206
10648.0,1072.78,0.17207
10650.0,1072.77,0.17207
10652.0,1072.78,0.17207
10654.0,1072.78,0.17207
10656.0,1072.78,0.17206
10658.0,1072.78,0.17204
10660.0,1072.79,0.17201
10662.0,1072.78,0.17199
10664.0,1072.79,0.17198
10666.0,1072.79,0.17197
10668.0,1072.78,0.17196
10670.0,1072.78,0.17194
10672.0,1072.79,0.17192
10674.0,1072.78,0.17191
10676.0,1072.78,0.17189
10678.0,1072.79,0.17189
10680.0,1072.79,0.17188
10682.0,1072.79,0.17188
10684.0,1072.79,0.17187
10686.0,1072.78,0.17186
10688.0,1072.79,0.17186
10690.0,1072.79,0.17186
10692.0,1072.79,0.17187
10694.0,1072.79,0.17187
10696.0,1072.79,0.17186
10698.0,1072.79,0.17186
10700.0,1072.79,0.17184
10702.0,1072.79,0.17182
10704.0,1072.8,0.1718
10706.0,1072.79,0.17177
10708.0,1072.8,0.17172
10710.0,1072.79,0.17167
10712.0,1072.8,0.17163
10714.0,1072.79,0.1716
10716.0,1072.8,0.17158
10718.0,1072.79,0.17158
10720.0,1072.8,0.17157
10722.0,1072.79,0.17157
10724.0,1072.8,0.17157
10726.0,1072.8,0.17157
10728.0,1072.79,0.17157
10730.0,1072.8,0.17157
10732.0,1072.8,0.17157
10734.0,1072.8,0.17157
10736.0,1072.79,0.17157
