Repository: MaCFP/matl-db

### Experimental Conditions: TGA/DSC
A Mettler Toledo TGA/DSC3+ was used to simultaneously conduct Thermogravimetric Analysis (TGA) and Differential Scanning Calorimetry (DSC) experiments. 

* Non-isothermal STA experiments
  - Heating Rates: 5, 10, 20, 30, 40, 50 K/min
  - Temperature program
    - Initial Temperature: 304 K
    - Initial Isotherm: 1200 s (hold at 304 K for 1200 s)  
    - Maximum Temperature: 1074 K
    - Final Isotherm: 300 s (hold 1074 K for 300 s)
* Isothermal STA experiments at 593 K
  - Temperature program
      - Initial Temperature: 304 K
      - Initial Isotherm: 1200 s (hold at 304 K for 1200 s)  
      - Maximum Temperature: 593 K (hold at 593 K for 6 hours)

File: Wood/Calibration_Data/TUBS/TUBS_TGA_N2_5K_R1.csv (part 2 of 2)
Time (s),Temperature (K),Mass (mg)
1971.0,816.288,0.156
1972.0,816.947,0.155
1973.0,817.607,0.155
1974.0,818.266,0.155
1975.0,818.932,0.155
1976.0,819.582,0.155
1977.0,820.245,0.155
1978.0,820.892,0.155
1979.0,821.554,0.155
1980.0,822.209,0.155
1981.0,822.864,0.154
1982.0,823.537,0.154
1983.0,824.184,0.154
1984.0,824.845,0.154
1985.0,825.503,0.154
1986.0,826.156,0.154
1987.0,826.82,0.154
1988.0,827.475,0.154
1989.0,828.138,0.154
1990.0,828.795,0.153
1991.0,829.452,0.153
1992.0,830.119,0.153
1993.0,830.767,0.153
1994.0,831.436,0.153
1995.0,832.088,0.153
1996.0,832.75,0.153
1997.0,833.409,0.153
1998.0,834.066,0.153
1999.0,834.726,0.153
2000.0,835.394,0.152
2001.0,836.051,0.152
2002.0,836.708,0.152
2003.0,837.361,0.152
2004.0,838.02,0.152
2005.0,838.682,0.152
2006.0,839.343,0.152
2007.0,839.996,0.152
2008.0,840.657,0.152
2009.0,841.325,0.152
2010.0,841.98,0.151
2011.0,842.637,0.151
2012.0,843.298,0.151
2013.0,843.963,0.151
2014.0,844.618,0.151
2015.0,845.271,0.151
2016.0,845.936,0.151
2017.0,846.593,0.15
2018.0,847.242,0.15
2019.0,847.909,0.15
2020.0,848.568,0.15
2021.0,849.228,0.15
2022.0,849.888,0.15
2023.0,850.541,0.15
2024.0,851.213,0.15
2025.0,851.869,0.15
2026.0,852.531,0.149
2027.0,853.189,0.149
2028.0,853.843,0.149
2029.0,854.505,0.149
2030.0,855.162,0.149
2031.0,855.828,0.149
2032.0,856.478,0.149
2033.0,857.142,0.149
2034.0,857.806,0.149
2035.0,858.454,0.149
2036.0,859.125,0.149
2037.0,859.78,0.149
2038.0,860.441,0.149
2039.0,861.097,0.148
2040.0,861.763,0.148
2041.0,862.422,0.148
2042.0,863.084,0.148
2043.0,863.743,0.148
2044.0,864.406,0.148
2045.0,865.058,0.148
2046.0,865.71,0.148
2047.0,866.379,0.148
2048.0,867.046,0.148
2049.0,867.706,0.148
2050.0,868.369,0.147
2051.0,869.021,0.147
2052.0,869.676,0.147
2053.0,870.34,0.147
2054.0,871.005,0.147
2055.0,871.664,0.147
2056.0,872.322,0.147
2057.0,872.981,0.147
2058.0,873.636,0.147
2059.0,874.295,0.147
2060.0,874.961,0.146
2061.0,875.631,0.146
2062.0,876.292,0.146
2063.0,876.944,0.146
2064.0,877.61,0.146
2065.0,878.268,0.146
2066.0,878.926,0.146
2067.0,879.583,0.146
2068.0,880.253,0.146
2069.0,880.915,0.146
2070.0,881.574,0.146
2071.0,882.229,0.146
2072.0,882.896,0.146
2073.0,883.558,0.146
2074.0,884.22,0.145
2075.0,884.88,0.145
2076.0,885.535,0.145
2077.0,886.204,0.145
2078.0,886.862,0.145
2079.0,887.522,0.145
2080.0,888.188,0.145
2081.0,888.849,0.145
2082.0,889.507,0.145
2083.0,890.172,0.145
2084.0,890.838,0.145
2085.0,891.494,0.144
2086.0,892.156,0.144
2087.0,892.817,0.144
2088.0,893.475,0.144
2089.0,894.137,0.144
2090.0,894.805,0.144
2091.0,895.461,0.144
2092.0,896.132,0.144
2093.0,896.779,0.144
2094.0,897.443,0.144
2095.0,898.115,0.144
2096.0,898.774,0.144
2097.0,899.433,0.143
2098.0,900.09,0.143
2099.0,900.756,0.143
2100.0,901.418,0.143
2101.0,902.081,0.143
2102.0,902.739,0.143
2103.0,903.405,0.143
2104.0,904.068,0.143
2105.0,904.719,0.143
2106.0,905.389,0.143
2107.0,906.049,0.143
2108.0,906.706,0.143
2109.0,907.371,0.143
2110.0,908.033,0.143
2111.0,908.703,0.143
2112.0,909.361,0.142
2113.0,910.025,0.142
2114.0,910.685,0.142
2115.0,911.352,0.142
2116.0,912.014,0.142
2117.0,912.674,0.142
2118.0,913.332,0.142
2119.0,913.996,0.142
2120.0,914.65,0.142
2121.0,915.319,0.142
2122.0,915.977,0.142
2123.0,916.637,0.142
2124.0,917.3,0.142
2125.0,917.97,0.141
2126.0,918.629,0.141
2127.0,919.295,0.141
2128.0,919.95,0.141
2129.0,920.616,0.141
2130.0,921.275,0.141
2131.0,921.949,0.141
2132.0,922.61,0.141
2133.0,923.267,0.141
2134.0,923.94,0.141
2135.0,924.594,0.141
2136.0,925.258,0.141
2137.0,925.918,0.141
2138.0,926.577,0.141
2139.0,927.246,0.14
2140.0,927.915,0.14
2141.0,928.577,0.14
2142.0,929.236,0.14
2143.0,929.902,0.14
2144.0,930.564,0.14
2145.0,931.225,0.14
2146.0,931.886,0.14
2147.0,932.555,0.14
2148.0,933.218,0.14
2149.0,933.877,0.14
2150.0,934.534,0.14
2151.0,935.197,0.14
2152.0,935.87,0.14
2153.0,936.527,0.14
2154.0,937.192,0.14
2155.0,937.853,0.139
2156.0,938.518,0.139
2157.0,939.179,0.139
2158.0,939.84,0.139
2159.0,940.503,0.139
2160.0,941.171,0.139
2161.0,941.835,0.139
2162.0,942.494,0.139
2163.0,943.157,0.139
2164.0,943.824,0.139
2165.0,944.491,0.139
2166.0,945.156,0.139
2167.0,945.814,0.139
2168.0,946.475,0.139
2169.0,947.137,0.139
2170.0,947.803,0.139
2171.0,948.464,0.138
2172.0,949.133,0.138
2173.0,949.793,0.138
2174.0,950.46,0.138
2175.0,951.121,0.138
2176.0,951.781,0.138
2177.0,952.447,0.138
2178.0,953.113,0.138
2179.0,953.773,0.138
2180.0,954.437,0.138
2181.0,955.093,0.138
2182.0,955.771,0.138
2183.0,956.42,0.138
2184.0,957.086,0.138
2185.0,957.76,0.138
2186.0,958.412,0.138
2187.0,959.089,0.137
2188.0,959.752,0.137
2189.0,960.411,0.137
2190.0,961.071,0.137
2191.0,961.735,0.137
2192.0,962.391,0.137
2193.0,963.061,0.137
2194.0,963.732,0.137
2195.0,964.384,0.137
2196.0,965.049,0.137
2197.0,965.701,0.137
2198.0,966.364,0.137
2199.0,967.039,0.137
2200.0,967.7,0.137
2201.0,968.363,0.137
2202.0,969.026,0.137
2203.0,969.689,0.137
2204.0,970.353,0.136
2205.0,971.015,0.136
2206.0,971.675,0.136
2207.0,972.346,0.136
2208.0,973.007,0.136
2209.0,973.666,0.136
2210.0,974.326,0.136
2211.0,974.986,0.136
2212.0,975.656,0.136
2213.0,976.316,0.136
2214.0,976.991,0.136
2215.0,977.653,0.136
2216.0,978.31,0.136
2217.0,978.976,0.136
2218.0,979.644,0.136
2219.0,980.304,0.136
2220.0,980.96,0.136
2221.0,981.622,0.136
2222.0,982.289,0.136
2223.0,982.953,0.136
2224.0,983.618,0.136
2225.0,984.283,0.136
2226.0,984.95,0.135
2227.0,985.611,0.135
2228.0,986.271,0.135
2229.0,986.929,0.135
2230.0,987.604,0.135
2231.0,988.265,0.135
2232.0,988.921,0.135
2233.0,989.587,0.135
2234.0,990.248,0.135
2235.0,990.916,0.135
2236.0,991.573,0.135
2237.0,992.238,0.135
2238.0,992.894,0.135
2239.0,993.563,0.135
2240.0,994.232,0.135
2241.0,994.897,0.135
2242.0,995.554,0.135
2243.0,996.218,0.135
2244.0,996.887,0.135
2245.0,997.546,0.135
2246.0,998.211,0.135
2247.0,998.873,0.134
2248.0,999.538,0.134
2249.0,1000.194,0.134
2250.0,1000.859,0.134
2251.0,1001.524,0.134
2252.0,1002.191,0.134
2253.0,1002.85,0.134
2254.0,1003.505,0.134
2255.0,1004.167,0.134
2256.0,1004.829,0.134
2257.0,1005.497,0.134
2258.0,1006.166,0.134
2259.0,1006.828,0.134
2260.0,1007.487,0.134
2261.0,1008.156,0.134
2262.0,1008.816,0.134
2263.0,1009.483,0.134
2264.0,1010.144,0.134
2265.0,1010.815,0.134
2266.0,1011.479,0.134
2267.0,1012.142,0.134
2268.0,1012.802,0.134
2269.0,1013.462,0.133
2270.0,1014.128,0.133
2271.0,1014.79,0.133
2272.0,1015.459,0.133
2273.0,1016.124,0.133
2274.0,1016.779,0.133
2275.0,1017.454,0.133
2276.0,1018.121,0.133
2277.0,1018.775,0.133
2278.0,1019.432,0.133
2279.0,1020.109,0.133
2280.0,1020.766,0.133
2281.0,1021.434,0.133
2282.0,1022.09,0.133
2283.0,1022.759,0.133
2284.0,1023.421,0.133
2285.0,1024.085,0.133
2286.0,1024.751,0.133
2287.0,1025.406,0.133
2288.0,1026.08,0.133
2289.0,1026.732,0.133
2290.0,1027.413,0.133
2291.0,1028.084,0.133
2292.0,1028.733,0.133
2293.0,1029.396,0.132
2294.0,1030.058,0.132
2295.0,1030.725,0.132
2296.0,1031.394,0.132
2297.0,1032.052,0.132
2298.0,1032.712,0.132
2299.0,1033.376,0.132
2300.0,1034.041,0.132
2301.0,1034.709,0.132
2302.0,1035.375,0.132
2303.0,1036.041,0.132
2304.0,1036.698,0.132
2305.0,1037.368,0.132
2306.0,1038.027,0.132
2307.0,1038.693,0.132
2308.0,1039.36,0.132
2309.0,1040.026,0.132
2310.0,1040.684,0.132
2311.0,1041.353,0.132
2312.0,1042.02,0.132
2313.0,1042.676,0.132
2314.0,1043.346,0.132
2315.0,1044.014,0.132
2316.0,1044.685,0.132
2317.0,1045.343,0.132
2318.0,1046.01,0.131
2319.0,1046.676,0.131
2320.0,1047.334,0.131
2321.0,1048.001,0.131
2322.0,1048.666,0.131
2323.0,1049.333,0.131
2324.0,1050.005,0.131
2325.0,1050.662,0.131
2326.0,1051.322,0.131
2327.0,1051.984,0.131
2328.0,1052.655,0.131
2329.0,1053.315,0.131
2330.0,1053.984,0.131
2331.0,1054.639,0.131
2332.0,1055.3,0.131
2333.0,1055.972,0.131
2334.0,1056.634,0.13
2335.0,1057.366,0.13
2336.0,1057.613,0.13
2337.0,1057.93,0.13
2338.0,1058.373,0.13
2339.0,1058.85,0.13
2340.0,1059.311,0.13
2341.0,1059.753,0.13
2342.0,1060.175,0.13
2343.0,1060.581,0.13
2344.0,1060.975,0.13
2345.0,1061.345,0.13
2346.0,1061.707,0.13
2347.0,1062.057,0.13
2348.0,1062.389,0.13
2349.0,1062.709,0.13
2350.0,1063.016,0.13
2351.0,1063.31,0.13
2352.0,1063.606,0.13
2353.0,1063.881,0.13
2354.0,1064.138,0.13
2355.0,1064.397,0.13
2356.0,1064.639,0.13
2357.0,1064.871,0.13
2358.0,1065.095,0.13
2359.0,1065.31,0.13
2360.0,1065.525,0.13
2361.0,1065.718,0.13
2362.0,1065.91,0.13
2363.0,1066.106,0.13
2364.0,1066.288,0.13
2365.0,1066.465,0.129
2366.0,1066.625,0.129
2367.0,1066.79,0.129
2368.0,1066.947,0.129
2369.0,1067.094,0.129
2370.0,1067.242,0.129
2371.0,1067.383,0.129
2372.0,1067.513,0.129
2373.0,1067.637,0.129
2374.0,1067.763,0.129
2375.0,1067.89,0.129
2376.0,1068.0,0.129
2377.0,1068.113,0.129
2378.0,1068.22,0.129
2379.0,1068.328,0.129
2380.0,1068.43,0.129
2381.0,1068.522,0.129
2382.0,1068.612,0.129
2383.0,1068.705,0.129
2384.0,1068.793,0.129
2385.0,1068.877,0.129
2386.0,1068.963,0.129
2387.0,1069.046,0.129
2388.0,1069.129,0.129
2389.0,1069.2,0.129
2390.0,1069.271,0.129
2391.0,1069.334,0.129
2392.0,1069.409,0.129
2393.0,1069.476,0.129
2394.0,1069.529,0.129
2395.0,1069.592,0.129
2396.0,1069.643,0.129
2397.0,1069.707,0.129
2398.0,1069.756,0.129
2399.0,1069.811,0.129
2400.0,1069.86,0.129
2401.0,1069.913,0.129
2402.0,1069.959,0.129
2403.0,1070.009,0.129
2404.0,1070.047,0.129
2405.0,1070.095,0.129
2406.0,1070.14,0.128
2407.0,1070.186,0.128
2408.0,1070.22,0.128
2409.0,1070.264,0.128
2410.0,1070.308,0.128
2411.0,1070.34,0.128
2412.0,1070.376,0.128
2413.0,1070.403,0.128
2414.0,1070.44,0.128
2415.0,1070.476,0.128
2416.0,1070.513,0.128
2417.0,1070.546,0.128
2418.0,1070.571,0.128
2419.0,1070.599,0.128
2420.0,1070.625,0.128
2421.0,1070.656,0.128
2422.0,1070.685,0.128
2423.0,1070.704,0.128
2424.0,1070.738,0.128
2425.0,1070.766,0.128
2426.0,1070.793,0.128
2427.0,1070.817,0.128
2428.0,1070.828,0.128
2429.0,1070.851,0.128
2430.0,1070.875,0.128
2431.0,1070.9,0.128
2432.0,1070.919,0.128
2433.0,1070.946,0.128
2434.0,1070.964,0.128
2435.0,1070.988,0.128
2436.0,1071.0,0.128
2437.0,1071.024,0.128
2438.0,1071.043,0.128
2439.0,1071.063,0.128
2440.0,1071.085,0.128
2441.0,1071.104,0.128
2442.0,1071.116,0.128
2443.0,1071.137,0.128
2444.0,1071.149,0.128
2445.0,1071.161,0.128
2446.0,1071.18,0.128
2447.0,1071.19,0.128
2448.0,1071.213,0.128
2449.0,1071.225,0.128
2450.0,1071.24,0.128
2451.0,1071.249,0.128
2452.0,1071.261,0.128
2453.0,1071.286,0.128
2454.0,1071.288,0.128
2455.0,1071.3,0.128
2456.0,1071.315,0.128
2457.0,1071.325,0.128
2458.0,1071.338,0.128
2459.0,1071.355,0.128
2460.0,1071.36,0.128
2461.0,1071.378,0.128
2462.0,1071.388,0.128
2463.0,1071.396,0.128
2464.0,1071.41,0.128
2465.0,1071.424,0.128
2466.0,1071.432,0.128
2467.0,1071.446,0.127
2468.0,1071.458,0.127
2469.0,1071.468,0.127
2470.0,1071.477,0.127
2471.0,1071.491,0.127
2472.0,1071.5,0.127
2473.0,1071.504,0.127
2474.0,1071.521,0.127
2475.0,1071.522,0.127
2476.0,1071.533,0.127
2477.0,1071.545,0.127
2478.0,1071.552,0.127
2479.0,1071.56,0.127
2480.0,1071.575,0.127
2481.0,1071.575,0.127
2482.0,1071.584,0.127
2483.0,1071.597,0.127
2484.0,1071.597,0.127
2485.0,1071.607,0.127
2486.0,1071.625,0.127
2487.0,1071.629,0.127
2488.0,1071.644,0.127
2489.0,1071.648,0.127
2490.0,1071.657,0.127
2491.0,1071.656,0.127
2492.0,1071.663,0.127
2493.0,1071.669,0.127
2494.0,1071.687,0.127
2495.0,1071.692,0.127
2496.0,1071.693,0.127
2497.0,1071.698,0.127
2498.0,1071.712,0.127
2499.0,1071.71,0.127
2500.0,1071.71,0.127
2501.0,1071.727,0.127
2502.0,1071.729,0.127
2503.0,1071.741,0.127
2504.0,1071.749,0.127
2505.0,1071.755,0.127
2506.0,1071.755,0.127
2507.0,1071.77,0.127
2508.0,1071.773,0.127
2509.0,1071.776,0.127
2510.0,1071.792,0.127
2511.0,1071.797,0.127
2512.0,1071.798,0.127
2513.0,1071.803,0.127
2514.0,1071.809,0.127
2515.0,1071.812,0.127
2516.0,1071.823,0.127
2517.0,1071.831,0.127
2518.0,1071.832,0.127
2519.0,1071.834,0.127
2520.0,1071.842,0.127
2521.0,1071.847,0.127
2522.0,1071.848,0.127
2523.0,1071.858,0.127
2524.0,1071.866,0.127
2525.0,1071.866,0.127
2526.0,1071.867,0.127
2527.0,1071.871,0.127
2528.0,1071.877,0.127
2529.0,1071.879,0.127
2530.0,1071.883,0.127
2531.0,1071.884,0.127
2532.0,1071.896,0.127
2533.0,1071.902,0.127
2534.0,1071.91,0.127
2535.0,1071.917,0.127
2536.0,1071.914,0.127
2537.0,1071.92,0.127
2538.0,1071.927,0.127
2539.0,1071.931,0.127
2540.0,1071.939,0.127
2541.0,1071.939,0.127
2542.0,1071.95,0.127
2543.0,1071.943,0.127
2544.0,1071.955,0.127
2545.0,1071.955,0.127
2546.0,1071.959,0.127
2547.0,1071.968,0.127
2548.0,1071.973,0.127
2549.0,1071.975,0.127
2550.0,1071.974,0.126
2551.0,1071.98,0.126
2552.0,1071.987,0.126
2553.0,1071.992,0.126
2554.0,1071.992,0.126
2555.0,1071.994,0.126
2556.0,1071.998,0.126
2557.0,1072.002,0.126
2558.0,1072.001,0.126
2559.0,1072.008,0.126
2560.0,1072.005,0.126
2561.0,1072.012,0.126
2562.0,1072.016,0.126
2563.0,1072.017,0.126
2564.0,1072.03,0.126
2565.0,1072.033,0.126
2566.0,1072.024,0.126
2567.0,1072.036,0.126
2568.0,1072.033,0.126
2569.0,1072.036,0.126
2570.0,1072.042,0.126
2571.0,1072.048,0.126
2572.0,1072.048,0.126
2573.0,1072.045,0.126
2574.0,1072.056,0.126
2575.0,1072.054,0.126
2576.0,1072.06,0.126
2577.0,1072.059,0.126
2578.0,1072.061,0.126
2579.0,1072.068,0.126
2580.0,1072.072,0.126
2581.0,1072.074,0.126
2582.0,1072.074,0.126
2583.0,1072.08,0.126
2584.0,1072.084,0.126
2585.0,1072.084,0.126
2586.0,1072.085,0.126
2587.0,1072.088,0.126
2588.0,1072.092,0.126
2589.0,1072.09,0.126
2590.0,1072.098,0.126
2591.0,1072.103,0.126
2592.0,1072.106,0.126
2593.0,1072.104,0.126
2594.0,1072.109,0.126
2595.0,1072.107,0.126
2596.0,1072.118,0.126
2597.0,1072.115,0.126
2598.0,1072.123,0.126
2599.0,1072.12,0.126
2600.0,1072.12,0.126
2601.0,1072.124,0.126
2602.0,1072.126,0.126
2603.0,1072.128,0.126
2604.0,1072.132,0.126
2605.0,1072.137,0.126
2606.0,1072.131,0.126
2607.0,1072.133,0.126
2608.0,1072.129,0.126
2609.0,1072.143,0.126
2610.0,1072.141,0.126
2611.0,1072.138,0.126
2612.0,1072.144,0.126
2613.0,1072.151,0.126
2614.0,1072.151,0.126
2615.0,1072.153,0.126
2616.0,1072.153,0.126
2617.0,1072.159,0.126
2618.0,1072.156,0.126
2619.0,1072.166,0.126
2620.0,1072.164,0.126
2621.0,1072.176,0.126
2622.0,1072.17,0.126
2623.0,1072.181,0.126
2624.0,1072.173,0.126
2625.0,1072.169,0.126
2626.0,1072.18,0.126
2627.0,1072.177,0.126
2628.0,1072.172,0.126
2629.0,1072.177,0.126
2630.0,1072.183,0.126
2631.0,1072.19,0.126
2632.0,1072.198,0.126
2633.0,1072.192,0.126
2634.0,1072.193,0.126
2635.0,1072.193,0.126
2636.0,1072.197,0.126
2637.0,1072.198,0.126
2638.0,1072.194,0.126
2639.0,1072.203,0.126
2640.0,1072.197,0.126
2641.0,1072.206,0.126
2642.0,1072.199,0.126
2643.0,1072.206,0.126
2644.0,1072.209,0.126
2645.0,1072.207,0.126
2646.0,1072.212,0.126
2647.0,1072.212,0.126
2648.0,1072.216,0.126
2649.0,1072.215,0.126
2650.0,1072.214,0.126
2651.0,1072.223,0.126
2652.0,1072.216,0.126
2653.0,1072.221,0.126
2654.0,1072.223,0.126
2655.0,1072.224,0.126
