Repository: MaCFP/matl-db

### Experimental Conditions: TGA/DSC
A Mettler Toledo TGA/DSC3+ was used to simultaneously conduct Thermogravimetric Analysis (TGA) and Differential Scanning Calorimetry (DSC) experiments. 

* Non-isothermal STA experiments
  - Heating Rates: 5, 10, 20, 30, 40, 50 K/min
  - Temperature program
    - Initial Temperature: 304 K
    - Initial Isotherm: 1200 s (hold at 304 K for 1200 s)  
    - Maximum Temperature: 1074 K
    - Final Isotherm: 300 s (hold 1074 K for 300 s)
* Isothermal STA experiments at 593 K
  - Temperature program
      - Initial Temperature: 304 K
      - Initial Isotherm: 1200 s (hold at 304 K for 1200 s)  
      - Maximum Temperature: 593 K (hold at 593 K for 6 hours)

File: Wood/Calibration_Data/TUBS/TUBS_Wood_TGA_N2_593Kiso_R1.csv (part 2 of 13)
Time (s),Temperature (K),Mass (mg)
1894.0,593.7,0.59486
1895.0,593.7,0.59457
1896.0,593.69,0.59427
1897.0,593.69,0.59398
1898.0,593.7,0.59369
1899.0,593.7,0.5934
1900.0,593.7,0.59313
1901.0,593.7,0.59286
1902.0,593.7,0.59259
1903.0,593.71,0.59232
1904.0,593.71,0.59207
1905.0,593.71,0.5918
1906.0,593.71,0.59153
1907.0,593.72,0.59126
1908.0,593.7,0.59098
1909.0,593.71,0.59071
1910.0,593.71,0.59043
1911.0,593.7,0.59016
1912.0,593.71,0.58987
1913.0,593.71,0.58959
1914.0,593.71,0.58931
1915.0,593.71,0.58902
1916.0,593.71,0.58873
1917.0,593.7,0.58844
1918.0,593.71,0.58815
1919.0,593.71,0.58786
1920.0,593.71,0.58757
1921.0,593.71,0.5873
1922.0,593.71,0.58705
1923.0,593.71,0.5868
1924.0,593.71,0.5866
1925.0,593.71,0.5864
1926.0,593.7,0.58619
1927.0,593.72,0.58599
1928.0,593.71,0.58579
1929.0,593.7,0.58557
1930.0,593.71,0.58533
1931.0,593.71,0.58508
1932.0,593.71,0.58478
1933.0,593.72,0.58449
1934.0,593.7,0.5842
1935.0,593.71,0.58391
1936.0,593.71,0.5836
1937.0,593.71,0.58331
1938.0,593.71,0.58302
1939.0,593.71,0.58274
1940.0,593.7,0.58248
1941.0,593.71,0.58221
1942.0,593.72,0.58194
1943.0,593.72,0.58168
1944.0,593.71,0.58142
1945.0,593.71,0.58115
1946.0,593.71,0.58089
1947.0,593.71,0.58062
1948.0,593.71,0.58035
1949.0,593.72,0.58009
1950.0,593.72,0.57983
1951.0,593.71,0.57956
1952.0,593.71,0.57931
1953.0,593.71,0.57906
1954.0,593.71,0.57882
1955.0,593.71,0.57857
1956.0,593.71,0.57834
1957.0,593.72,0.57811
1958.0,593.7,0.57788
1959.0,593.71,0.57766
1960.0,593.71,0.57745
1961.0,593.72,0.57723
1962.0,593.71,0.57701
1963.0,593.72,0.57679
1964.0,593.72,0.57656
1965.0,593.71,0.57634
1966.0,593.71,0.5761
1967.0,593.71,0.57586
1968.0,593.71,0.57561
1969.0,593.72,0.57536
1970.0,593.72,0.57512
1971.0,593.71,0.57488
1972.0,593.71,0.57464
1973.0,593.72,0.5744
1974.0,593.71,0.57417
1975.0,593.71,0.57394
1976.0,593.71,0.57372
1977.0,593.72,0.57348
1978.0,593.72,0.57325
1979.0,593.71,0.57301
1980.0,593.71,0.57276
1981.0,593.71,0.57251
1982.0,593.71,0.57225
1983.0,593.72,0.572
1984.0,593.71,0.57173
1985.0,593.72,0.57147
1986.0,593.72,0.57121
1987.0,593.71,0.57094
1988.0,593.72,0.57068
1989.0,593.72,0.57041
1990.0,593.73,0.57014
1991.0,593.73,0.56988
1992.0,593.72,0.56961
1993.0,593.72,0.56935
1994.0,593.72,0.56909
1995.0,593.72,0.56884
1996.0,593.72,0.5686
1997.0,593.72,0.56835
1998.0,593.73,0.56811
1999.0,593.73,0.56788
2000.0,593.72,0.56765
2001.0,593.72,0.56742
2002.0,593.72,0.5672
2003.0,593.72,0.56697
2004.0,593.71,0.56675
2005.0,593.71,0.56652
2006.0,593.72,0.5663
2007.0,593.73,0.56607
2008.0,593.72,0.56584
2009.0,593.72,0.56562
2010.0,593.72,0.56539
2011.0,593.72,0.56517
2012.0,593.72,0.56496
2013.0,593.72,0.56474
2014.0,593.72,0.56453
2015.0,593.71,0.56432
2016.0,593.72,0.56411
2017.0,593.73,0.5639
2018.0,593.72,0.56369
2019.0,593.72,0.56348
2020.0,593.71,0.56326
2021.0,593.71,0.56304
2022.0,593.72,0.56282
2023.0,593.72,0.5626
2024.0,593.72,0.56238
2025.0,593.71,0.56215
2026.0,593.72,0.56193
2027.0,593.72,0.56171
2028.0,593.72,0.56149
2029.0,593.72,0.56126
2030.0,593.72,0.56104
2031.0,593.71,0.56082
2032.0,593.72,0.5606
2033.0,593.72,0.56038
2034.0,593.72,0.56015
2035.0,593.73,0.55993
2036.0,593.72,0.55971
2037.0,593.72,0.55948
2038.0,593.72,0.55927
2039.0,593.71,0.55905
2040.0,593.72,0.55885
2041.0,593.72,0.55864
2042.0,593.72,0.55844
2043.0,593.72,0.55824
2044.0,593.72,0.55805
2045.0,593.72,0.55786
2046.0,593.72,0.55767
2047.0,593.71,0.55747
2048.0,593.71,0.55728
2049.0,593.71,0.55708
2050.0,593.71,0.55688
2051.0,593.71,0.55668
2052.0,593.72,0.55646
2053.0,593.73,0.55625
2054.0,593.72,0.55604
2055.0,593.72,0.55582
2056.0,593.72,0.55561
2057.0,593.72,0.55539
2058.0,593.71,0.55518
2059.0,593.71,0.55497
2060.0,593.72,0.55476
2061.0,593.72,0.55454
2062.0,593.72,0.55433
2063.0,593.72,0.55412
2064.0,593.72,0.5539
2065.0,593.72,0.55368
2066.0,593.72,0.55346
2067.0,593.72,0.55324
2068.0,593.72,0.55302
2069.0,593.72,0.5528
2070.0,593.72,0.55258
2071.0,593.72,0.55236
2072.0,593.72,0.55214
2073.0,593.71,0.55192
2074.0,593.72,0.55171
2075.0,593.72,0.55149
2076.0,593.72,0.55127
2077.0,593.72,0.55106
2078.0,593.72,0.55084
2079.0,593.72,0.55062
2080.0,593.72,0.5504
2081.0,593.72,0.55018
2082.0,593.72,0.54996
2083.0,593.71,0.54974
2084.0,593.72,0.54953
2085.0,593.72,0.54932
2086.0,593.72,0.54912
2087.0,593.72,0.54891
2088.0,593.72,0.54873
2089.0,593.72,0.54855
2090.0,593.72,0.54837
2091.0,593.71,0.5482
2092.0,593.71,0.54803
2093.0,593.71,0.54787
2094.0,593.72,0.5477
2095.0,593.72,0.54752
2096.0,593.71,0.54734
2097.0,593.71,0.54716
2098.0,593.72,0.54697
2099.0,593.72,0.54677
2100.0,593.72,0.54656
2101.0,593.72,0.54634
2102.0,593.72,0.54612
2103.0,593.72,0.5459
2104.0,593.72,0.54567
2105.0,593.72,0.54544
2106.0,593.72,0.54522
2107.0,593.72,0.545
2108.0,593.7,0.54478
2109.0,593.72,0.54458
2110.0,593.72,0.54437
2111.0,593.72,0.54417
2112.0,593.72,0.54399
2113.0,593.72,0.5438
2114.0,593.72,0.5436
2115.0,593.72,0.5434
2116.0,593.72,0.5432
2117.0,593.72,0.54299
2118.0,593.72,0.54278
2119.0,593.72,0.54258
2120.0,593.72,0.54236
2121.0,593.72,0.54214
2122.0,593.72,0.54193
2123.0,593.72,0.54171
2124.0,593.73,0.54149
2125.0,593.72,0.54128
2126.0,593.72,0.54108
2127.0,593.72,0.54087
2128.0,593.72,0.54068
2129.0,593.72,0.54049
2130.0,593.72,0.5403
2131.0,593.72,0.54011
2132.0,593.72,0.53994
2133.0,593.71,0.53976
2134.0,593.72,0.53958
2135.0,593.72,0.53941
2136.0,593.72,0.53924
2137.0,593.72,0.53907
2138.0,593.73,0.53889
2139.0,593.72,0.53872
2140.0,593.71,0.53853
2141.0,593.73,0.53834
2142.0,593.72,0.53815
2143.0,593.72,0.53795
2144.0,593.73,0.53773
2145.0,593.73,0.53752
2146.0,593.73,0.53731
2147.0,593.73,0.5371
2148.0,593.73,0.5369
2149.0,593.72,0.5367
2150.0,593.73,0.5365
2151.0,593.72,0.5363
2152.0,593.72,0.53612
2153.0,593.72,0.53593
2154.0,593.72,0.53574
2155.0,593.72,0.53555
2156.0,593.73,0.53536
2157.0,593.72,0.53518
2158.0,593.72,0.53499
2159.0,593.72,0.5348
2160.0,593.72,0.53461
2161.0,593.72,0.53442
2162.0,593.72,0.53423
2163.0,593.73,0.53405
2164.0,593.73,0.53387
2165.0,593.73,0.53369
2166.0,593.72,0.5335
2167.0,593.72,0.53332
2168.0,593.72,0.53314
2169.0,593.72,0.53296
2170.0,593.73,0.53278
2171.0,593.73,0.5326
2172.0,593.72,0.53242
2173.0,593.72,0.53224
2174.0,593.72,0.53206
2175.0,593.72,0.53188
2176.0,593.73,0.5317
2177.0,593.73,0.53152
2178.0,593.73,0.53134
2179.0,593.73,0.53117
2180.0,593.73,0.53099
2181.0,593.72,0.53082
2182.0,593.73,0.53064
2183.0,593.73,0.53046
2184.0,593.73,0.53028
2185.0,593.72,0.53009
2186.0,593.73,0.52989
2187.0,593.74,0.52969
2188.0,593.72,0.52947
2189.0,593.73,0.52925
2190.0,593.72,0.52904
2191.0,593.72,0.52883
2192.0,593.72,0.52863
2193.0,593.72,0.52843
2194.0,593.72,0.52823
2195.0,593.73,0.52804
2196.0,593.72,0.52786
2197.0,593.73,0.52768
2198.0,593.73,0.5275
2199.0,593.73,0.52731
2200.0,593.72,0.52713
2201.0,593.72,0.52693
2202.0,593.72,0.52673
2203.0,593.72,0.52653
2204.0,593.72,0.52632
2205.0,593.72,0.52611
2206.0,593.73,0.5259
2207.0,593.73,0.52569
2208.0,593.73,0.52549
2209.0,593.72,0.52529
2210.0,593.72,0.5251
2211.0,593.72,0.52491
2212.0,593.72,0.52475
2213.0,593.71,0.52458
2214.0,593.72,0.52442
2215.0,593.72,0.52426
2216.0,593.72,0.52412
2217.0,593.71,0.52398
2218.0,593.72,0.52384
2219.0,593.71,0.52369
2220.0,593.73,0.52356
2221.0,593.72,0.52341
2222.0,593.72,0.52326
2223.0,593.74,0.5231
2224.0,593.72,0.52292
2225.0,593.72,0.52273
2226.0,593.72,0.52255
2227.0,593.72,0.52236
2228.0,593.73,0.52214
2229.0,593.72,0.52194
2230.0,593.72,0.52175
2231.0,593.72,0.52156
2232.0,593.73,0.52138
2233.0,593.73,0.52119
2234.0,593.72,0.52101
2235.0,593.72,0.52083
2236.0,593.72,0.52066
2237.0,593.73,0.52049
2238.0,593.72,0.52032
2239.0,593.72,0.52014
2240.0,593.72,0.51997
2241.0,593.72,0.5198
2242.0,593.72,0.51963
2243.0,593.73,0.51946
2244.0,593.73,0.5193
2245.0,593.72,0.51914
2246.0,593.73,0.51898
2247.0,593.73,0.51881
2248.0,593.72,0.51866
2249.0,593.72,0.5185
2250.0,593.71,0.51834
2251.0,593.72,0.51818
2252.0,593.73,0.51802
2253.0,593.73,0.51785
2254.0,593.73,0.51768
2255.0,593.73,0.5175
2256.0,593.72,0.51732
2257.0,593.72,0.51713
2258.0,593.72,0.51694
2259.0,593.73,0.51674
2260.0,593.72,0.51654
2261.0,593.73,0.51634
2262.0,593.72,0.51614
2263.0,593.71,0.51594
2264.0,593.72,0.51576
2265.0,593.71,0.51557
2266.0,593.72,0.51539
2267.0,593.72,0.51521
2268.0,593.72,0.51504
2269.0,593.73,0.51489
2270.0,593.73,0.51473
2271.0,593.73,0.51458
2272.0,593.72,0.51446
2273.0,593.72,0.51432
2274.0,593.72,0.51418
2275.0,593.72,0.51404
2276.0,593.72,0.5139
2277.0,593.72,0.51374
2278.0,593.72,0.51359
2279.0,593.72,0.51343
2280.0,593.72,0.51325
2281.0,593.72,0.51308
2282.0,593.73,0.51291
2283.0,593.72,0.51274
2284.0,593.72,0.51257
2285.0,593.72,0.5124
2286.0,593.72,0.51223
2287.0,593.72,0.51206
2288.0,593.72,0.51189
2289.0,593.72,0.51172
2290.0,593.72,0.51155
2291.0,593.73,0.51137
2292.0,593.72,0.5112
2293.0,593.72,0.51102
2294.0,593.71,0.51084
2295.0,593.72,0.51065
2296.0,593.72,0.51046
2297.0,593.73,0.51026
2298.0,593.73,0.51006
2299.0,593.72,0.50986
2300.0,593.73,0.50966
2301.0,593.73,0.50946
2302.0,593.72,0.50928
2303.0,593.72,0.50909
2304.0,593.73,0.50893
2305.0,593.73,0.50877
2306.0,593.73,0.50861
2307.0,593.73,0.50846
2308.0,593.73,0.50833
2309.0,593.73,0.50819
2310.0,593.72,0.50806
2311.0,593.72,0.50792
2312.0,593.72,0.50778
2313.0,593.72,0.50765
2314.0,593.72,0.50751
2315.0,593.72,0.50737
2316.0,593.72,0.50722
2317.0,593.72,0.50707
2318.0,593.73,0.50692
2319.0,593.72,0.50677
2320.0,593.72,0.50659
2321.0,593.72,0.50642
2322.0,593.72,0.50624
2323.0,593.73,0.50606
2324.0,593.73,0.50586
2325.0,593.73,0.50567
2326.0,593.73,0.50548
2327.0,593.73,0.5053
2328.0,593.73,0.50512
2329.0,593.73,0.50494
2330.0,593.72,0.50477
2331.0,593.73,0.5046
2332.0,593.72,0.50445
2333.0,593.74,0.50429
2334.0,593.74,0.50414
2335.0,593.73,0.50398
2336.0,593.74,0.50384
2337.0,593.73,0.5037
2338.0,593.72,0.50356
2339.0,593.73,0.50342
2340.0,593.74,0.50329
2341.0,593.73,0.50315
2342.0,593.73,0.503
2343.0,593.73,0.50286
2344.0,593.73,0.50269
2345.0,593.73,0.50253
2346.0,593.73,0.50237
2347.0,593.73,0.5022
2348.0,593.75,0.50203
2349.0,593.73,0.50187
2350.0,593.73,0.50172
2351.0,593.73,0.50157
2352.0,593.73,0.50143
2353.0,593.73,0.50128
2354.0,593.74,0.50113
2355.0,593.74,0.50098
2356.0,593.74,0.50084
2357.0,593.73,0.5007
2358.0,593.73,0.50056
2359.0,593.74,0.50042
2360.0,593.73,0.50028
2361.0,593.74,0.50013
2362.0,593.73,0.49998
2363.0,593.74,0.49983
2364.0,593.73,0.49967
2365.0,593.73,0.49951
2366.0,593.72,0.49935
2367.0,593.73,0.49919
2368.0,593.74,0.49902
2369.0,593.73,0.49886
2370.0,593.73,0.49869
2371.0,593.72,0.49852
2372.0,593.74,0.49835
2373.0,593.73,0.49818
2374.0,593.73,0.49801
2375.0,593.73,0.49785
2376.0,593.74,0.49768
2377.0,593.74,0.49752
2378.0,593.74,0.49736
2379.0,593.74,0.4972
2380.0,593.73,0.49705
2381.0,593.74,0.49689
2382.0,593.73,0.49673
2383.0,593.74,0.49657
2384.0,593.73,0.49641
2385.0,593.73,0.49626
2386.0,593.74,0.4961
2387.0,593.74,0.49594
2388.0,593.72,0.49579
2389.0,593.73,0.49564
2390.0,593.74,0.49548
2391.0,593.74,0.49532
2392.0,593.72,0.49516
2393.0,593.73,0.495
2394.0,593.74,0.49484
2395.0,593.74,0.49469
2396.0,593.73,0.49454
2397.0,593.74,0.49439
2398.0,593.74,0.49424
2399.0,593.74,0.49409
2400.0,593.72,0.49394
2401.0,593.74,0.49378
2402.0,593.73,0.49362
2403.0,593.74,0.49346
2404.0,593.73,0.49328
2405.0,593.73,0.4931
2406.0,593.73,0.49294
2407.0,593.74,0.49277
2408.0,593.73,0.49262
2409.0,593.73,0.49247
2410.0,593.73,0.49234
2411.0,593.73,0.4922
2412.0,593.73,0.4921
2413.0,593.73,0.49198
2414.0,593.73,0.49185
2415.0,593.72,0.49172
2416.0,593.72,0.49156
2417.0,593.73,0.4914
2418.0,593.73,0.49123
2419.0,593.73,0.49106
2420.0,593.73,0.49086
2421.0,593.73,0.49068
2422.0,593.72,0.4905
2423.0,593.73,0.49033
2424.0,593.72,0.49019
2425.0,593.73,0.49005
2426.0,593.73,0.48992
2427.0,593.72,0.48979
2428.0,593.73,0.48969
2429.0,593.73,0.48957
2430.0,593.73,0.48944
2431.0,593.73,0.4893
2432.0,593.73,0.48914
2433.0,593.73,0.48898
2434.0,593.73,0.48881
2435.0,593.72,0.48864
2436.0,593.73,0.48843
2437.0,593.72,0.48825
2438.0,593.73,0.48806
2439.0,593.72,0.48788
2440.0,593.72,0.4877
2441.0,593.72,0.48752
2442.0,593.72,0.48735
2443.0,593.72,0.48718
2444.0,593.74,0.48702
2445.0,593.73,0.48686
2446.0,593.74,0.48671
2447.0,593.74,0.48656
2448.0,593.73,0.48642
2449.0,593.73,0.48628
2450.0,593.73,0.48613
2451.0,593.73,0.48599
2452.0,593.72,0.48586
2453.0,593.73,0.48572
2454.0,593.73,0.48559
2455.0,593.72,0.48546
2456.0,593.73,0.48534
2457.0,593.73,0.48521
2458.0,593.73,0.48509
2459.0,593.73,0.48496
2460.0,593.72,0.48484
2461.0,593.73,0.48472
2462.0,593.74,0.48459
2463.0,593.73,0.48446
2464.0,593.74,0.48431
2465.0,593.74,0.48417
2466.0,593.74,0.48402
2467.0,593.73,0.48388
2468.0,593.73,0.48372
2469.0,593.73,0.48357
2470.0,593.73,0.48342
2471.0,593.74,0.48328
2472.0,593.73,0.48313
2473.0,593.73,0.48299
2474.0,593.74,0.48284
2475.0,593.73,0.4827
2476.0,593.73,0.48255
2477.0,593.72,0.4824
2478.0,593.73,0.48226
2479.0,593.73,0.48211
2480.0,593.72,0.48196
2481.0,593.74,0.48182
2482.0,593.74,0.48168
2483.0,593.73,0.48154
2484.0,593.73,0.4814
2485.0,593.72,0.48126
2486.0,593.72,0.48111
2487.0,593.73,0.48097
2488.0,593.72,0.48083
2489.0,593.73,0.48069
2490.0,593.73,0.48055
2491.0,593.72,0.4804
2492.0,593.73,0.48026
2493.0,593.72,0.48011
2494.0,593.73,0.47997
2495.0,593.74,0.47982
2496.0,593.73,0.47967
2497.0,593.72,0.47953
2498.0,593.72,0.47939
2499.0,593.72,0.47925
2500.0,593.72,0.47913
2501.0,593.72,0.479
2502.0,593.72,0.47888
2503.0,593.72,0.47875
2504.0,593.74,0.47863
2505.0,593.73,0.4785
2506.0,593.72,0.47837
2507.0,593.74,0.47824
2508.0,593.73,0.47808
2509.0,593.73,0.47794
2510.0,593.73,0.47778
2511.0,593.74,0.47763
2512.0,593.73,0.47746
2513.0,593.73,0.4773
2514.0,593.73,0.47713
2515.0,593.72,0.47696
2516.0,593.73,0.47679
2517.0,593.72,0.47662
2518.0,593.72,0.47645
2519.0,593.72,0.47629
2520.0,593.72,0.47614
2521.0,593.73,0.47599
2522.0,593.72,0.47586
2523.0,593.72,0.47574
2524.0,593.73,0.47564
2525.0,593.72,0.47554
2526.0,593.73,0.47543
2527.0,593.72,0.47532
2528.0,593.73,0.47521
2529.0,593.72,0.47508
2530.0,593.73,0.47495
2531.0,593.73,0.47481
2532.0,593.72,0.47463
2533.0,593.71,0.47446
2534.0,593.72,0.4743
2535.0,593.73,0.47414
2536.0,593.72,0.47397
2537.0,593.73,0.47382
2538.0,593.74,0.47366
2539.0,593.74,0.4735
2540.0,593.74,0.47336
2541.0,593.73,0.47321
2542.0,593.73,0.47307
2543.0,593.74,0.47292
2544.0,593.72,0.47279
2545.0,593.73,0.47265
2546.0,593.73,0.47252
2547.0,593.72,0.47239
2548.0,593.73,0.47227
2549.0,593.73,0.47214
2550.0,593.73,0.47202
2551.0,593.73,0.47189
2552.0,593.73,0.47177
2553.0,593.73,0.47164
2554.0,593.72,0.4715
2555.0,593.74,0.47137
2556.0,593.73,0.47123
2557.0,593.74,0.47109
2558.0,593.74,0.47095
2559.0,593.73,0.47081
2560.0,593.72,0.47066
2561.0,593.73,0.47052
2562.0,593.72,0.47036
2563.0,593.74,0.47021
2564.0,593.74,0.47004
2565.0,593.73,0.46989
2566.0,593.73,0.46973
2567.0,593.74,0.46958
2568.0,593.73,0.46944
2569.0,593.73,0.46931
2570.0,593.73,0.46918
2571.0,593.72,0.46905
2572.0,593.72,0.46894
2573.0,593.73,0.46882
2574.0,593.72,0.46871
2575.0,593.72,0.46859
2576.0,593.73,0.46848
2577.0,593.74,0.46837
2578.0,593.73,0.46826
2579.0,593.73,0.46814
2580.0,593.73,0.46802
2581.0,593.73,0.4679
2582.0,593.73,0.46777
2583.0,593.73,0.46765
2584.0,593.74,0.46752
2585.0,593.74,0.46739
2586.0,593.74,0.46726
2587.0,593.73,0.46713
2588.0,593.73,0.467
2589.0,593.72,0.46686
2590.0,593.72,0.46672
2591.0,593.74,0.46658
2592.0,593.73,0.46644
2593.0,593.74,0.4663
2594.0,593.74,0.46617
2595.0,593.73,0.46603
2596.0,593.73,0.4659
2597.0,593.74,0.46577
2598.0,593.73,0.46564
2599.0,593.73,0.46551
2600.0,593.73,0.46537
2601.0,593.72,0.46524
2602.0,593.72,0.46511
2603.0,593.73,0.46497
2604.0,593.73,0.46484
2605.0,593.72,0.4647
2606.0,593.73,0.46457
2607.0,593.74,0.46444
2608.0,593.73,0.4643
2609.0,593.73,0.46417
2610.0,593.72,0.46404
2611.0,593.73,0.4639
2612.0,593.73,0.46377
2613.0,593.74,0.46364
2614.0,593.73,0.4635
2615.0,593.73,0.46338
2616.0,593.73,0.46325
2617.0,593.73,0.46312
2618.0,593.73,0.46299
2619.0,593.74,0.46286
2620.0,593.73,0.46273
2621.0,593.73,0.4626
2622.0,593.73,0.46246
2623.0,593.73,0.46233
2624.0,593.74,0.46219
2625.0,593.72,0.46205
2626.0,593.74,0.46191
2627.0,593.73,0.46176
2628.0,593.73,0.46162
2629.0,593.72,0.46148
2630.0,593.73,0.46133
2631.0,593.73,0.46119
2632.0,593.74,0.46105
2633.0,593.73,0.46091
2634.0,593.72,0.46078
2635.0,593.73,0.46064
2636.0,593.74,0.46051
2637.0,593.74,0.46039
2638.0,593.74,0.46026
2639.0,593.74,0.46014
2640.0,593.73,0.46002
2641.0,593.72,0.45989
2642.0,593.74,0.45976
2643.0,593.73,0.45963
2644.0,593.73,0.45949
2645.0,593.73,0.45935
2646.0,593.72,0.45921
2647.0,593.73,0.45908
2648.0,593.73,0.45893
2649.0,593.74,0.45879
2650.0,593.73,0.45866
2651.0,593.73,0.45852
2652.0,593.73,0.45839
2653.0,593.72,0.45826
2654.0,593.74,0.45813
2655.0,593.73,0.458
2656.0,593.73,0.45787
2657.0,593.73,0.45774
2658.0,593.74,0.45761
2659.0,593.73,0.45748
2660.0,593.73,0.45735
2661.0,593.73,0.45723
2662.0,593.74,0.4571
2663.0,593.74,0.45698
2664.0,593.74,0.45685
2665.0,593.73,0.45672
2666.0,593.73,0.4566
2667.0,593.73,0.45647
2668.0,593.73,0.45633
2669.0,593.74,0.4562
2670.0,593.73,0.45608
2671.0,593.73,0.45596
2672.0,593.73,0.45584
2673.0,593.73,0.45572
2674.0,593.72,0.45561
2675.0,593.73,0.4555
2676.0,593.74,0.45539
2677.0,593.74,0.45528
2678.0,593.73,0.45518
2679.0,593.73,0.45507
2680.0,593.73,0.45496
2681.0,593.72,0.45484
2682.0,593.72,0.45473
2683.0,593.73,0.45461
2684.0,593.73,0.45448
2685.0,593.74,0.45435
2686.0,593.74,0.45422
2687.0,593.73,0.45408
2688.0,593.73,0.45394
2689.0,593.73,0.4538
2690.0,593.74,0.45366
2691.0,593.73,0.45352
2692.0,593.73,0.45338
2693.0,593.73,0.45324
2694.0,593.73,0.4531
2695.0,593.73,0.45297
2696.0,593.73,0.45284
2697.0,593.72,0.45271
2698.0,593.72,0.45258
2699.0,593.73,0.45245
2700.0,593.74,0.45234
2701.0,593.73,0.45221
2702.0,593.73,0.45209
2703.0,593.74,0.45197
2704.0,593.72,0.45184
2705.0,593.73,0.45172
2706.0,593.73,0.45159
2707.0,593.73,0.45146
2708.0,593.73,0.45132
2709.0,593.73,0.45118
2710.0,593.73,0.45104
2711.0,593.74,0.4509
2712.0,593.73,0.45074
2713.0,593.74,0.4506
2714.0,593.73,0.45046
2715.0,593.74,0.45032
2716.0,593.73,0.45019
2717.0,593.74,0.45006
2718.0,593.74,0.44994
2719.0,593.74,0.44982
2720.0,593.73,0.44972
2721.0,593.74,0.44962
2722.0,593.74,0.44952
2723.0,593.74,0.44941
2724.0,593.74,0.44931
2725.0,593.74,0.44921
2726.0,593.74,0.4491
2727.0,593.74,0.44899
2728.0,593.74,0.44887
2729.0,593.75,0.44876
2730.0,593.74,0.44864
2731.0,593.74,0.44853
2732.0,593.74,0.44842
2733.0,593.74,0.4483
2734.0,593.74,0.44818
2735.0,593.73,0.44805
2736.0,593.73,0.44792
2737.0,593.73,0.44778
2738.0,593.74,0.44764
2739.0,593.73,0.4475
2740.0,593.74,0.44734
2741.0,593.75,0.4472
2742.0,593.74,0.44706
2743.0,593.74,0.44692
2744.0,593.74,0.44678
2745.0,593.73,0.44664
2746.0,593.73,0.44651
2747.0,593.73,0.44637
2748.0,593.74,0.44624
2749.0,593.75,0.44611
2750.0,593.74,0.44599
2751.0,593.74,0.44586
2752.0,593.74,0.44574
2753.0,593.74,0.44562
2754.0,593.75,0.4455
2755.0,593.74,0.44538
2756.0,593.74,0.44526
2757.0,593.74,0.44514
2758.0,593.74,0.44502
2759.0,593.74,0.4449
2760.0,593.74,0.44478
2761.0,593.74,0.44467
2762.0,593.75,0.44456
2763.0,593.74,0.44445
2764.0,593.74,0.44435
2765.0,593.74,0.44425
2766.0,593.74,0.44414
2767.0,593.73,0.44403
2768.0,593.74,0.44392
2769.0,593.74,0.44382
2770.0,593.75,0.44371
2771.0,593.74,0.4436
2772.0,593.74,0.44349
2773.0,593.73,0.44339
2774.0,593.74,0.44328
2775.0,593.74,0.44317
2776.0,593.74,0.44305
2777.0,593.75,0.44294
2778.0,593.73,0.44281
2779.0,593.73,0.44269
2780.0,593.74,0.44255
2781.0,593.74,0.44242
2782.0,593.73,0.44228
2783.0,593.74,0.44214
2784.0,593.74,0.44198
2785.0,593.74,0.44184
2786.0,593.74,0.44169
2787.0,593.74,0.44154
2788.0,593.74,0.44139
2789.0,593.74,0.44125
2790.0,593.74,0.44111
2791.0,593.73,0.44097
2792.0,593.74,0.44085
2793.0,593.75,0.44072
2794.0,593.75,0.44059
2795.0,593.74,0.44046
2796.0,593.74,0.44033
2797.0,593.73,0.4402
2798.0,593.73,0.44008
2799.0,593.73,0.43996
2800.0,593.74,0.43985
2801.0,593.74,0.43974
2802.0,593.74,0.43964
2803.0,593.73,0.43953
2804.0,593.73,0.43943
2805.0,593.73,0.43933
2806.0,593.73,0.43923
2807.0,593.73,0.43913
2808.0,593.73,0.43903
2809.0,593.74,0.43892
2810.0,593.74,0.43882
2811.0,593.74,0.43872
2812.0,593.74,0.43861
2813.0,593.73,0.4385
2814.0,593.74,0.43839
2815.0,593.74,0.43827
2816.0,593.74,0.43814
2817.0,593.73,0.43802
2818.0,593.74,0.43791
2819.0,593.74,0.4378
2820.0,593.73,0.43769
2821.0,593.74,0.43759
2822.0,593.74,0.43748
2823.0,593.74,0.43737
2824.0,593.73,0.43726
2825.0,593.73,0.43714
2826.0,593.74,0.43701
2827.0,593.74,0.43688
2828.0,593.74,0.43672
2829.0,593.72,0.43657
2830.0,593.73,0.43642
2831.0,593.74,0.43626
2832.0,593.74,0.4361
2833.0,593.73,0.43594
2834.0,593.74,0.43579
2835.0,593.73,0.43564
2836.0,593.74,0.43551
2837.0,593.74,0.43538
2838.0,593.74,0.43526
2839.0,593.73,0.43514
2840.0,593.75,0.43506
2841.0,593.74,0.43496
2842.0,593.74,0.43487
2843.0,593.73,0.43478
2844.0,593.74,0.4347
2845.0,593.74,0.43461
2846.0,593.74,0.43452
2847.0,593.73,0.43443
2848.0,593.74,0.43432
2849.0,593.74,0.43422
2850.0,593.73,0.43411
2851.0,593.73,0.434
2852.0,593.73,0.43388
2853.0,593.73,0.43376
2854.0,593.73,0.43364
2855.0,593.72,0.43351
2856.0,593.73,0.43339
2857.0,593.74,0.43326
2858.0,593.73,0.43314
2859.0,593.74,0.43302
2860.0,593.74,0.4329
2861.0,593.74,0.43278
2862.0,593.73,0.43266
2863.0,593.74,0.43254
2864.0,593.73,0.43242
2865.0,593.73,0.43231
2866.0,593.74,0.43219
2867.0,593.74,0.43207
2868.0,593.73,0.43196
2869.0,593.73,0.43184
2870.0,593.73,0.43172
2871.0,593.74,0.4316
2872.0,593.73,0.43148
2873.0,593.73,0.43136
2874.0,593.74,0.43124
2875.0,593.73,0.43112
2876.0,593.74,0.431
2877.0,593.74,0.43088
2878.0,593.74,0.43076
2879.0,593.74,0.43064
2880.0,593.72,0.43053
2881.0,593.74,0.43042
2882.0,593.73,0.4303
2883.0,593.73,0.43019
2884.0,593.75,0.43008
2885.0,593.74,0.42996
2886.0,593.74,0.42985
2887.0,593.74,0.42973
2888.0,593.74,0.42961
2889.0,593.73,0.42948
2890.0,593.73,0.42937
2891.0,593.74,0.42925
2892.0,593.74,0.42914
2893.0,593.74,0.42903
2894.0,593.74,0.42893
2895.0,593.74,0.42883
2896.0,593.74,0.42875
2897.0,593.74,0.42866
2898.0,593.74,0.42857
2899.0,593.74,0.42848
2900.0,593.75,0.42838
2901.0,593.74,0.42828
2902.0,593.74,0.42818
2903.0,593.73,0.42807
2904.0,593.74,0.42795
2905.0,593.74,0.42783
2906.0,593.74,0.42771
2907.0,593.75,0.4276
2908.0,593.74,0.42748
2909.0,593.73,0.42736
2910.0,593.74,0.42723
2911.0,593.75,0.42711
2912.0,593.74,0.42698
2913.0,593.73,0.42684
2914.0,593.74,0.42671
2915.0,593.74,0.42658
2916.0,593.74,0.42645
2917.0,593.75,0.42633
2918.0,593.74,0.4262
2919.0,593.74,0.42608
2920.0,593.74,0.42596
2921.0,593.73,0.42584
2922.0,593.74,0.42571
2923.0,593.75,0.42559
2924.0,593.74,0.42546
2925.0,593.73,0.42533
2926.0,593.74,0.4252
2927.0,593.74,0.42508
2928.0,593.74,0.42496
2929.0,593.75,0.42484
2930.0,593.74,0.42472
2931.0,593.74,0.4246
2932.0,593.73,0.42449
2933.0,593.74,0.42438
2934.0,593.75,0.42428
2935.0,593.74,0.42417
2936.0,593.74,0.42407
2937.0,593.73,0.42397
2938.0,593.73,0.42386
2939.0,593.74,0.42376
2940.0,593.73,0.42365
2941.0,593.74,0.42355
2942.0,593.72,0.42344
2943.0,593.74,0.42334
2944.0,593.74,0.42324
2945.0,593.74,0.42314
2946.0,593.74,0.42303
2947.0,593.75,0.42292
2948.0,593.74,0.42279
2949.0,593.74,0.42266
2950.0,593.73,0.42254
2951.0,593.74,0.42242
2952.0,593.74,0.42229
2953.0,593.73,0.42217
2954.0,593.74,0.42206
2955.0,593.74,0.42195
2956.0,593.74,0.42187
2957.0,593.74,0.42178
2958.0,593.74,0.42169
2959.0,593.74,0.42159
2960.0,593.74,0.4215
2961.0,593.74,0.42139
2962.0,593.75,0.42128
2963.0,593.75,0.42116
2964.0,593.74,0.42101
2965.0,593.75,0.42087
2966.0,593.75,0.42073
2967.0,593.75,0.4206
2968.0,593.75,0.42046
2969.0,593.74,0.42034
2970.0,593.75,0.42022
2971.0,593.75,0.42012
2972.0,593.75,0.42004
2973.0,593.74,0.41995
2974.0,593.74,0.41986
2975.0,593.74,0.41976
2976.0,593.74,0.41968
2977.0,593.74,0.41959
2978.0,593.75,0.4195
2979.0,593.74,0.41941
2980.0,593.73,0.41931
2981.0,593.74,0.41922
2982.0,593.74,0.41912
2983.0,593.73,0.41902
2984.0,593.74,0.41891
2985.0,593.74,0.4188
2986.0,593.75,0.41868
2987.0,593.74,0.41856
2988.0,593.74,0.41844
2989.0,593.74,0.41831
2990.0,593.74,0.41819
2991.0,593.74,0.41806
2992.0,593.74,0.41794
2993.0,593.74,0.41781
2994.0,593.74,0.41769
2995.0,593.75,0.41757
2996.0,593.74,0.41746
2997.0,593.75,0.41735
2998.0,593.74,0.41724
2999.0,593.75,0.41713
3000.0,593.75,0.41703
3001.0,593.75,0.41692
3002.0,593.75,0.41681
3003.0,593.75,0.4167
3004.0,593.74,0.41657
3005.0,593.74,0.41645
3006.0,593.74,0.41632
3007.0,593.75,0.4162
3008.0,593.74,0.41606
3009.0,593.75,0.41593
3010.0,593.75,0.41581
3011.0,593.75,0.41569
3012.0,593.75,0.41559
3013.0,593.75,0.41548
3014.0,593.74,0.41538
3015.0,593.74,0.41529
3016.0,593.75,0.4152
3017.0,593.75,0.41511
3018.0,593.74,0.41502
3019.0,593.75,0.41492
3020.0,593.74,0.41482
3021.0,593.74,0.41472
3022.0,593.74,0.41462
3023.0,593.74,0.41451
3024.0,593.74,0.4144
3025.0,593.75,0.41428
3026.0,593.74,0.41416
3027.0,593.74,0.41404
3028.0,593.74,0.4139
3029.0,593.74,0.41378
3030.0,593.75,0.41366
3031.0,593.74,0.41355
3032.0,593.75,0.41345
3033.0,593.74,0.41335
3034.0,593.75,0.41325
3035.0,593.74,0.41316
3036.0,593.74,0.41308
3037.0,593.74,0.41299
3038.0,593.75,0.4129
3039.0,593.75,0.41281
3040.0,593.75,0.41272
3041.0,593.75,0.41262
3042.0,593.75,0.41251
3043.0,593.76,0.41241
3044.0,593.75,0.41228
3045.0,593.75,0.41216
3046.0,593.76,0.41204
3047.0,593.75,0.41192
3048.0,593.74,0.4118
3049.0,593.74,0.41168
3050.0,593.74,0.41156
3051.0,593.75,0.41144
3052.0,593.74,0.41134
3053.0,593.75,0.41122
3054.0,593.74,0.41111
3055.0,593.74,0.411
3056.0,593.74,0.41088
3057.0,593.74,0.41078
3058.0,593.74,0.41068
3059.0,593.75,0.41058
3060.0,593.74,0.41049
3061.0,593.74,0.41039
3062.0,593.74,0.4103
3063.0,593.74,0.4102
3064.0,593.75,0.4101
3065.0,593.75,0.41
3066.0,593.76,0.4099
3067.0,593.75,0.40979
3068.0,593.75,0.40968
3069.0,593.75,0.40957
3070.0,593.75,0.40946
3071.0,593.75,0.40936
3072.0,593.75,0.40925
3073.0,593.75,0.40914
3074.0,593.75,0.40903
3075.0,593.75,0.40893
3076.0,593.74,0.40883
3077.0,593.75,0.40874
3078.0,593.76,0.40866
3079.0,593.74,0.40859
3080.0,593.74,0.40853
3081.0,593.74,0.40847
3082.0,593.74,0.4084
3083.0,593.74,0.40833
3084.0,593.74,0.40825
3085.0,593.74,0.40817
3086.0,593.74,0.4081
3087.0,593.74,0.40802
3088.0,593.74,0.40793
3089.0,593.73,0.40784
3090.0,593.74,0.40774
3091.0,593.75,0.40764
3092.0,593.74,0.40752
3093.0,593.75,0.4074
3094.0,593.74,0.40729
3095.0,593.74,0.40717
3096.0,593.74,0.40704
3097.0,593.74,0.40692
3098.0,593.75,0.40679
3099.0,593.75,0.40667
3100.0,593.75,0.40655
3101.0,593.74,0.40643
3102.0,593.74,0.40632
3103.0,593.74,0.4062
3104.0,593.74,0.40609
3105.0,593.75,0.40598
3106.0,593.74,0.40587
3107.0,593.75,0.40576
3108.0,593.74,0.40566
3109.0,593.74,0.40556
3110.0,593.74,0.40545
3111.0,593.75,0.40535
3112.0,593.74,0.40524
3113.0,593.74,0.40514
3114.0,593.73,0.40504
3115.0,593.75,0.40494
3116.0,593.74,0.40485
3117.0,593.74,0.40475
3118.0,593.74,0.40465
3119.0,593.75,0.40455
3120.0,593.75,0.40444
3121.0,593.74,0.40433
3122.0,593.74,0.40422
3123.0,593.74,0.40411
3124.0,593.75,0.404
3125.0,593.75,0.40388
3126.0,593.76,0.40378
3127.0,593.75,0.40367
3128.0,593.74,0.40357
3129.0,593.74,0.40347
3130.0,593.75,0.40337
3131.0,593.74,0.40327
3132.0,593.75,0.40318
3133.0,593.75,0.4031
3134.0,593.75,0.403
3135.0,593.75,0.4029
3136.0,593.75,0.4028
3137.0,593.75,0.4027
3138.0,593.74,0.4026
3139.0,593.75,0.40249
3140.0,593.75,0.40237
3141.0,593.74,0.40225
3142.0,593.74,0.40214
3143.0,593.75,0.40203
3144.0,593.75,0.40192
3145.0,593.74,0.40182
3146.0,593.74,0.40171
3147.0,593.74,0.40161
3148.0,593.75,0.40151
3149.0,593.74,0.40141
3150.0,593.74,0.40131
3151.0,593.75,0.40122
3152.0,593.76,0.40112
3153.0,593.74,0.40103
3154.0,593.74,0.40094
3155.0,593.75,0.40085
3156.0,593.74,0.40077
3157.0,593.76,0.40069
3158.0,593.75,0.40061
3159.0,593.75,0.40054
3160.0,593.74,0.40048
3161.0,593.75,0.4004
3162.0,593.74,0.40032
3163.0,593.74,0.40024
3164.0,593.74,0.40014
3165.0,593.75,0.40004
3166.0,593.74,0.39993
3167.0,593.75,0.39982
3168.0,593.75,0.39968
3169.0,593.74,0.39956
3170.0,593.75,0.39944
3171.0,593.74,0.39932
3172.0,593.74,0.3992
3173.0,593.74,0.39909
3174.0,593.75,0.39898
3175.0,593.74,0.39887
3176.0,593.74,0.39876
3177.0,593.75,0.39866
3178.0,593.75,0.39855
3179.0,593.75,0.39844
3180.0,593.74,0.39835
3181.0,593.74,0.39825
3182.0,593.74,0.39816
3183.0,593.74,0.39806
3184.0,593.74,0.39799
3185.0,593.75,0.3979
3186.0,593.74,0.39782
3187.0,593.74,0.39774
3188.0,593.74,0.39765
3189.0,593.74,0.39756
3190.0,593.74,0.39746
3191.0,593.75,0.39735
3192.0,593.75,0.39722
3193.0,593.74,0.3971
3194.0,593.74,0.39698
3195.0,593.75,0.39685
3196.0,593.75,0.39671
3197.0,593.75,0.39658
3198.0,593.75,0.39646
3199.0,593.75,0.39634
3200.0,593.76,0.39624
3201.0,593.75,0.39614
3202.0,593.75,0.39604
3203.0,593.75,0.39594
3204.0,593.76,0.39585
3205.0,593.75,0.39575
3206.0,593.76,0.39565
3207.0,593.75,0.39555
3208.0,593.75,0.39544
3209.0,593.75,0.39532
3210.0,593.75,0.39522
3211.0,593.75,0.3951
3212.0,593.75,0.39499
3213.0,593.75,0.39488
3214.0,593.75,0.39478
3215.0,593.76,0.39467
3216.0,593.74,0.39457
3217.0,593.75,0.39447
3218.0,593.75,0.39438
3219.0,593.75,0.39429
3220.0,593.76,0.39421
3221.0,593.75,0.39412
3222.0,593.74,0.39404
3223.0,593.74,0.39395
3224.0,593.74,0.39386
3225.0,593.74,0.39377
3226.0,593.75,0.39368
3227.0,593.75,0.39359
3228.0,593.74,0.3935
3229.0,593.75,0.3934
3230.0,593.75,0.39332
3231.0,593.75,0.39324
3232.0,593.75,0.39316
3233.0,593.75,0.39309
3234.0,593.74,0.39301
3235.0,593.76,0.39293
3236.0,593.76,0.39285
3237.0,593.75,0.39276
3238.0,593.76,0.39267
3239.0,593.76,0.39258
3240.0,593.76,0.39246
3241.0,593.75,0.39236
3242.0,593.74,0.39225
3243.0,593.74,0.39214
3244.0,593.74,0.39202
3245.0,593.74,0.39191
3246.0,593.75,0.3918
3247.0,593.75,0.39169
3248.0,593.76,0.39158
3249.0,593.76,0.39147
3250.0,593.76,0.39136
3251.0,593.75,0.39125
3252.0,593.75,0.39115
3253.0,593.76,0.39105
3254.0,593.76,0.39096
3255.0,593.75,0.39088
3256.0,593.75,0.3908
3257.0,593.76,0.39072
3258.0,593.76,0.39063
3259.0,593.75,0.39055
3260.0,593.75,0.39045
3261.0,593.75,0.39036
3262.0,593.76,0.39026
3263.0,593.74,0.39016
3264.0,593.75,0.39006
3265.0,593.75,0.38996
3266.0,593.76,0.38986
3267.0,593.75,0.38977
3268.0,593.75,0.38969
3269.0,593.75,0.3896
3270.0,593.76,0.38951
3271.0,593.76,0.38942
3272.0,593.76,0.38934
3273.0,593.75,0.38925
3274.0,593.74,0.38917
3275.0,593.75,0.38909
3276.0,593.76,0.38902
3277.0,593.74,0.38895
3278.0,593.75,0.38888
3279.0,593.75,0.38881
3280.0,593.75,0.38874
3281.0,593.76,0.38866
3282.0,593.74,0.38857
3283.0,593.75,0.38849
3284.0,593.75,0.38839
3285.0,593.75,0.38829
3286.0,593.74,0.3882
3287.0,593.75,0.38811
3288.0,593.75,0.38802
3289.0,593.75,0.38793
3290.0,593.76,0.38784
3291.0,593.75,0.38774
3292.0,593.75,0.38765
3293.0,593.74,0.38756
3294.0,593.75,0.38747
3295.0,593.75,0.38737
3296.0,593.76,0.38727
3297.0,593.75,0.38716
3298.0,593.74,0.38705
3299.0,593.74,0.38694
3300.0,593.75,0.38681
3301.0,593.74,0.38669
3302.0,593.76,0.38656
3303.0,593.76,0.38643
3304.0,593.76,0.38629
3305.0,593.75,0.38616
3306.0,593.76,0.38603
3307.0,593.75,0.3859
3308.0,593.74,0.38578
3309.0,593.75,0.38567
3310.0,593.76,0.38556
3311.0,593.75,0.38546
3312.0,593.74,0.38538
3313.0,593.74,0.38529
3314.0,593.75,0.3852
3315.0,593.75,0.3851
3316.0,593.75,0.385
3317.0,593.76,0.3849
3318.0,593.74,0.3848
3319.0,593.75,0.3847
3320.0,593.75,0.38459
3321.0,593.74,0.38449
3322.0,593.75,0.3844
3323.0,593.75,0.38432
3324.0,593.75,0.38427
3325.0,593.76,0.3842
3326.0,593.74,0.38414
3327.0,593.75,0.38407
3328.0,593.75,0.38401
3329.0,593.74,0.38394
3330.0,593.75,0.38386
3331.0,593.75,0.38377
3332.0,593.75,0.38366
3333.0,593.75,0.38355
3334.0,593.74,0.38344
3335.0,593.74,0.38332
3336.0,593.75,0.38319
3337.0,593.76,0.38308
3338.0,593.75,0.38296
3339.0,593.74,0.38285
3340.0,593.74,0.38276
3341.0,593.75,0.38266
3342.0,593.74,0.38257
3343.0,593.75,0.38248
3344.0,593.74,0.3824
3345.0,593.74,0.38233
3346.0,593.75,0.38225
3347.0,593.74,0.38218
3348.0,593.74,0.38212
3349.0,593.74,0.38204
3350.0,593.75,0.38195
3351.0,593.75,0.38187
3352.0,593.74,0.38176
3353.0,593.76,0.38167
3354.0,593.75,0.38158
3355.0,593.75,0.38149
3356.0,593.75,0.38142
3357.0,593.76,0.38134
3358.0,593.76,0.38128
3359.0,593.75,0.38122
3360.0,593.76,0.38118
3361.0,593.74,0.38112
3362.0,593.74,0.38106
3363.0,593.75,0.38099
3364.0,593.75,0.3809
3365.0,593.74,0.3808
3366.0,593.75,0.3807
3367.0,593.74,0.38058
3368.0,593.75,0.38043
3369.0,593.75,0.38029
3370.0,593.74,0.38015
3371.0,593.74,0.38002
3372.0,593.75,0.37987
3373.0,593.74,0.37974
3374.0,593.75,0.37961
3375.0,593.75,0.37949
3376.0,593.75,0.37938
3377.0,593.75,0.37928
3378.0,593.76,0.37918
3379.0,593.75,0.37909
3380.0,593.75,0.37903
3381.0,593.75,0.37896
3382.0,593.75,0.37889
3383.0,593.75,0.37882
3384.0,593.75,0.37876
3385.0,593.76,0.3787
3386.0,593.75,0.37863
3387.0,593.76,0.37855
3388.0,593.75,0.37846
3389.0,593.74,0.37838
3390.0,593.74,0.37828
3391.0,593.74,0.37818
3392.0,593.75,0.37807
3393.0,593.74,0.37797
3394.0,593.74,0.37787
3395.0,593.75,0.37777
3396.0,593.75,0.37768
3397.0,593.74,0.37759
3398.0,593.74,0.3775
3399.0,593.74,0.37741
3400.0,593.74,0.37733
3401.0,593.74,0.37724
3402.0,593.75,0.37716
3403.0,593.75,0.37708
3404.0,593.75,0.377
3405.0,593.74,0.37692
3406.0,593.75,0.37684
3407.0,593.74,0.37675
3408.0,593.74,0.37665
3409.0,593.74,0.37656
3410.0,593.74,0.37646
3411.0,593.74,0.37636
3412.0,593.74,0.37624
3413.0,593.74,0.37613
3414.0,593.75,0.37602
3415.0,593.74,0.37592
3416.0,593.74,0.37581
3417.0,593.74,0.37571
3418.0,593.74,0.37561
3419.0,593.75,0.37551
3420.0,593.75,0.37543
3421.0,593.76,0.37535
3422.0,593.75,0.37526
3423.0,593.74,0.37518
3424.0,593.75,0.37509
3425.0,593.75,0.37501
3426.0,593.75,0.37492
3427.0,593.75,0.37482
3428.0,593.75,0.37472
3429.0,593.74,0.37463
3430.0,593.75,0.37453
3431.0,593.75,0.37444
3432.0,593.75,0.37436
3433.0,593.75,0.37428
3434.0,593.75,0.37421
3435.0,593.75,0.37414
3436.0,593.75,0.37409
3437.0,593.75,0.37403
3438.0,593.75,0.37397
3439.0,593.75,0.37391
3440.0,593.74,0.37383
3441.0,593.75,0.37375
3442.0,593.75,0.37367
3443.0,593.75,0.37358
3444.0,593.76,0.37347
3445.0,593.75,0.37337
3446.0,593.75,0.37327
3447.0,593.75,0.37317
3448.0,593.75,0.37306
3449.0,593.75,0.37295
3450.0,593.74,0.37284
3451.0,593.76,0.37273
3452.0,593.75,0.37262
3453.0,593.76,0.3725
3454.0,593.75,0.3724
3455.0,593.76,0.37229
3456.0,593.75,0.37219
3457.0,593.75,0.37209
3458.0,593.75,0.37199
3459.0,593.76,0.3719
3460.0,593.76,0.37183
3461.0,593.75,0.37175
3462.0,593.76,0.37167
3463.0,593.76,0.3716
3464.0,593.76,0.37152
3465.0,593.75,0.37145
3466.0,593.74,0.37137
3467.0,593.76,0.37128
3468.0,593.76,0.37119
3469.0,593.75,0.3711
3470.0,593.75,0.371
3471.0,593.74,0.37091
3472.0,593.75,0.37083
3473.0,593.75,0.37075
3474.0,593.76,0.37068
3475.0,593.76,0.37062
3476.0,593.76,0.37057
3477.0,593.75,0.37052
3478.0,593.75,0.37047
3479.0,593.76,0.37042
3480.0,593.76,0.37037
3481.0,593.75,0.37031
3482.0,593.75,0.37025
3483.0,593.76,0.37019
3484.0,593.75,0.37011
3485.0,593.75,0.37004
3486.0,593.75,0.36996
3487.0,593.76,0.36989
3488.0,593.74,0.36981
3489.0,593.76,0.36972
3490.0,593.76,0.36963
3491.0,593.75,0.36954
3492.0,593.76,0.36943
3493.0,593.75,0.36932
3494.0,593.76,0.36921
3495.0,593.75,0.36911
3496.0,593.76,0.36901
3497.0,593.76,0.36892
3498.0,593.76,0.36884
3499.0,593.75,0.36877
3500.0,593.77,0.36872
3501.0,593.75,0.36866
3502.0,593.75,0.36859
3503.0,593.75,0.36852
3504.0,593.75,0.36845
3505.0,593.76,0.36837
3506.0,593.75,0.36829
3507.0,593.76,0.3682
3508.0,593.74,0.3681
3509.0,593.75,0.368
3510.0,593.74,0.3679
3511.0,593.76,0.3678
3512.0,593.75,0.3677
3513.0,593.75,0.36759
3514.0,593.75,0.36749
3515.0,593.76,0.36738
3516.0,593.75,0.36729
3517.0,593.76,0.36719
3518.0,593.76,0.3671
3519.0,593.75,0.36701
3520.0,593.75,0.36694
3521.0,593.75,0.36686
3522.0,593.77,0.36678
3523.0,593.77,0.36671
3524.0,593.76,0.36664
3525.0,593.75,0.36656
3526.0,593.75,0.36648
3527.0,593.76,0.3664
3528.0,593.76,0.36631
3529.0,593.76,0.36621
3530.0,593.76,0.36612
3531.0,593.76,0.36602
3532.0,593.75,0.36591
3533.0,593.75,0.36581
3534.0,593.75,0.36572
3535.0,593.76,0.36562
3536.0,593.75,0.36555
3537.0,593.76,0.36548
3538.0,593.75,0.36541
3539.0,593.76,0.36535
3540.0,593.76,0.3653
3541.0,593.75,0.36525
3542.0,593.76,0.3652
3543.0,593.75,0.36515
3544.0,593.76,0.36509
3545.0,593.75,0.36503
3546.0,593.76,0.36496
3547.0,593.76,0.3649
3548.0,593.76,0.3648
3549.0,593.74,0.36472
3550.0,593.76,0.36463
3551.0,593.77,0.36454
3552.0,593.76,0.36443
3553.0,593.76,0.36432
3554.0,593.75,0.36422
3555.0,593.75,0.36412
3556.0,593.76,0.36402
3557.0,593.76,0.36393
3558.0,593.76,0.36384
3559.0,593.77,0.36375
3560.0,593.75,0.36367
3561.0,593.76,0.36358
3562.0,593.76,0.36348
3563.0,593.76,0.36339
3564.0,593.76,0.36328
3565.0,593.77,0.36317
3566.0,593.76,0.36306
3567.0,593.76,0.36294
3568.0,593.76,0.36282
3569.0,593.76,0.36271
3570.0,593.76,0.3626
3571.0,593.75,0.36249
3572.0,593.76,0.3624
3573.0,593.76,0.36231
3574.0,593.77,0.36222
3575.0,593.76,0.36214
3576.0,593.76,0.36207
3577.0,593.77,0.362
3578.0,593.76,0.36192
3579.0,593.77,0.36185
3580.0,593.75,0.36178
3581.0,593.76,0.36171
3582.0,593.76,0.36164
3583.0,593.76,0.36156
3584.0,593.77,0.36148
3585.0,593.77,0.36141
3586.0,593.76,0.36132
3587.0,593.76,0.36124
3588.0,593.75,0.36115
3589.0,593.76,0.36106
3590.0,593.76,0.36098
3591.0,593.76,0.36089
3592.0,593.76,0.36081
3593.0,593.76,0.36074
3594.0,593.77,0.36066
3595.0,593.76,0.36059
3596.0,593.76,0.36053
3597.0,593.77,0.36045
3598.0,593.77,0.36038
3599.0,593.77,0.36031
3600.0,593.77,0.36023
3601.0,593.76,0.36016
3602.0,593.76,0.36008
3603.0,593.77,0.36001
3604.0,593.76,0.35995
3605.0,593.76,0.35988
3606.0,593.76,0.35982
3607.0,593.77,0.35975
3608.0,593.76,0.35968
3609.0,593.76,0.35961
3610.0,593.76,0.35954
3611.0,593.76,0.35946
3612.0,593.76,0.35937
3613.0,593.77,0.35929
3614.0,593.77,0.3592
3615.0,593.76,0.35912
3616.0,593.77,0.35902
3617.0,593.77,0.35892
3618.0,593.76,0.35882
3619.0,593.76,0.35872
3620.0,593.77,0.35862
3621.0,593.76,0.35851
3622.0,593.77,0.3584
3623.0,593.76,0.35828
3624.0,593.77,0.35817
3625.0,593.77,0.35806
3626.0,593.76,0.35795
3627.0,593.75,0.35784
3628.0,593.76,0.35775
3629.0,593.76,0.35767
3630.0,593.76,0.35758
3631.0,593.77,0.35749
3632.0,593.76,0.35742
3633.0,593.77,0.35732
3634.0,593.77,0.35723
3635.0,593.77,0.35713
3636.0,593.76,0.35702
3637.0,593.76,0.35693
3638.0,593.77,0.35684
3639.0,593.76,0.35677
3640.0,593.76,0.35672
3641.0,593.76,0.35666
3642.0,593.76,0.35661
3643.0,593.76,0.35656
3644.0,593.76,0.35654
3645.0,593.76,0.35651
3646.0,593.77,0.35646
3647.0,593.76,0.35642
3648.0,593.76,0.35637
3649.0,593.78,0.35632
3650.0,593.77,0.35625
3651.0,593.77,0.35618
3652.0,593.76,0.35609
3653.0,593.76,0.356
3654.0,593.76,0.35592
3655.0,593.77,0.35583
3656.0,593.76,0.35572
3657.0,593.76,0.35563
3658.0,593.77,0.35554
3659.0,593.77,0.35546
3660.0,593.76,0.35539
3661.0,593.76,0.35531
3662.0,593.77,0.35523
3663.0,593.77,0.35515
3664.0,593.77,0.35506
3665.0,593.77,0.35497
3666.0,593.76,0.35487
3667.0,593.76,0.35476
3668.0,593.76,0.35464
3669.0,593.77,0.35453
3670.0,593.77,0.35442
3671.0,593.76,0.35431
3672.0,593.76,0.3542
3673.0,593.77,0.35409
3674.0,593.76,0.35399
3675.0,593.77,0.35389
3676.0,593.76,0.3538
3677.0,593.76,0.3537
3678.0,593.77,0.35362
3679.0,593.77,0.35353
3680.0,593.77,0.35346
3681.0,593.76,0.35339
3682.0,593.77,0.35332
3683.0,593.76,0.35325
3684.0,593.76,0.35319
3685.0,593.76,0.35313
3686.0,593.77,0.35307
3687.0,593.76,0.353
3688.0,593.76,0.35293
3689.0,593.76,0.35286
3690.0,593.76,0.35278
3691.0,593.76,0.35271
3692.0,593.76,0.35264
3693.0,593.77,0.35257
3694.0,593.76,0.3525
3695.0,593.76,0.35243
3696.0,593.77,0.35236
3697.0,593.76,0.35228
3698.0,593.77,0.3522
3699.0,593.77,0.35212
3700.0,593.76,0.35201
3701.0,593.77,0.35192
3702.0,593.76,0.35182
3703.0,593.77,0.35173
3704.0,593.75,0.35164
3705.0,593.76,0.35156
3706.0,593.76,0.35148
3707.0,593.76,0.35141
3708.0,593.76,0.35137
3709.0,593.76,0.35132
3710.0,593.76,0.35126
3711.0,593.76,0.35121
3712.0,593.76,0.35115
3713.0,593.76,0.35109
3714.0,593.77,0.35103
3715.0,593.77,0.35096
3716.0,593.76,0.35087
3717.0,593.76,0.35079
3718.0,593.76,0.35071
3719.0,593.77,0.35064
3720.0,593.76,0.35056
3721.0,593.77,0.35049
