Repository: MaCFP/matl-db

### Experimental Conditions: TGA/DSC
A Mettler Toledo TGA/DSC3+ was used to simultaneously conduct Thermogravimetric Analysis (TGA) and Differential Scanning Calorimetry (DSC) experiments. 

* Non-isothermal STA experiments
  - Heating Rates: 5, 10, 20, 30, 40, 50 K/min
  - Temperature program
    - Initial Temperature: 304 K
    - Initial Isotherm: 1200 s (hold at 304 K for 1200 s)  
    - Maximum Temperature: 1074 K
    - Final Isotherm: 300 s (hold 1074 K for 300 s)
* Isothermal STA experiments at 593 K
  - Temperature program
      - Initial Temperature: 304 K
      - Initial Isotherm: 1200 s (hold at 304 K for 1200 s)  
      - Maximum Temperature: 593 K (hold at 593 K for 6 hours)

File: Wood/Calibration_Data/TUBS/TUBS_Wood_TGA_N2_593Kiso_R2.csv (part 2 of 13)
Time (s),Temperature (K),Mass (mg)
2380.0,593.798,0.50607
2381.0,593.789,0.5059
2382.0,593.787,0.50574
2383.0,593.793,0.50559
2384.0,593.793,0.50544
2385.0,593.788,0.50531
2386.0,593.778,0.50517
2387.0,593.788,0.50504
2388.0,593.805,0.50494
2389.0,593.789,0.50483
2390.0,593.8,0.50472
2391.0,593.798,0.5046
2392.0,593.786,0.50449
2393.0,593.792,0.50437
2394.0,593.797,0.50424
2395.0,593.789,0.50411
2396.0,593.793,0.50396
2397.0,593.795,0.50382
2398.0,593.793,0.50367
2399.0,593.8,0.50351
2400.0,593.792,0.50334
2401.0,593.795,0.50317
2402.0,593.792,0.503
2403.0,593.789,0.50284
2404.0,593.791,0.50266
2405.0,593.79,0.50249
2406.0,593.787,0.50233
2407.0,593.788,0.50217
2408.0,593.796,0.50202
2409.0,593.792,0.50188
2410.0,593.788,0.50173
2411.0,593.79,0.50159
2412.0,593.785,0.50146
2413.0,593.785,0.50132
2414.0,593.796,0.50118
2415.0,593.788,0.50104
2416.0,593.795,0.50088
2417.0,593.776,0.50072
2418.0,593.783,0.50055
2419.0,593.789,0.50039
2420.0,593.79,0.5002
2421.0,593.789,0.50003
2422.0,593.791,0.49986
2423.0,593.791,0.4997
2424.0,593.786,0.49955
2425.0,593.792,0.49941
2426.0,593.785,0.49928
2427.0,593.785,0.49916
2428.0,593.788,0.49907
2429.0,593.791,0.49896
2430.0,593.791,0.49884
2431.0,593.795,0.49873
2432.0,593.796,0.49861
2433.0,593.792,0.49848
2434.0,593.8,0.49834
2435.0,593.785,0.49821
2436.0,593.791,0.49804
2437.0,593.796,0.49789
2438.0,593.789,0.49773
2439.0,593.787,0.49757
2440.0,593.785,0.4974
2441.0,593.79,0.49724
2442.0,593.801,0.49707
2443.0,593.795,0.4969
2444.0,593.802,0.49674
2445.0,593.796,0.49659
2446.0,593.8,0.49644
2447.0,593.796,0.49629
2448.0,593.792,0.49617
2449.0,593.792,0.49604
2450.0,593.789,0.4959
2451.0,593.795,0.49577
2452.0,593.792,0.49564
2453.0,593.792,0.4955
2454.0,593.802,0.49537
2455.0,593.796,0.49523
2456.0,593.79,0.49508
2457.0,593.796,0.49493
2458.0,593.795,0.49479
2459.0,593.802,0.49464
2460.0,593.799,0.4945
2461.0,593.798,0.49435
2462.0,593.797,0.49421
2463.0,593.795,0.49408
2464.0,593.801,0.49396
2465.0,593.799,0.49384
2466.0,593.791,0.49372
2467.0,593.795,0.4936
2468.0,593.798,0.49349
2469.0,593.797,0.49338
2470.0,593.795,0.49326
2471.0,593.798,0.49314
2472.0,593.802,0.49302
2473.0,593.8,0.4929
2474.0,593.798,0.49278
2475.0,593.802,0.49265
2476.0,593.798,0.49253
2477.0,593.8,0.4924
2478.0,593.813,0.49228
2479.0,593.802,0.49216
2480.0,593.804,0.49202
2481.0,593.804,0.49189
2482.0,593.797,0.49176
2483.0,593.802,0.49162
2484.0,593.804,0.49148
2485.0,593.8,0.49133
2486.0,593.806,0.49119
2487.0,593.799,0.49105
2488.0,593.798,0.4909
2489.0,593.8,0.49076
2490.0,593.799,0.49062
2491.0,593.795,0.49048
2492.0,593.798,0.49033
2493.0,593.808,0.49019
2494.0,593.796,0.49004
2495.0,593.804,0.48989
2496.0,593.799,0.48974
2497.0,593.792,0.48959
2498.0,593.795,0.48945
2499.0,593.802,0.48931
2500.0,593.801,0.48918
2501.0,593.796,0.48906
2502.0,593.797,0.48894
2503.0,593.799,0.48882
2504.0,593.799,0.48871
2505.0,593.795,0.48859
2506.0,593.798,0.48847
2507.0,593.807,0.48835
2508.0,593.806,0.48822
2509.0,593.805,0.4881
2510.0,593.8,0.48797
2511.0,593.806,0.48784
2512.0,593.802,0.48772
2513.0,593.814,0.48758
2514.0,593.807,0.48744
2515.0,593.805,0.4873
2516.0,593.802,0.48714
2517.0,593.811,0.48698
2518.0,593.804,0.48682
2519.0,593.804,0.48665
2520.0,593.799,0.48648
2521.0,593.803,0.48632
2522.0,593.802,0.48617
2523.0,593.801,0.48602
2524.0,593.804,0.4859
2525.0,593.806,0.48577
2526.0,593.806,0.48564
2527.0,593.792,0.48552
2528.0,593.798,0.4854
2529.0,593.794,0.48527
2530.0,593.791,0.48513
2531.0,593.801,0.485
2532.0,593.797,0.48484
2533.0,593.8,0.48469
2534.0,593.795,0.48453
2535.0,593.798,0.48437
2536.0,593.787,0.4842
2537.0,593.797,0.48404
2538.0,593.806,0.48388
2539.0,593.803,0.48373
2540.0,593.797,0.48359
2541.0,593.794,0.48345
2542.0,593.8,0.48331
2543.0,593.8,0.48317
2544.0,593.797,0.48304
2545.0,593.794,0.48291
2546.0,593.804,0.48278
2547.0,593.799,0.48265
2548.0,593.799,0.48252
2549.0,593.8,0.4824
2550.0,593.806,0.48227
2551.0,593.8,0.48214
2552.0,593.802,0.48202
2553.0,593.794,0.4819
2554.0,593.799,0.48177
2555.0,593.801,0.48164
2556.0,593.808,0.48152
2557.0,593.798,0.48139
2558.0,593.805,0.48127
2559.0,593.796,0.48114
2560.0,593.798,0.48102
2561.0,593.803,0.48088
2562.0,593.8,0.48075
2563.0,593.796,0.48061
2564.0,593.799,0.48046
2565.0,593.81,0.48032
2566.0,593.796,0.48018
2567.0,593.793,0.48004
2568.0,593.805,0.4799
2569.0,593.804,0.47976
2570.0,593.798,0.47963
2571.0,593.806,0.4795
2572.0,593.798,0.47938
2573.0,593.809,0.47926
2574.0,593.809,0.47914
2575.0,593.808,0.47902
2576.0,593.798,0.47891
2577.0,593.808,0.4788
2578.0,593.809,0.47868
2579.0,593.803,0.47857
2580.0,593.803,0.47845
2581.0,593.801,0.47834
2582.0,593.801,0.47822
2583.0,593.816,0.4781
2584.0,593.804,0.47797
2585.0,593.799,0.47785
2586.0,593.81,0.47772
2587.0,593.808,0.4776
2588.0,593.799,0.47748
2589.0,593.805,0.47736
2590.0,593.801,0.47723
2591.0,593.807,0.4771
2592.0,593.807,0.47696
2593.0,593.814,0.47681
2594.0,593.801,0.47667
2595.0,593.809,0.47653
2596.0,593.8,0.47639
2597.0,593.802,0.47626
2598.0,593.795,0.47614
2599.0,593.796,0.47602
2600.0,593.809,0.47592
2601.0,593.8,0.47581
2602.0,593.795,0.47571
2603.0,593.793,0.4756
2604.0,593.802,0.47549
2605.0,593.798,0.47538
2606.0,593.801,0.47525
2607.0,593.794,0.47513
2608.0,593.794,0.47498
2609.0,593.807,0.47484
2610.0,593.807,0.4747
2611.0,593.805,0.47457
2612.0,593.802,0.47443
2613.0,593.793,0.4743
2614.0,593.798,0.47416
2615.0,593.806,0.47403
2616.0,593.798,0.4739
2617.0,593.799,0.47378
2618.0,593.8,0.47365
2619.0,593.794,0.47352
2620.0,593.791,0.47339
2621.0,593.794,0.47326
2622.0,593.806,0.47312
2623.0,593.797,0.47298
2624.0,593.801,0.47283
2625.0,593.804,0.47267
2626.0,593.803,0.47252
2627.0,593.79,0.47236
2628.0,593.795,0.4722
2629.0,593.803,0.47204
2630.0,593.798,0.4719
2631.0,593.794,0.47175
2632.0,593.797,0.47162
2633.0,593.8,0.47148
2634.0,593.801,0.47135
2635.0,593.797,0.47122
2636.0,593.804,0.47111
2637.0,593.8,0.471
2638.0,593.801,0.47089
2639.0,593.811,0.47079
2640.0,593.798,0.4707
2641.0,593.804,0.47062
2642.0,593.798,0.47053
2643.0,593.785,0.47045
2644.0,593.8,0.47037
2645.0,593.794,0.47028
2646.0,593.802,0.47019
2647.0,593.807,0.47009
2648.0,593.801,0.46997
2649.0,593.805,0.46986
2650.0,593.801,0.46974
2651.0,593.796,0.46961
2652.0,593.801,0.46947
2653.0,593.796,0.46933
2654.0,593.801,0.46919
2655.0,593.795,0.46904
2656.0,593.803,0.46889
2657.0,593.797,0.46874
2658.0,593.799,0.4686
2659.0,593.809,0.46846
2660.0,593.803,0.46833
2661.0,593.809,0.4682
2662.0,593.8,0.46807
2663.0,593.812,0.46794
2664.0,593.814,0.46783
2665.0,593.803,0.46771
2666.0,593.81,0.46759
2667.0,593.812,0.46747
2668.0,593.812,0.46736
2669.0,593.809,0.46724
2670.0,593.807,0.46713
2671.0,593.803,0.46701
2672.0,593.801,0.46691
2673.0,593.804,0.4668
2674.0,593.811,0.46669
2675.0,593.808,0.46658
2676.0,593.8,0.46648
2677.0,593.801,0.46637
2678.0,593.805,0.46626
2679.0,593.8,0.46615
2680.0,593.808,0.46604
2681.0,593.809,0.46592
2682.0,593.803,0.4658
2683.0,593.807,0.46569
2684.0,593.802,0.46556
2685.0,593.807,0.46544
2686.0,593.816,0.46532
2687.0,593.81,0.4652
2688.0,593.808,0.46507
2689.0,593.811,0.46495
2690.0,593.801,0.46482
2691.0,593.808,0.4647
2692.0,593.811,0.46457
2693.0,593.817,0.46445
2694.0,593.809,0.46432
2695.0,593.805,0.4642
2696.0,593.806,0.46408
2697.0,593.805,0.46396
2698.0,593.806,0.46384
2699.0,593.805,0.46373
2700.0,593.808,0.46361
2701.0,593.806,0.46349
2702.0,593.801,0.46337
2703.0,593.802,0.46324
2704.0,593.806,0.4631
2705.0,593.8,0.46297
2706.0,593.807,0.46284
2707.0,593.798,0.46271
2708.0,593.797,0.46257
2709.0,593.795,0.46243
2710.0,593.799,0.4623
2711.0,593.804,0.46216
2712.0,593.795,0.46201
2713.0,593.804,0.46187
2714.0,593.804,0.46172
2715.0,593.801,0.46158
2716.0,593.804,0.46144
2717.0,593.806,0.4613
2718.0,593.8,0.46117
2719.0,593.793,0.46105
2720.0,593.787,0.46094
2721.0,593.794,0.46084
2722.0,593.798,0.46074
2723.0,593.793,0.46064
2724.0,593.795,0.46055
2725.0,593.801,0.46045
2726.0,593.804,0.46035
2727.0,593.796,0.46024
2728.0,593.798,0.46013
2729.0,593.802,0.46002
2730.0,593.816,0.45992
2731.0,593.806,0.45981
2732.0,593.802,0.4597
2733.0,593.8,0.45958
2734.0,593.804,0.45946
2735.0,593.806,0.45933
2736.0,593.815,0.45919
2737.0,593.818,0.45905
2738.0,593.814,0.45892
2739.0,593.813,0.45879
2740.0,593.818,0.45866
2741.0,593.81,0.45853
2742.0,593.81,0.45841
2743.0,593.802,0.45829
2744.0,593.794,0.45818
2745.0,593.798,0.45806
2746.0,593.812,0.45795
2747.0,593.803,0.45783
2748.0,593.796,0.4577
2749.0,593.805,0.45758
2750.0,593.797,0.45745
2751.0,593.803,0.45733
2752.0,593.794,0.45721
2753.0,593.802,0.45708
2754.0,593.798,0.45696
2755.0,593.792,0.45684
2756.0,593.793,0.45672
2757.0,593.8,0.4566
2758.0,593.799,0.45648
2759.0,593.803,0.45636
2760.0,593.789,0.45625
2761.0,593.8,0.45613
2762.0,593.795,0.45602
2763.0,593.794,0.4559
2764.0,593.803,0.45579
2765.0,593.805,0.45568
2766.0,593.808,0.45558
2767.0,593.807,0.45547
2768.0,593.808,0.45536
2769.0,593.801,0.45525
2770.0,593.798,0.45514
2771.0,593.797,0.45503
2772.0,593.805,0.45492
2773.0,593.802,0.4548
2774.0,593.797,0.45469
2775.0,593.801,0.45457
2776.0,593.801,0.45445
2777.0,593.801,0.45433
2778.0,593.798,0.4542
2779.0,593.803,0.45408
2780.0,593.803,0.45395
2781.0,593.806,0.45382
2782.0,593.807,0.45368
2783.0,593.802,0.45355
2784.0,593.802,0.45341
2785.0,593.806,0.45328
2786.0,593.816,0.45315
2787.0,593.813,0.45302
2788.0,593.811,0.4529
2789.0,593.807,0.45278
2790.0,593.805,0.45266
2791.0,593.811,0.45254
2792.0,593.815,0.45244
2793.0,593.808,0.45233
2794.0,593.801,0.45222
2795.0,593.799,0.4521
2796.0,593.81,0.45198
2797.0,593.806,0.45186
2798.0,593.812,0.45174
2799.0,593.8,0.45162
2800.0,593.811,0.4515
2801.0,593.804,0.45138
2802.0,593.803,0.45127
2803.0,593.807,0.45115
2804.0,593.807,0.45105
2805.0,593.796,0.45095
2806.0,593.798,0.45084
2807.0,593.803,0.45073
2808.0,593.795,0.45063
2809.0,593.801,0.45052
2810.0,593.803,0.45041
2811.0,593.804,0.4503
2812.0,593.802,0.45018
2813.0,593.798,0.45007
2814.0,593.799,0.44996
2815.0,593.797,0.44985
2816.0,593.801,0.44974
2817.0,593.805,0.44963
2818.0,593.803,0.44952
2819.0,593.799,0.44941
2820.0,593.805,0.4493
2821.0,593.798,0.44919
2822.0,593.807,0.44908
2823.0,593.799,0.44896
2824.0,593.804,0.44884
2825.0,593.811,0.44872
2826.0,593.815,0.4486
2827.0,593.809,0.44847
2828.0,593.8,0.44833
2829.0,593.797,0.44819
2830.0,593.801,0.44805
2831.0,593.806,0.4479
2832.0,593.801,0.44775
2833.0,593.802,0.4476
2834.0,593.799,0.44746
2835.0,593.788,0.44732
2836.0,593.807,0.44719
2837.0,593.818,0.44708
2838.0,593.804,0.44697
2839.0,593.803,0.44687
2840.0,593.806,0.4468
2841.0,593.801,0.44672
2842.0,593.802,0.44664
2843.0,593.812,0.44656
2844.0,593.804,0.44648
2845.0,593.806,0.44639
2846.0,593.803,0.4463
2847.0,593.806,0.4462
2848.0,593.809,0.44609
2849.0,593.806,0.44598
2850.0,593.8,0.44586
2851.0,593.797,0.44574
2852.0,593.795,0.44561
2853.0,593.801,0.44548
2854.0,593.803,0.44535
2855.0,593.805,0.44522
2856.0,593.806,0.4451
2857.0,593.798,0.44497
2858.0,593.806,0.44486
2859.0,593.798,0.44474
2860.0,593.802,0.44465
2861.0,593.797,0.44455
2862.0,593.801,0.44445
2863.0,593.805,0.44435
2864.0,593.808,0.44426
2865.0,593.802,0.44416
2866.0,593.803,0.44406
2867.0,593.802,0.44396
2868.0,593.803,0.44386
2869.0,593.813,0.44375
2870.0,593.801,0.44365
2871.0,593.798,0.44354
2872.0,593.799,0.44343
2873.0,593.805,0.44332
2874.0,593.808,0.4432
2875.0,593.806,0.44307
2876.0,593.811,0.44293
2877.0,593.813,0.44279
2878.0,593.805,0.44266
2879.0,593.805,0.44253
2880.0,593.805,0.4424
2881.0,593.797,0.44229
2882.0,593.793,0.44217
2883.0,593.799,0.44206
2884.0,593.802,0.44197
2885.0,593.799,0.44187
2886.0,593.798,0.44177
2887.0,593.808,0.44166
2888.0,593.805,0.44156
2889.0,593.801,0.44146
2890.0,593.798,0.44135
2891.0,593.806,0.44125
2892.0,593.803,0.44115
2893.0,593.801,0.44105
2894.0,593.802,0.44096
2895.0,593.817,0.44087
2896.0,593.808,0.4408
2897.0,593.808,0.44072
2898.0,593.808,0.44064
2899.0,593.807,0.44056
2900.0,593.799,0.44048
2901.0,593.815,0.4404
2902.0,593.803,0.44031
2903.0,593.806,0.44023
2904.0,593.811,0.44013
2905.0,593.808,0.44004
2906.0,593.806,0.43993
2907.0,593.818,0.43982
2908.0,593.81,0.43969
2909.0,593.803,0.43956
2910.0,593.801,0.43943
2911.0,593.799,0.43929
2912.0,593.813,0.43913
2913.0,593.808,0.43898
2914.0,593.803,0.43883
2915.0,593.801,0.43868
2916.0,593.801,0.43852
2917.0,593.799,0.43837
2918.0,593.81,0.43823
2919.0,593.805,0.43808
2920.0,593.808,0.43796
2921.0,593.812,0.43783
2922.0,593.814,0.4377
2923.0,593.808,0.43758
2924.0,593.8,0.43747
2925.0,593.805,0.43735
2926.0,593.801,0.43723
2927.0,593.807,0.43712
2928.0,593.808,0.437
2929.0,593.804,0.43689
2930.0,593.806,0.43678
2931.0,593.808,0.43667
2932.0,593.801,0.43657
2933.0,593.797,0.43646
2934.0,593.799,0.43636
2935.0,593.796,0.43625
2936.0,593.798,0.43615
2937.0,593.801,0.43604
2938.0,593.797,0.43594
2939.0,593.8,0.43584
2940.0,593.798,0.43574
2941.0,593.801,0.43566
2942.0,593.797,0.43557
2943.0,593.805,0.43549
2944.0,593.805,0.43542
2945.0,593.8,0.43534
2946.0,593.806,0.43526
2947.0,593.808,0.43517
2948.0,593.793,0.43506
2949.0,593.799,0.43495
2950.0,593.798,0.43484
2951.0,593.802,0.43473
2952.0,593.804,0.4346
2953.0,593.805,0.43448
2954.0,593.803,0.43436
2955.0,593.806,0.43424
2956.0,593.802,0.43413
2957.0,593.792,0.43402
2958.0,593.799,0.43391
2959.0,593.801,0.4338
2960.0,593.803,0.4337
2961.0,593.793,0.43359
2962.0,593.8,0.43348
2963.0,593.8,0.43338
2964.0,593.8,0.43326
2965.0,593.794,0.43314
2966.0,593.801,0.43302
2967.0,593.799,0.4329
2968.0,593.809,0.43276
2969.0,593.802,0.43264
2970.0,593.807,0.43251
2971.0,593.821,0.4324
2972.0,593.815,0.43229
2973.0,593.798,0.43219
2974.0,593.807,0.43209
2975.0,593.799,0.432
2976.0,593.798,0.43193
2977.0,593.815,0.43184
2978.0,593.804,0.43176
2979.0,593.799,0.43167
2980.0,593.804,0.43159
2981.0,593.8,0.4315
2982.0,593.806,0.43142
2983.0,593.805,0.43133
2984.0,593.799,0.43124
2985.0,593.809,0.43114
2986.0,593.805,0.43104
2987.0,593.801,0.43093
2988.0,593.791,0.43081
2989.0,593.803,0.43069
2990.0,593.808,0.43057
2991.0,593.792,0.43045
2992.0,593.798,0.43033
2993.0,593.794,0.43021
2994.0,593.805,0.43009
2995.0,593.801,0.42997
2996.0,593.785,0.42986
2997.0,593.787,0.42975
2998.0,593.797,0.42963
2999.0,593.805,0.42952
3000.0,593.806,0.42941
3001.0,593.8,0.4293
3002.0,593.81,0.42919
3003.0,593.812,0.42908
3004.0,593.799,0.42896
3005.0,593.803,0.42885
3006.0,593.798,0.42873
3007.0,593.802,0.42861
3008.0,593.789,0.42849
3009.0,593.803,0.42837
3010.0,593.797,0.42825
3011.0,593.805,0.42814
3012.0,593.811,0.42803
3013.0,593.802,0.42792
3014.0,593.804,0.42782
3015.0,593.808,0.42772
3016.0,593.819,0.42764
3017.0,593.804,0.42755
3018.0,593.809,0.42746
3019.0,593.8,0.42737
3020.0,593.806,0.4273
3021.0,593.819,0.42722
3022.0,593.818,0.42713
3023.0,593.813,0.42704
3024.0,593.801,0.42695
3025.0,593.802,0.42685
3026.0,593.809,0.42674
3027.0,593.797,0.42664
3028.0,593.795,0.42652
3029.0,593.803,0.4264
3030.0,593.801,0.42629
3031.0,593.804,0.42618
3032.0,593.803,0.42608
3033.0,593.8,0.426
3034.0,593.806,0.42591
3035.0,593.807,0.42583
3036.0,593.812,0.42578
3037.0,593.815,0.42571
3038.0,593.807,0.42563
3039.0,593.808,0.42556
3040.0,593.816,0.42547
3041.0,593.815,0.42538
3042.0,593.81,0.42529
3043.0,593.814,0.42519
3044.0,593.813,0.42506
3045.0,593.811,0.42493
3046.0,593.816,0.4248
3047.0,593.811,0.42467
3048.0,593.813,0.42452
3049.0,593.804,0.42438
3050.0,593.816,0.42425
3051.0,593.805,0.42412
3052.0,593.803,0.42401
3053.0,593.809,0.42389
3054.0,593.806,0.42378
3055.0,593.801,0.42366
3056.0,593.804,0.42356
3057.0,593.805,0.42344
3058.0,593.801,0.42333
3059.0,593.804,0.42321
3060.0,593.811,0.42309
3061.0,593.815,0.42297
3062.0,593.814,0.42286
3063.0,593.818,0.42275
3064.0,593.808,0.42265
3065.0,593.802,0.42255
3066.0,593.811,0.42246
3067.0,593.815,0.42236
3068.0,593.813,0.42228
3069.0,593.803,0.42219
3070.0,593.808,0.4221
3071.0,593.805,0.42201
3072.0,593.807,0.42192
3073.0,593.807,0.42183
3074.0,593.807,0.42174
3075.0,593.81,0.42164
3076.0,593.813,0.42155
3077.0,593.797,0.42146
3078.0,593.802,0.42137
3079.0,593.808,0.42128
3080.0,593.808,0.42119
3081.0,593.809,0.4211
3082.0,593.808,0.421
3083.0,593.811,0.42091
3084.0,593.812,0.4208
3085.0,593.797,0.4207
3086.0,593.808,0.4206
3087.0,593.807,0.4205
3088.0,593.808,0.42038
3089.0,593.807,0.42028
3090.0,593.803,0.42017
3091.0,593.806,0.42006
3092.0,593.802,0.41996
3093.0,593.798,0.41985
3094.0,593.822,0.41975
3095.0,593.818,0.41965
3096.0,593.818,0.41955
3097.0,593.808,0.41945
3098.0,593.799,0.41935
3099.0,593.804,0.41926
3100.0,593.814,0.41917
3101.0,593.808,0.41907
3102.0,593.809,0.41897
3103.0,593.804,0.41887
3104.0,593.803,0.41877
3105.0,593.804,0.41866
3106.0,593.811,0.41856
3107.0,593.812,0.41846
3108.0,593.809,0.41836
3109.0,593.809,0.41826
3110.0,593.808,0.41817
3111.0,593.805,0.41808
3112.0,593.809,0.41801
3113.0,593.803,0.41792
3114.0,593.804,0.41784
3115.0,593.815,0.41775
3116.0,593.823,0.41765
3117.0,593.803,0.41755
3118.0,593.809,0.41745
3119.0,593.811,0.41734
3120.0,593.806,0.41722
3121.0,593.805,0.41711
3122.0,593.806,0.417
3123.0,593.81,0.41689
3124.0,593.801,0.41678
3125.0,593.802,0.41668
3126.0,593.805,0.41657
3127.0,593.809,0.41647
3128.0,593.801,0.41637
3129.0,593.809,0.41627
3130.0,593.812,0.41616
3131.0,593.818,0.41606
3132.0,593.811,0.41595
3133.0,593.799,0.41585
3134.0,593.805,0.41575
3135.0,593.806,0.41565
3136.0,593.805,0.41555
3137.0,593.808,0.41544
3138.0,593.807,0.41533
3139.0,593.807,0.41522
3140.0,593.817,0.4151
3141.0,593.806,0.41499
3142.0,593.816,0.41488
3143.0,593.799,0.41477
3144.0,593.801,0.41467
3145.0,593.81,0.41458
3146.0,593.797,0.41448
3147.0,593.797,0.41439
3148.0,593.813,0.41432
3149.0,593.817,0.41426
3150.0,593.813,0.41419
3151.0,593.812,0.41412
3152.0,593.808,0.41406
3153.0,593.809,0.41399
3154.0,593.807,0.41392
3155.0,593.805,0.41384
3156.0,593.811,0.41376
3157.0,593.809,0.41368
3158.0,593.809,0.4136
3159.0,593.803,0.41353
3160.0,593.811,0.41345
3161.0,593.816,0.41337
3162.0,593.809,0.41328
3163.0,593.814,0.4132
3164.0,593.804,0.41309
3165.0,593.811,0.41298
3166.0,593.812,0.41286
3167.0,593.806,0.41274
3168.0,593.802,0.4126
3169.0,593.81,0.41246
3170.0,593.806,0.41234
3171.0,593.815,0.41221
3172.0,593.805,0.4121
3173.0,593.811,0.41198
3174.0,593.806,0.41187
3175.0,593.806,0.41176
3176.0,593.813,0.41167
3177.0,593.812,0.41159
3178.0,593.807,0.41151
3179.0,593.805,0.41143
3180.0,593.812,0.41139
3181.0,593.815,0.41133
3182.0,593.812,0.41127
3183.0,593.804,0.4112
3184.0,593.809,0.41115
3185.0,593.8,0.41108
3186.0,593.811,0.41101
3187.0,593.808,0.41094
3188.0,593.803,0.41085
3189.0,593.802,0.41075
3190.0,593.808,0.41065
3191.0,593.804,0.41055
3192.0,593.8,0.41042
3193.0,593.806,0.4103
3194.0,593.802,0.41017
3195.0,593.804,0.41005
3196.0,593.807,0.40992
3197.0,593.809,0.40981
3198.0,593.811,0.40971
3199.0,593.807,0.4096
3200.0,593.805,0.40951
3201.0,593.817,0.40942
3202.0,593.806,0.40931
3203.0,593.807,0.40921
3204.0,593.807,0.4091
3205.0,593.8,0.409
3206.0,593.808,0.40889
3207.0,593.801,0.40878
3208.0,593.81,0.40866
3209.0,593.811,0.40854
3210.0,593.802,0.40842
3211.0,593.804,0.4083
3212.0,593.806,0.40816
3213.0,593.813,0.40803
3214.0,593.815,0.4079
3215.0,593.817,0.40778
3216.0,593.817,0.40766
3217.0,593.809,0.40755
3218.0,593.802,0.40745
3219.0,593.815,0.40735
3220.0,593.816,0.40727
3221.0,593.811,0.40719
3222.0,593.802,0.40711
3223.0,593.812,0.40703
3224.0,593.816,0.40696
3225.0,593.808,0.40689
3226.0,593.797,0.40682
3227.0,593.81,0.40675
3228.0,593.812,0.40669
3229.0,593.804,0.40662
3230.0,593.807,0.40655
3231.0,593.812,0.40647
3232.0,593.816,0.40638
3233.0,593.809,0.4063
3234.0,593.808,0.40623
3235.0,593.821,0.40615
3236.0,593.817,0.40608
3237.0,593.806,0.40601
3238.0,593.809,0.40595
3239.0,593.812,0.40588
3240.0,593.816,0.40581
3241.0,593.799,0.40573
3242.0,593.808,0.40564
3243.0,593.812,0.40555
3244.0,593.813,0.40542
3245.0,593.813,0.4053
3246.0,593.824,0.40518
3247.0,593.814,0.40506
3248.0,593.819,0.40493
3249.0,593.818,0.40481
3250.0,593.812,0.40469
3251.0,593.81,0.40458
3252.0,593.811,0.40448
3253.0,593.811,0.40438
3254.0,593.811,0.40427
3255.0,593.813,0.40417
3256.0,593.81,0.40408
3257.0,593.82,0.40398
3258.0,593.817,0.40389
3259.0,593.818,0.4038
3260.0,593.811,0.40372
3261.0,593.81,0.40363
3262.0,593.809,0.40355
3263.0,593.818,0.40347
3264.0,593.82,0.40339
3265.0,593.81,0.40331
3266.0,593.814,0.40323
3267.0,593.81,0.40314
3268.0,593.814,0.40306
3269.0,593.812,0.40297
3270.0,593.806,0.40288
3271.0,593.815,0.40279
3272.0,593.812,0.4027
3273.0,593.811,0.40261
3274.0,593.818,0.40253
3275.0,593.811,0.40244
3276.0,593.819,0.40235
3277.0,593.817,0.40226
3278.0,593.808,0.40218
3279.0,593.812,0.40209
3280.0,593.816,0.402
3281.0,593.819,0.40191
3282.0,593.811,0.40182
3283.0,593.808,0.40173
3284.0,593.801,0.40164
3285.0,593.813,0.40156
3286.0,593.812,0.40146
3287.0,593.81,0.40137
3288.0,593.812,0.40128
3289.0,593.809,0.40119
3290.0,593.811,0.4011
3291.0,593.815,0.40101
3292.0,593.806,0.40092
3293.0,593.809,0.40083
3294.0,593.806,0.40073
3295.0,593.8,0.40063
3296.0,593.816,0.40051
3297.0,593.815,0.40039
3298.0,593.811,0.40026
3299.0,593.807,0.40014
3300.0,593.811,0.39999
3301.0,593.807,0.39985
3302.0,593.807,0.39971
3303.0,593.808,0.39958
3304.0,593.813,0.39945
3305.0,593.818,0.39933
3306.0,593.806,0.39922
3307.0,593.811,0.3991
3308.0,593.805,0.39901
3309.0,593.809,0.39892
3310.0,593.807,0.39884
3311.0,593.817,0.39876
3312.0,593.823,0.3987
3313.0,593.815,0.39863
3314.0,593.815,0.39856
3315.0,593.818,0.39849
3316.0,593.809,0.39842
3317.0,593.808,0.39834
3318.0,593.82,0.39825
3319.0,593.816,0.39816
3320.0,593.81,0.39805
3321.0,593.809,0.39795
3322.0,593.809,0.39785
3323.0,593.812,0.39776
3324.0,593.815,0.39767
3325.0,593.809,0.39758
3326.0,593.81,0.3975
3327.0,593.809,0.39741
3328.0,593.81,0.39733
3329.0,593.813,0.39724
3330.0,593.811,0.39714
3331.0,593.808,0.39705
3332.0,593.812,0.39693
3333.0,593.806,0.39682
3334.0,593.813,0.3967
3335.0,593.819,0.39658
3336.0,593.811,0.39646
3337.0,593.815,0.39634
3338.0,593.823,0.39623
3339.0,593.802,0.39612
3340.0,593.811,0.39601
3341.0,593.813,0.39591
3342.0,593.813,0.39581
3343.0,593.811,0.39572
3344.0,593.804,0.39564
3345.0,593.808,0.39556
3346.0,593.809,0.39549
3347.0,593.809,0.39542
3348.0,593.81,0.39536
3349.0,593.811,0.39529
3350.0,593.803,0.39521
3351.0,593.812,0.39513
3352.0,593.815,0.39503
3353.0,593.812,0.39493
3354.0,593.814,0.39484
3355.0,593.807,0.39474
3356.0,593.8,0.39464
3357.0,593.808,0.39456
3358.0,593.799,0.39448
3359.0,593.8,0.3944
3360.0,593.801,0.39435
3361.0,593.8,0.39428
3362.0,593.8,0.39422
3363.0,593.811,0.39415
3364.0,593.806,0.39407
3365.0,593.818,0.39399
3366.0,593.805,0.39391
3367.0,593.806,0.39382
3368.0,593.809,0.39372
3369.0,593.807,0.39362
3370.0,593.809,0.39351
3371.0,593.8,0.3934
3372.0,593.802,0.39327
3373.0,593.801,0.39315
3374.0,593.798,0.39303
3375.0,593.812,0.3929
3376.0,593.819,0.39278
3377.0,593.806,0.39266
3378.0,593.799,0.39256
3379.0,593.807,0.39246
3380.0,593.807,0.39239
3381.0,593.812,0.39231
3382.0,593.811,0.39224
3383.0,593.807,0.39217
3384.0,593.811,0.39212
3385.0,593.811,0.39205
3386.0,593.807,0.39198
3387.0,593.817,0.39191
3388.0,593.809,0.39182
3389.0,593.805,0.39174
3390.0,593.811,0.39166
3391.0,593.809,0.39158
3392.0,593.816,0.39149
3393.0,593.815,0.39139
3394.0,593.811,0.3913
3395.0,593.813,0.39121
3396.0,593.81,0.39112
3397.0,593.818,0.39103
3398.0,593.813,0.39095
3399.0,593.799,0.39087
3400.0,593.807,0.3908
3401.0,593.808,0.39072
3402.0,593.81,0.39064
3403.0,593.811,0.39056
3404.0,593.81,0.39047
3405.0,593.814,0.39038
3406.0,593.804,0.3903
3407.0,593.8,0.39022
3408.0,593.802,0.39015
3409.0,593.814,0.39007
3410.0,593.815,0.39
3411.0,593.809,0.38992
3412.0,593.799,0.38983
3413.0,593.813,0.38974
3414.0,593.806,0.38964
3415.0,593.806,0.38953
3416.0,593.8,0.38941
3417.0,593.803,0.3893
3418.0,593.795,0.38919
3419.0,593.807,0.38909
3420.0,593.802,0.38899
3421.0,593.801,0.3889
3422.0,593.796,0.38881
3423.0,593.8,0.38872
3424.0,593.805,0.38865
3425.0,593.808,0.38857
3426.0,593.802,0.38849
3427.0,593.791,0.38841
3428.0,593.8,0.38834
3429.0,593.799,0.38827
3430.0,593.804,0.3882
3431.0,593.809,0.38812
3432.0,593.802,0.38806
3433.0,593.801,0.388
3434.0,593.804,0.38794
3435.0,593.807,0.38787
3436.0,593.809,0.38781
3437.0,593.802,0.38773
3438.0,593.81,0.38766
3439.0,593.8,0.38758
3440.0,593.801,0.38749
3441.0,593.808,0.3874
3442.0,593.807,0.3873
3443.0,593.805,0.38721
3444.0,593.81,0.3871
3445.0,593.801,0.38701
3446.0,593.804,0.38691
3447.0,593.803,0.38682
3448.0,593.809,0.38674
3449.0,593.8,0.38665
3450.0,593.805,0.38656
3451.0,593.805,0.38646
3452.0,593.805,0.38637
3453.0,593.807,0.38627
3454.0,593.802,0.38617
3455.0,593.807,0.38607
3456.0,593.809,0.38597
3457.0,593.808,0.38588
3458.0,593.804,0.3858
3459.0,593.806,0.38573
3460.0,593.818,0.38568
3461.0,593.813,0.38561
3462.0,593.811,0.38554
3463.0,593.801,0.38547
3464.0,593.812,0.38539
3465.0,593.808,0.3853
3466.0,593.807,0.38522
3467.0,593.806,0.38512
3468.0,593.811,0.385
3469.0,593.808,0.38489
3470.0,593.807,0.38478
3471.0,593.81,0.38467
3472.0,593.808,0.38456
3473.0,593.809,0.38446
3474.0,593.819,0.38438
3475.0,593.808,0.3843
3476.0,593.808,0.38426
3477.0,593.804,0.38421
3478.0,593.806,0.38416
3479.0,593.81,0.38411
3480.0,593.803,0.38407
3481.0,593.811,0.38402
3482.0,593.811,0.38397
3483.0,593.81,0.38392
3484.0,593.81,0.38386
3485.0,593.814,0.3838
3486.0,593.802,0.38374
3487.0,593.81,0.38367
3488.0,593.81,0.3836
3489.0,593.802,0.38352
3490.0,593.806,0.38343
3491.0,593.802,0.38334
3492.0,593.805,0.38323
3493.0,593.808,0.38313
3494.0,593.803,0.38303
3495.0,593.808,0.38292
3496.0,593.807,0.38282
3497.0,593.813,0.38272
3498.0,593.818,0.38263
3499.0,593.806,0.38254
3500.0,593.806,0.38246
3501.0,593.807,0.38237
3502.0,593.804,0.38229
3503.0,593.809,0.38222
3504.0,593.819,0.38214
3505.0,593.804,0.38206
3506.0,593.801,0.38197
3507.0,593.807,0.38188
3508.0,593.813,0.38178
3509.0,593.804,0.38169
3510.0,593.817,0.38161
3511.0,593.805,0.38152
3512.0,593.807,0.38144
3513.0,593.815,0.38137
3514.0,593.819,0.38129
3515.0,593.811,0.38122
3516.0,593.807,0.38115
3517.0,593.806,0.38108
3518.0,593.809,0.381
3519.0,593.815,0.38092
3520.0,593.816,0.38084
3521.0,593.81,0.38075
3522.0,593.812,0.38066
3523.0,593.813,0.38057
3524.0,593.814,0.38047
3525.0,593.816,0.38038
3526.0,593.802,0.38028
3527.0,593.812,0.38019
3528.0,593.814,0.3801
3529.0,593.823,0.38
3530.0,593.821,0.37991
3531.0,593.818,0.37982
3532.0,593.822,0.37974
3533.0,593.819,0.37965
3534.0,593.815,0.37957
3535.0,593.817,0.37949
3536.0,593.809,0.37943
3537.0,593.82,0.37936
3538.0,593.81,0.3793
3539.0,593.804,0.37924
3540.0,593.813,0.3792
3541.0,593.818,0.37914
3542.0,593.815,0.37908
3543.0,593.815,0.37901
3544.0,593.818,0.37893
3545.0,593.818,0.37885
3546.0,593.825,0.37877
3547.0,593.818,0.3787
3548.0,593.823,0.37861
3549.0,593.814,0.37854
3550.0,593.821,0.37846
3551.0,593.81,0.37839
3552.0,593.819,0.37833
3553.0,593.821,0.37827
3554.0,593.812,0.3782
3555.0,593.822,0.37813
3556.0,593.817,0.37806
3557.0,593.815,0.37798
3558.0,593.813,0.37791
3559.0,593.821,0.37783
3560.0,593.814,0.37775
3561.0,593.812,0.37766
3562.0,593.815,0.37757
3563.0,593.815,0.37748
3564.0,593.821,0.37738
3565.0,593.818,0.37728
3566.0,593.811,0.37718
3567.0,593.814,0.37708
3568.0,593.81,0.37698
3569.0,593.821,0.37688
3570.0,593.814,0.37679
3571.0,593.817,0.37669
3572.0,593.823,0.37661
3573.0,593.82,0.37652
3574.0,593.818,0.37644
3575.0,593.809,0.37636
3576.0,593.811,0.37628
3577.0,593.818,0.37621
3578.0,593.818,0.37613
3579.0,593.816,0.37606
3580.0,593.817,0.37599
3581.0,593.818,0.37591
3582.0,593.82,0.37583
3583.0,593.827,0.37575
3584.0,593.82,0.37567
3585.0,593.822,0.37558
3586.0,593.816,0.3755
3587.0,593.815,0.37542
3588.0,593.815,0.37533
3589.0,593.815,0.37524
3590.0,593.821,0.37516
3591.0,593.814,0.37508
3592.0,593.808,0.375
3593.0,593.812,0.37493
3594.0,593.806,0.37486
3595.0,593.815,0.37479
3596.0,593.811,0.37473
3597.0,593.814,0.37465
3598.0,593.811,0.37458
3599.0,593.816,0.3745
3600.0,593.81,0.37442
3601.0,593.818,0.37435
3602.0,593.812,0.37428
3603.0,593.818,0.37422
3604.0,593.816,0.37418
3605.0,593.814,0.37412
3606.0,593.814,0.37407
3607.0,593.813,0.37401
3608.0,593.807,0.37394
3609.0,593.808,0.37387
3610.0,593.81,0.37379
3611.0,593.816,0.37372
3612.0,593.818,0.37362
3613.0,593.809,0.37354
3614.0,593.817,0.37347
3615.0,593.822,0.37339
3616.0,593.811,0.37332
3617.0,593.808,0.37325
3618.0,593.802,0.37317
3619.0,593.808,0.3731
3620.0,593.815,0.37301
3621.0,593.806,0.37292
3622.0,593.813,0.37283
3623.0,593.804,0.37274
3624.0,593.804,0.37263
3625.0,593.815,0.37254
3626.0,593.812,0.37244
3627.0,593.808,0.37235
3628.0,593.818,0.37227
3629.0,593.814,0.37219
3630.0,593.814,0.37212
3631.0,593.813,0.37204
3632.0,593.819,0.37198
3633.0,593.82,0.3719
3634.0,593.812,0.37183
3635.0,593.813,0.37175
3636.0,593.82,0.37167
3637.0,593.818,0.37159
3638.0,593.817,0.37151
3639.0,593.806,0.37144
3640.0,593.811,0.37136
3641.0,593.815,0.3713
3642.0,593.81,0.37123
3643.0,593.809,0.37116
3644.0,593.812,0.3711
3645.0,593.813,0.37104
3646.0,593.809,0.37098
3647.0,593.814,0.37091
3648.0,593.818,0.37084
3649.0,593.805,0.37076
3650.0,593.808,0.37068
3651.0,593.799,0.3706
3652.0,593.813,0.37049
3653.0,593.807,0.37039
3654.0,593.812,0.37029
3655.0,593.803,0.37018
3656.0,593.813,0.37007
3657.0,593.812,0.36997
3658.0,593.808,0.36987
3659.0,593.81,0.36978
3660.0,593.805,0.36971
3661.0,593.804,0.36963
3662.0,593.806,0.36956
3663.0,593.806,0.36948
3664.0,593.808,0.36941
3665.0,593.812,0.36932
3666.0,593.808,0.36924
3667.0,593.821,0.36915
3668.0,593.822,0.36905
3669.0,593.813,0.36895
3670.0,593.816,0.36886
3671.0,593.82,0.36876
3672.0,593.814,0.36868
3673.0,593.817,0.36859
3674.0,593.815,0.36851
3675.0,593.814,0.36843
3676.0,593.815,0.36837
3677.0,593.816,0.3683
3678.0,593.82,0.36823
3679.0,593.815,0.36817
3680.0,593.817,0.36811
3681.0,593.818,0.36804
3682.0,593.802,0.36798
3683.0,593.815,0.36791
3684.0,593.813,0.36784
3685.0,593.807,0.36776
3686.0,593.816,0.36768
3687.0,593.814,0.36759
3688.0,593.811,0.36749
3689.0,593.815,0.3674
3690.0,593.821,0.36732
3691.0,593.812,0.36725
3692.0,593.813,0.36719
3693.0,593.812,0.36712
3694.0,593.814,0.36706
3695.0,593.813,0.367
3696.0,593.817,0.36695
3697.0,593.811,0.36688
3698.0,593.816,0.36681
3699.0,593.813,0.36673
3700.0,593.823,0.36662
3701.0,593.821,0.36653
3702.0,593.818,0.36643
3703.0,593.822,0.36634
3704.0,593.829,0.36625
3705.0,593.815,0.36617
3706.0,593.812,0.3661
3707.0,593.827,0.36603
3708.0,593.824,0.36599
3709.0,593.816,0.36595
3710.0,593.813,0.3659
3711.0,593.824,0.36586
3712.0,593.816,0.36583
3713.0,593.819,0.36579
3714.0,593.825,0.36576
3715.0,593.822,0.36572
3716.0,593.824,0.36568
3717.0,593.816,0.36563
3718.0,593.818,0.36558
3719.0,593.813,0.36552
3720.0,593.818,0.36544
3721.0,593.822,0.36536
3722.0,593.816,0.36527
3723.0,593.815,0.36519
3724.0,593.818,0.36508
3725.0,593.812,0.36498
3726.0,593.822,0.36488
3727.0,593.832,0.36479
3728.0,593.82,0.36469
3729.0,593.818,0.3646
3730.0,593.829,0.3645
3731.0,593.821,0.3644
3732.0,593.829,0.3643
3733.0,593.821,0.3642
3734.0,593.819,0.3641
3735.0,593.823,0.36401
3736.0,593.823,0.36392
3737.0,593.82,0.36383
3738.0,593.818,0.36375
3739.0,593.815,0.36367
3740.0,593.808,0.36361
3741.0,593.812,0.36354
3742.0,593.812,0.36348
3743.0,593.819,0.36342
3744.0,593.811,0.36336
3745.0,593.809,0.3633
3746.0,593.814,0.36324
3747.0,593.796,0.36318
3748.0,593.806,0.36312
3749.0,593.815,0.36306
3750.0,593.81,0.363
3751.0,593.806,0.36294
3752.0,593.812,0.36287
3753.0,593.808,0.36281
3754.0,593.818,0.36274
3755.0,593.828,0.36268
3756.0,593.825,0.36262
3757.0,593.818,0.36255
3758.0,593.814,0.36248
3759.0,593.828,0.36241
3760.0,593.819,0.36232
3761.0,593.824,0.36224
3762.0,593.813,0.36217
3763.0,593.815,0.3621
3764.0,593.811,0.36202
3765.0,593.821,0.36195
3766.0,593.815,0.36188
3767.0,593.818,0.36181
3768.0,593.82,0.36175
3769.0,593.815,0.36169
3770.0,593.814,0.36162
3771.0,593.81,0.36154
3772.0,593.816,0.36146
3773.0,593.819,0.36137
3774.0,593.814,0.36128
3775.0,593.814,0.36119
3776.0,593.821,0.36108
3777.0,593.815,0.36097
3778.0,593.823,0.36087
3779.0,593.828,0.36077
3780.0,593.803,0.36067
3781.0,593.808,0.36059
3782.0,593.81,0.36051
3783.0,593.809,0.36044
3784.0,593.813,0.3604
3785.0,593.818,0.36035
3786.0,593.817,0.36031
3787.0,593.819,0.36026
3788.0,593.81,0.36022
3789.0,593.814,0.36018
3790.0,593.818,0.36014
3791.0,593.816,0.36009
3792.0,593.809,0.36004
3793.0,593.819,0.35999
3794.0,593.811,0.35994
3795.0,593.811,0.35989
3796.0,593.812,0.35983
3797.0,593.821,0.35977
3798.0,593.821,0.35971
3799.0,593.819,0.35964
3800.0,593.817,0.35957
3801.0,593.815,0.35949
3802.0,593.825,0.35942
3803.0,593.825,0.35935
3804.0,593.814,0.35928
3805.0,593.824,0.3592
3806.0,593.807,0.35913
3807.0,593.809,0.35906
3808.0,593.817,0.35899
3809.0,593.817,0.35891
3810.0,593.819,0.35884
3811.0,593.813,0.35876
3812.0,593.812,0.35866
3813.0,593.818,0.35856
3814.0,593.814,0.35846
3815.0,593.813,0.35836
3816.0,593.817,0.35824
3817.0,593.819,0.35812
3818.0,593.814,0.35802
3819.0,593.809,0.35791
3820.0,593.813,0.35782
3821.0,593.813,0.35773
3822.0,593.806,0.35763
3823.0,593.811,0.35754
3824.0,593.816,0.35746
3825.0,593.812,0.35738
3826.0,593.81,0.35729
3827.0,593.82,0.35721
3828.0,593.824,0.35712
3829.0,593.809,0.35704
3830.0,593.811,0.35696
3831.0,593.81,0.35689
3832.0,593.812,0.35683
3833.0,593.816,0.35677
3834.0,593.812,0.35671
3835.0,593.813,0.35666
3836.0,593.817,0.35661
3837.0,593.815,0.35656
3838.0,593.817,0.3565
3839.0,593.824,0.35644
3840.0,593.813,0.35639
3841.0,593.807,0.35634
3842.0,593.815,0.35629
3843.0,593.816,0.35624
3844.0,593.815,0.35621
3845.0,593.807,0.35617
3846.0,593.81,0.35614
3847.0,593.816,0.35612
3848.0,593.812,0.35609
3849.0,593.823,0.35606
3850.0,593.815,0.35603
3851.0,593.818,0.35599
3852.0,593.811,0.35593
3853.0,593.823,0.35587
3854.0,593.818,0.3558
3855.0,593.816,0.35573
3856.0,593.811,0.35563
3857.0,593.812,0.35554
3858.0,593.806,0.35546
3859.0,593.812,0.35537
3860.0,593.805,0.35528
3861.0,593.825,0.3552
3862.0,593.821,0.35512
3863.0,593.811,0.35505
3864.0,593.815,0.35498
3865.0,593.824,0.35491
3866.0,593.819,0.35483
3867.0,593.81,0.35476
3868.0,593.815,0.35468
3869.0,593.822,0.35459
3870.0,593.821,0.35451
3871.0,593.814,0.35442
3872.0,593.823,0.35433
3873.0,593.816,0.35424
3874.0,593.806,0.35416
3875.0,593.814,0.35408
3876.0,593.81,0.354
3877.0,593.811,0.35393
3878.0,593.814,0.35386
3879.0,593.82,0.35379
3880.0,593.811,0.35374
3881.0,593.818,0.35368
3882.0,593.824,0.35362
3883.0,593.817,0.35355
3884.0,593.804,0.35348
3885.0,593.81,0.35342
3886.0,593.818,0.35336
3887.0,593.815,0.3533
3888.0,593.817,0.35323
3889.0,593.822,0.35316
3890.0,593.815,0.3531
3891.0,593.823,0.35303
3892.0,593.819,0.35297
3893.0,593.827,0.3529
3894.0,593.812,0.35283
3895.0,593.819,0.35276
3896.0,593.823,0.35269
3897.0,593.812,0.35262
3898.0,593.816,0.35255
3899.0,593.815,0.35248
3900.0,593.816,0.35241
3901.0,593.823,0.35235
3902.0,593.815,0.35229
3903.0,593.816,0.35223
3904.0,593.817,0.35219
3905.0,593.829,0.35214
3906.0,593.817,0.35209
3907.0,593.819,0.35203
3908.0,593.822,0.35197
3909.0,593.818,0.3519
3910.0,593.819,0.35183
3911.0,593.826,0.35175
3912.0,593.825,0.35164
3913.0,593.821,0.35155
3914.0,593.809,0.35146
3915.0,593.826,0.35137
3916.0,593.815,0.35129
3917.0,593.813,0.3512
3918.0,593.827,0.35112
3919.0,593.819,0.35104
3920.0,593.819,0.35098
3921.0,593.82,0.35092
3922.0,593.82,0.35087
3923.0,593.815,0.35082
3924.0,593.828,0.35079
3925.0,593.821,0.35075
3926.0,593.818,0.35072
3927.0,593.814,0.35068
3928.0,593.823,0.35064
3929.0,593.82,0.35059
3930.0,593.813,0.35054
3931.0,593.816,0.35048
3932.0,593.819,0.3504
3933.0,593.822,0.35032
3934.0,593.827,0.35024
3935.0,593.812,0.35017
3936.0,593.812,0.35008
3937.0,593.82,0.35
3938.0,593.809,0.34992
3939.0,593.813,0.34985
3940.0,593.81,0.34978
3941.0,593.818,0.34971
3942.0,593.804,0.34964
3943.0,593.811,0.34956
3944.0,593.811,0.34949
3945.0,593.819,0.34942
3946.0,593.82,0.34935
3947.0,593.813,0.34928
3948.0,593.809,0.34922
3949.0,593.817,0.34915
3950.0,593.818,0.34908
3951.0,593.822,0.34901
3952.0,593.826,0.34894
3953.0,593.819,0.34886
3954.0,593.819,0.34879
3955.0,593.819,0.34872
3956.0,593.821,0.34864
3957.0,593.823,0.34857
3958.0,593.813,0.3485
3959.0,593.823,0.34844
3960.0,593.812,0.34838
3961.0,593.813,0.34832
3962.0,593.822,0.34827
3963.0,593.825,0.34822
3964.0,593.819,0.34819
3965.0,593.813,0.34815
3966.0,593.825,0.3481
3967.0,593.814,0.34806
3968.0,593.822,0.34802
3969.0,593.818,0.34797
3970.0,593.818,0.34791
3971.0,593.822,0.34786
3972.0,593.819,0.34779
3973.0,593.828,0.34772
3974.0,593.82,0.34765
3975.0,593.823,0.34758
3976.0,593.829,0.3475
3977.0,593.829,0.34742
3978.0,593.826,0.34734
3979.0,593.823,0.34726
3980.0,593.815,0.34717
3981.0,593.816,0.34709
3982.0,593.821,0.34702
3983.0,593.809,0.34695
3984.0,593.818,0.3469
3985.0,593.818,0.34685
3986.0,593.813,0.34681
3987.0,593.826,0.34676
3988.0,593.817,0.34674
3989.0,593.825,0.3467
3990.0,593.817,0.34666
3991.0,593.824,0.34662
3992.0,593.828,0.34657
3993.0,593.83,0.34652
3994.0,593.829,0.34647
3995.0,593.824,0.34641
3996.0,593.819,0.34635
3997.0,593.826,0.3463
3998.0,593.827,0.34624
3999.0,593.824,0.34618
4000.0,593.827,0.34613
4001.0,593.832,0.34608
4002.0,593.833,0.34604
4003.0,593.833,0.346
4004.0,593.824,0.34596
4005.0,593.822,0.34593
4006.0,593.821,0.34589
4007.0,593.827,0.34585
4008.0,593.829,0.3458
4009.0,593.819,0.34576
4010.0,593.808,0.3457
4011.0,593.821,0.34564
4012.0,593.825,0.34556
4013.0,593.817,0.34547
4014.0,593.819,0.34538
4015.0,593.829,0.34528
4016.0,593.827,0.34516
4017.0,593.829,0.34506
4018.0,593.821,0.34496
4019.0,593.823,0.34487
4020.0,593.823,0.3448
4021.0,593.826,0.34472
4022.0,593.819,0.34465
4023.0,593.822,0.34458
4024.0,593.821,0.34452
4025.0,593.823,0.34444
4026.0,593.824,0.34437
4027.0,593.825,0.3443
4028.0,593.83,0.34422
4029.0,593.82,0.34415
4030.0,593.827,0.34409
4031.0,593.829,0.34403
4032.0,593.818,0.344
4033.0,593.823,0.34396
4034.0,593.819,0.34393
4035.0,593.823,0.3439
4036.0,593.826,0.34389
4037.0,593.82,0.34387
4038.0,593.822,0.34384
4039.0,593.826,0.34382
4040.0,593.822,0.34378
4041.0,593.835,0.34374
4042.0,593.828,0.34369
4043.0,593.832,0.34364
4044.0,593.827,0.34356
4045.0,593.824,0.34349
4046.0,593.827,0.34343
4047.0,593.829,0.34337
4048.0,593.825,0.34331
4049.0,593.828,0.34325
4050.0,593.828,0.3432
4051.0,593.831,0.34315
4052.0,593.83,0.3431
4053.0,593.826,0.34305
4054.0,593.828,0.34298
4055.0,593.829,0.34292
4056.0,593.828,0.34283
4057.0,593.83,0.34275
4058.0,593.819,0.34267
4059.0,593.826,0.34259
4060.0,593.828,0.34251
4061.0,593.823,0.34243
4062.0,593.83,0.34235
4063.0,593.827,0.34227
4064.0,593.825,0.34219
4065.0,593.821,0.34211
4066.0,593.827,0.34201
4067.0,593.822,0.34192
4068.0,593.823,0.3418
4069.0,593.827,0.3417
4070.0,593.828,0.3416
4071.0,593.819,0.3415
4072.0,593.834,0.34142
4073.0,593.825,0.34134
4074.0,593.825,0.34127
4075.0,593.823,0.3412
4076.0,593.835,0.34116
4077.0,593.83,0.34111
4078.0,593.825,0.34106
4079.0,593.826,0.34101
4080.0,593.815,0.34096
4081.0,593.824,0.3409
4082.0,593.82,0.34084
4083.0,593.818,0.34079
4084.0,593.832,0.34072
4085.0,593.831,0.34067
4086.0,593.831,0.34061
4087.0,593.823,0.34056
4088.0,593.829,0.34052
4089.0,593.825,0.34047
4090.0,593.822,0.34043
4091.0,593.826,0.34038
4092.0,593.83,0.34034
4093.0,593.826,0.3403
4094.0,593.824,0.34026
4095.0,593.827,0.34022
4096.0,593.834,0.34018
4097.0,593.832,0.34013
4098.0,593.826,0.34008
4099.0,593.831,0.34002
4100.0,593.823,0.33995
4101.0,593.815,0.33988
4102.0,593.823,0.33982
4103.0,593.816,0.33975
4104.0,593.819,0.33968
4105.0,593.824,0.33961
4106.0,593.821,0.33953
4107.0,593.825,0.33946
4108.0,593.824,0.33938
4109.0,593.82,0.33931
4110.0,593.818,0.33924
4111.0,593.818,0.33917
4112.0,593.819,0.3391
4113.0,593.826,0.33904
4114.0,593.824,0.33897
4115.0,593.825,0.3389
4116.0,593.824,0.33882
4117.0,593.82,0.33875
4118.0,593.807,0.33867
4119.0,593.825,0.3386
4120.0,593.829,0.33852
4121.0,593.826,0.33844
4122.0,593.829,0.33836
4123.0,593.824,0.33828
4124.0,593.819,0.33822
4125.0,593.826,0.33815
4126.0,593.826,0.33809
4127.0,593.832,0.33803
4128.0,593.831,0.33799
4129.0,593.821,0.33795
4130.0,593.823,0.3379
4131.0,593.837,0.33786
4132.0,593.823,0.33783
4133.0,593.83,0.3378
4134.0,593.833,0.33776
4135.0,593.826,0.33772
4136.0,593.825,0.33768
4137.0,593.824,0.33764
