Repository: MaCFP/matl-db

### Experimental Conditions: TGA/DSC
A Mettler Toledo TGA/DSC3+ was used to simultaneously conduct Thermogravimetric Analysis (TGA) and Differential Scanning Calorimetry (DSC) experiments. 

* Non-isothermal STA experiments
  - Heating Rates: 5, 10, 20, 30, 40, 50 K/min
  - Temperature program
    - Initial Temperature: 304 K
    - Initial Isotherm: 1200 s (hold at 304 K for 1200 s)  
    - Maximum Temperature: 1074 K
    - Final Isotherm: 300 s (hold 1074 K for 300 s)
* Isothermal STA experiments at 593 K
  - Temperature program
      - Initial Temperature: 304 K
      - Initial Isotherm: 1200 s (hold at 304 K for 1200 s)  
      - Maximum Temperature: 593 K (hold at 593 K for 6 hours)

File: Wood/Calibration_Data/TUBS/TUBS_Wood_TGA_N2_593Kiso_R3.csv (part 2 of 6)
Time (s),Temperature (K),Mass (mg)
1890.0,593.72,0.58649
1891.0,593.72,0.58623
1892.0,593.72,0.58598
1893.0,593.72,0.58572
1894.0,593.72,0.58546
1895.0,593.73,0.5852
1896.0,593.73,0.58493
1897.0,593.73,0.58467
1898.0,593.73,0.5844
1899.0,593.73,0.58414
1900.0,593.73,0.58387
1901.0,593.74,0.58361
1902.0,593.73,0.58336
1903.0,593.73,0.5831
1904.0,593.74,0.58286
1905.0,593.73,0.58262
1906.0,593.73,0.58238
1907.0,593.74,0.58213
1908.0,593.74,0.5819
1909.0,593.74,0.58165
1910.0,593.74,0.58141
1911.0,593.73,0.58116
1912.0,593.73,0.5809
1913.0,593.74,0.58064
1914.0,593.74,0.58038
1915.0,593.74,0.58012
1916.0,593.75,0.57984
1917.0,593.76,0.57958
1918.0,593.75,0.57932
1919.0,593.76,0.57906
1920.0,593.74,0.57883
1921.0,593.74,0.5786
1922.0,593.75,0.57838
1923.0,593.74,0.57816
1924.0,593.74,0.57797
1925.0,593.74,0.57778
1926.0,593.75,0.57757
1927.0,593.75,0.57736
1928.0,593.75,0.57714
1929.0,593.75,0.5769
1930.0,593.75,0.57665
1931.0,593.75,0.5764
1932.0,593.75,0.57609
1933.0,593.75,0.57581
1934.0,593.75,0.57552
1935.0,593.75,0.57524
1936.0,593.75,0.57496
1937.0,593.75,0.5747
1938.0,593.75,0.57444
1939.0,593.75,0.57419
1940.0,593.75,0.57397
1941.0,593.75,0.57374
1942.0,593.75,0.5735
1943.0,593.75,0.57327
1944.0,593.74,0.57303
1945.0,593.74,0.5728
1946.0,593.75,0.57256
1947.0,593.74,0.57233
1948.0,593.74,0.5721
1949.0,593.75,0.57188
1950.0,593.75,0.57166
1951.0,593.74,0.57144
1952.0,593.76,0.57124
1953.0,593.75,0.57102
1954.0,593.75,0.57081
1955.0,593.74,0.57059
1956.0,593.75,0.57037
1957.0,593.75,0.57014
1958.0,593.75,0.56992
1959.0,593.76,0.5697
1960.0,593.75,0.56947
1961.0,593.76,0.56925
1962.0,593.75,0.56903
1963.0,593.76,0.56881
1964.0,593.75,0.56859
1965.0,593.75,0.56836
1966.0,593.74,0.56814
1967.0,593.75,0.56791
1968.0,593.75,0.56768
1969.0,593.75,0.56746
1970.0,593.75,0.56723
1971.0,593.75,0.567
1972.0,593.75,0.56678
1973.0,593.76,0.56655
1974.0,593.75,0.56632
1975.0,593.75,0.56609
1976.0,593.74,0.56585
1977.0,593.75,0.56562
1978.0,593.76,0.56538
1979.0,593.75,0.56515
1980.0,593.76,0.56491
1981.0,593.76,0.56468
1982.0,593.75,0.56444
1983.0,593.75,0.56421
1984.0,593.76,0.56398
1985.0,593.75,0.56375
1986.0,593.76,0.56353
1987.0,593.76,0.5633
1988.0,593.76,0.56308
1989.0,593.76,0.56285
1990.0,593.76,0.56263
1991.0,593.76,0.5624
1992.0,593.76,0.56218
1993.0,593.77,0.56195
1994.0,593.75,0.56172
1995.0,593.76,0.56149
1996.0,593.76,0.56126
1997.0,593.75,0.56103
1998.0,593.76,0.56081
1999.0,593.77,0.56059
2000.0,593.76,0.56037
2001.0,593.76,0.56016
2002.0,593.76,0.55995
2003.0,593.76,0.55975
2004.0,593.75,0.55955
2005.0,593.76,0.55935
2006.0,593.76,0.55915
2007.0,593.75,0.55894
2008.0,593.76,0.55875
2009.0,593.76,0.55854
2010.0,593.76,0.55834
2011.0,593.75,0.55813
2012.0,593.75,0.55792
2013.0,593.76,0.55771
2014.0,593.76,0.5575
2015.0,593.76,0.55728
2016.0,593.76,0.55707
2017.0,593.76,0.55686
2018.0,593.76,0.55665
2019.0,593.76,0.55645
2020.0,593.76,0.55624
2021.0,593.76,0.55603
2022.0,593.77,0.55582
2023.0,593.76,0.55561
2024.0,593.76,0.55539
2025.0,593.76,0.55517
2026.0,593.76,0.55494
2027.0,593.76,0.55471
2028.0,593.76,0.55447
2029.0,593.76,0.55424
2030.0,593.75,0.554
2031.0,593.76,0.55377
2032.0,593.75,0.55353
2033.0,593.75,0.55331
2034.0,593.76,0.55308
2035.0,593.76,0.55287
2036.0,593.74,0.55267
2037.0,593.75,0.55248
2038.0,593.75,0.55229
2039.0,593.75,0.5521
2040.0,593.76,0.55193
2041.0,593.76,0.55176
2042.0,593.75,0.55159
2043.0,593.75,0.55142
2044.0,593.76,0.55126
2045.0,593.76,0.5511
2046.0,593.76,0.55094
2047.0,593.76,0.55077
2048.0,593.76,0.55061
2049.0,593.76,0.55044
2050.0,593.76,0.55026
2051.0,593.76,0.55008
2052.0,593.76,0.54988
2053.0,593.76,0.54968
2054.0,593.77,0.54948
2055.0,593.76,0.54929
2056.0,593.76,0.54908
2057.0,593.76,0.54887
2058.0,593.76,0.54866
2059.0,593.76,0.54846
2060.0,593.75,0.54825
2061.0,593.76,0.54804
2062.0,593.76,0.54784
2063.0,593.76,0.54764
2064.0,593.76,0.54743
2065.0,593.75,0.54722
2066.0,593.76,0.547
2067.0,593.76,0.54678
2068.0,593.76,0.54656
2069.0,593.76,0.54634
2070.0,593.76,0.54612
2071.0,593.76,0.54591
2072.0,593.76,0.54569
2073.0,593.75,0.54548
2074.0,593.77,0.54527
2075.0,593.75,0.54506
2076.0,593.76,0.54485
2077.0,593.76,0.54465
2078.0,593.76,0.54445
2079.0,593.76,0.54424
2080.0,593.77,0.54405
2081.0,593.77,0.54386
2082.0,593.76,0.54366
2083.0,593.75,0.54348
2084.0,593.76,0.54329
2085.0,593.76,0.54311
2086.0,593.77,0.54292
2087.0,593.78,0.54274
2088.0,593.76,0.54255
2089.0,593.76,0.54237
2090.0,593.76,0.54219
2091.0,593.76,0.54202
2092.0,593.76,0.54185
2093.0,593.77,0.54168
2094.0,593.77,0.54151
2095.0,593.77,0.54134
2096.0,593.77,0.54118
2097.0,593.77,0.54102
2098.0,593.76,0.54086
2099.0,593.77,0.54069
2100.0,593.77,0.54052
2101.0,593.76,0.54034
2102.0,593.76,0.54016
2103.0,593.76,0.53997
2104.0,593.77,0.53975
2105.0,593.76,0.53954
2106.0,593.77,0.53933
2107.0,593.77,0.53911
2108.0,593.76,0.53888
2109.0,593.76,0.53866
2110.0,593.78,0.53846
2111.0,593.77,0.53825
2112.0,593.78,0.53805
2113.0,593.77,0.53787
2114.0,593.76,0.53768
2115.0,593.76,0.53749
2116.0,593.76,0.53733
2117.0,593.77,0.53716
2118.0,593.77,0.53699
2119.0,593.76,0.53681
2120.0,593.76,0.53663
2121.0,593.76,0.53645
2122.0,593.76,0.53626
2123.0,593.77,0.53607
2124.0,593.76,0.53586
2125.0,593.77,0.53566
2126.0,593.76,0.53547
2127.0,593.76,0.53527
2128.0,593.77,0.53508
2129.0,593.77,0.53489
2130.0,593.77,0.5347
2131.0,593.77,0.53451
2132.0,593.76,0.53434
2133.0,593.77,0.53416
2134.0,593.76,0.53399
2135.0,593.76,0.53382
2136.0,593.76,0.53366
2137.0,593.75,0.5335
2138.0,593.77,0.53333
2139.0,593.77,0.53317
2140.0,593.77,0.533
2141.0,593.76,0.53282
2142.0,593.76,0.53264
2143.0,593.76,0.53246
2144.0,593.77,0.53225
2145.0,593.77,0.53205
2146.0,593.76,0.53185
2147.0,593.77,0.53165
2148.0,593.77,0.53144
2149.0,593.77,0.53124
2150.0,593.76,0.53104
2151.0,593.77,0.53085
2152.0,593.77,0.53068
2153.0,593.76,0.5305
2154.0,593.76,0.53032
2155.0,593.76,0.53014
2156.0,593.76,0.52996
2157.0,593.76,0.52978
2158.0,593.75,0.5296
2159.0,593.75,0.52942
2160.0,593.75,0.52924
2161.0,593.76,0.52906
2162.0,593.75,0.52888
2163.0,593.75,0.5287
2164.0,593.77,0.52852
2165.0,593.76,0.52835
2166.0,593.76,0.52817
2167.0,593.75,0.528
2168.0,593.76,0.52784
2169.0,593.76,0.52767
2170.0,593.76,0.52751
2171.0,593.76,0.52734
2172.0,593.75,0.52719
2173.0,593.77,0.52703
2174.0,593.76,0.52687
2175.0,593.76,0.52672
2176.0,593.76,0.52657
2177.0,593.76,0.52642
2178.0,593.76,0.52627
2179.0,593.77,0.52612
2180.0,593.76,0.52598
2181.0,593.76,0.52583
2182.0,593.76,0.52567
2183.0,593.77,0.52551
2184.0,593.76,0.52532
2185.0,593.76,0.52514
2186.0,593.76,0.52495
2187.0,593.76,0.52476
2188.0,593.76,0.52455
2189.0,593.76,0.52434
2190.0,593.76,0.52415
2191.0,593.77,0.52395
2192.0,593.76,0.52377
2193.0,593.77,0.52359
2194.0,593.77,0.5234
2195.0,593.76,0.52323
2196.0,593.76,0.52306
2197.0,593.78,0.52289
2198.0,593.77,0.52271
2199.0,593.77,0.52254
2200.0,593.78,0.52237
2201.0,593.77,0.5222
2202.0,593.76,0.52203
2203.0,593.76,0.52186
2204.0,593.77,0.52169
2205.0,593.77,0.52151
2206.0,593.77,0.52133
2207.0,593.76,0.52115
2208.0,593.76,0.52095
2209.0,593.76,0.52076
2210.0,593.76,0.52057
2211.0,593.76,0.52038
2212.0,593.76,0.5202
2213.0,593.76,0.52002
2214.0,593.77,0.51986
2215.0,593.76,0.51971
2216.0,593.76,0.51958
2217.0,593.76,0.51945
2218.0,593.77,0.51931
2219.0,593.77,0.51918
2220.0,593.76,0.51905
2221.0,593.77,0.51891
2222.0,593.77,0.51877
2223.0,593.76,0.51863
2224.0,593.76,0.51847
2225.0,593.76,0.51831
2226.0,593.76,0.51815
2227.0,593.77,0.51798
2228.0,593.76,0.5178
2229.0,593.77,0.51762
2230.0,593.76,0.51744
2231.0,593.76,0.51726
2232.0,593.76,0.51707
2233.0,593.75,0.51689
2234.0,593.76,0.51672
2235.0,593.77,0.51656
2236.0,593.77,0.51641
2237.0,593.77,0.51626
2238.0,593.77,0.51611
2239.0,593.76,0.51597
2240.0,593.77,0.51583
2241.0,593.77,0.51568
2242.0,593.76,0.51552
2243.0,593.76,0.51536
2244.0,593.76,0.51519
2245.0,593.76,0.51502
2246.0,593.76,0.51485
2247.0,593.76,0.51468
2248.0,593.76,0.51451
2249.0,593.76,0.51434
2250.0,593.76,0.51417
2251.0,593.77,0.51401
2252.0,593.76,0.51384
2253.0,593.76,0.51367
2254.0,593.76,0.5135
2255.0,593.76,0.51332
2256.0,593.76,0.51314
2257.0,593.76,0.51296
2258.0,593.77,0.51278
2259.0,593.77,0.5126
2260.0,593.76,0.51242
2261.0,593.77,0.51225
2262.0,593.77,0.51208
2263.0,593.76,0.51192
2264.0,593.77,0.51177
2265.0,593.77,0.51162
2266.0,593.77,0.51146
2267.0,593.76,0.51131
2268.0,593.76,0.51117
2269.0,593.77,0.51102
2270.0,593.77,0.51088
2271.0,593.76,0.51074
2272.0,593.76,0.5106
2273.0,593.76,0.51046
2274.0,593.76,0.51033
2275.0,593.76,0.51019
2276.0,593.77,0.51006
2277.0,593.76,0.50993
2278.0,593.76,0.50979
2279.0,593.75,0.50964
2280.0,593.76,0.50949
2281.0,593.76,0.50933
2282.0,593.77,0.50917
2283.0,593.76,0.50901
2284.0,593.77,0.50884
2285.0,593.76,0.50868
2286.0,593.77,0.50853
2287.0,593.77,0.50838
2288.0,593.76,0.50824
2289.0,593.76,0.50809
2290.0,593.76,0.50795
2291.0,593.75,0.5078
2292.0,593.76,0.50764
2293.0,593.76,0.50749
2294.0,593.76,0.50732
2295.0,593.76,0.50716
2296.0,593.77,0.50697
2297.0,593.77,0.50679
2298.0,593.77,0.50662
2299.0,593.78,0.50644
2300.0,593.77,0.50625
2301.0,593.78,0.50607
2302.0,593.77,0.5059
2303.0,593.76,0.50573
2304.0,593.76,0.50557
2305.0,593.77,0.50542
2306.0,593.77,0.50527
2307.0,593.77,0.50513
2308.0,593.77,0.50501
2309.0,593.77,0.50488
2310.0,593.77,0.50474
2311.0,593.77,0.50461
2312.0,593.76,0.50449
2313.0,593.77,0.50435
2314.0,593.77,0.50422
2315.0,593.77,0.50408
2316.0,593.77,0.50393
2317.0,593.78,0.50378
2318.0,593.77,0.50363
2319.0,593.77,0.50348
2320.0,593.78,0.50332
2321.0,593.78,0.50316
2322.0,593.78,0.50301
2323.0,593.78,0.50285
2324.0,593.77,0.5027
2325.0,593.76,0.50254
2326.0,593.76,0.50238
2327.0,593.77,0.50222
2328.0,593.77,0.50206
2329.0,593.77,0.50189
2330.0,593.77,0.50172
2331.0,593.77,0.50155
2332.0,593.77,0.50137
2333.0,593.77,0.50119
2334.0,593.78,0.50102
2335.0,593.77,0.50085
2336.0,593.78,0.5007
2337.0,593.77,0.50055
2338.0,593.77,0.50041
2339.0,593.76,0.50028
2340.0,593.77,0.50018
2341.0,593.78,0.50007
2342.0,593.77,0.49995
2343.0,593.78,0.49983
2344.0,593.77,0.4997
2345.0,593.78,0.49956
2346.0,593.78,0.49942
2347.0,593.78,0.49927
2348.0,593.77,0.49911
2349.0,593.77,0.49897
2350.0,593.77,0.49883
2351.0,593.76,0.49869
2352.0,593.78,0.49858
2353.0,593.77,0.49845
2354.0,593.77,0.49832
2355.0,593.76,0.49818
2356.0,593.76,0.49804
2357.0,593.76,0.4979
2358.0,593.76,0.49775
2359.0,593.77,0.4976
2360.0,593.77,0.49743
2361.0,593.76,0.49727
2362.0,593.77,0.49712
2363.0,593.77,0.49696
2364.0,593.77,0.4968
2365.0,593.77,0.49665
2366.0,593.77,0.49649
2367.0,593.77,0.49634
2368.0,593.76,0.49618
2369.0,593.76,0.49602
2370.0,593.76,0.49586
2371.0,593.77,0.4957
2372.0,593.77,0.49554
2373.0,593.77,0.49538
2374.0,593.77,0.49522
2375.0,593.77,0.49507
2376.0,593.76,0.49491
2377.0,593.76,0.49476
2378.0,593.77,0.4946
2379.0,593.77,0.49445
2380.0,593.77,0.4943
2381.0,593.77,0.49415
2382.0,593.77,0.494
2383.0,593.76,0.49385
2384.0,593.76,0.49372
2385.0,593.75,0.49358
2386.0,593.76,0.49345
2387.0,593.76,0.49332
2388.0,593.77,0.49321
2389.0,593.77,0.49309
2390.0,593.76,0.49297
2391.0,593.77,0.49285
2392.0,593.76,0.49273
2393.0,593.76,0.49261
2394.0,593.76,0.49249
2395.0,593.77,0.49237
2396.0,593.77,0.49225
2397.0,593.76,0.49212
2398.0,593.76,0.49199
2399.0,593.76,0.49186
2400.0,593.77,0.49171
2401.0,593.76,0.49156
2402.0,593.77,0.4914
2403.0,593.77,0.49124
2404.0,593.76,0.49106
2405.0,593.76,0.4909
2406.0,593.77,0.49074
2407.0,593.77,0.49058
2408.0,593.76,0.49043
2409.0,593.76,0.49029
2410.0,593.77,0.49016
2411.0,593.76,0.49002
2412.0,593.77,0.48992
2413.0,593.77,0.48979
2414.0,593.77,0.48967
2415.0,593.76,0.48954
2416.0,593.78,0.4894
2417.0,593.76,0.48926
2418.0,593.78,0.48911
2419.0,593.76,0.48895
2420.0,593.77,0.48878
2421.0,593.76,0.48862
2422.0,593.77,0.48846
2423.0,593.77,0.48829
2424.0,593.77,0.48814
2425.0,593.77,0.48799
2426.0,593.77,0.48786
2427.0,593.76,0.48772
2428.0,593.76,0.48762
2429.0,593.76,0.48751
2430.0,593.76,0.48739
2431.0,593.76,0.48727
2432.0,593.76,0.48715
2433.0,593.76,0.48701
2434.0,593.76,0.48687
2435.0,593.76,0.48672
2436.0,593.76,0.48654
2437.0,593.76,0.48637
2438.0,593.76,0.4862
2439.0,593.76,0.48602
2440.0,593.76,0.48584
2441.0,593.76,0.48567
2442.0,593.76,0.4855
2443.0,593.76,0.48533
2444.0,593.76,0.48518
2445.0,593.75,0.48503
2446.0,593.77,0.48489
2447.0,593.76,0.48476
2448.0,593.77,0.48466
2449.0,593.77,0.48456
2450.0,593.76,0.48447
2451.0,593.76,0.48438
2452.0,593.77,0.4843
2453.0,593.76,0.4842
2454.0,593.76,0.48409
2455.0,593.77,0.48398
2456.0,593.77,0.48382
2457.0,593.77,0.48368
2458.0,593.77,0.48354
2459.0,593.75,0.4834
2460.0,593.76,0.48325
2461.0,593.75,0.48311
2462.0,593.76,0.48297
2463.0,593.76,0.48282
2464.0,593.75,0.48269
2465.0,593.77,0.48254
2466.0,593.77,0.4824
2467.0,593.76,0.48225
2468.0,593.76,0.4821
2469.0,593.76,0.48196
2470.0,593.76,0.48182
2471.0,593.76,0.48168
2472.0,593.76,0.48155
2473.0,593.76,0.48142
2474.0,593.76,0.4813
2475.0,593.76,0.48117
2476.0,593.76,0.48105
2477.0,593.76,0.48093
2478.0,593.76,0.4808
2479.0,593.77,0.48068
2480.0,593.76,0.48056
2481.0,593.76,0.48044
2482.0,593.76,0.48031
2483.0,593.77,0.48019
2484.0,593.77,0.48006
2485.0,593.76,0.47994
2486.0,593.76,0.47981
2487.0,593.76,0.47968
2488.0,593.75,0.47954
2489.0,593.76,0.4794
2490.0,593.75,0.47925
2491.0,593.76,0.47911
2492.0,593.76,0.47896
2493.0,593.75,0.47881
2494.0,593.77,0.47866
2495.0,593.77,0.47852
2496.0,593.77,0.47838
2497.0,593.76,0.47825
2498.0,593.75,0.47812
2499.0,593.76,0.478
2500.0,593.76,0.47789
2501.0,593.76,0.47777
2502.0,593.76,0.47765
2503.0,593.76,0.47753
2504.0,593.77,0.47741
2505.0,593.76,0.47728
2506.0,593.76,0.47715
2507.0,593.77,0.47702
2508.0,593.76,0.47687
2509.0,593.76,0.47673
2510.0,593.76,0.47659
2511.0,593.75,0.47644
2512.0,593.75,0.47629
2513.0,593.76,0.47614
2514.0,593.76,0.47598
2515.0,593.75,0.47583
2516.0,593.76,0.47567
2517.0,593.76,0.47552
2518.0,593.76,0.47536
2519.0,593.76,0.47521
2520.0,593.76,0.47507
2521.0,593.77,0.47494
2522.0,593.76,0.47481
2523.0,593.76,0.4747
2524.0,593.76,0.47462
2525.0,593.76,0.47452
2526.0,593.76,0.47443
2527.0,593.76,0.47434
2528.0,593.77,0.47425
2529.0,593.76,0.47413
2530.0,593.76,0.47401
2531.0,593.76,0.47387
2532.0,593.76,0.47369
2533.0,593.75,0.47352
2534.0,593.77,0.47335
2535.0,593.77,0.47318
2536.0,593.76,0.473
2537.0,593.76,0.47284
2538.0,593.76,0.47268
2539.0,593.76,0.47253
2540.0,593.76,0.4724
2541.0,593.76,0.47227
2542.0,593.77,0.47214
2543.0,593.76,0.47202
2544.0,593.76,0.47191
2545.0,593.76,0.47179
2546.0,593.76,0.47167
2547.0,593.77,0.47155
2548.0,593.77,0.47142
2549.0,593.77,0.47129
2550.0,593.76,0.47116
2551.0,593.76,0.47102
2552.0,593.76,0.47088
2553.0,593.76,0.47074
2554.0,593.76,0.4706
2555.0,593.76,0.47046
2556.0,593.77,0.47033
2557.0,593.76,0.4702
2558.0,593.76,0.47007
2559.0,593.75,0.46995
2560.0,593.77,0.46984
2561.0,593.77,0.46972
2562.0,593.77,0.4696
2563.0,593.76,0.46949
2564.0,593.76,0.46937
2565.0,593.77,0.46925
2566.0,593.76,0.46912
2567.0,593.77,0.46899
2568.0,593.76,0.46886
2569.0,593.75,0.46872
2570.0,593.76,0.46859
2571.0,593.76,0.46846
2572.0,593.77,0.46834
2573.0,593.77,0.46822
2574.0,593.77,0.4681
2575.0,593.76,0.46798
2576.0,593.76,0.46786
2577.0,593.77,0.46775
2578.0,593.76,0.46764
2579.0,593.75,0.46753
2580.0,593.76,0.46743
2581.0,593.76,0.46732
2582.0,593.76,0.46722
2583.0,593.76,0.46711
2584.0,593.77,0.46701
2585.0,593.76,0.4669
2586.0,593.76,0.46679
2587.0,593.76,0.46668
2588.0,593.76,0.46655
2589.0,593.76,0.46643
2590.0,593.76,0.46631
2591.0,593.76,0.46618
2592.0,593.74,0.46604
2593.0,593.76,0.4659
2594.0,593.76,0.46576
2595.0,593.77,0.46563
2596.0,593.77,0.46549
2597.0,593.76,0.46536
2598.0,593.77,0.46523
2599.0,593.76,0.4651
2600.0,593.76,0.46499
2601.0,593.76,0.46488
2602.0,593.76,0.46476
2603.0,593.76,0.46465
2604.0,593.76,0.46454
2605.0,593.76,0.46443
2606.0,593.76,0.46432
2607.0,593.77,0.4642
2608.0,593.77,0.46408
2609.0,593.76,0.46396
2610.0,593.76,0.46383
2611.0,593.77,0.4637
2612.0,593.77,0.46356
2613.0,593.77,0.46343
2614.0,593.77,0.4633
2615.0,593.76,0.46317
2616.0,593.77,0.46304
2617.0,593.76,0.46292
2618.0,593.76,0.46279
2619.0,593.76,0.46267
2620.0,593.76,0.46255
2621.0,593.76,0.46242
2622.0,593.76,0.46228
2623.0,593.75,0.46215
2624.0,593.76,0.462
2625.0,593.76,0.46185
2626.0,593.76,0.46171
2627.0,593.76,0.46156
2628.0,593.75,0.46141
2629.0,593.76,0.46126
2630.0,593.77,0.46112
2631.0,593.76,0.46098
2632.0,593.76,0.46086
2633.0,593.77,0.46073
2634.0,593.76,0.4606
2635.0,593.76,0.46048
2636.0,593.77,0.46038
2637.0,593.76,0.46028
2638.0,593.77,0.46017
2639.0,593.77,0.46007
2640.0,593.77,0.45998
2641.0,593.77,0.45989
2642.0,593.75,0.4598
2643.0,593.76,0.4597
2644.0,593.76,0.4596
2645.0,593.76,0.45951
2646.0,593.76,0.45941
2647.0,593.76,0.4593
2648.0,593.76,0.45919
2649.0,593.77,0.45907
2650.0,593.77,0.45894
2651.0,593.77,0.45881
2652.0,593.77,0.45866
2653.0,593.76,0.45851
2654.0,593.76,0.45836
2655.0,593.76,0.45822
2656.0,593.77,0.45808
2657.0,593.76,0.45794
2658.0,593.76,0.45782
2659.0,593.76,0.45769
2660.0,593.76,0.45759
2661.0,593.76,0.45748
2662.0,593.76,0.45737
2663.0,593.76,0.45725
2664.0,593.77,0.45714
2665.0,593.76,0.45703
2666.0,593.77,0.45691
2667.0,593.76,0.4568
2668.0,593.75,0.45668
2669.0,593.76,0.45656
2670.0,593.77,0.45645
2671.0,593.76,0.45634
2672.0,593.76,0.45624
2673.0,593.77,0.45613
2674.0,593.77,0.45603
2675.0,593.76,0.45592
2676.0,593.76,0.45581
2677.0,593.76,0.45569
2678.0,593.76,0.45558
2679.0,593.76,0.45546
2680.0,593.76,0.45532
2681.0,593.76,0.45518
2682.0,593.75,0.45503
2683.0,593.76,0.45487
2684.0,593.76,0.45469
2685.0,593.76,0.45452
2686.0,593.77,0.45436
2687.0,593.76,0.45421
2688.0,593.76,0.45406
2689.0,593.76,0.45392
2690.0,593.76,0.4538
2691.0,593.75,0.45368
2692.0,593.77,0.45359
2693.0,593.76,0.4535
2694.0,593.76,0.4534
2695.0,593.76,0.45331
2696.0,593.75,0.45324
2697.0,593.76,0.45316
2698.0,593.75,0.45307
2699.0,593.77,0.45298
2700.0,593.76,0.45289
2701.0,593.76,0.45279
2702.0,593.76,0.45269
2703.0,593.77,0.45259
2704.0,593.77,0.45246
2705.0,593.76,0.45235
2706.0,593.75,0.45224
2707.0,593.76,0.45213
2708.0,593.76,0.45202
2709.0,593.76,0.45191
2710.0,593.76,0.45179
2711.0,593.76,0.45168
2712.0,593.75,0.45156
2713.0,593.76,0.45143
2714.0,593.76,0.45131
2715.0,593.76,0.45118
2716.0,593.76,0.45106
2717.0,593.76,0.45094
2718.0,593.75,0.45082
2719.0,593.76,0.45071
2720.0,593.76,0.45061
2721.0,593.76,0.45051
2722.0,593.76,0.45041
2723.0,593.76,0.45031
2724.0,593.77,0.45021
2725.0,593.77,0.45011
2726.0,593.76,0.45001
2727.0,593.76,0.44991
2728.0,593.75,0.44981
2729.0,593.76,0.44971
2730.0,593.76,0.4496
2731.0,593.77,0.44948
2732.0,593.76,0.44935
2733.0,593.76,0.44922
2734.0,593.76,0.44908
2735.0,593.77,0.44895
2736.0,593.76,0.4488
2737.0,593.76,0.44866
2738.0,593.76,0.44853
2739.0,593.76,0.4484
2740.0,593.76,0.44827
2741.0,593.76,0.44814
2742.0,593.76,0.44802
2743.0,593.76,0.44789
2744.0,593.76,0.44777
2745.0,593.76,0.44765
2746.0,593.76,0.44752
2747.0,593.76,0.4474
2748.0,593.76,0.44729
2749.0,593.76,0.44718
2750.0,593.76,0.44706
2751.0,593.76,0.44695
2752.0,593.76,0.44684
2753.0,593.77,0.44674
2754.0,593.76,0.44663
2755.0,593.77,0.44652
2756.0,593.77,0.44642
2757.0,593.75,0.44631
2758.0,593.77,0.4462
2759.0,593.77,0.44608
2760.0,593.76,0.44595
2761.0,593.76,0.44583
2762.0,593.77,0.4457
2763.0,593.77,0.44558
2764.0,593.76,0.44546
2765.0,593.76,0.44534
2766.0,593.76,0.44523
2767.0,593.77,0.44512
2768.0,593.76,0.44502
2769.0,593.76,0.44492
2770.0,593.77,0.44481
2771.0,593.76,0.4447
2772.0,593.77,0.4446
2773.0,593.77,0.44449
2774.0,593.76,0.44438
2775.0,593.76,0.44427
2776.0,593.76,0.44415
2777.0,593.76,0.44404
2778.0,593.76,0.44392
2779.0,593.76,0.44381
2780.0,593.76,0.44368
2781.0,593.76,0.44356
2782.0,593.77,0.44345
2783.0,593.77,0.44333
2784.0,593.76,0.44321
2785.0,593.77,0.4431
2786.0,593.76,0.44298
2787.0,593.75,0.44287
2788.0,593.76,0.44276
2789.0,593.75,0.44264
2790.0,593.75,0.44252
2791.0,593.76,0.44241
2792.0,593.76,0.44228
2793.0,593.76,0.44216
2794.0,593.76,0.44203
2795.0,593.76,0.44191
2796.0,593.76,0.44178
2797.0,593.76,0.44165
2798.0,593.76,0.44153
2799.0,593.76,0.4414
2800.0,593.77,0.44129
2801.0,593.76,0.44117
2802.0,593.76,0.44106
2803.0,593.78,0.44095
2804.0,593.76,0.44085
2805.0,593.77,0.44075
2806.0,593.77,0.44064
2807.0,593.76,0.44054
2808.0,593.77,0.44044
2809.0,593.76,0.44033
2810.0,593.76,0.44023
2811.0,593.77,0.44012
2812.0,593.76,0.44
2813.0,593.77,0.43989
2814.0,593.76,0.43978
2815.0,593.76,0.43967
2816.0,593.77,0.43956
2817.0,593.77,0.43946
2818.0,593.77,0.43935
2819.0,593.77,0.43924
2820.0,593.77,0.43914
2821.0,593.77,0.43903
2822.0,593.76,0.43892
2823.0,593.76,0.4388
2824.0,593.77,0.43868
2825.0,593.77,0.43855
2826.0,593.76,0.43843
2827.0,593.77,0.4383
2828.0,593.78,0.43817
2829.0,593.77,0.43804
2830.0,593.77,0.4379
2831.0,593.77,0.43776
2832.0,593.76,0.43762
2833.0,593.76,0.43749
2834.0,593.77,0.43735
2835.0,593.77,0.43722
2836.0,593.77,0.43709
2837.0,593.77,0.43698
2838.0,593.77,0.43688
2839.0,593.77,0.43679
2840.0,593.77,0.43673
2841.0,593.76,0.43666
2842.0,593.77,0.4366
2843.0,593.77,0.43653
2844.0,593.77,0.43647
2845.0,593.77,0.4364
2846.0,593.77,0.43631
2847.0,593.77,0.43622
2848.0,593.77,0.43611
2849.0,593.79,0.43599
2850.0,593.78,0.43588
2851.0,593.78,0.43576
2852.0,593.78,0.43562
2853.0,593.78,0.4355
2854.0,593.77,0.43538
2855.0,593.77,0.43526
2856.0,593.77,0.43515
2857.0,593.77,0.43503
2858.0,593.78,0.43492
2859.0,593.78,0.43481
2860.0,593.78,0.4347
2861.0,593.78,0.4346
2862.0,593.78,0.4345
2863.0,593.77,0.43441
2864.0,593.77,0.43432
2865.0,593.78,0.43422
2866.0,593.78,0.43412
2867.0,593.79,0.43403
2868.0,593.77,0.43392
2869.0,593.78,0.43382
2870.0,593.78,0.43372
2871.0,593.79,0.43362
2872.0,593.78,0.43351
2873.0,593.78,0.4334
2874.0,593.77,0.43328
2875.0,593.78,0.43317
2876.0,593.78,0.43304
2877.0,593.78,0.43292
2878.0,593.78,0.4328
2879.0,593.78,0.43268
2880.0,593.77,0.43256
2881.0,593.77,0.43244
2882.0,593.78,0.43232
2883.0,593.77,0.4322
2884.0,593.78,0.43208
2885.0,593.78,0.43196
2886.0,593.78,0.43183
2887.0,593.78,0.43171
2888.0,593.77,0.43158
2889.0,593.78,0.43145
2890.0,593.77,0.43133
2891.0,593.77,0.43122
2892.0,593.78,0.43112
2893.0,593.78,0.43102
2894.0,593.78,0.43094
2895.0,593.77,0.43085
2896.0,593.77,0.4308
2897.0,593.78,0.43073
2898.0,593.77,0.43066
2899.0,593.77,0.43058
2900.0,593.77,0.43051
2901.0,593.77,0.43044
2902.0,593.77,0.43036
2903.0,593.78,0.43028
2904.0,593.78,0.43018
2905.0,593.78,0.43008
2906.0,593.78,0.42999
2907.0,593.78,0.42988
2908.0,593.77,0.42976
2909.0,593.78,0.42964
2910.0,593.78,0.4295
2911.0,593.78,0.42937
2912.0,593.78,0.4292
2913.0,593.77,0.42905
2914.0,593.78,0.4289
2915.0,593.77,0.42875
2916.0,593.78,0.42861
2917.0,593.77,0.42848
2918.0,593.77,0.42835
2919.0,593.77,0.42823
2920.0,593.77,0.42813
2921.0,593.77,0.42802
2922.0,593.77,0.4279
2923.0,593.77,0.42779
2924.0,593.78,0.42768
2925.0,593.78,0.42758
2926.0,593.77,0.42748
2927.0,593.77,0.42738
2928.0,593.78,0.4273
2929.0,593.77,0.42722
2930.0,593.78,0.42714
2931.0,593.77,0.42705
2932.0,593.77,0.42697
2933.0,593.78,0.42688
2934.0,593.78,0.42679
2935.0,593.77,0.42669
2936.0,593.77,0.42658
2937.0,593.78,0.42648
2938.0,593.78,0.42637
2939.0,593.77,0.42626
2940.0,593.77,0.42615
2941.0,593.76,0.42604
2942.0,593.78,0.42593
2943.0,593.78,0.42583
2944.0,593.77,0.42573
2945.0,593.78,0.42564
2946.0,593.78,0.42554
2947.0,593.79,0.42545
2948.0,593.77,0.42536
2949.0,593.78,0.42526
2950.0,593.78,0.42516
2951.0,593.78,0.42505
2952.0,593.78,0.42493
2953.0,593.78,0.42482
2954.0,593.78,0.42471
2955.0,593.77,0.42459
2956.0,593.78,0.42448
2957.0,593.77,0.42436
2958.0,593.77,0.42425
2959.0,593.77,0.42413
2960.0,593.78,0.42401
2961.0,593.77,0.42388
2962.0,593.78,0.42375
2963.0,593.78,0.42362
2964.0,593.77,0.42349
2965.0,593.79,0.42337
2966.0,593.78,0.42326
2967.0,593.78,0.42316
2968.0,593.78,0.42308
2969.0,593.78,0.42299
2970.0,593.79,0.42291
2971.0,593.77,0.42282
2972.0,593.78,0.42274
2973.0,593.77,0.42266
2974.0,593.78,0.42256
2975.0,593.77,0.42247
2976.0,593.78,0.42236
2977.0,593.78,0.42226
2978.0,593.78,0.42216
2979.0,593.78,0.42206
2980.0,593.78,0.42197
2981.0,593.78,0.42188
2982.0,593.78,0.42179
2983.0,593.79,0.4217
2984.0,593.78,0.42161
2985.0,593.78,0.42152
2986.0,593.78,0.42142
2987.0,593.78,0.42133
2988.0,593.78,0.42122
2989.0,593.78,0.42112
2990.0,593.78,0.42102
2991.0,593.78,0.42092
2992.0,593.78,0.42082
2993.0,593.77,0.42072
2994.0,593.78,0.42062
2995.0,593.78,0.42053
2996.0,593.78,0.42044
2997.0,593.78,0.42034
2998.0,593.77,0.42024
2999.0,593.78,0.42014
3000.0,593.78,0.42003
3001.0,593.79,0.41992
3002.0,593.78,0.41981
3003.0,593.78,0.4197
3004.0,593.77,0.41957
3005.0,593.78,0.41945
3006.0,593.78,0.41933
3007.0,593.78,0.41921
3008.0,593.79,0.41908
3009.0,593.78,0.41895
3010.0,593.77,0.41882
3011.0,593.78,0.4187
3012.0,593.78,0.41857
3013.0,593.79,0.41845
3014.0,593.78,0.41833
3015.0,593.78,0.41821
3016.0,593.78,0.4181
3017.0,593.78,0.41799
3018.0,593.78,0.41788
3019.0,593.78,0.41778
3020.0,593.78,0.4177
3021.0,593.78,0.41761
3022.0,593.77,0.41752
3023.0,593.78,0.41742
3024.0,593.77,0.41733
3025.0,593.78,0.41722
3026.0,593.78,0.41712
3027.0,593.78,0.41702
3028.0,593.78,0.4169
3029.0,593.78,0.4168
3030.0,593.77,0.4167
3031.0,593.78,0.4166
3032.0,593.78,0.41652
3033.0,593.79,0.41645
3034.0,593.78,0.41638
3035.0,593.78,0.41631
3036.0,593.78,0.41626
3037.0,593.78,0.4162
3038.0,593.78,0.41613
3039.0,593.78,0.41606
3040.0,593.77,0.41598
3041.0,593.78,0.41589
3042.0,593.78,0.4158
3043.0,593.78,0.41571
3044.0,593.77,0.4156
3045.0,593.77,0.41549
3046.0,593.77,0.41538
3047.0,593.78,0.41527
3048.0,593.78,0.41515
3049.0,593.78,0.41503
3050.0,593.78,0.41491
3051.0,593.78,0.41479
3052.0,593.78,0.41467
3053.0,593.78,0.41456
3054.0,593.78,0.41444
3055.0,593.78,0.41433
3056.0,593.78,0.41422
3057.0,593.78,0.41411
3058.0,593.77,0.414
3059.0,593.78,0.41388
3060.0,593.78,0.41376
3061.0,593.77,0.41365
3062.0,593.78,0.41354
3063.0,593.78,0.41343
3064.0,593.78,0.41333
3065.0,593.78,0.41324
3066.0,593.78,0.41314
3067.0,593.78,0.41305
3068.0,593.78,0.41297
3069.0,593.77,0.41289
3070.0,593.78,0.41281
3071.0,593.77,0.41272
3072.0,593.77,0.41264
3073.0,593.78,0.41256
3074.0,593.78,0.41248
3075.0,593.78,0.4124
3076.0,593.77,0.41231
3077.0,593.78,0.41224
3078.0,593.77,0.41216
3079.0,593.78,0.41209
3080.0,593.77,0.41202
3081.0,593.78,0.41194
3082.0,593.78,0.41186
3083.0,593.79,0.41178
3084.0,593.77,0.41169
3085.0,593.78,0.4116
3086.0,593.77,0.41151
3087.0,593.78,0.41141
3088.0,593.78,0.4113
3089.0,593.77,0.4112
3090.0,593.78,0.4111
3091.0,593.78,0.411
3092.0,593.78,0.41091
3093.0,593.78,0.41083
3094.0,593.78,0.41075
3095.0,593.78,0.41067
3096.0,593.78,0.4106
3097.0,593.78,0.41052
3098.0,593.78,0.41043
3099.0,593.78,0.41034
3100.0,593.78,0.41024
3101.0,593.78,0.41014
3102.0,593.78,0.41003
3103.0,593.78,0.40993
3104.0,593.78,0.40981
3105.0,593.77,0.4097
3106.0,593.77,0.4096
3107.0,593.77,0.40949
3108.0,593.78,0.40938
3109.0,593.78,0.40928
3110.0,593.78,0.40917
3111.0,593.78,0.40907
3112.0,593.78,0.40897
3113.0,593.79,0.40886
3114.0,593.78,0.40876
3115.0,593.78,0.40865
3116.0,593.78,0.40854
3117.0,593.78,0.40843
3118.0,593.77,0.40832
3119.0,593.78,0.40821
3120.0,593.78,0.40811
3121.0,593.78,0.40801
3122.0,593.78,0.40791
3123.0,593.78,0.40782
3124.0,593.78,0.40773
3125.0,593.78,0.40764
3126.0,593.77,0.40756
3127.0,593.78,0.40748
3128.0,593.77,0.4074
3129.0,593.78,0.40732
3130.0,593.78,0.40723
3131.0,593.78,0.40714
3132.0,593.78,0.40704
3133.0,593.78,0.40693
3134.0,593.77,0.40681
3135.0,593.77,0.40669
3136.0,593.77,0.40654
3137.0,593.78,0.4064
3138.0,593.78,0.40626
3139.0,593.78,0.40612
3140.0,593.77,0.40599
3141.0,593.78,0.40587
3142.0,593.77,0.40576
3143.0,593.78,0.40566
3144.0,593.78,0.4056
3145.0,593.78,0.40552
3146.0,593.78,0.40545
3147.0,593.77,0.40537
3148.0,593.78,0.40531
3149.0,593.78,0.40524
3150.0,593.78,0.40516
3151.0,593.78,0.40508
3152.0,593.78,0.405
3153.0,593.77,0.40493
3154.0,593.78,0.40486
3155.0,593.77,0.40479
3156.0,593.78,0.40473
3157.0,593.77,0.40466
3158.0,593.77,0.4046
3159.0,593.78,0.40453
3160.0,593.78,0.40445
3161.0,593.77,0.40437
3162.0,593.77,0.40429
3163.0,593.78,0.4042
3164.0,593.77,0.4041
3165.0,593.77,0.40399
3166.0,593.77,0.40389
3167.0,593.78,0.40378
3168.0,593.78,0.40365
3169.0,593.78,0.40353
3170.0,593.78,0.40341
3171.0,593.77,0.4033
3172.0,593.78,0.40319
3173.0,593.77,0.40308
3174.0,593.78,0.40299
3175.0,593.77,0.4029
3176.0,593.78,0.40282
3177.0,593.78,0.40273
3178.0,593.78,0.40264
3179.0,593.79,0.40255
3180.0,593.78,0.40246
3181.0,593.77,0.40238
3182.0,593.78,0.4023
3183.0,593.78,0.40223
3184.0,593.78,0.40217
3185.0,593.78,0.4021
3186.0,593.77,0.40203
3187.0,593.78,0.40196
3188.0,593.77,0.40189
3189.0,593.79,0.4018
3190.0,593.78,0.40171
3191.0,593.78,0.40162
3192.0,593.77,0.40152
3193.0,593.78,0.40142
3194.0,593.78,0.40131
3195.0,593.78,0.40121
3196.0,593.78,0.40109
3197.0,593.78,0.40098
3198.0,593.77,0.40087
3199.0,593.78,0.40075
3200.0,593.79,0.40063
3201.0,593.79,0.40051
3202.0,593.79,0.4004
3203.0,593.78,0.40028
3204.0,593.78,0.40017
3205.0,593.77,0.40006
3206.0,593.77,0.39996
3207.0,593.78,0.39985
3208.0,593.77,0.39975
3209.0,593.77,0.39964
3210.0,593.77,0.39953
3211.0,593.78,0.39942
3212.0,593.78,0.39931
3213.0,593.78,0.3992
3214.0,593.79,0.39908
3215.0,593.78,0.39898
3216.0,593.78,0.39887
3217.0,593.78,0.39877
3218.0,593.79,0.39867
3219.0,593.78,0.39857
3220.0,593.78,0.39847
3221.0,593.78,0.39837
3222.0,593.78,0.39828
3223.0,593.78,0.39818
3224.0,593.78,0.39808
3225.0,593.79,0.39798
3226.0,593.79,0.39789
3227.0,593.78,0.3978
3228.0,593.78,0.3977
3229.0,593.78,0.39761
3230.0,593.78,0.39752
3231.0,593.78,0.39743
3232.0,593.78,0.39734
3233.0,593.78,0.39725
3234.0,593.78,0.39717
3235.0,593.78,0.39709
3236.0,593.78,0.39703
3237.0,593.78,0.39696
3238.0,593.78,0.39689
3239.0,593.77,0.39683
3240.0,593.78,0.39677
3241.0,593.78,0.39669
3242.0,593.78,0.39662
3243.0,593.78,0.39654
3244.0,593.79,0.39644
3245.0,593.78,0.39635
3246.0,593.78,0.39626
3247.0,593.79,0.39617
3248.0,593.79,0.39608
3249.0,593.78,0.396
3250.0,593.79,0.39592
3251.0,593.78,0.39584
3252.0,593.79,0.39577
3253.0,593.79,0.3957
3254.0,593.79,0.39564
3255.0,593.79,0.39557
3256.0,593.79,0.39551
3257.0,593.78,0.39544
3258.0,593.79,0.39536
3259.0,593.79,0.39528
3260.0,593.79,0.39519
3261.0,593.79,0.3951
3262.0,593.79,0.395
3263.0,593.79,0.3949
3264.0,593.79,0.39478
3265.0,593.79,0.39467
3266.0,593.77,0.39456
3267.0,593.79,0.39444
3268.0,593.78,0.39434
3269.0,593.78,0.39423
3270.0,593.78,0.39414
3271.0,593.79,0.39404
3272.0,593.79,0.39396
3273.0,593.79,0.39387
3274.0,593.79,0.39378
3275.0,593.79,0.3937
3276.0,593.79,0.39362
3277.0,593.78,0.39354
3278.0,593.79,0.39346
3279.0,593.78,0.39338
3280.0,593.78,0.39329
3281.0,593.78,0.3932
3282.0,593.78,0.39311
3283.0,593.79,0.39302
3284.0,593.79,0.39293
3285.0,593.78,0.39284
3286.0,593.78,0.39277
3287.0,593.79,0.3927
3288.0,593.78,0.39264
3289.0,593.78,0.39257
3290.0,593.78,0.39251
3291.0,593.79,0.39244
3292.0,593.78,0.39238
3293.0,593.78,0.3923
3294.0,593.78,0.39221
3295.0,593.78,0.39212
3296.0,593.78,0.392
3297.0,593.79,0.39189
3298.0,593.78,0.39177
3299.0,593.79,0.39165
3300.0,593.78,0.39151
3301.0,593.78,0.39138
3302.0,593.78,0.39125
3303.0,593.79,0.39112
3304.0,593.79,0.391
3305.0,593.78,0.39088
3306.0,593.78,0.39077
3307.0,593.78,0.39067
3308.0,593.78,0.39059
3309.0,593.78,0.39051
3310.0,593.78,0.39043
3311.0,593.78,0.39035
3312.0,593.78,0.39029
3313.0,593.77,0.39022
3314.0,593.78,0.39014
3315.0,593.79,0.39006
3316.0,593.78,0.38996
3317.0,593.78,0.38987
3318.0,593.77,0.38978
3319.0,593.78,0.38969
3320.0,593.78,0.38959
3321.0,593.78,0.38951
3322.0,593.79,0.38942
3323.0,593.78,0.38934
3324.0,593.78,0.38928
3325.0,593.78,0.3892
3326.0,593.78,0.38912
3327.0,593.78,0.38903
3328.0,593.78,0.38894
3329.0,593.78,0.38885
3330.0,593.78,0.38876
3331.0,593.79,0.38867
3332.0,593.78,0.38859
3333.0,593.78,0.3885
3334.0,593.78,0.38841
3335.0,593.77,0.38832
3336.0,593.77,0.38823
3337.0,593.78,0.38813
3338.0,593.78,0.38803
3339.0,593.78,0.38792
3340.0,593.78,0.3878
3341.0,593.78,0.38769
3342.0,593.78,0.38758
3343.0,593.78,0.38746
3344.0,593.78,0.38735
3345.0,593.78,0.38725
3346.0,593.78,0.38716
3347.0,593.78,0.38707
3348.0,593.78,0.38701
3349.0,593.79,0.38695
3350.0,593.78,0.38689
3351.0,593.78,0.38683
3352.0,593.78,0.38678
3353.0,593.78,0.38672
3354.0,593.78,0.38666
3355.0,593.78,0.38659
3356.0,593.78,0.38652
3357.0,593.79,0.38645
3358.0,593.78,0.38639
3359.0,593.77,0.38633
3360.0,593.78,0.38627
3361.0,593.78,0.38621
3362.0,593.77,0.38614
3363.0,593.78,0.38607
3364.0,593.78,0.38598
3365.0,593.78,0.38588
3366.0,593.78,0.38577
3367.0,593.78,0.38566
3368.0,593.79,0.38552
3369.0,593.79,0.3854
3370.0,593.78,0.38528
3371.0,593.78,0.38516
3372.0,593.78,0.38506
3373.0,593.78,0.38496
3374.0,593.78,0.38486
3375.0,593.78,0.38477
3376.0,593.78,0.38469
3377.0,593.78,0.38461
3378.0,593.79,0.38453
3379.0,593.78,0.38445
3380.0,593.78,0.3844
3381.0,593.78,0.38434
3382.0,593.79,0.38429
3383.0,593.79,0.38423
3384.0,593.78,0.38418
3385.0,593.78,0.38412
3386.0,593.78,0.38404
3387.0,593.78,0.38397
3388.0,593.78,0.38386
3389.0,593.78,0.38376
3390.0,593.77,0.38366
3391.0,593.78,0.38355
3392.0,593.78,0.38343
3393.0,593.78,0.38332
3394.0,593.78,0.38321
3395.0,593.79,0.3831
3396.0,593.79,0.38299
3397.0,593.78,0.38289
3398.0,593.77,0.38279
3399.0,593.78,0.38269
3400.0,593.78,0.38261
3401.0,593.78,0.38253
3402.0,593.78,0.38245
3403.0,593.78,0.38238
3404.0,593.78,0.38232
3405.0,593.78,0.38224
3406.0,593.77,0.38217
3407.0,593.78,0.38209
3408.0,593.78,0.382
3409.0,593.78,0.38191
3410.0,593.78,0.38183
3411.0,593.78,0.38174
3412.0,593.78,0.38166
3413.0,593.78,0.38157
3414.0,593.78,0.38149
3415.0,593.78,0.38142
3416.0,593.78,0.38134
3417.0,593.78,0.38128
3418.0,593.78,0.38121
3419.0,593.77,0.38114
3420.0,593.79,0.38108
3421.0,593.79,0.38101
3422.0,593.79,0.38093
3423.0,593.79,0.38086
3424.0,593.78,0.38077
3425.0,593.79,0.38069
3426.0,593.78,0.3806
3427.0,593.78,0.38052
3428.0,593.78,0.38042
3429.0,593.78,0.38032
3430.0,593.79,0.38022
3431.0,593.79,0.38012
3432.0,593.79,0.38001
3433.0,593.79,0.3799
3434.0,593.79,0.3798
3435.0,593.79,0.37969
3436.0,593.79,0.37959
3437.0,593.79,0.37949
3438.0,593.79,0.37941
3439.0,593.79,0.37934
3440.0,593.79,0.37931
3441.0,593.78,0.37926
3442.0,593.79,0.37922
3443.0,593.79,0.37919
3444.0,593.79,0.37917
3445.0,593.78,0.37913
3446.0,593.79,0.37908
3447.0,593.79,0.37902
3448.0,593.78,0.37892
3449.0,593.78,0.37883
3450.0,593.79,0.37873
3451.0,593.79,0.37863
3452.0,593.79,0.3785
3453.0,593.79,0.37839
3454.0,593.79,0.37828
3455.0,593.79,0.37818
3456.0,593.79,0.3781
3457.0,593.79,0.37802
3458.0,593.79,0.37794
3459.0,593.79,0.37787
3460.0,593.8,0.37782
3461.0,593.79,0.37776
3462.0,593.79,0.3777
3463.0,593.79,0.37763
3464.0,593.79,0.37755
3465.0,593.78,0.37747
3466.0,593.79,0.37738
3467.0,593.8,0.37729
3468.0,593.78,0.37719
3469.0,593.79,0.37709
3470.0,593.79,0.377
3471.0,593.78,0.3769
3472.0,593.79,0.3768
3473.0,593.79,0.3767
3474.0,593.78,0.3766
3475.0,593.79,0.37651
3476.0,593.78,0.37642
3477.0,593.79,0.37634
3478.0,593.8,0.37626
3479.0,593.8,0.37618
3480.0,593.79,0.37611
3481.0,593.79,0.37603
3482.0,593.79,0.37594
3483.0,593.79,0.37586
3484.0,593.79,0.37578
3485.0,593.78,0.37572
3486.0,593.79,0.37566
3487.0,593.79,0.37562
3488.0,593.79,0.37559
3489.0,593.78,0.37555
3490.0,593.79,0.37551
3491.0,593.78,0.37545
3492.0,593.79,0.37538
3493.0,593.79,0.37531
3494.0,593.79,0.37524
3495.0,593.8,0.37516
3496.0,593.79,0.37507
3497.0,593.8,0.37499
3498.0,593.79,0.37491
3499.0,593.79,0.37484
3500.0,593.79,0.37477
3501.0,593.79,0.3747
3502.0,593.79,0.37462
3503.0,593.8,0.37454
3504.0,593.8,0.37446
3505.0,593.79,0.37438
3506.0,593.79,0.37431
3507.0,593.79,0.37424
3508.0,593.8,0.37416
3509.0,593.78,0.37408
3510.0,593.79,0.374
3511.0,593.79,0.37391
3512.0,593.79,0.37381
3513.0,593.8,0.37371
3514.0,593.8,0.37361
3515.0,593.79,0.37351
3516.0,593.79,0.37339
3517.0,593.8,0.37328
3518.0,593.79,0.37317
3519.0,593.78,0.37306
3520.0,593.78,0.37296
3521.0,593.79,0.37285
3522.0,593.79,0.37274
3523.0,593.79,0.37264
3524.0,593.79,0.37254
3525.0,593.78,0.37244
3526.0,593.79,0.37234
3527.0,593.78,0.37225
3528.0,593.78,0.37216
3529.0,593.79,0.37208
3530.0,593.78,0.37199
3531.0,593.79,0.3719
3532.0,593.78,0.37182
3533.0,593.79,0.37174
3534.0,593.79,0.37166
3535.0,593.79,0.3716
3536.0,593.79,0.37154
3537.0,593.8,0.37148
3538.0,593.78,0.37143
3539.0,593.79,0.37138
3540.0,593.79,0.37135
3541.0,593.78,0.37132
3542.0,593.79,0.37128
3543.0,593.78,0.37125
3544.0,593.78,0.37122
3545.0,593.77,0.37118
3546.0,593.78,0.37114
3547.0,593.78,0.3711
3548.0,593.78,0.37105
3549.0,593.78,0.371
3550.0,593.78,0.37093
3551.0,593.79,0.37086
3552.0,593.78,0.37076
3553.0,593.78,0.37067
3554.0,593.78,0.37057
3555.0,593.78,0.37048
3556.0,593.79,0.37036
3557.0,593.78,0.37026
3558.0,593.79,0.37016
3559.0,593.78,0.37006
3560.0,593.78,0.36996
3561.0,593.79,0.36986
3562.0,593.79,0.36976
3563.0,593.79,0.36966
3564.0,593.79,0.36955
3565.0,593.79,0.36944
3566.0,593.78,0.36934
3567.0,593.78,0.36924
3568.0,593.79,0.36914
3569.0,593.79,0.36906
3570.0,593.79,0.36897
3571.0,593.78,0.3689
3572.0,593.78,0.36884
3573.0,593.78,0.36877
3574.0,593.78,0.36869
3575.0,593.78,0.3686
3576.0,593.79,0.36852
3577.0,593.78,0.36843
3578.0,593.78,0.36834
3579.0,593.78,0.36825
3580.0,593.78,0.36815
3581.0,593.78,0.36806
3582.0,593.78,0.36798
3583.0,593.78,0.36789
3584.0,593.79,0.36782
3585.0,593.79,0.36775
3586.0,593.79,0.36768
3587.0,593.79,0.36762
3588.0,593.79,0.36758
3589.0,593.8,0.36753
3590.0,593.8,0.36749
3591.0,593.79,0.36745
3592.0,593.79,0.36743
3593.0,593.79,0.3674
3594.0,593.79,0.36737
3595.0,593.79,0.36734
3596.0,593.78,0.3673
3597.0,593.79,0.36725
3598.0,593.79,0.36719
3599.0,593.8,0.36713
3600.0,593.78,0.36702
3601.0,593.78,0.36692
3602.0,593.78,0.36682
3603.0,593.79,0.36671
3604.0,593.78,0.36657
3605.0,593.79,0.36646
3606.0,593.78,0.36634
3607.0,593.79,0.36624
3608.0,593.79,0.36615
3609.0,593.79,0.36607
3610.0,593.8,0.36599
3611.0,593.79,0.36592
3612.0,593.79,0.36587
3613.0,593.79,0.36581
3614.0,593.79,0.36574
3615.0,593.8,0.36568
3616.0,593.79,0.36561
3617.0,593.79,0.36553
3618.0,593.79,0.36546
3619.0,593.79,0.36538
3620.0,593.78,0.3653
3621.0,593.79,0.36522
3622.0,593.79,0.36514
3623.0,593.8,0.36506
3624.0,593.79,0.36499
3625.0,593.79,0.36492
3626.0,593.79,0.36484
3627.0,593.78,0.36476
3628.0,593.79,0.36467
3629.0,593.78,0.36459
3630.0,593.78,0.36451
3631.0,593.79,0.36442
3632.0,593.79,0.36434
3633.0,593.78,0.36426
3634.0,593.79,0.36418
3635.0,593.79,0.3641
3636.0,593.78,0.36402
3637.0,593.79,0.36395
3638.0,593.79,0.36388
3639.0,593.78,0.36381
3640.0,593.79,0.36374
3641.0,593.8,0.36368
3642.0,593.79,0.36361
3643.0,593.79,0.36355
3644.0,593.79,0.36349
3645.0,593.78,0.36343
3646.0,593.8,0.36336
3647.0,593.8,0.3633
3648.0,593.79,0.36323
3649.0,593.79,0.36317
3650.0,593.79,0.3631
3651.0,593.8,0.36304
3652.0,593.8,0.36297
3653.0,593.79,0.3629
3654.0,593.79,0.36282
3655.0,593.8,0.36275
3656.0,593.8,0.36266
3657.0,593.8,0.36256
3658.0,593.8,0.36247
3659.0,593.8,0.36237
3660.0,593.8,0.36226
3661.0,593.79,0.36215
3662.0,593.79,0.36205
3663.0,593.79,0.36194
3664.0,593.79,0.36184
3665.0,593.8,0.36173
3666.0,593.79,0.36163
3667.0,593.79,0.36152
3668.0,593.79,0.36142
3669.0,593.79,0.36133
3670.0,593.79,0.36125
3671.0,593.79,0.36117
3672.0,593.8,0.36112
3673.0,593.79,0.36106
3674.0,593.79,0.361
3675.0,593.79,0.36094
3676.0,593.79,0.36089
3677.0,593.79,0.36082
3678.0,593.79,0.36075
3679.0,593.8,0.36068
3680.0,593.79,0.36058
3681.0,593.78,0.3605
3682.0,593.79,0.36041
3683.0,593.79,0.36033
3684.0,593.79,0.36025
3685.0,593.79,0.36016
3686.0,593.79,0.36008
3687.0,593.79,0.35999
3688.0,593.8,0.35991
3689.0,593.79,0.35984
3690.0,593.79,0.35976
3691.0,593.78,0.35969
3692.0,593.79,0.35963
3693.0,593.79,0.35958
3694.0,593.8,0.35952
3695.0,593.79,0.35946
3696.0,593.79,0.35942
3697.0,593.8,0.35936
3698.0,593.8,0.35931
3699.0,593.79,0.35925
3700.0,593.79,0.35919
3701.0,593.79,0.35912
3702.0,593.79,0.35906
3703.0,593.79,0.35899
3704.0,593.79,0.35891
3705.0,593.79,0.35884
3706.0,593.79,0.35878
3707.0,593.79,0.35872
3708.0,593.78,0.35866
3709.0,593.78,0.35861
3710.0,593.79,0.35856
3711.0,593.79,0.35851
3712.0,593.79,0.35847
3713.0,593.79,0.35842
3714.0,593.79,0.35837
3715.0,593.79,0.35832
3716.0,593.79,0.35826
3717.0,593.79,0.35819
3718.0,593.8,0.35814
