Repository: MaCFP/matl-db

### Experimental Conditions: TGA/DSC
A Mettler Toledo TGA/DSC3+ was used to simultaneously conduct Thermogravimetric Analysis (TGA) and Differential Scanning Calorimetry (DSC) experiments. 

* Non-isothermal STA experiments
  - Heating Rates: 5, 10, 20, 30, 40, 50 K/min
  - Temperature program
    - Initial Temperature: 304 K
    - Initial Isotherm: 1200 s (hold at 304 K for 1200 s)  
    - Maximum Temperature: 1074 K
    - Final Isotherm: 300 s (hold 1074 K for 300 s)
* Isothermal STA experiments at 593 K
  - Temperature program
      - Initial Temperature: 304 K
      - Initial Isotherm: 1200 s (hold at 304 K for 1200 s)  
      - Maximum Temperature: 593 K (hold at 593 K for 6 hours)

File: Wood/Calibration_Data/TUBS/TUBS_Wood_TGA_N2_593Kiso_R3.csv (part 3 of 6)
Time (s),Temperature (K),Mass (mg)
3719.0,593.79,0.35808
3720.0,593.79,0.35802
3721.0,593.8,0.35796
3722.0,593.8,0.35789
3723.0,593.8,0.35783
3724.0,593.8,0.35776
3725.0,593.8,0.35768
3726.0,593.8,0.35759
3727.0,593.8,0.3575
3728.0,593.8,0.35737
3729.0,593.8,0.35725
3730.0,593.81,0.35714
3731.0,593.8,0.35702
3732.0,593.8,0.35689
3733.0,593.79,0.35678
3734.0,593.79,0.35669
3735.0,593.81,0.3566
3736.0,593.8,0.35654
3737.0,593.8,0.35648
3738.0,593.8,0.35643
3739.0,593.79,0.35637
3740.0,593.8,0.35634
3741.0,593.8,0.35629
3742.0,593.79,0.35624
3743.0,593.8,0.35619
3744.0,593.8,0.35612
3745.0,593.79,0.35605
3746.0,593.79,0.35598
3747.0,593.8,0.35591
3748.0,593.8,0.35582
3749.0,593.8,0.35574
3750.0,593.8,0.35567
3751.0,593.79,0.3556
3752.0,593.79,0.35553
3753.0,593.8,0.35547
3754.0,593.81,0.35541
3755.0,593.8,0.35534
3756.0,593.8,0.35529
3757.0,593.8,0.35522
3758.0,593.79,0.35516
3759.0,593.79,0.35509
3760.0,593.79,0.35502
3761.0,593.79,0.35495
3762.0,593.79,0.35488
3763.0,593.8,0.3548
3764.0,593.8,0.35472
3765.0,593.79,0.35464
3766.0,593.79,0.35456
3767.0,593.8,0.35448
3768.0,593.8,0.35439
3769.0,593.79,0.35431
3770.0,593.79,0.35422
3771.0,593.79,0.35414
3772.0,593.81,0.35407
3773.0,593.81,0.354
3774.0,593.8,0.35393
3775.0,593.8,0.35386
3776.0,593.8,0.35379
3777.0,593.8,0.35371
3778.0,593.79,0.35363
3779.0,593.8,0.35355
3780.0,593.8,0.35346
3781.0,593.79,0.35339
3782.0,593.8,0.35332
3783.0,593.8,0.35327
3784.0,593.79,0.35323
3785.0,593.8,0.3532
3786.0,593.8,0.35316
3787.0,593.79,0.35313
3788.0,593.8,0.35311
3789.0,593.79,0.35307
3790.0,593.79,0.35303
3791.0,593.79,0.35298
3792.0,593.8,0.35292
3793.0,593.79,0.35286
3794.0,593.8,0.3528
3795.0,593.79,0.35274
3796.0,593.8,0.35267
3797.0,593.8,0.3526
3798.0,593.79,0.35254
3799.0,593.79,0.35248
3800.0,593.79,0.35242
3801.0,593.8,0.35236
3802.0,593.8,0.3523
3803.0,593.8,0.35224
3804.0,593.79,0.35216
3805.0,593.8,0.35209
3806.0,593.79,0.35201
3807.0,593.79,0.35193
3808.0,593.79,0.35183
3809.0,593.79,0.35173
3810.0,593.8,0.35164
3811.0,593.79,0.35153
3812.0,593.79,0.35142
3813.0,593.79,0.35132
3814.0,593.79,0.35122
3815.0,593.8,0.35112
3816.0,593.79,0.35104
3817.0,593.79,0.35095
3818.0,593.79,0.35087
3819.0,593.8,0.35079
3820.0,593.79,0.35073
3821.0,593.8,0.35066
3822.0,593.79,0.35059
3823.0,593.79,0.35052
3824.0,593.79,0.35045
3825.0,593.79,0.35038
3826.0,593.79,0.35031
3827.0,593.79,0.35024
3828.0,593.78,0.35016
3829.0,593.79,0.35008
3830.0,593.79,0.35
3831.0,593.8,0.34993
3832.0,593.79,0.34986
3833.0,593.8,0.34979
3834.0,593.8,0.34972
3835.0,593.79,0.34966
3836.0,593.8,0.3496
3837.0,593.79,0.34955
3838.0,593.78,0.34949
3839.0,593.79,0.34944
3840.0,593.79,0.3494
3841.0,593.8,0.34936
3842.0,593.81,0.34932
3843.0,593.8,0.34928
3844.0,593.8,0.34925
3845.0,593.8,0.34921
3846.0,593.79,0.34918
3847.0,593.79,0.34914
3848.0,593.79,0.34909
3849.0,593.79,0.34905
3850.0,593.8,0.34899
3851.0,593.79,0.34893
3852.0,593.8,0.34886
3853.0,593.8,0.34879
3854.0,593.79,0.34871
3855.0,593.79,0.34863
3856.0,593.78,0.34855
3857.0,593.78,0.34847
3858.0,593.79,0.34839
3859.0,593.78,0.34831
3860.0,593.78,0.34824
3861.0,593.8,0.34817
3862.0,593.79,0.3481
3863.0,593.79,0.34802
3864.0,593.8,0.34796
3865.0,593.8,0.34789
3866.0,593.8,0.34781
3867.0,593.79,0.34773
3868.0,593.79,0.34764
3869.0,593.8,0.34755
3870.0,593.8,0.34746
3871.0,593.8,0.34737
3872.0,593.79,0.34728
3873.0,593.8,0.34721
3874.0,593.8,0.34715
3875.0,593.79,0.34709
3876.0,593.8,0.34706
3877.0,593.8,0.34702
3878.0,593.8,0.34698
3879.0,593.8,0.34693
3880.0,593.79,0.34688
3881.0,593.8,0.34682
3882.0,593.8,0.34676
3883.0,593.8,0.34669
3884.0,593.79,0.34661
3885.0,593.8,0.34653
3886.0,593.79,0.34646
3887.0,593.79,0.34638
3888.0,593.79,0.34631
3889.0,593.79,0.34623
3890.0,593.79,0.34616
3891.0,593.8,0.34609
3892.0,593.8,0.34601
3893.0,593.8,0.34593
3894.0,593.81,0.34584
3895.0,593.8,0.34576
3896.0,593.8,0.34566
3897.0,593.79,0.34558
3898.0,593.79,0.34551
3899.0,593.79,0.34544
3900.0,593.79,0.34538
3901.0,593.8,0.34533
3902.0,593.8,0.34527
3903.0,593.79,0.34522
3904.0,593.8,0.34519
3905.0,593.8,0.34515
3906.0,593.8,0.34511
3907.0,593.79,0.34506
3908.0,593.81,0.34502
3909.0,593.8,0.34496
3910.0,593.8,0.34491
3911.0,593.8,0.34485
3912.0,593.79,0.34478
3913.0,593.79,0.3447
3914.0,593.8,0.34463
3915.0,593.8,0.34456
3916.0,593.79,0.34448
3917.0,593.8,0.3444
3918.0,593.8,0.34433
3919.0,593.8,0.34426
3920.0,593.79,0.34421
3921.0,593.79,0.34415
3922.0,593.8,0.34409
3923.0,593.79,0.34404
3924.0,593.8,0.34399
3925.0,593.8,0.34394
3926.0,593.81,0.34388
3927.0,593.79,0.34382
3928.0,593.79,0.34375
3929.0,593.79,0.34369
3930.0,593.81,0.34362
3931.0,593.79,0.34356
3932.0,593.79,0.34348
3933.0,593.79,0.34341
3934.0,593.79,0.34334
3935.0,593.8,0.34326
3936.0,593.79,0.34317
3937.0,593.79,0.34309
3938.0,593.79,0.34301
3939.0,593.79,0.34293
3940.0,593.8,0.34286
3941.0,593.78,0.3428
3942.0,593.8,0.34274
3943.0,593.79,0.34268
3944.0,593.79,0.34264
3945.0,593.79,0.34259
3946.0,593.79,0.34254
3947.0,593.8,0.34248
3948.0,593.79,0.34243
3949.0,593.79,0.34237
3950.0,593.79,0.34231
3951.0,593.79,0.34225
3952.0,593.8,0.34218
3953.0,593.79,0.34211
3954.0,593.79,0.34204
3955.0,593.79,0.34197
3956.0,593.79,0.34189
3957.0,593.79,0.34182
3958.0,593.79,0.34175
3959.0,593.79,0.34168
3960.0,593.8,0.34162
3961.0,593.8,0.34156
3962.0,593.79,0.3415
3963.0,593.79,0.34145
3964.0,593.8,0.3414
3965.0,593.79,0.34133
3966.0,593.8,0.34127
3967.0,593.8,0.3412
3968.0,593.79,0.34112
3969.0,593.79,0.34105
3970.0,593.79,0.34098
3971.0,593.8,0.34092
3972.0,593.8,0.34086
3973.0,593.79,0.34081
3974.0,593.79,0.34076
3975.0,593.8,0.3407
3976.0,593.8,0.34066
3977.0,593.8,0.34061
3978.0,593.79,0.34056
3979.0,593.79,0.34051
3980.0,593.8,0.34045
3981.0,593.79,0.34039
3982.0,593.79,0.34034
3983.0,593.79,0.34028
3984.0,593.79,0.34022
3985.0,593.79,0.34015
3986.0,593.79,0.34008
3987.0,593.79,0.34001
3988.0,593.79,0.33993
3989.0,593.8,0.33986
3990.0,593.78,0.3398
3991.0,593.79,0.33974
3992.0,593.78,0.3397
3993.0,593.8,0.33965
3994.0,593.79,0.33961
3995.0,593.79,0.33957
3996.0,593.78,0.33954
3997.0,593.79,0.3395
3998.0,593.78,0.33946
3999.0,593.79,0.3394
4000.0,593.79,0.33934
4001.0,593.78,0.33928
4002.0,593.78,0.33921
4003.0,593.79,0.33915
4004.0,593.79,0.33909
4005.0,593.8,0.33904
4006.0,593.79,0.339
4007.0,593.79,0.33896
4008.0,593.8,0.33893
4009.0,593.79,0.33889
4010.0,593.79,0.33884
4011.0,593.8,0.33878
4012.0,593.8,0.3387
4013.0,593.79,0.33861
4014.0,593.79,0.33852
4015.0,593.79,0.33842
4016.0,593.79,0.3383
4017.0,593.8,0.3382
4018.0,593.8,0.33811
4019.0,593.8,0.33802
4020.0,593.8,0.33795
4021.0,593.79,0.33787
4022.0,593.8,0.3378
4023.0,593.8,0.33773
4024.0,593.8,0.33768
4025.0,593.8,0.33761
4026.0,593.8,0.33754
4027.0,593.8,0.33747
4028.0,593.8,0.3374
4029.0,593.8,0.33733
4030.0,593.8,0.33727
4031.0,593.8,0.33721
4032.0,593.79,0.33716
4033.0,593.79,0.33712
4034.0,593.79,0.33708
4035.0,593.79,0.33705
4036.0,593.79,0.33704
4037.0,593.8,0.33703
4038.0,593.8,0.33701
4039.0,593.79,0.33699
4040.0,593.79,0.33698
4041.0,593.79,0.33696
4042.0,593.8,0.33694
4043.0,593.8,0.33691
4044.0,593.8,0.33686
4045.0,593.8,0.33682
4046.0,593.79,0.33678
4047.0,593.8,0.33674
4048.0,593.8,0.33668
4049.0,593.8,0.33663
4050.0,593.8,0.33657
4051.0,593.8,0.33652
4052.0,593.8,0.33644
4053.0,593.8,0.33636
4054.0,593.8,0.33628
4055.0,593.8,0.33619
4056.0,593.8,0.33608
4057.0,593.8,0.33599
4058.0,593.8,0.33591
4059.0,593.79,0.33582
4060.0,593.8,0.33575
4061.0,593.8,0.33567
4062.0,593.8,0.3356
4063.0,593.8,0.33553
4064.0,593.79,0.33547
4065.0,593.8,0.3354
4066.0,593.79,0.33533
4067.0,593.79,0.33525
4068.0,593.79,0.33516
4069.0,593.8,0.33508
4070.0,593.81,0.33499
4071.0,593.8,0.3349
4072.0,593.81,0.33482
4073.0,593.8,0.33474
4074.0,593.79,0.33467
4075.0,593.8,0.33461
4076.0,593.8,0.33456
4077.0,593.81,0.33451
4078.0,593.8,0.33445
4079.0,593.8,0.3344
4080.0,593.8,0.33434
4081.0,593.81,0.33428
4082.0,593.81,0.33422
4083.0,593.81,0.33416
4084.0,593.81,0.33409
4085.0,593.8,0.33402
4086.0,593.81,0.33395
4087.0,593.8,0.33388
4088.0,593.8,0.33382
4089.0,593.81,0.33376
4090.0,593.8,0.3337
4091.0,593.81,0.33365
4092.0,593.81,0.33361
4093.0,593.81,0.33357
4094.0,593.81,0.33353
4095.0,593.81,0.33349
4096.0,593.81,0.33345
4097.0,593.8,0.3334
4098.0,593.81,0.33334
4099.0,593.8,0.33328
4100.0,593.8,0.3332
4101.0,593.8,0.33313
4102.0,593.8,0.33307
4103.0,593.8,0.333
4104.0,593.8,0.33294
4105.0,593.8,0.33289
4106.0,593.8,0.33283
4107.0,593.8,0.33278
4108.0,593.8,0.33274
4109.0,593.81,0.3327
4110.0,593.79,0.33265
4111.0,593.81,0.33261
4112.0,593.8,0.33256
4113.0,593.8,0.33251
4114.0,593.8,0.33246
4115.0,593.8,0.3324
4116.0,593.81,0.33233
4117.0,593.8,0.33227
4118.0,593.8,0.3322
4119.0,593.8,0.33213
4120.0,593.8,0.33205
4121.0,593.79,0.33198
4122.0,593.79,0.3319
4123.0,593.79,0.33183
4124.0,593.79,0.33175
4125.0,593.81,0.33167
4126.0,593.81,0.3316
4127.0,593.8,0.33153
4128.0,593.79,0.33148
4129.0,593.8,0.33143
4130.0,593.8,0.33139
4131.0,593.79,0.33136
4132.0,593.79,0.33135
4133.0,593.81,0.33132
4134.0,593.8,0.3313
4135.0,593.8,0.33127
4136.0,593.8,0.33125
4137.0,593.8,0.33122
4138.0,593.8,0.33118
4139.0,593.79,0.33115
4140.0,593.8,0.3311
4141.0,593.79,0.33105
4142.0,593.8,0.331
4143.0,593.79,0.33094
4144.0,593.8,0.33087
4145.0,593.8,0.3308
4146.0,593.81,0.33073
4147.0,593.8,0.33065
4148.0,593.8,0.33056
4149.0,593.8,0.33047
4150.0,593.79,0.33039
4151.0,593.8,0.33031
4152.0,593.8,0.33024
4153.0,593.8,0.33017
4154.0,593.8,0.33011
4155.0,593.8,0.33005
4156.0,593.8,0.33001
4157.0,593.81,0.32996
4158.0,593.81,0.32992
4159.0,593.81,0.32986
4160.0,593.8,0.32982
4161.0,593.8,0.32976
4162.0,593.79,0.32971
4163.0,593.8,0.32965
4164.0,593.8,0.32959
4165.0,593.8,0.32953
4166.0,593.8,0.32947
4167.0,593.8,0.32941
4168.0,593.81,0.32936
4169.0,593.8,0.3293
4170.0,593.81,0.32924
4171.0,593.8,0.32919
4172.0,593.8,0.32913
4173.0,593.8,0.32906
4174.0,593.8,0.32899
4175.0,593.8,0.32892
4176.0,593.8,0.32883
4177.0,593.8,0.32874
4178.0,593.8,0.32866
4179.0,593.8,0.32858
4180.0,593.8,0.3285
4181.0,593.8,0.32843
4182.0,593.8,0.32837
4183.0,593.81,0.32831
4184.0,593.81,0.32826
4185.0,593.81,0.32821
4186.0,593.8,0.32815
4187.0,593.81,0.3281
4188.0,593.81,0.32804
4189.0,593.8,0.32798
4190.0,593.81,0.32793
4191.0,593.8,0.32787
4192.0,593.8,0.32783
4193.0,593.79,0.32779
4194.0,593.8,0.32775
4195.0,593.8,0.32772
4196.0,593.8,0.3277
4197.0,593.8,0.32768
4198.0,593.79,0.32766
4199.0,593.79,0.32764
4200.0,593.8,0.32762
4201.0,593.8,0.32759
4202.0,593.8,0.32756
4203.0,593.79,0.32753
4204.0,593.79,0.32748
4205.0,593.8,0.32743
4206.0,593.8,0.32739
4207.0,593.8,0.32735
4208.0,593.81,0.32731
4209.0,593.8,0.32727
4210.0,593.8,0.32724
4211.0,593.8,0.32721
4212.0,593.8,0.32718
4213.0,593.79,0.32715
4214.0,593.8,0.32711
4215.0,593.8,0.32707
4216.0,593.8,0.32701
4217.0,593.8,0.32695
4218.0,593.8,0.32689
4219.0,593.8,0.32683
4220.0,593.8,0.32675
4221.0,593.8,0.32668
4222.0,593.79,0.32662
4223.0,593.8,0.32655
4224.0,593.8,0.3265
4225.0,593.8,0.32644
4226.0,593.8,0.32638
4227.0,593.8,0.32632
4228.0,593.81,0.32627
4229.0,593.81,0.3262
4230.0,593.8,0.32613
4231.0,593.8,0.32606
4232.0,593.79,0.32599
4233.0,593.8,0.32592
4234.0,593.81,0.32585
4235.0,593.8,0.32578
4236.0,593.8,0.32572
4237.0,593.81,0.32566
4238.0,593.82,0.3256
4239.0,593.81,0.32555
4240.0,593.81,0.32549
4241.0,593.81,0.32543
4242.0,593.8,0.32538
4243.0,593.79,0.32532
4244.0,593.8,0.32527
4245.0,593.81,0.32522
4246.0,593.8,0.32517
4247.0,593.8,0.32512
4248.0,593.8,0.32508
4249.0,593.8,0.32503
4250.0,593.8,0.32498
4251.0,593.81,0.32493
4252.0,593.8,0.32488
4253.0,593.8,0.32482
4254.0,593.79,0.32477
4255.0,593.8,0.32471
4256.0,593.79,0.32466
4257.0,593.8,0.3246
4258.0,593.8,0.32456
4259.0,593.8,0.32451
4260.0,593.8,0.32448
4261.0,593.79,0.32445
4262.0,593.8,0.32442
4263.0,593.8,0.32438
4264.0,593.79,0.32436
4265.0,593.8,0.32432
4266.0,593.8,0.32428
4267.0,593.8,0.32424
4268.0,593.8,0.32418
4269.0,593.8,0.32412
4270.0,593.79,0.32406
4271.0,593.79,0.324
4272.0,593.79,0.32392
4273.0,593.79,0.32385
4274.0,593.79,0.32378
4275.0,593.79,0.32371
4276.0,593.8,0.32364
4277.0,593.79,0.32357
4278.0,593.79,0.3235
4279.0,593.8,0.32343
4280.0,593.8,0.32337
4281.0,593.8,0.32332
4282.0,593.8,0.32326
4283.0,593.8,0.32321
4284.0,593.8,0.32317
4285.0,593.79,0.32314
4286.0,593.8,0.32311
4287.0,593.8,0.32307
4288.0,593.79,0.32305
4289.0,593.8,0.32302
4290.0,593.79,0.32299
4291.0,593.8,0.32295
4292.0,593.8,0.3229
4293.0,593.8,0.32285
4294.0,593.79,0.3228
4295.0,593.8,0.32274
4296.0,593.8,0.32269
4297.0,593.8,0.32264
4298.0,593.79,0.3226
4299.0,593.8,0.32256
4300.0,593.79,0.32254
4301.0,593.79,0.32251
4302.0,593.78,0.32248
4303.0,593.79,0.32244
4304.0,593.8,0.32241
4305.0,593.8,0.32237
4306.0,593.79,0.32232
4307.0,593.8,0.32227
4308.0,593.79,0.3222
4309.0,593.8,0.32213
4310.0,593.8,0.32207
4311.0,593.79,0.322
4312.0,593.79,0.32192
4313.0,593.79,0.32184
4314.0,593.79,0.32175
4315.0,593.79,0.32165
4316.0,593.79,0.32154
4317.0,593.8,0.32143
4318.0,593.79,0.32133
4319.0,593.79,0.32124
4320.0,593.79,0.32115
4321.0,593.79,0.32107
4322.0,593.78,0.32101
4323.0,593.79,0.32094
4324.0,593.79,0.32091
4325.0,593.79,0.32087
4326.0,593.8,0.32083
4327.0,593.79,0.32079
4328.0,593.79,0.32077
4329.0,593.79,0.32074
4330.0,593.79,0.3207
4331.0,593.79,0.32067
4332.0,593.8,0.32064
4333.0,593.79,0.3206
4334.0,593.79,0.32055
4335.0,593.8,0.32051
4336.0,593.79,0.32045
4337.0,593.79,0.3204
4338.0,593.79,0.32035
4339.0,593.79,0.3203
4340.0,593.8,0.32025
4341.0,593.79,0.3202
4342.0,593.8,0.32016
4343.0,593.79,0.32012
4344.0,593.8,0.3201
4345.0,593.8,0.32008
4346.0,593.8,0.32005
4347.0,593.8,0.32003
4348.0,593.8,0.32002
4349.0,593.79,0.31999
4350.0,593.8,0.31996
4351.0,593.8,0.31992
4352.0,593.8,0.31988
4353.0,593.8,0.31984
4354.0,593.79,0.31979
4355.0,593.8,0.31975
4356.0,593.79,0.3197
4357.0,593.8,0.31966
4358.0,593.8,0.31962
4359.0,593.8,0.31958
4360.0,593.8,0.31954
4361.0,593.8,0.31949
4362.0,593.8,0.31944
4363.0,593.8,0.31938
4364.0,593.81,0.31932
4365.0,593.8,0.31926
4366.0,593.8,0.3192
4367.0,593.79,0.31914
4368.0,593.79,0.31908
4369.0,593.8,0.31903
4370.0,593.8,0.31899
4371.0,593.8,0.31894
4372.0,593.79,0.31892
4373.0,593.79,0.31889
4374.0,593.8,0.31885
4375.0,593.8,0.31882
4376.0,593.8,0.31878
4377.0,593.79,0.31873
4378.0,593.8,0.31868
4379.0,593.79,0.31862
4380.0,593.79,0.31854
4381.0,593.8,0.31846
4382.0,593.8,0.31839
4383.0,593.8,0.31831
4384.0,593.8,0.31824
4385.0,593.8,0.31817
4386.0,593.79,0.31811
4387.0,593.8,0.31805
4388.0,593.8,0.31801
4389.0,593.79,0.31797
4390.0,593.8,0.31793
4391.0,593.8,0.31788
4392.0,593.8,0.31785
4393.0,593.8,0.31781
4394.0,593.81,0.31777
4395.0,593.79,0.31772
4396.0,593.8,0.31767
4397.0,593.8,0.31762
4398.0,593.8,0.31757
4399.0,593.79,0.31752
4400.0,593.8,0.31747
4401.0,593.79,0.31742
4402.0,593.8,0.31738
4403.0,593.81,0.31733
4404.0,593.8,0.31728
4405.0,593.8,0.31722
4406.0,593.8,0.31716
4407.0,593.8,0.3171
4408.0,593.8,0.31702
4409.0,593.8,0.31694
4410.0,593.8,0.31687
4411.0,593.79,0.3168
4412.0,593.79,0.31673
4413.0,593.8,0.31668
4414.0,593.8,0.31664
4415.0,593.8,0.3166
4416.0,593.8,0.31659
4417.0,593.8,0.31657
4418.0,593.8,0.31655
4419.0,593.81,0.31653
4420.0,593.82,0.31651
4421.0,593.81,0.31649
4422.0,593.81,0.31646
4423.0,593.8,0.31643
4424.0,593.8,0.31639
4425.0,593.8,0.31634
4426.0,593.8,0.31628
4427.0,593.8,0.31622
4428.0,593.81,0.31613
4429.0,593.8,0.31605
4430.0,593.8,0.31597
4431.0,593.8,0.31589
4432.0,593.81,0.3158
4433.0,593.8,0.31573
4434.0,593.81,0.31566
4435.0,593.8,0.31559
4436.0,593.81,0.31554
4437.0,593.81,0.31548
4438.0,593.81,0.31542
4439.0,593.79,0.31537
4440.0,593.8,0.31532
4441.0,593.8,0.31527
4442.0,593.82,0.31521
4443.0,593.81,0.31516
4444.0,593.81,0.31512
4445.0,593.81,0.31508
4446.0,593.81,0.31504
4447.0,593.81,0.31501
4448.0,593.81,0.315
4449.0,593.81,0.31499
4450.0,593.82,0.31498
4451.0,593.8,0.31497
4452.0,593.81,0.31497
4453.0,593.81,0.31496
4454.0,593.8,0.31495
4455.0,593.81,0.31494
4456.0,593.81,0.31491
4457.0,593.81,0.31488
4458.0,593.81,0.31484
4459.0,593.81,0.3148
4460.0,593.81,0.31473
4461.0,593.8,0.31466
4462.0,593.8,0.3146
4463.0,593.8,0.31453
4464.0,593.81,0.31444
4465.0,593.8,0.31437
4466.0,593.8,0.3143
4467.0,593.81,0.31423
4468.0,593.8,0.31418
4469.0,593.81,0.31413
4470.0,593.81,0.31409
4471.0,593.81,0.31405
4472.0,593.8,0.31403
4473.0,593.81,0.31401
4474.0,593.81,0.31398
4475.0,593.8,0.31396
4476.0,593.81,0.31394
4477.0,593.81,0.31392
4478.0,593.8,0.31389
4479.0,593.8,0.31386
4480.0,593.8,0.31382
4481.0,593.79,0.31377
4482.0,593.81,0.31371
4483.0,593.8,0.31365
4484.0,593.8,0.31357
4485.0,593.81,0.31349
4486.0,593.81,0.31342
4487.0,593.81,0.31336
4488.0,593.82,0.31329
4489.0,593.8,0.31323
4490.0,593.81,0.31316
4491.0,593.8,0.3131
4492.0,593.8,0.31304
4493.0,593.8,0.31298
4494.0,593.8,0.31292
4495.0,593.81,0.31286
4496.0,593.81,0.31281
4497.0,593.81,0.31275
4498.0,593.81,0.3127
4499.0,593.8,0.31264
4500.0,593.79,0.3126
4501.0,593.8,0.31255
4502.0,593.8,0.3125
4503.0,593.81,0.31245
4504.0,593.81,0.31241
4505.0,593.81,0.31236
4506.0,593.8,0.31232
4507.0,593.81,0.31228
4508.0,593.8,0.31225
4509.0,593.81,0.31221
4510.0,593.81,0.31217
4511.0,593.8,0.31213
4512.0,593.8,0.31208
4513.0,593.8,0.31203
4514.0,593.8,0.31198
4515.0,593.8,0.31192
4516.0,593.8,0.31185
4517.0,593.8,0.31178
4518.0,593.81,0.31172
4519.0,593.79,0.31167
4520.0,593.81,0.31162
4521.0,593.8,0.31158
4522.0,593.81,0.31155
4523.0,593.8,0.31152
4524.0,593.81,0.31151
4525.0,593.81,0.31149
4526.0,593.8,0.31146
4527.0,593.81,0.31143
4528.0,593.8,0.3114
4529.0,593.8,0.31136
4530.0,593.81,0.31133
4531.0,593.79,0.3113
4532.0,593.8,0.31126
4533.0,593.8,0.31122
4534.0,593.8,0.31119
4535.0,593.81,0.31115
4536.0,593.8,0.3111
4537.0,593.8,0.31106
4538.0,593.8,0.31101
4539.0,593.8,0.31096
4540.0,593.8,0.31091
4541.0,593.8,0.31085
4542.0,593.79,0.3108
4543.0,593.79,0.31075
4544.0,593.79,0.3107
4545.0,593.8,0.31065
4546.0,593.8,0.3106
4547.0,593.8,0.31055
4548.0,593.8,0.3105
4549.0,593.8,0.31045
4550.0,593.8,0.3104
4551.0,593.8,0.31036
4552.0,593.8,0.31031
4553.0,593.81,0.31027
4554.0,593.8,0.31024
4555.0,593.8,0.3102
4556.0,593.8,0.31017
4557.0,593.8,0.31014
4558.0,593.8,0.3101
4559.0,593.8,0.31007
4560.0,593.8,0.31002
4561.0,593.8,0.30998
4562.0,593.81,0.30993
4563.0,593.8,0.30988
4564.0,593.8,0.30981
4565.0,593.79,0.30975
4566.0,593.79,0.3097
4567.0,593.8,0.30964
4568.0,593.8,0.30959
4569.0,593.79,0.30954
4570.0,593.8,0.30949
4571.0,593.8,0.30945
4572.0,593.8,0.30942
4573.0,593.8,0.30938
4574.0,593.8,0.30934
4575.0,593.8,0.30929
4576.0,593.8,0.30925
4577.0,593.78,0.30921
4578.0,593.8,0.30917
4579.0,593.8,0.30913
4580.0,593.8,0.3091
4581.0,593.81,0.30907
4582.0,593.8,0.30905
4583.0,593.8,0.30902
4584.0,593.81,0.30901
4585.0,593.8,0.30898
4586.0,593.81,0.30895
4587.0,593.8,0.30892
4588.0,593.8,0.30887
4589.0,593.8,0.30881
4590.0,593.8,0.30876
4591.0,593.8,0.3087
4592.0,593.81,0.30863
4593.0,593.79,0.30857
4594.0,593.79,0.30851
4595.0,593.8,0.30845
4596.0,593.8,0.3084
4597.0,593.8,0.30834
4598.0,593.8,0.30829
4599.0,593.8,0.30823
4600.0,593.79,0.30817
4601.0,593.8,0.30812
4602.0,593.8,0.30807
4603.0,593.8,0.30802
4604.0,593.8,0.30797
4605.0,593.8,0.30792
4606.0,593.8,0.30787
4607.0,593.79,0.30782
4608.0,593.8,0.30778
4609.0,593.8,0.30774
4610.0,593.81,0.30769
4611.0,593.8,0.30765
4612.0,593.8,0.30763
4613.0,593.8,0.3076
4614.0,593.8,0.30758
4615.0,593.8,0.30756
4616.0,593.81,0.30755
4617.0,593.81,0.30753
4618.0,593.8,0.30752
4619.0,593.79,0.3075
4620.0,593.8,0.30748
4621.0,593.8,0.30745
4622.0,593.81,0.30743
4623.0,593.8,0.30741
4624.0,593.8,0.30738
4625.0,593.8,0.30734
4626.0,593.79,0.3073
4627.0,593.8,0.30726
4628.0,593.81,0.3072
4629.0,593.8,0.30715
4630.0,593.8,0.3071
4631.0,593.8,0.30705
4632.0,593.8,0.307
4633.0,593.8,0.30694
4634.0,593.8,0.30689
4635.0,593.81,0.30684
4636.0,593.8,0.30679
4637.0,593.8,0.30674
4638.0,593.79,0.3067
4639.0,593.8,0.30665
4640.0,593.8,0.30661
4641.0,593.81,0.30656
4642.0,593.8,0.30652
4643.0,593.8,0.30648
4644.0,593.79,0.30644
4645.0,593.79,0.30639
4646.0,593.79,0.30635
4647.0,593.79,0.3063
4648.0,593.8,0.30625
4649.0,593.8,0.3062
4650.0,593.81,0.30614
4651.0,593.8,0.30608
4652.0,593.8,0.30601
4653.0,593.79,0.30596
4654.0,593.8,0.3059
4655.0,593.8,0.30584
4656.0,593.79,0.3058
4657.0,593.8,0.30577
4658.0,593.8,0.30574
4659.0,593.8,0.30572
4660.0,593.8,0.30572
4661.0,593.8,0.30571
4662.0,593.81,0.3057
4663.0,593.81,0.30568
4664.0,593.8,0.30566
4665.0,593.81,0.30564
4666.0,593.8,0.30562
4667.0,593.8,0.30559
4668.0,593.8,0.30556
4669.0,593.8,0.30553
4670.0,593.81,0.30549
4671.0,593.81,0.30546
4672.0,593.8,0.30541
4673.0,593.8,0.30537
4674.0,593.81,0.30534
4675.0,593.81,0.3053
4676.0,593.81,0.30526
4677.0,593.81,0.30523
4678.0,593.81,0.30519
4679.0,593.81,0.30515
4680.0,593.82,0.30512
4681.0,593.8,0.30507
4682.0,593.81,0.30502
4683.0,593.8,0.30497
4684.0,593.8,0.3049
4685.0,593.8,0.30483
4686.0,593.8,0.30477
4687.0,593.8,0.3047
4688.0,593.8,0.30463
4689.0,593.81,0.30456
4690.0,593.8,0.3045
4691.0,593.79,0.30444
4692.0,593.8,0.30439
4693.0,593.8,0.30434
4694.0,593.8,0.30429
4695.0,593.8,0.30424
4696.0,593.81,0.30419
4697.0,593.8,0.30415
4698.0,593.8,0.30411
4699.0,593.81,0.30407
4700.0,593.81,0.30405
4701.0,593.8,0.30403
4702.0,593.81,0.30401
4703.0,593.8,0.304
4704.0,593.8,0.304
4705.0,593.81,0.30398
4706.0,593.8,0.30397
4707.0,593.8,0.30395
4708.0,593.8,0.30394
4709.0,593.8,0.30392
4710.0,593.81,0.3039
4711.0,593.8,0.30388
4712.0,593.81,0.30386
4713.0,593.8,0.30384
4714.0,593.8,0.30382
4715.0,593.81,0.30379
4716.0,593.8,0.30376
4717.0,593.8,0.30373
4718.0,593.8,0.3037
4719.0,593.8,0.30367
4720.0,593.8,0.30362
4721.0,593.81,0.30359
4722.0,593.81,0.30354
4723.0,593.81,0.3035
4724.0,593.81,0.30344
4725.0,593.8,0.30338
4726.0,593.81,0.30332
4727.0,593.81,0.30326
4728.0,593.81,0.30319
4729.0,593.8,0.30312
4730.0,593.8,0.30306
4731.0,593.81,0.303
4732.0,593.81,0.30295
4733.0,593.81,0.30289
4734.0,593.81,0.30284
4735.0,593.81,0.30278
4736.0,593.81,0.30274
4737.0,593.81,0.30269
4738.0,593.81,0.30265
4739.0,593.82,0.30261
4740.0,593.81,0.30259
4741.0,593.81,0.30256
4742.0,593.81,0.30253
4743.0,593.81,0.3025
4744.0,593.8,0.30248
4745.0,593.81,0.30244
4746.0,593.81,0.3024
4747.0,593.81,0.30236
4748.0,593.82,0.30232
4749.0,593.8,0.30229
4750.0,593.8,0.30226
4751.0,593.81,0.30224
4752.0,593.8,0.30223
4753.0,593.81,0.30223
4754.0,593.8,0.30223
4755.0,593.81,0.30222
4756.0,593.8,0.30222
4757.0,593.81,0.30221
4758.0,593.81,0.3022
4759.0,593.81,0.30217
4760.0,593.81,0.30212
4761.0,593.81,0.30206
4762.0,593.81,0.30201
4763.0,593.81,0.30195
4764.0,593.81,0.30186
4765.0,593.81,0.30179
4766.0,593.81,0.30173
4767.0,593.8,0.30166
4768.0,593.81,0.3016
4769.0,593.81,0.30154
4770.0,593.81,0.30148
4771.0,593.82,0.30143
4772.0,593.81,0.30139
4773.0,593.81,0.30135
4774.0,593.82,0.30131
4775.0,593.81,0.30127
4776.0,593.81,0.30124
4777.0,593.81,0.30121
4778.0,593.82,0.30118
4779.0,593.81,0.30114
4780.0,593.82,0.30111
4781.0,593.82,0.30107
4782.0,593.81,0.30104
4783.0,593.82,0.301
4784.0,593.81,0.30096
4785.0,593.82,0.30093
4786.0,593.82,0.30089
4787.0,593.81,0.30086
4788.0,593.82,0.30083
4789.0,593.81,0.3008
4790.0,593.82,0.30076
4791.0,593.82,0.30073
4792.0,593.82,0.3007
4793.0,593.82,0.30067
4794.0,593.81,0.30064
4795.0,593.81,0.3006
4796.0,593.81,0.30056
4797.0,593.82,0.30051
4798.0,593.82,0.30046
4799.0,593.82,0.3004
4800.0,593.81,0.30034
4801.0,593.82,0.30027
4802.0,593.81,0.30022
4803.0,593.81,0.30016
4804.0,593.82,0.3001
4805.0,593.81,0.30005
4806.0,593.81,0.3
4807.0,593.82,0.29996
4808.0,593.81,0.29994
4809.0,593.82,0.29991
4810.0,593.82,0.29988
4811.0,593.82,0.29987
4812.0,593.81,0.29986
4813.0,593.82,0.29986
4814.0,593.82,0.29985
4815.0,593.81,0.29984
4816.0,593.82,0.29984
4817.0,593.82,0.29983
4818.0,593.82,0.29982
4819.0,593.81,0.2998
4820.0,593.82,0.29978
4821.0,593.82,0.29975
4822.0,593.8,0.29972
4823.0,593.82,0.29969
4824.0,593.81,0.29964
4825.0,593.82,0.29959
4826.0,593.82,0.29955
4827.0,593.82,0.29951
4828.0,593.82,0.29948
4829.0,593.82,0.29944
4830.0,593.82,0.29941
4831.0,593.81,0.29938
4832.0,593.81,0.29935
4833.0,593.8,0.29933
4834.0,593.81,0.2993
4835.0,593.81,0.29926
4836.0,593.8,0.29923
4837.0,593.8,0.29919
4838.0,593.82,0.29915
4839.0,593.81,0.29911
4840.0,593.81,0.29906
4841.0,593.81,0.29901
4842.0,593.8,0.29896
4843.0,593.81,0.29891
4844.0,593.81,0.29885
4845.0,593.81,0.29879
4846.0,593.8,0.29874
4847.0,593.81,0.29869
4848.0,593.81,0.29864
4849.0,593.81,0.2986
4850.0,593.81,0.29857
4851.0,593.81,0.29853
4852.0,593.81,0.29852
4853.0,593.81,0.29851
4854.0,593.81,0.29849
4855.0,593.81,0.29848
4856.0,593.81,0.29847
4857.0,593.82,0.29846
4858.0,593.81,0.29843
4859.0,593.8,0.29841
4860.0,593.81,0.29836
4861.0,593.81,0.29832
4862.0,593.81,0.29828
4863.0,593.81,0.29824
4864.0,593.82,0.2982
4865.0,593.81,0.29816
4866.0,593.81,0.29813
4867.0,593.81,0.2981
4868.0,593.81,0.29808
4869.0,593.82,0.29805
4870.0,593.81,0.29802
4871.0,593.82,0.29799
4872.0,593.82,0.29795
4873.0,593.81,0.29792
4874.0,593.81,0.29788
4875.0,593.81,0.29784
4876.0,593.82,0.2978
4877.0,593.81,0.29775
4878.0,593.81,0.29771
4879.0,593.82,0.29767
4880.0,593.81,0.29762
4881.0,593.81,0.29757
4882.0,593.81,0.29753
4883.0,593.82,0.29749
4884.0,593.81,0.29746
4885.0,593.81,0.29743
4886.0,593.81,0.2974
4887.0,593.82,0.29738
4888.0,593.81,0.29736
4889.0,593.81,0.29734
4890.0,593.82,0.29733
4891.0,593.82,0.29731
4892.0,593.82,0.2973
4893.0,593.81,0.29728
4894.0,593.82,0.29726
4895.0,593.82,0.29724
4896.0,593.81,0.29721
4897.0,593.81,0.29718
4898.0,593.81,0.29716
4899.0,593.8,0.29712
4900.0,593.81,0.29708
4901.0,593.82,0.29704
4902.0,593.81,0.29699
4903.0,593.81,0.29694
4904.0,593.82,0.29688
4905.0,593.82,0.29682
4906.0,593.81,0.29676
4907.0,593.81,0.29671
4908.0,593.82,0.29666
4909.0,593.82,0.29662
4910.0,593.82,0.29659
4911.0,593.81,0.29656
4912.0,593.81,0.29656
4913.0,593.81,0.29656
4914.0,593.82,0.29656
4915.0,593.82,0.29656
4916.0,593.82,0.29658
4917.0,593.82,0.29657
4918.0,593.82,0.29657
4919.0,593.82,0.29655
4920.0,593.82,0.29651
4921.0,593.81,0.29648
4922.0,593.82,0.29644
4923.0,593.81,0.2964
4924.0,593.8,0.29633
4925.0,593.81,0.29626
4926.0,593.81,0.2962
4927.0,593.81,0.29613
4928.0,593.81,0.29606
4929.0,593.81,0.29599
4930.0,593.81,0.29593
4931.0,593.82,0.29587
4932.0,593.82,0.29582
4933.0,593.82,0.29577
4934.0,593.82,0.29572
4935.0,593.82,0.29567
4936.0,593.82,0.29562
4937.0,593.81,0.29557
4938.0,593.81,0.29552
4939.0,593.82,0.29547
4940.0,593.82,0.29542
4941.0,593.82,0.29538
4942.0,593.82,0.29533
4943.0,593.81,0.29529
4944.0,593.81,0.29526
4945.0,593.82,0.29522
4946.0,593.81,0.2952
4947.0,593.81,0.29518
4948.0,593.81,0.29517
4949.0,593.82,0.29516
4950.0,593.82,0.29515
4951.0,593.82,0.29514
4952.0,593.81,0.29513
4953.0,593.81,0.29512
4954.0,593.81,0.29511
4955.0,593.81,0.2951
4956.0,593.82,0.29507
4957.0,593.8,0.29505
4958.0,593.81,0.29502
4959.0,593.82,0.295
4960.0,593.82,0.29497
4961.0,593.81,0.29494
4962.0,593.81,0.29491
4963.0,593.81,0.29488
4964.0,593.82,0.29486
4965.0,593.81,0.29483
4966.0,593.81,0.2948
4967.0,593.81,0.29477
4968.0,593.81,0.29473
4969.0,593.81,0.29469
4970.0,593.82,0.29465
4971.0,593.82,0.29461
4972.0,593.82,0.29456
4973.0,593.82,0.29451
4974.0,593.81,0.29446
4975.0,593.81,0.29441
4976.0,593.81,0.29435
4977.0,593.81,0.29429
4978.0,593.81,0.29424
4979.0,593.8,0.29419
4980.0,593.81,0.29415
4981.0,593.8,0.29411
4982.0,593.81,0.29407
4983.0,593.8,0.29403
4984.0,593.81,0.29401
4985.0,593.82,0.29398
4986.0,593.81,0.29395
4987.0,593.82,0.29392
4988.0,593.81,0.29389
4989.0,593.81,0.29386
4990.0,593.82,0.29383
4991.0,593.82,0.29381
4992.0,593.81,0.29378
4993.0,593.83,0.29376
4994.0,593.82,0.29373
4995.0,593.81,0.2937
4996.0,593.82,0.29369
4997.0,593.81,0.29367
4998.0,593.82,0.29366
4999.0,593.81,0.29364
5000.0,593.82,0.29363
5001.0,593.82,0.29362
5002.0,593.81,0.29361
5003.0,593.82,0.29359
5004.0,593.82,0.29357
5005.0,593.83,0.29356
5006.0,593.81,0.29354
5007.0,593.82,0.29352
5008.0,593.81,0.2935
5009.0,593.81,0.29347
5010.0,593.82,0.29344
5011.0,593.82,0.29341
5012.0,593.82,0.29336
5013.0,593.82,0.29332
5014.0,593.81,0.29329
5015.0,593.81,0.29325
5016.0,593.82,0.29321
5017.0,593.81,0.29317
5018.0,593.82,0.29314
5019.0,593.81,0.29311
5020.0,593.82,0.29309
5021.0,593.82,0.29307
5022.0,593.82,0.29305
5023.0,593.82,0.29303
5024.0,593.82,0.293
5025.0,593.83,0.29298
5026.0,593.82,0.29294
5027.0,593.81,0.29291
5028.0,593.82,0.29287
5029.0,593.83,0.29284
5030.0,593.83,0.29281
5031.0,593.82,0.29278
5032.0,593.81,0.29275
5033.0,593.82,0.29271
5034.0,593.82,0.29268
5035.0,593.82,0.29264
5036.0,593.82,0.29261
5037.0,593.83,0.29257
5038.0,593.81,0.29254
5039.0,593.82,0.29251
5040.0,593.83,0.29249
5041.0,593.82,0.29246
5042.0,593.82,0.29244
5043.0,593.82,0.29241
5044.0,593.82,0.29238
5045.0,593.82,0.29235
5046.0,593.82,0.29231
5047.0,593.81,0.29227
5048.0,593.82,0.29222
5049.0,593.83,0.29218
5050.0,593.82,0.29215
5051.0,593.82,0.29211
5052.0,593.82,0.29208
5053.0,593.82,0.29205
5054.0,593.82,0.29201
5055.0,593.82,0.29197
5056.0,593.81,0.29193
5057.0,593.82,0.29188
5058.0,593.81,0.29184
5059.0,593.82,0.29179
5060.0,593.82,0.29173
5061.0,593.82,0.29169
5062.0,593.82,0.29165
5063.0,593.82,0.29162
5064.0,593.83,0.2916
5065.0,593.82,0.29158
5066.0,593.82,0.29156
5067.0,593.83,0.29155
5068.0,593.82,0.29155
5069.0,593.81,0.29155
5070.0,593.82,0.29154
5071.0,593.82,0.29153
5072.0,593.82,0.2915
5073.0,593.82,0.29148
5074.0,593.82,0.29144
5075.0,593.83,0.29141
5076.0,593.82,0.29135
5077.0,593.82,0.2913
5078.0,593.82,0.29125
5079.0,593.82,0.29119
5080.0,593.82,0.29113
5081.0,593.82,0.29107
5082.0,593.82,0.29102
5083.0,593.82,0.29098
5084.0,593.82,0.29094
5085.0,593.81,0.2909
5086.0,593.82,0.29087
5087.0,593.82,0.29084
5088.0,593.82,0.29082
5089.0,593.83,0.29078
5090.0,593.82,0.29075
5091.0,593.82,0.29072
5092.0,593.82,0.29069
5093.0,593.82,0.29066
5094.0,593.83,0.29064
5095.0,593.82,0.29063
5096.0,593.82,0.29063
5097.0,593.83,0.29063
5098.0,593.83,0.29062
5099.0,593.83,0.29061
5100.0,593.83,0.29061
5101.0,593.83,0.2906
5102.0,593.83,0.29059
5103.0,593.82,0.29058
5104.0,593.82,0.29057
5105.0,593.82,0.29056
5106.0,593.81,0.29055
5107.0,593.83,0.29054
5108.0,593.83,0.29053
5109.0,593.82,0.29052
5110.0,593.81,0.2905
5111.0,593.82,0.29048
5112.0,593.83,0.29045
5113.0,593.82,0.29042
5114.0,593.82,0.29038
5115.0,593.82,0.29034
5116.0,593.82,0.29028
5117.0,593.82,0.29022
5118.0,593.82,0.29017
5119.0,593.82,0.29012
5120.0,593.81,0.29006
5121.0,593.82,0.29002
5122.0,593.82,0.28997
5123.0,593.82,0.28993
5124.0,593.82,0.2899
5125.0,593.82,0.28986
5126.0,593.82,0.28983
5127.0,593.82,0.28981
5128.0,593.82,0.28979
5129.0,593.83,0.28977
5130.0,593.82,0.28974
5131.0,593.81,0.28971
5132.0,593.82,0.28968
5133.0,593.82,0.28964
5134.0,593.83,0.2896
5135.0,593.82,0.28956
5136.0,593.82,0.2895
5137.0,593.82,0.28946
5138.0,593.82,0.28942
5139.0,593.82,0.28938
5140.0,593.82,0.28936
5141.0,593.82,0.28933
5142.0,593.82,0.28931
5143.0,593.81,0.28928
5144.0,593.82,0.28928
5145.0,593.83,0.28926
5146.0,593.83,0.28925
5147.0,593.82,0.28925
5148.0,593.82,0.28924
5149.0,593.82,0.28924
5150.0,593.83,0.28923
5151.0,593.82,0.28922
5152.0,593.82,0.28919
5153.0,593.82,0.28917
5154.0,593.82,0.28914
5155.0,593.82,0.28911
5156.0,593.81,0.28908
5157.0,593.82,0.28905
5158.0,593.82,0.28903
5159.0,593.83,0.289
5160.0,593.82,0.28898
5161.0,593.83,0.28896
5162.0,593.82,0.28893
5163.0,593.83,0.2889
5164.0,593.83,0.28887
5165.0,593.82,0.28883
5166.0,593.82,0.2888
5167.0,593.82,0.28876
5168.0,593.83,0.28872
5169.0,593.83,0.28868
5170.0,593.81,0.28864
5171.0,593.82,0.28859
5172.0,593.82,0.28854
5173.0,593.82,0.28849
5174.0,593.82,0.28844
5175.0,593.82,0.2884
5176.0,593.82,0.28835
5177.0,593.81,0.28831
5178.0,593.82,0.28828
5179.0,593.83,0.28824
5180.0,593.82,0.28823
5181.0,593.82,0.28822
5182.0,593.82,0.2882
5183.0,593.82,0.28819
5184.0,593.82,0.28817
5185.0,593.83,0.28815
5186.0,593.82,0.28813
5187.0,593.82,0.2881
5188.0,593.81,0.28805
5189.0,593.82,0.28801
5190.0,593.81,0.28797
5191.0,593.83,0.28793
5192.0,593.82,0.28788
5193.0,593.83,0.28785
5194.0,593.82,0.28782
5195.0,593.83,0.2878
5196.0,593.83,0.28779
5197.0,593.82,0.28778
5198.0,593.82,0.28778
5199.0,593.82,0.28777
5200.0,593.82,0.28776
5201.0,593.82,0.28776
5202.0,593.82,0.28774
5203.0,593.81,0.28773
5204.0,593.81,0.28772
5205.0,593.81,0.28771
5206.0,593.82,0.2877
5207.0,593.82,0.28769
5208.0,593.81,0.28769
5209.0,593.81,0.28769
5210.0,593.82,0.28768
5211.0,593.82,0.28766
5212.0,593.81,0.28765
5213.0,593.81,0.28764
5214.0,593.82,0.28762
5215.0,593.81,0.2876
5216.0,593.81,0.28757
5217.0,593.82,0.28754
5218.0,593.82,0.28751
5219.0,593.81,0.28747
5220.0,593.81,0.28742
5221.0,593.82,0.28738
5222.0,593.81,0.28735
5223.0,593.81,0.28731
5224.0,593.81,0.28728
5225.0,593.81,0.28726
5226.0,593.81,0.28722
5227.0,593.82,0.28719
5228.0,593.82,0.28717
5229.0,593.81,0.28713
5230.0,593.81,0.2871
5231.0,593.82,0.28706
5232.0,593.81,0.28702
5233.0,593.82,0.28698
5234.0,593.81,0.28694
5235.0,593.81,0.28691
5236.0,593.82,0.28689
5237.0,593.82,0.28687
5238.0,593.82,0.28686
5239.0,593.82,0.28685
5240.0,593.81,0.28687
5241.0,593.82,0.28687
5242.0,593.82,0.28688
5243.0,593.82,0.28688
5244.0,593.82,0.28688
5245.0,593.82,0.28686
5246.0,593.82,0.28685
5247.0,593.82,0.28683
5248.0,593.82,0.28678
5249.0,593.82,0.28675
5250.0,593.82,0.28671
5251.0,593.82,0.28667
5252.0,593.81,0.28662
5253.0,593.82,0.28658
5254.0,593.82,0.28654
5255.0,593.82,0.28651
5256.0,593.82,0.28648
5257.0,593.82,0.28645
5258.0,593.82,0.28642
5259.0,593.82,0.28639
5260.0,593.82,0.28637
5261.0,593.82,0.28633
5262.0,593.82,0.2863
5263.0,593.82,0.28625
5264.0,593.82,0.28619
5265.0,593.82,0.28614
5266.0,593.82,0.28609
5267.0,593.82,0.28604
5268.0,593.82,0.286
5269.0,593.81,0.28597
5270.0,593.81,0.28594
5271.0,593.83,0.28592
5272.0,593.82,0.28592
5273.0,593.82,0.28591
5274.0,593.81,0.28591
5275.0,593.81,0.2859
5276.0,593.81,0.2859
5277.0,593.81,0.28588
5278.0,593.82,0.28587
5279.0,593.82,0.28585
5280.0,593.82,0.28582
5281.0,593.81,0.2858
5282.0,593.81,0.28578
5283.0,593.81,0.28575
5284.0,593.81,0.28572
5285.0,593.8,0.28569
5286.0,593.81,0.28566
5287.0,593.81,0.28563
5288.0,593.82,0.28559
5289.0,593.81,0.28555
5290.0,593.81,0.28552
5291.0,593.82,0.2855
5292.0,593.82,0.28548
5293.0,593.81,0.28547
5294.0,593.81,0.28545
5295.0,593.82,0.28543
5296.0,593.82,0.28541
5297.0,593.81,0.28539
5298.0,593.82,0.28536
5299.0,593.82,0.28534
5300.0,593.82,0.2853
5301.0,593.83,0.28527
5302.0,593.82,0.28524
5303.0,593.81,0.28521
5304.0,593.82,0.28518
5305.0,593.82,0.28516
5306.0,593.82,0.28514
5307.0,593.82,0.28512
5308.0,593.82,0.28511
5309.0,593.82,0.28509
5310.0,593.82,0.28507
5311.0,593.82,0.28506
5312.0,593.81,0.28503
5313.0,593.81,0.28501
5314.0,593.8,0.28498
5315.0,593.82,0.28495
5316.0,593.82,0.28491
5317.0,593.82,0.28487
5318.0,593.82,0.28484
5319.0,593.82,0.2848
5320.0,593.82,0.28477
5321.0,593.81,0.28473
5322.0,593.82,0.28469
5323.0,593.82,0.28465
5324.0,593.82,0.28461
5325.0,593.81,0.28457
5326.0,593.81,0.28454
5327.0,593.81,0.2845
5328.0,593.81,0.28448
5329.0,593.82,0.28446
5330.0,593.81,0.28444
5331.0,593.81,0.28442
5332.0,593.82,0.28441
5333.0,593.81,0.28439
5334.0,593.81,0.28437
5335.0,593.81,0.28435
5336.0,593.81,0.28433
5337.0,593.81,0.28431
5338.0,593.82,0.28429
5339.0,593.82,0.28427
5340.0,593.83,0.28426
5341.0,593.82,0.28425
5342.0,593.81,0.28423
5343.0,593.81,0.28422
5344.0,593.82,0.28422
5345.0,593.81,0.28421
5346.0,593.81,0.2842
5347.0,593.82,0.28419
5348.0,593.81,0.28418
5349.0,593.82,0.28417
5350.0,593.82,0.28416
5351.0,593.82,0.28415
5352.0,593.82,0.28414
5353.0,593.81,0.28412
5354.0,593.82,0.2841
5355.0,593.81,0.28409
5356.0,593.82,0.28406
5357.0,593.81,0.28403
5358.0,593.81,0.284
5359.0,593.81,0.28397
5360.0,593.82,0.28393
5361.0,593.82,0.2839
5362.0,593.81,0.28386
5363.0,593.81,0.28382
5364.0,593.82,0.28377
5365.0,593.81,0.28373
5366.0,593.82,0.28369
5367.0,593.82,0.28364
5368.0,593.82,0.28359
5369.0,593.82,0.28354
5370.0,593.81,0.2835
5371.0,593.82,0.28345
5372.0,593.81,0.2834
5373.0,593.82,0.28336
5374.0,593.82,0.28332
5375.0,593.82,0.28328
5376.0,593.82,0.28326
5377.0,593.83,0.28324
5378.0,593.82,0.28322
5379.0,593.81,0.28321
5380.0,593.82,0.2832
5381.0,593.81,0.28319
5382.0,593.82,0.28318
5383.0,593.82,0.28316
5384.0,593.81,0.28315
5385.0,593.8,0.28314
5386.0,593.81,0.28313
5387.0,593.82,0.28313
5388.0,593.81,0.28313
5389.0,593.82,0.28313
5390.0,593.81,0.28312
5391.0,593.82,0.28311
5392.0,593.82,0.28309
5393.0,593.81,0.28307
5394.0,593.81,0.28303
5395.0,593.82,0.283
5396.0,593.81,0.28294
5397.0,593.81,0.2829
5398.0,593.81,0.28285
5399.0,593.82,0.2828
5400.0,593.81,0.28274
5401.0,593.81,0.28268
5402.0,593.81,0.28263
5403.0,593.81,0.28258
5404.0,593.8,0.28255
5405.0,593.8,0.28251
5406.0,593.81,0.28248
5407.0,593.82,0.28244
5408.0,593.81,0.28243
5409.0,593.81,0.28241
5410.0,593.81,0.28239
5411.0,593.81,0.28237
5412.0,593.82,0.28236
5413.0,593.81,0.28234
5414.0,593.81,0.28233
5415.0,593.81,0.28231
5416.0,593.81,0.28231
5417.0,593.82,0.2823
5418.0,593.82,0.2823
5419.0,593.83,0.28229
5420.0,593.82,0.28229
5421.0,593.82,0.28228
5422.0,593.81,0.28227
5423.0,593.82,0.28226
5424.0,593.83,0.28224
5425.0,593.82,0.28222
5426.0,593.82,0.2822
5427.0,593.81,0.28217
5428.0,593.82,0.28214
5429.0,593.82,0.28211
5430.0,593.82,0.28207
5431.0,593.82,0.28203
5432.0,593.82,0.28199
5433.0,593.82,0.28196
5434.0,593.82,0.28192
5435.0,593.82,0.28189
5436.0,593.82,0.28186
5437.0,593.82,0.28184
5438.0,593.82,0.28182
5439.0,593.82,0.2818
5440.0,593.82,0.2818
5441.0,593.82,0.2818
5442.0,593.82,0.28179
5443.0,593.82,0.28178
5444.0,593.82,0.28178
5445.0,593.82,0.28178
5446.0,593.82,0.28176
5447.0,593.82,0.28174
5448.0,593.81,0.2817
5449.0,593.82,0.28166
5450.0,593.81,0.28162
5451.0,593.82,0.28158
5452.0,593.82,0.28153
5453.0,593.81,0.28149
5454.0,593.81,0.28146
5455.0,593.82,0.28142
5456.0,593.82,0.2814
5457.0,593.81,0.28138
5458.0,593.82,0.28135
5459.0,593.81,0.28132
5460.0,593.82,0.2813
5461.0,593.82,0.28127
5462.0,593.81,0.28125
5463.0,593.81,0.28124
5464.0,593.82,0.28123
5465.0,593.82,0.28122
5466.0,593.82,0.28121
5467.0,593.82,0.2812
5468.0,593.82,0.2812
5469.0,593.84,0.2812
5470.0,593.82,0.2812
5471.0,593.83,0.28121
5472.0,593.83,0.28122
5473.0,593.82,0.28123
5474.0,593.82,0.28123
5475.0,593.81,0.28124
5476.0,593.82,0.28123
5477.0,593.82,0.28121
5478.0,593.82,0.28119
5479.0,593.82,0.28117
5480.0,593.81,0.28112
5481.0,593.82,0.28109
5482.0,593.82,0.28106
5483.0,593.82,0.28103
5484.0,593.83,0.281
5485.0,593.82,0.28097
5486.0,593.82,0.28094
5487.0,593.83,0.2809
5488.0,593.82,0.28085
5489.0,593.83,0.28081
5490.0,593.82,0.28076
5491.0,593.81,0.28072
5492.0,593.82,0.28068
5493.0,593.83,0.28065
5494.0,593.82,0.28062
5495.0,593.83,0.2806
5496.0,593.83,0.2806
5497.0,593.82,0.28058
5498.0,593.83,0.28058
5499.0,593.81,0.28057
5500.0,593.82,0.28057
5501.0,593.81,0.28056
5502.0,593.82,0.28055
5503.0,593.82,0.28053
5504.0,593.82,0.2805
5505.0,593.81,0.28047
5506.0,593.81,0.28043
5507.0,593.81,0.28039
5508.0,593.82,0.28034
5509.0,593.82,0.2803
5510.0,593.82,0.28025
5511.0,593.81,0.28021
5512.0,593.81,0.28018
5513.0,593.82,0.28015
5514.0,593.82,0.28013
5515.0,593.82,0.28011
5516.0,593.81,0.28011
5517.0,593.82,0.2801
5518.0,593.82,0.28008
5519.0,593.81,0.28008
5520.0,593.82,0.28007
5521.0,593.81,0.28006
5522.0,593.82,0.28005
5523.0,593.82,0.28003
5524.0,593.82,0.28002
5525.0,593.82,0.28
5526.0,593.82,0.27999
5527.0,593.82,0.27998
5528.0,593.82,0.27997
5529.0,593.82,0.27996
5530.0,593.83,0.27994
5531.0,593.82,0.27993
5532.0,593.82,0.27992
5533.0,593.82,0.27991
5534.0,593.82,0.2799
5535.0,593.83,0.27988
5536.0,593.82,0.27986
5537.0,593.81,0.27985
5538.0,593.81,0.27984
5539.0,593.82,0.27982
5540.0,593.82,0.27981
5541.0,593.82,0.27981
5542.0,593.82,0.2798
5543.0,593.82,0.2798
5544.0,593.82,0.27981
5545.0,593.82,0.2798
5546.0,593.82,0.2798
5547.0,593.82,0.27979
5548.0,593.83,0.27976
5549.0,593.82,0.27974
5550.0,593.82,0.2797
5551.0,593.82,0.27966
5552.0,593.82,0.27959
5553.0,593.81,0.27954
5554.0,593.82,0.27949
5555.0,593.82,0.27944
5556.0,593.82,0.2794
5557.0,593.82,0.27936
5558.0,593.82,0.27934
5559.0,593.82,0.27932
5560.0,593.82,0.27932
5561.0,593.82,0.27931
5562.0,593.82,0.2793
5563.0,593.82,0.27928
5564.0,593.82,0.27926
5565.0,593.82,0.27923
5566.0,593.82,0.27919
5567.0,593.82,0.27915
5568.0,593.82,0.2791
5569.0,593.83,0.27906
5570.0,593.82,0.27902
5571.0,593.82,0.27898
5572.0,593.82,0.27895
5573.0,593.81,0.27892
