Repository: MaCFP/matl-db

# matl-db

#### Welcome to the MaCFP Condensed Phase Subgroup database!

The MaCFP Condensed Phase Working Group was organized to enable the fire safety science research community to make significant progress towards establishing a common framework for the selection of experiments and the methodologies used to analyze these experiments when developing pyrolysis models. Key objectives of this effort include:
- Cataloguing current approaches used to parameterize pyrolysis models;
- Developing standard data set formats for experimental data on pyrolysis;
- Developing requirements for data set quality and establishing a data review committee;
- Quantifying the inter-laboratory variability for comparable experimental datasets; and
- Assessing the impact of the variability of model parameters on fire growth predictions

#### In preparation for MaCFP-4, please read the following:

[Guidelines for Participation in the MaCFP-4 Workshop (2026)](https://github.com/MaCFP/macfp-db/releases/download/macfp-4.0/MaCFP-4_Guidelines_for_Participation.pdf)

[Presentation of Target Experiments and Modeling Guidelines for the upcoming MaCFP-4 Workshop (meeting recording and presentation slides)](https://github.com/MaCFP/macfp-db/releases/tag/macfp-4.0)

Please visit our [wiki pages](https://github.com/MaCFP/matl-db/wiki/How-to-Contribute) for additional details, including how to contribute (experimentalists and modelers).

### Experimental Conditions: TGA/DSC
A Mettler Toledo TGA/DSC3+ was used to simultaneously conduct Thermogravimetric Analysis (TGA) and Differential Scanning Calorimetry (DSC) experiments. 

* Non-isothermal STA experiments
  - Heating Rates: 5, 10, 20, 30, 40, 50 K/min
  - Temperature program
    - Initial Temperature: 304 K
    - Initial Isotherm: 1200 s (hold at 304 K for 1200 s)  
    - Maximum Temperature: 1074 K
    - Final Isotherm: 300 s (hold 1074 K for 300 s)
* Isothermal STA experiments at 593 K
  - Temperature program
      - Initial Temperature: 304 K
      - Initial Isotherm: 1200 s (hold at 304 K for 1200 s)  
      - Maximum Temperature: 593 K (hold at 593 K for 6 hours)
* Sample mass: 1 mg +/- 0.05 mg
* Sample geometry: Powdered
* Calibration type: Results are baseline-corrected. Temperature and heat flow calibration were performed before the experimental campaign with aluminum, indium and zinc.
* Crucible
  - Type: alumina
  - Volume: 70 uL
  - Diameter: 6 mm
  - Mass: 158-182 mg
  - Lid: No lid.
* Carrier Gas
  - Type: Nitrogen
  - Flow rate: 100 ml/min
  - Note: Ultra High Purity (UHP) Nitrogen
* Instrument
  - Type: Mettler Toledo TGA/DSC3+
  - Resolution of balance: 0.1 µg
  - Sensor: TGA DTA platinum-rhodium

| Test Name | O2 volume % |  Initial Sample Mass (mg) |   Purpose | 
| --------- | :---------: | :------------------------: | :------------------------: |
|TUBS\_Wood\_TGA\_N2\_5K\_R1 | 0 | 0.98| main measurement|
|TUBS\_Wood\_TGA\_N2\_5K\_R2 | 0 | 1.05| main measurement| 
|TUBS\_Wood\_TGA\_N2\_5K\_R3 | 0 | 0.95| main measurement|
|TUBS\_Wood\_TGA\_N2\_10K\_R1 | 0 | 1.04| main measurement|
|TUBS\_Wood\_TGA\_N2\_10K\_R2 | 0 | 1.03| main measurement|
|TUBS\_Wood\_TGA\_N2\_10K\_R3 | 0 | 1.03| main measurement|
|TUBS\_Wood\_TGA\_N2\_20K\_R1 | 0 | 1.03| main measurement|
|TUBS\_Wood\_TGA\_N2\_20K\_R2 | 0 | 1.03| main measurement|
|TUBS\_Wood\_TGA\_N2\_20K\_R3 | 0 | 1.04| main measurement|
|TUBS\_Wood\_TGA\_N2\_30K\_R1 | 0 | 1.05| main measurement|
|TUBS\_Wood\_TGA\_N2\_30K\_R2 | 0 | 1.00| main measurement|
|TUBS\_Wood\_TGA\_N2\_30K\_R3 | 0 | 0.97| main measurement|
|TUBS\_Wood\_TGA\_N2\_40K\_R1 | 0 | 0.96| main measurement|
|TUBS\_Wood\_TGA\_N2\_40K\_R2 | 0 | 0.98| main measurement|
|TUBS\_Wood\_TGA\_N2\_40K\_R3 | 0 | 1.02| main measurement| 
|TUBS\_Wood\_TGA\_N2\_50K\_R1 | 0 | 0.51| mass down-scaling|
|TUBS\_Wood\_TGA\_N2\_50K\_R2 | 0 | 0.47| mass down-scaling|
|TUBS\_Wood\_TGA\_N2\_50K\_R3 | 0 | 0.50| mass down-scaling|
|TUBS\_Wood\_TGA\_N2\_50K\_R4 | 0 | 0.99| mass down-scaling|
|TUBS\_Wood\_TGA\_N2\_50K\_R5 | 0 | 1.02| mass down-scaling|
|TUBS\_Wood\_TGA\_N2\_50K\_R6 | 0 | 0.97| mass down-scaling|
|TUBS\_Wood\_TGA\_N2\_50K\_R7 | 0 | 1.02| main measurement|
|TUBS\_Wood\_TGA\_N2\_50K\_R8 | 0 | 1.00| main measurement|
|TUBS\_Wood\_TGA\_N2\_50K\_R9 | 0 | 1.03| main measurement|
|TUBS\_Wood\_TGA\_N2\_50K\_R10 | 0 | 2.02| mass down-scaling|
|TUBS\_Wood\_TGA\_N2\_50K\_R11 | 0 | 1.98| mass down-scaling|
|TUBS\_Wood\_TGA\_N2\_50K\_R12 | 0 | 2.03| mass down-scaling|
|TUBS\_Wood\_TGA\_N2\_50K\_R13 | 0 | 4.00| mass down-scaling|
|TUBS\_Wood\_TGA\_N2\_50K\_R14 | 0 | 4.01| mass down-scaling|
|TUBS\_Wood\_TGA\_N2\_50K\_R15 | 0 | 4.02| mass down-scaling|
|TUBS\_Wood\_TGA\_N2\_593Kiso\_R1 | 0 | 1.02| main measurement|
|TUBS\_Wood\_TGA\_N2\_593Kiso\_R2 | 0 | 0.99| main measurement|
|TUBS\_Wood\_TGA\_N2\_593Kiso\_R3 | 0 | 0.96| main measurement|

File: Wood/Calibration_Data/TUBS/TUBS_TGA_N2_593Kiso_R3.csv (part 1 of 2)
Time (s),Temperature (K),Mass (mg)
0.0,305.0,0.96
3.0,305.0,0.959
10.0,304.9,0.958
16.0,304.9,0.957
24.0,304.9,0.956
32.0,304.8,0.955
42.0,304.8,0.954
53.0,304.8,0.953
62.0,304.8,0.952
72.0,304.7,0.951
85.0,304.7,0.95
103.0,304.7,0.949
122.0,304.6,0.948
143.0,304.6,0.947
173.0,304.6,0.946
203.0,304.5,0.945
244.0,304.5,0.944
295.0,304.5,0.943
378.0,304.4,0.942
468.0,304.4,0.941
496.0,304.4,0.942
533.0,304.4,0.941
672.0,304.4,0.94
681.0,304.4,0.941
716.0,304.4,0.94
728.0,304.4,0.941
736.0,304.4,0.94
951.0,304.4,0.939
956.0,304.4,0.94
994.0,304.4,0.939
1018.0,304.4,0.94
1034.0,304.4,0.939
1040.0,304.4,0.94
1055.0,304.4,0.939
1201.0,304.4,0.938
1204.0,305.1,0.937
1211.0,310.3,0.938
1213.0,312.8,0.939
1216.0,317.1,0.94
1218.0,320.5,0.941
1220.0,324.2,0.942
1222.0,328.3,0.943
1224.0,332.7,0.944
1233.0,356.7,0.943
1236.0,364.7,0.942
1239.0,372.6,0.941
1242.0,380.5,0.94
1244.0,385.7,0.939
1246.0,390.7,0.938
1248.0,395.7,0.937
1250.0,400.5,0.936
1253.0,407.6,0.935
1255.0,412.1,0.934
1261.0,425.1,0.933
1271.0,444.8,0.932
1282.0,463.9,0.931
1289.0,474.9,0.93
1294.0,482.2,0.929
1298.0,487.7,0.928
1301.0,491.7,0.927
1305.0,496.8,0.926
1308.0,500.4,0.925
1311.0,503.9,0.924
1313.0,506.2,0.923
1316.0,509.6,0.922
1318.0,511.7,0.921
1320.0,513.8,0.92
1322.0,515.8,0.919
1325.0,518.8,0.918
1327.0,520.7,0.917
1329.0,522.6,0.916
1331.0,524.4,0.915
1333.0,526.2,0.914
1335.0,527.9,0.913
1336.0,528.8,0.912
1338.0,530.5,0.911
1340.0,532.1,0.91
1342.0,533.7,0.909
1344.0,535.2,0.908
1345.0,536.0,0.907
1347.0,537.5,0.906
1348.0,538.2,0.905
1350.0,539.7,0.904
1351.0,540.4,0.903
1353.0,541.8,0.902
1354.0,542.5,0.901
1356.0,543.8,0.9
1357.0,544.4,0.899
1358.0,545.1,0.898
1360.0,546.4,0.897
1361.0,547.0,0.896
1362.0,547.6,0.895
1363.0,548.2,0.894
1365.0,549.4,0.893
1366.0,550.0,0.892
1367.0,550.6,0.891
1368.0,551.1,0.89
1369.0,551.7,0.889
1370.0,552.3,0.888
1372.0,553.4,0.887
1373.0,553.9,0.886
1374.0,554.4,0.885
1375.0,555.0,0.884
1376.0,555.5,0.883
1377.0,556.0,0.882
1378.0,556.5,0.881
1379.0,557.0,0.88
1381.0,558.0,0.879
1382.0,558.5,0.878
1383.0,558.9,0.877
1384.0,559.4,0.876
1385.0,559.9,0.875
1386.0,560.3,0.874
1387.0,560.8,0.873
1388.0,561.2,0.872
1390.0,562.1,0.871
1391.0,562.5,0.87
1392.0,562.9,0.869
1393.0,563.3,0.868
1394.0,563.8,0.867
1395.0,564.2,0.866
1396.0,564.6,0.865
1397.0,565.0,0.864
1399.0,565.7,0.863
1400.0,566.1,0.862
1401.0,566.5,0.861
1402.0,566.9,0.86
1403.0,567.2,0.859
1404.0,567.6,0.858
1405.0,567.9,0.857
1406.0,568.3,0.856
1407.0,568.7,0.855
1408.0,569.0,0.854
1409.0,569.3,0.853
1410.0,569.7,0.852
1411.0,570.0,0.851
1412.0,570.3,0.85
1414.0,571.0,0.849
1415.0,571.3,0.848
1416.0,571.6,0.847
1417.0,571.9,0.846
1418.0,572.2,0.845
1419.0,572.5,0.844
1420.0,572.8,0.843
1421.0,573.1,0.842
1422.0,573.3,0.841
1423.0,573.6,0.84
1424.0,573.9,0.839
1426.0,574.4,0.838
1427.0,574.7,0.837
1428.0,575.0,0.836
1429.0,575.2,0.835
1430.0,575.5,0.834
1431.0,575.7,0.833
1432.0,576.0,0.832
1433.0,576.2,0.831
1434.0,576.5,0.83
1435.0,576.7,0.829
1436.0,576.9,0.828
1437.0,577.2,0.827
1438.0,577.4,0.826
1440.0,577.8,0.825
1441.0,578.1,0.824
1442.0,578.3,0.823
1443.0,578.5,0.822
1444.0,578.7,0.821
1445.0,578.9,0.82
1446.0,579.1,0.819
1447.0,579.3,0.818
1448.0,579.5,0.817
1449.0,579.7,0.816
1450.0,579.9,0.815
1451.0,580.1,0.814
1453.0,580.5,0.813
1454.0,580.6,0.812
1455.0,580.8,0.811
1456.0,581.0,0.81
1457.0,581.2,0.809
1458.0,581.4,0.808
1459.0,581.5,0.807
1460.0,581.7,0.806
1461.0,581.9,0.805
1462.0,582.0,0.804
1463.0,582.2,0.803
1464.0,582.3,0.802
1466.0,582.7,0.801
1467.0,582.8,0.8
1468.0,583.0,0.799
1469.0,583.1,0.798
1470.0,583.3,0.797
1471.0,583.4,0.796
1472.0,583.6,0.795
1473.0,583.7,0.794
1474.0,583.8,0.793
1476.0,584.1,0.792
1477.0,584.2,0.791
1478.0,584.4,0.79
1479.0,584.5,0.789
1480.0,584.6,0.788
1481.0,584.8,0.787
1482.0,584.9,0.786
1484.0,585.1,0.785
1485.0,585.2,0.784
1486.0,585.3,0.783
1487.0,585.5,0.782
1488.0,585.6,0.781
1489.0,585.7,0.78
1490.0,585.8,0.779
1492.0,586.0,0.778
1493.0,586.1,0.777
1494.0,586.2,0.776
1495.0,586.3,0.775
1496.0,586.4,0.774
1497.0,586.6,0.773
1498.0,586.6,0.772
1500.0,586.8,0.771
1501.0,586.9,0.77
1502.0,587.0,0.769
1503.0,587.1,0.768
1504.0,587.2,0.767
1505.0,587.3,0.766
1507.0,587.5,0.765
1508.0,587.5,0.764
1509.0,587.6,0.763
1510.0,587.7,0.762
1511.0,587.8,0.761
1513.0,588.0,0.76
1514.0,588.1,0.759
1515.0,588.1,0.758
1516.0,588.2,0.757
1518.0,588.4,0.756
1519.0,588.4,0.755
1520.0,588.5,0.754
1521.0,588.6,0.753
1523.0,588.7,0.752
1524.0,588.8,0.751
1525.0,588.8,0.75
1527.0,589.0,0.749
1528.0,589.1,0.748
1529.0,589.1,0.747
1530.0,589.2,0.746
1532.0,589.3,0.745
1533.0,589.4,0.744
1534.0,589.4,0.743
1535.0,589.5,0.742
1537.0,589.6,0.741
1538.0,589.7,0.74
1539.0,589.7,0.739
1541.0,589.8,0.738
1542.0,589.9,0.737
1543.0,589.9,0.736
1545.0,590.0,0.735
1546.0,590.1,0.734
1547.0,590.1,0.733
1549.0,590.2,0.732
1550.0,590.3,0.731
1551.0,590.3,0.73
1553.0,590.4,0.729
1554.0,590.5,0.728
1556.0,590.6,0.727
1557.0,590.6,0.726
1559.0,590.7,0.725
1560.0,590.7,0.724
1561.0,590.8,0.723
1563.0,590.9,0.722
1564.0,590.9,0.721
1566.0,591.0,0.72
1567.0,591.0,0.719
1569.0,591.1,0.718
1570.0,591.1,0.717
1572.0,591.2,0.716
1573.0,591.2,0.715
1575.0,591.3,0.714
1576.0,591.3,0.713
1578.0,591.4,0.712
1579.0,591.4,0.711
1581.0,591.5,0.71
1582.0,591.5,0.709
1584.0,591.6,0.708
1585.0,591.6,0.707
1587.0,591.7,0.706
1588.0,591.7,0.705
1590.0,591.7,0.704
1592.0,591.8,0.703
1593.0,591.8,0.702
1595.0,591.9,0.701
1597.0,591.9,0.7
1598.0,592.0,0.699
1600.0,592.0,0.698
1609.0,592.2,0.693
1618.0,592.4,0.688
1627.0,592.6,0.683
1636.0,592.7,0.678
1645.0,592.8,0.674
1654.0,592.9,0.669
1663.0,593.0,0.665
1672.0,593.1,0.661
1681.0,593.2,0.657
1690.0,593.2,0.653
1699.0,593.3,0.649
1708.0,593.4,0.645
1717.0,593.4,0.641
1726.0,593.5,0.638
1735.0,593.5,0.635
1744.0,593.5,0.631
1753.0,593.5,0.628
1762.0,593.6,0.625
1771.0,593.6,0.622
1780.0,593.6,0.619
1789.0,593.6,0.616
1798.0,593.6,0.613
1807.0,593.7,0.61
1816.0,593.7,0.607
1825.0,593.7,0.604
1834.0,593.7,0.602
1843.0,593.7,0.599
1852.0,593.7,0.597
1861.0,593.7,0.594
1870.0,593.7,0.592
1879.0,593.7,0.589
1888.0,593.7,0.587
1897.0,593.7,0.585
1906.0,593.7,0.582
1915.0,593.7,0.58
1924.0,593.7,0.578
1933.0,593.7,0.576
1942.0,593.8,0.574
1951.0,593.7,0.571
1960.0,593.8,0.569
1969.0,593.8,0.567
1978.0,593.8,0.565
1987.0,593.8,0.563
1996.0,593.8,0.561
2005.0,593.8,0.559
2014.0,593.8,0.557
2023.0,593.8,0.556
2032.0,593.8,0.554
2041.0,593.8,0.552
2050.0,593.8,0.55
2059.0,593.8,0.548
2068.0,593.8,0.547
2077.0,593.8,0.545
2086.0,593.8,0.543
2095.0,593.8,0.541
2104.0,593.8,0.54
2113.0,593.8,0.538
2122.0,593.8,0.536
2131.0,593.8,0.535
2140.0,593.8,0.533
2149.0,593.8,0.531
2158.0,593.8,0.53
2167.0,593.8,0.528
2176.0,593.8,0.527
2185.0,593.8,0.525
2194.0,593.8,0.523
2203.0,593.8,0.522
2212.0,593.8,0.52
2221.0,593.8,0.519
2230.0,593.8,0.517
2239.0,593.8,0.516
2248.0,593.8,0.515
2257.0,593.8,0.513
2266.0,593.8,0.511
2275.0,593.8,0.51
2284.0,593.8,0.509
2293.0,593.8,0.507
2302.0,593.8,0.506
2311.0,593.8,0.505
2320.0,593.8,0.503
2329.0,593.8,0.502
2338.0,593.8,0.5
2347.0,593.8,0.499
2356.0,593.8,0.498
2365.0,593.8,0.497
2374.0,593.8,0.495
2383.0,593.8,0.494
2392.0,593.8,0.493
2401.0,593.8,0.492
2410.0,593.8,0.49
2419.0,593.8,0.489
2428.0,593.8,0.488
2437.0,593.8,0.486
2446.0,593.8,0.485
2455.0,593.8,0.484
2464.0,593.8,0.483
2473.0,593.8,0.481
2482.0,593.8,0.48
2491.0,593.8,0.479
2500.0,593.8,0.478
2509.0,593.8,0.477
2518.0,593.8,0.475
2527.0,593.8,0.474
2536.0,593.8,0.473
2545.0,593.8,0.472
2554.0,593.8,0.471
2563.0,593.8,0.469
2572.0,593.8,0.468
2581.0,593.8,0.467
2590.0,593.8,0.466
2599.0,593.8,0.465
2608.0,593.8,0.464
2617.0,593.8,0.463
2626.0,593.8,0.462
2635.0,593.8,0.46
2644.0,593.8,0.46
2653.0,593.8,0.459
2662.0,593.8,0.457
2671.0,593.8,0.456
2680.0,593.8,0.455
2689.0,593.8,0.454
2698.0,593.8,0.453
2707.0,593.8,0.452
2716.0,593.8,0.451
2725.0,593.8,0.45
2734.0,593.8,0.449
2743.0,593.8,0.448
2752.0,593.8,0.447
2761.0,593.8,0.446
2770.0,593.8,0.445
2779.0,593.8,0.444
2788.0,593.8,0.443
2797.0,593.8,0.442
2806.0,593.8,0.441
2815.0,593.8,0.44
2824.0,593.8,0.439
2833.0,593.8,0.437
2842.0,593.8,0.437
2851.0,593.8,0.436
2860.0,593.8,0.435
2869.0,593.8,0.434
2878.0,593.8,0.433
2887.0,593.8,0.432
2896.0,593.8,0.431
2905.0,593.8,0.43
2914.0,593.8,0.429
2923.0,593.8,0.428
2932.0,593.8,0.427
2941.0,593.8,0.426
2950.0,593.8,0.425
2959.0,593.8,0.424
2968.0,593.8,0.423
2977.0,593.8,0.422
2986.0,593.8,0.421
2995.0,593.8,0.421
3004.0,593.8,0.42
3013.0,593.8,0.418
3022.0,593.8,0.418
3031.0,593.8,0.417
3040.0,593.8,0.416
3049.0,593.8,0.415
3058.0,593.8,0.414
3067.0,593.8,0.413
3076.0,593.8,0.412
3085.0,593.8,0.412
3094.0,593.8,0.411
3103.0,593.8,0.41
3112.0,593.8,0.409
3121.0,593.8,0.408
3130.0,593.8,0.407
3139.0,593.8,0.406
3148.0,593.8,0.405
3157.0,593.8,0.405
3166.0,593.8,0.404
3175.0,593.8,0.403
3184.0,593.8,0.402
3193.0,593.8,0.401
3202.0,593.8,0.4
3211.0,593.8,0.399
3220.0,593.8,0.398
3229.0,593.8,0.398
3238.0,593.8,0.397
3247.0,593.8,0.396
3256.0,593.8,0.396
3265.0,593.8,0.395
3274.0,593.8,0.394
3283.0,593.8,0.393
3292.0,593.8,0.392
3301.0,593.8,0.391
3310.0,593.8,0.39
3319.0,593.8,0.39
3328.0,593.8,0.389
3337.0,593.8,0.388
3346.0,593.8,0.387
3355.0,593.8,0.387
3364.0,593.8,0.386
3373.0,593.8,0.385
3382.0,593.8,0.384
3391.0,593.8,0.384
3400.0,593.8,0.383
3409.0,593.8,0.382
3418.0,593.8,0.381
3427.0,593.8,0.381
3436.0,593.8,0.38
3445.0,593.8,0.379
3454.0,593.8,0.378
3463.0,593.8,0.378
3472.0,593.8,0.377
3481.0,593.8,0.376
3490.0,593.8,0.376
3499.0,593.8,0.375
3508.0,593.8,0.374
3517.0,593.8,0.373
3526.0,593.8,0.372
3535.0,593.8,0.372
3544.0,593.8,0.371
3553.0,593.8,0.371
3562.0,593.8,0.37
3571.0,593.8,0.369
3580.0,593.8,0.368
3589.0,593.8,0.368
3598.0,593.8,0.367
3607.0,593.8,0.366
3616.0,593.8,0.366
3625.0,593.8,0.365
3634.0,593.8,0.364
3643.0,593.8,0.364
3652.0,593.8,0.363
3661.0,593.8,0.362
3670.0,593.8,0.361
3679.0,593.8,0.361
3688.0,593.8,0.36
3697.0,593.8,0.359
3706.0,593.8,0.359
3715.0,593.8,0.358
3724.0,593.8,0.358
3733.0,593.8,0.357
3742.0,593.8,0.356
3751.0,593.8,0.356
3760.0,593.8,0.355
3769.0,593.8,0.354
3778.0,593.8,0.354
3787.0,593.8,0.353
3796.0,593.8,0.353
3805.0,593.8,0.352
3814.0,593.8,0.351
3823.0,593.8,0.351
3832.0,593.8,0.35
3841.0,593.8,0.349
3850.0,593.8,0.349
3859.0,593.8,0.348
3868.0,593.8,0.348
3877.0,593.8,0.347
3886.0,593.8,0.346
3895.0,593.8,0.346
3904.0,593.8,0.345
3913.0,593.8,0.345
3922.0,593.8,0.344
3931.0,593.8,0.344
3940.0,593.8,0.343
3949.0,593.8,0.342
3958.0,593.8,0.342
3967.0,593.8,0.341
3976.0,593.8,0.341
3985.0,593.8,0.34
3994.0,593.8,0.34
4003.0,593.8,0.339
4012.0,593.8,0.339
4021.0,593.8,0.338
4030.0,593.8,0.337
4039.0,593.8,0.337
4048.0,593.8,0.337
4057.0,593.8,0.336
4066.0,593.8,0.335
4075.0,593.8,0.335
4084.0,593.8,0.334
4093.0,593.8,0.334
4102.0,593.8,0.333
4111.0,593.8,0.333
4120.0,593.8,0.332
4129.0,593.8,0.331
4138.0,593.8,0.331
4147.0,593.8,0.331
4156.0,593.8,0.33
4165.0,593.8,0.33
4174.0,593.8,0.329
4183.0,593.8,0.328
4192.0,593.8,0.328
4201.0,593.8,0.328
4210.0,593.8,0.327
4219.0,593.8,0.327
4228.0,593.8,0.326
4237.0,593.8,0.326
4246.0,593.8,0.325
4255.0,593.8,0.325
4264.0,593.8,0.324
4273.0,593.8,0.324
4282.0,593.8,0.323
4291.0,593.8,0.323
4300.0,593.8,0.323
4309.0,593.8,0.322
4318.0,593.8,0.321
4327.0,593.8,0.321
4336.0,593.8,0.32
4345.0,593.8,0.32
4354.0,593.8,0.32
4363.0,593.8,0.319
4372.0,593.8,0.319
4381.0,593.8,0.318
4390.0,593.8,0.318
4399.0,593.8,0.318
4408.0,593.8,0.317
4417.0,593.8,0.317
4426.0,593.8,0.316
4435.0,593.8,0.316
4444.0,593.8,0.315
4453.0,593.8,0.315
4462.0,593.8,0.315
4471.0,593.8,0.314
4480.0,593.8,0.314
4489.0,593.8,0.313
4498.0,593.8,0.313
4507.0,593.8,0.312
4516.0,593.8,0.312
4525.0,593.8,0.311
4534.0,593.8,0.311
4543.0,593.8,0.311
4552.0,593.8,0.31
4561.0,593.8,0.31
4570.0,593.8,0.309
4579.0,593.8,0.309
4588.0,593.8,0.309
4597.0,593.8,0.308
4606.0,593.8,0.308
4615.0,593.8,0.308
4624.0,593.8,0.307
4633.0,593.8,0.307
4642.0,593.8,0.307
4651.0,593.8,0.306
4660.0,593.8,0.306
4669.0,593.8,0.306
4678.0,593.8,0.305
4687.0,593.8,0.305
4696.0,593.8,0.304
4705.0,593.8,0.304
4714.0,593.8,0.304
4723.0,593.8,0.303
4732.0,593.8,0.303
4741.0,593.8,0.303
4750.0,593.8,0.302
4759.0,593.8,0.302
4768.0,593.8,0.302
4777.0,593.8,0.301
4786.0,593.8,0.301
4795.0,593.8,0.301
4804.0,593.8,0.3
4813.0,593.8,0.3
4822.0,593.8,0.3
4831.0,593.8,0.299
4840.0,593.8,0.299
4849.0,593.8,0.299
4858.0,593.8,0.298
4867.0,593.8,0.298
4876.0,593.8,0.298
4885.0,593.8,0.297
4894.0,593.8,0.297
4903.0,593.8,0.297
4912.0,593.8,0.297
4921.0,593.8,0.296
4930.0,593.8,0.296
4939.0,593.8,0.295
4948.0,593.8,0.295
4957.0,593.8,0.295
4966.0,593.8,0.295
4975.0,593.8,0.294
4984.0,593.8,0.294
4993.0,593.8,0.294
5002.0,593.8,0.294
5011.0,593.8,0.293
5020.0,593.8,0.293
5029.0,593.8,0.293
5038.0,593.8,0.293
5047.0,593.8,0.292
5056.0,593.8,0.292
5065.0,593.8,0.292
5074.0,593.8,0.291
5083.0,593.8,0.291
5092.0,593.8,0.291
5101.0,593.8,0.291
5110.0,593.8,0.291
5119.0,593.8,0.29
5128.0,593.8,0.29
5137.0,593.8,0.289
5146.0,593.8,0.289
5155.0,593.8,0.289
5164.0,593.8,0.289
5173.0,593.8,0.288
5182.0,593.8,0.288
5191.0,593.8,0.288
5200.0,593.8,0.288
5209.0,593.8,0.288
5218.0,593.8,0.288
5227.0,593.8,0.287
5236.0,593.8,0.287
5245.0,593.8,0.287
5254.0,593.8,0.287
5263.0,593.8,0.286
5272.0,593.8,0.286
5281.0,593.8,0.286
5290.0,593.8,0.286
5299.0,593.8,0.285
5308.0,593.8,0.285
5317.0,593.8,0.285
5326.0,593.8,0.285
5335.0,593.8,0.284
5344.0,593.8,0.284
5353.0,593.8,0.284
5362.0,593.8,0.284
5371.0,593.8,0.283
5380.0,593.8,0.283
5389.0,593.8,0.283
5398.0,593.8,0.283
5407.0,593.8,0.282
5416.0,593.8,0.282
5425.0,593.8,0.282
5434.0,593.8,0.282
5443.0,593.8,0.282
5452.0,593.8,0.282
5461.0,593.8,0.281
5470.0,593.8,0.281
5479.0,593.8,0.281
5488.0,593.8,0.281
5497.0,593.8,0.281
5506.0,593.8,0.28
5515.0,593.8,0.28
5524.0,593.8,0.28
5533.0,593.8,0.28
5542.0,593.8,0.28
5551.0,593.8,0.28
5560.0,593.8,0.279
5569.0,593.8,0.279
5578.0,593.8,0.279
5587.0,593.8,0.279
5596.0,593.8,0.279
5605.0,593.8,0.278
5614.0,593.8,0.278
5623.0,593.8,0.278
5632.0,593.8,0.278
5641.0,593.8,0.278
5650.0,593.8,0.278
5659.0,593.8,0.278
5668.0,593.8,0.278
5677.0,593.8,0.277
5686.0,593.8,0.277
5695.0,593.8,0.277
5704.0,593.8,0.276
5713.0,593.8,0.276
5722.0,593.8,0.276
5731.0,593.8,0.276
5740.0,593.8,0.276
5749.0,593.8,0.276
5758.0,593.8,0.276
5767.0,593.8,0.276
5776.0,593.8,0.275
5785.0,593.8,0.275
5794.0,593.8,0.275
5803.0,593.8,0.275
5812.0,593.8,0.275
5821.0,593.8,0.275
5830.0,593.8,0.274
5839.0,593.8,0.274
5848.0,593.8,0.274
5857.0,593.8,0.274
5866.0,593.8,0.274
5875.0,593.8,0.274
5884.0,593.8,0.274
5893.0,593.8,0.274
5902.0,593.8,0.273
5911.0,593.8,0.273
5920.0,593.8,0.273
5929.0,593.8,0.273
5938.0,593.8,0.273
5947.0,593.8,0.273
5956.0,593.8,0.273
5965.0,593.8,0.273
5974.0,593.8,0.273
5983.0,593.8,0.273
5992.0,593.8,0.272
6001.0,593.8,0.272
6010.0,593.8,0.272
6019.0,593.8,0.272
6028.0,593.8,0.272
6037.0,593.8,0.272
6046.0,593.8,0.272
6055.0,593.8,0.272
6064.0,593.8,0.271
6073.0,593.8,0.271
6082.0,593.8,0.271
6091.0,593.8,0.271
6100.0,593.8,0.271
6109.0,593.8,0.271
6118.0,593.8,0.271
6127.0,593.8,0.271
6136.0,593.8,0.271
6145.0,593.8,0.271
6154.0,593.8,0.271
6163.0,593.8,0.27
6172.0,593.8,0.27
6181.0,593.8,0.27
6190.0,593.8,0.27
6199.0,593.8,0.27
6208.0,593.8,0.27
6217.0,593.8,0.27
6226.0,593.8,0.27
6235.0,593.8,0.27
6244.0,593.8,0.27
6253.0,593.8,0.27
6262.0,593.8,0.27
6271.0,593.8,0.27
6280.0,593.8,0.269
6289.0,593.8,0.269
6298.0,593.8,0.269
6307.0,593.8,0.269
6316.0,593.8,0.269
6325.0,593.8,0.269
6334.0,593.8,0.269
6343.0,593.8,0.269
6352.0,593.8,0.269
6361.0,593.8,0.269
6370.0,593.8,0.269
6379.0,593.8,0.269
6388.0,593.8,0.268
6397.0,593.8,0.268
6406.0,593.8,0.268
6415.0,593.8,0.268
6424.0,593.8,0.268
6433.0,593.8,0.268
6442.0,593.8,0.268
6451.0,593.8,0.268
6460.0,593.8,0.268
6469.0,593.8,0.268
6478.0,593.8,0.268
6487.0,593.8,0.268
6496.0,593.8,0.267
6505.0,593.8,0.267
6514.0,593.8,0.267
6523.0,593.8,0.267
6532.0,593.8,0.267
6541.0,593.8,0.267
6550.0,593.8,0.267
6559.0,593.8,0.267
6568.0,593.8,0.267
6577.0,593.8,0.267
6586.0,593.8,0.267
6595.0,593.8,0.267
6604.0,593.8,0.267
6613.0,593.8,0.267
6622.0,593.8,0.267
6631.0,593.8,0.267
6640.0,593.8,0.266
6649.0,593.8,0.266
6658.0,593.8,0.267
6667.0,593.8,0.267
6676.0,593.8,0.266
6685.0,593.8,0.266
6694.0,593.8,0.266
6703.0,593.8,0.266
6712.0,593.8,0.266
6721.0,593.8,0.266
6730.0,593.8,0.266
6739.0,593.8,0.266
6748.0,593.8,0.266
6757.0,593.8,0.266
6766.0,593.8,0.266
6775.0,593.8,0.266
6784.0,593.8,0.266
6793.0,593.8,0.266
6802.0,593.8,0.266
6811.0,593.8,0.266
6820.0,593.8,0.266
6829.0,593.8,0.266
6838.0,593.8,0.266
6847.0,593.8,0.266
6856.0,593.8,0.265
6865.0,593.8,0.265
6874.0,593.8,0.265
6883.0,593.8,0.265
6892.0,593.8,0.265
6901.0,593.8,0.265
6910.0,593.8,0.265
6919.0,593.8,0.265
6928.0,593.8,0.265
6937.0,593.8,0.265
6946.0,593.8,0.265
6955.0,593.8,0.265
6964.0,593.8,0.265
6973.0,593.8,0.265
6982.0,593.8,0.265
6991.0,593.8,0.265
7000.0,593.8,0.265
7009.0,593.8,0.265
7018.0,593.8,0.265
7027.0,593.8,0.265
7036.0,593.8,0.265
7045.0,593.8,0.265
7054.0,593.8,0.265
7063.0,593.8,0.264
7072.0,593.8,0.265
7081.0,593.8,0.265
7090.0,593.8,0.264
7099.0,593.8,0.264
7108.0,593.8,0.264
7117.0,593.8,0.264
7126.0,593.8,0.264
7135.0,593.8,0.264
7144.0,593.8,0.264
7153.0,593.8,0.264
7162.0,593.8,0.264
7171.0,593.8,0.264
7180.0,593.8,0.264
7189.0,593.8,0.264
7198.0,593.8,0.264
7207.0,593.8,0.264
7216.0,593.8,0.264
7225.0,593.8,0.264
7234.0,593.8,0.264
7243.0,593.8,0.264
7252.0,593.8,0.264
7261.0,593.8,0.264
7270.0,593.8,0.264
7279.0,593.8,0.264
7288.0,593.8,0.264
7297.0,593.8,0.264
7306.0,593.8,0.264
7315.0,593.8,0.264
7324.0,593.8,0.264
7333.0,593.8,0.264
7342.0,593.8,0.264
7351.0,593.8,0.264
7360.0,593.8,0.264
7369.0,593.8,0.263
7378.0,593.8,0.263
7387.0,593.8,0.263
7396.0,593.8,0.263
7405.0,593.8,0.263
7414.0,593.8,0.263
7423.0,593.8,0.263
7432.0,593.8,0.263
7441.0,593.8,0.263
7450.0,593.8,0.263
7459.0,593.8,0.263
7468.0,593.8,0.263
7477.0,593.8,0.263
7486.0,593.8,0.263
7495.0,593.8,0.263
7504.0,593.8,0.263
7513.0,593.8,0.263
7522.0,593.8,0.263
7531.0,593.8,0.263
7540.0,593.8,0.263
7549.0,593.8,0.263
7558.0,593.8,0.263
7567.0,593.8,0.263
7576.0,593.8,0.263
7585.0,593.8,0.263
7594.0,593.8,0.263
7603.0,593.8,0.263
7612.0,593.8,0.263
7621.0,593.8,0.263
7630.0,593.8,0.263
7639.0,593.8,0.263
7648.0,593.8,0.263
7657.0,593.8,0.263
7666.0,593.8,0.263
7675.0,593.8,0.263
7684.0,593.8,0.263
7693.0,593.8,0.263
7702.0,593.8,0.262
7711.0,593.8,0.262
7720.0,593.8,0.262
7729.0,593.8,0.262
7738.0,593.8,0.262
7747.0,593.8,0.262
7756.0,593.8,0.262
7765.0,593.8,0.262
7774.0,593.8,0.262
7783.0,593.8,0.262
7792.0,593.8,0.262
7801.0,593.8,0.262
7810.0,593.8,0.262
7819.0,593.8,0.262
7828.0,593.8,0.262
7837.0,593.8,0.262
7846.0,593.8,0.262
7855.0,593.8,0.262
7864.0,593.8,0.262
7873.0,593.8,0.262
7882.0,593.8,0.262
7891.0,593.8,0.262
7900.0,593.8,0.262
7909.0,593.8,0.262
7918.0,593.8,0.262
7927.0,593.8,0.262
7936.0,593.8,0.262
7945.0,593.8,0.262
7954.0,593.8,0.262
7963.0,593.8,0.262
7972.0,593.8,0.262
7981.0,593.8,0.262
7990.0,593.8,0.262
7999.0,593.9,0.262
8008.0,593.8,0.262
8017.0,593.8,0.262
8026.0,593.8,0.262
8035.0,593.8,0.262
8044.0,593.8,0.262
8053.0,593.8,0.262
8062.0,593.8,0.262
8071.0,593.8,0.262
8080.0,593.8,0.262
8089.0,593.8,0.261
8098.0,593.8,0.262
8107.0,593.8,0.262
8116.0,593.8,0.262
8125.0,593.8,0.262
8134.0,593.8,0.262
8143.0,593.8,0.261
8152.0,593.8,0.261
8161.0,593.8,0.262
8170.0,593.8,0.261
8179.0,593.8,0.261
8188.0,593.8,0.261
8197.0,593.8,0.261
8206.0,593.8,0.261
8215.0,593.8,0.261
8224.0,593.8,0.261
8233.0,593.8,0.261
8242.0,593.8,0.261
8251.0,593.8,0.261
8260.0,593.8,0.261
8269.0,593.8,0.261
8278.0,593.8,0.261
8287.0,593.8,0.261
8296.0,593.8,0.261
8305.0,593.8,0.261
8314.0,593.8,0.261
8323.0,593.8,0.261
8332.0,593.8,0.261
8341.0,593.8,0.261
8350.0,593.8,0.261
8359.0,593.8,0.261
8368.0,593.8,0.261
8377.0,593.8,0.261
8386.0,593.8,0.261
8395.0,593.8,0.261
8404.0,593.8,0.261
8413.0,593.9,0.261
8422.0,593.8,0.261
8431.0,593.8,0.261
8440.0,593.8,0.261
8449.0,593.9,0.261
8458.0,593.8,0.261
8467.0,593.8,0.261
8476.0,593.8,0.261
8485.0,593.8,0.261
8494.0,593.8,0.261
8503.0,593.9,0.261
8512.0,593.8,0.261
8521.0,593.8,0.261
8530.0,593.9,0.261
8539.0,593.8,0.261
8548.0,593.9,0.261
8557.0,593.9,0.261
8566.0,593.8,0.261
8575.0,593.8,0.261
8584.0,593.8,0.261
8593.0,593.8,0.261
8602.0,593.8,0.261
8611.0,593.8,0.261
8620.0,593.8,0.261
8629.0,593.8,0.261
8638.0,593.8,0.261
8647.0,593.8,0.261
8656.0,593.8,0.261
8665.0,593.8,0.261
8674.0,593.8,0.26
8683.0,593.8,0.26
8692.0,593.8,0.261
8701.0,593.8,0.261
8710.0,593.8,0.261
8719.0,593.8,0.26
8728.0,593.8,0.26
8737.0,593.8,0.261
8746.0,593.8,0.261
8755.0,593.8,0.26
8764.0,593.8,0.26
8773.0,593.8,0.26
8782.0,593.8,0.261
8791.0,593.8,0.26
8800.0,593.8,0.26
8809.0,593.8,0.26
8818.0,593.8,0.26
8827.0,593.8,0.26
8836.0,593.8,0.26
8845.0,593.8,0.26
8854.0,593.8,0.26
8863.0,593.8,0.26
8872.0,593.8,0.26
8881.0,593.8,0.26
8890.0,593.8,0.26
8899.0,593.8,0.26
8908.0,593.8,0.26
8917.0,593.8,0.26
8926.0,593.8,0.26
8935.0,593.8,0.26
8944.0,593.8,0.26
8953.0,593.8,0.26
8962.0,593.8,0.26
8971.0,593.8,0.26
8980.0,593.8,0.26
8989.0,593.8,0.26
8998.0,593.8,0.26
9007.0,593.8,0.26
9016.0,593.8,0.26
9025.0,593.8,0.26
9034.0,593.8,0.26
9043.0,593.8,0.26
9052.0,593.8,0.26
9061.0,593.8,0.26
9070.0,593.8,0.26
9079.0,593.8,0.26
9088.0,593.8,0.26
9097.0,593.8,0.26
9106.0,593.8,0.26
9115.0,593.8,0.26
9124.0,593.8,0.26
9133.0,593.8,0.26
9142.0,593.8,0.26
9151.0,593.8,0.26
9160.0,593.8,0.26
9169.0,593.8,0.26
9178.0,593.8,0.26
9187.0,593.8,0.26
9196.0,593.8,0.26
9205.0,593.8,0.26
9214.0,593.8,0.26
9223.0,593.8,0.26
9232.0,593.8,0.26
9241.0,593.8,0.26
9250.0,593.8,0.26
9259.0,593.8,0.259
9268.0,593.8,0.259
9277.0,593.8,0.259
9286.0,593.8,0.259
9295.0,593.8,0.259
9304.0,593.8,0.259
9313.0,593.8,0.259
9322.0,593.8,0.259
9331.0,593.8,0.259
9340.0,593.9,0.259
9349.0,593.8,0.259
9358.0,593.8,0.259
9367.0,593.8,0.259
9376.0,593.8,0.259
9385.0,593.8,0.259
9394.0,593.8,0.259
9403.0,593.8,0.259
9412.0,593.8,0.259
9421.0,593.8,0.259
9430.0,593.8,0.259
9439.0,593.8,0.259
9448.0,593.8,0.259
9457.0,593.8,0.259
9466.0,593.8,0.259
9475.0,593.8,0.259
9484.0,593.8,0.259
9493.0,593.8,0.259
9502.0,593.8,0.259
9511.0,593.8,0.259
9520.0,593.8,0.259
9529.0,593.8,0.259
9538.0,593.8,0.259
9547.0,593.8,0.259
9556.0,593.8,0.259
9565.0,593.8,0.259
9574.0,593.8,0.259
9583.0,593.8,0.259
9592.0,593.8,0.259
9601.0,593.8,0.259
9610.0,593.8,0.259
9619.0,593.8,0.259
9628.0,593.8,0.259
9637.0,593.8,0.259
9646.0,593.8,0.259
9655.0,593.8,0.259
9664.0,593.8,0.259
9673.0,593.8,0.259
9682.0,593.8,0.259
9691.0,593.8,0.259
9700.0,593.8,0.259
9709.0,593.8,0.259
9718.0,593.8,0.259
9727.0,593.8,0.259
9736.0,593.8,0.259
9745.0,593.8,0.259
9754.0,593.8,0.259
9763.0,593.8,0.259
9772.0,593.8,0.259
9781.0,593.8,0.259
9790.0,593.8,0.259
9799.0,593.8,0.259
9808.0,593.9,0.259
9817.0,593.8,0.259
9826.0,593.9,0.259
9835.0,593.8,0.259
9844.0,593.8,0.259
9853.0,593.8,0.259
9862.0,593.8,0.259
9871.0,593.8,0.259
9880.0,593.8,0.259
9889.0,593.8,0.259
9898.0,593.9,0.259
9907.0,593.8,0.259
9916.0,593.8,0.259
9925.0,593.9,0.259
9934.0,593.8,0.259
9943.0,593.8,0.259
9952.0,593.8,0.259
9961.0,593.8,0.259
9970.0,593.8,0.259
9979.0,593.8,0.259
9988.0,593.8,0.259
9997.0,593.8,0.258
10006.0,593.8,0.258
10015.0,593.8,0.259
10024.0,593.8,0.259
10033.0,593.8,0.259
10042.0,593.8,0.259
10051.0,593.8,0.259
10060.0,593.8,0.259
10069.0,593.8,0.258
10078.0,593.8,0.259
10087.0,593.8,0.259
10096.0,593.8,0.259
10105.0,593.8,0.258
10114.0,593.8,0.259
10123.0,593.8,0.259
10132.0,593.8,0.258
10141.0,593.8,0.258
10150.0,593.8,0.259
10159.0,593.8,0.259
10168.0,593.8,0.259
10177.0,593.8,0.258
10186.0,593.8,0.258
10195.0,593.8,0.259
10204.0,593.8,0.259
10213.0,593.8,0.259
10222.0,593.8,0.258
10231.0,593.8,0.258
10240.0,593.8,0.258
10249.0,593.8,0.258
10258.0,593.8,0.258
10267.0,593.8,0.258
10276.0,593.8,0.258
10285.0,593.8,0.258
10294.0,593.8,0.258
10303.0,593.8,0.258
10312.0,593.8,0.258
10321.0,593.8,0.258
10330.0,593.8,0.258
10339.0,593.8,0.258
10348.0,593.8,0.258
10357.0,593.8,0.258
10366.0,593.8,0.258
10375.0,593.8,0.258
10384.0,593.8,0.258
10393.0,593.8,0.258
10402.0,593.8,0.258
10411.0,593.8,0.258
10420.0,593.8,0.258
10429.0,593.8,0.258
10438.0,593.8,0.258
10447.0,593.8,0.258
10456.0,593.8,0.258
10465.0,593.8,0.258
10474.0,593.8,0.258
10483.0,593.8,0.258
10492.0,593.8,0.258
10501.0,593.8,0.258
10510.0,593.8,0.258
10519.0,593.8,0.258
10528.0,593.8,0.258
10537.0,593.8,0.258
10546.0,593.8,0.258
10555.0,593.8,0.258
10564.0,593.8,0.258
10573.0,593.8,0.258
10582.0,593.8,0.258
10591.0,593.8,0.258
10600.0,593.8,0.258
10609.0,593.8,0.258
10618.0,593.8,0.258
10627.0,593.8,0.258
10636.0,593.8,0.258
10645.0,593.8,0.258
10654.0,593.8,0.258
10663.0,593.8,0.258
10672.0,593.9,0.258
10681.0,593.8,0.258
10690.0,593.8,0.258
10699.0,593.8,0.258
10708.0,593.8,0.258
10717.0,593.8,0.258
10726.0,593.8,0.258
10735.0,593.8,0.258
10744.0,593.8,0.258
10753.0,593.8,0.258
10762.0,593.8,0.258
10771.0,593.8,0.258
10780.0,593.8,0.258
10789.0,593.8,0.258
10798.0,593.8,0.258
10807.0,593.8,0.258
10816.0,593.8,0.258
10825.0,593.8,0.258
10834.0,593.8,0.258
10843.0,593.9,0.257
10852.0,593.8,0.257
10861.0,593.8,0.258
10870.0,593.8,0.258
10879.0,593.8,0.257
10888.0,593.8,0.257
10897.0,593.8,0.257
10906.0,593.8,0.258
10915.0,593.8,0.258
10924.0,593.8,0.257
10933.0,593.8,0.258
10942.0,593.8,0.258
10951.0,593.8,0.257
10960.0,593.8,0.257
10969.0,593.8,0.258
10978.0,593.8,0.258
10987.0,593.8,0.258
10996.0,593.8,0.258
11005.0,593.8,0.257
11014.0,593.8,0.258
11023.0,593.8,0.258
11032.0,593.8,0.257
11041.0,593.8,0.257
11050.0,593.8,0.257
11059.0,593.8,0.258
11068.0,593.8,0.258
11077.0,593.8,0.258
11086.0,593.8,0.257
11095.0,593.9,0.257
11104.0,593.8,0.258
11113.0,593.8,0.258
11122.0,593.8,0.257
11131.0,593.8,0.257
11140.0,593.8,0.258
11149.0,593.8,0.258
11158.0,593.8,0.257
11167.0,593.8,0.257
11176.0,593.8,0.257
11185.0,593.9,0.257
11194.0,593.8,0.257
11203.0,593.8,0.257
11212.0,593.8,0.257
11221.0,593.8,0.257
11230.0,593.8,0.257
11239.0,593.8,0.257
11248.0,593.8,0.257
11257.0,593.8,0.257
11266.0,593.8,0.257
11275.0,593.8,0.257
11284.0,593.8,0.257
11293.0,593.8,0.257
11302.0,593.8,0.257
11311.0,593.8,0.257
11320.0,593.8,0.257
11329.0,593.8,0.257
11338.0,593.8,0.257
11347.0,593.8,0.257
11356.0,593.8,0.257
11365.0,593.9,0.257
11374.0,593.9,0.257
11383.0,593.8,0.257
11392.0,593.8,0.257
11401.0,593.9,0.257
11410.0,593.9,0.257
11419.0,593.9,0.257
11428.0,593.8,0.257
11437.0,593.8,0.257
11446.0,593.8,0.257
11455.0,593.9,0.257
11464.0,593.8,0.257
11473.0,593.8,0.257
11482.0,593.9,0.257
11491.0,593.8,0.257
11500.0,593.8,0.257
11509.0,593.8,0.257
11518.0,593.8,0.257
11527.0,593.8,0.257
11536.0,593.8,0.257
11545.0,593.8,0.257
11554.0,593.8,0.257
11563.0,593.8,0.257
11572.0,593.8,0.257
11581.0,593.8,0.257
11590.0,593.8,0.257
11599.0,593.8,0.257
11608.0,593.8,0.257
11617.0,593.8,0.257
11626.0,593.8,0.257
11635.0,593.8,0.257
11644.0,593.8,0.257
11653.0,593.8,0.257
11662.0,593.8,0.257
11671.0,593.9,0.257
11680.0,593.8,0.257
11689.0,593.9,0.257
11698.0,593.8,0.257
11707.0,593.8,0.257
11716.0,593.9,0.257
11725.0,593.9,0.257
11734.0,593.9,0.257
11743.0,593.8,0.257
11752.0,593.8,0.257
11761.0,593.9,0.257
11770.0,593.9,0.257
11779.0,593.9,0.257
11788.0,593.8,0.257
11797.0,593.8,0.257
11806.0,593.9,0.257
11815.0,593.9,0.257
11824.0,593.8,0.257
11833.0,593.9,0.256
11842.0,593.9,0.256
11851.0,593.9,0.257
11860.0,593.9,0.257
11869.0,593.9,0.257
11878.0,593.9,0.257
11887.0,593.9,0.256
11896.0,593.8,0.257
11905.0,593.8,0.257
11914.0,593.8,0.257
11923.0,593.9,0.257
11932.0,593.9,0.257
11941.0,593.8,0.257
11950.0,593.8,0.257
11959.0,593.9,0.257
11968.0,593.9,0.257
11977.0,593.9,0.257
11986.0,593.9,0.257
11995.0,593.9,0.257
12004.0,593.9,0.256
12013.0,593.9,0.256
12022.0,593.9,0.256
12031.0,593.9,0.256
12040.0,593.9,0.256
12049.0,593.9,0.256
12058.0,593.9,0.256
12067.0,593.9,0.257
12076.0,593.9,0.256
12085.0,593.9,0.256
12094.0,593.9,0.256
12103.0,593.9,0.256
12112.0,593.9,0.256
12121.0,593.9,0.256
12130.0,593.9,0.256
12139.0,593.9,0.256
12148.0,593.9,0.256
12157.0,593.9,0.256
12166.0,593.9,0.256
12175.0,593.9,0.256
12184.0,593.9,0.256
12193.0,593.9,0.256
12202.0,593.9,0.256
12211.0,593.9,0.256
12220.0,593.9,0.256
12229.0,593.9,0.256
12238.0,593.9,0.256
12247.0,593.9,0.256
12256.0,593.9,0.256
12265.0,593.9,0.256
12274.0,593.9,0.256
12283.0,593.9,0.256
12292.0,593.9,0.256
12301.0,593.9,0.256
12310.0,593.9,0.256
12319.0,593.9,0.256
12328.0,593.9,0.257
12337.0,593.9,0.257
12346.0,593.9,0.256
12355.0,593.9,0.256
12364.0,593.9,0.257
12373.0,593.9,0.257
12382.0,593.9,0.256
12391.0,593.9,0.256
12400.0,593.9,0.256
12409.0,593.9,0.256
12418.0,593.9,0.256
12427.0,593.9,0.256
12436.0,593.9,0.256
12445.0,593.9,0.256
12454.0,593.9,0.256
12463.0,593.9,0.256
12472.0,593.9,0.257
12481.0,593.9,0.256
12490.0,593.9,0.256
12499.0,593.9,0.256
12508.0,593.9,0.256
12517.0,593.9,0.256
12526.0,593.9,0.256
12535.0,593.9,0.256
12544.0,593.9,0.256
12553.0,593.9,0.256
12562.0,593.9,0.256
12571.0,593.9,0.256
12580.0,593.9,0.256
12589.0,593.9,0.256
12598.0,593.9,0.256
12607.0,593.9,0.256
12616.0,593.9,0.256
12625.0,593.9,0.256
12634.0,593.9,0.256
12643.0,593.9,0.256
12652.0,593.9,0.256
12661.0,593.9,0.256
12670.0,593.9,0.256
12679.0,593.9,0.256
12688.0,593.9,0.256
12697.0,593.9,0.256
12706.0,593.9,0.256
12715.0,593.9,0.256
12724.0,593.9,0.256
12733.0,593.8,0.256
12742.0,593.9,0.256
12751.0,593.9,0.256
12760.0,593.9,0.256
12769.0,593.8,0.256
12778.0,593.9,0.256
12787.0,593.9,0.256
12796.0,593.9,0.256
12805.0,593.9,0.256
12814.0,593.9,0.256
12823.0,593.9,0.256
12832.0,593.9,0.256
12841.0,593.9,0.256
12850.0,593.9,0.256
12859.0,593.9,0.256
12868.0,593.9,0.256
12877.0,593.9,0.256
12886.0,593.9,0.256
12895.0,593.9,0.256
12904.0,593.9,0.256
12913.0,593.9,0.256
12922.0,593.8,0.256
12931.0,593.9,0.256
12940.0,593.9,0.256
12949.0,593.9,0.256
12958.0,593.9,0.256
12967.0,593.9,0.256
12976.0,593.9,0.256
12985.0,593.9,0.256
12994.0,593.9,0.256
13003.0,593.8,0.256
13012.0,593.8,0.255
13021.0,593.8,0.255
13030.0,593.9,0.256
13039.0,593.8,0.256
13048.0,593.9,0.256
13057.0,593.9,0.256
13066.0,593.8,0.256
13075.0,593.8,0.255
13084.0,593.9,0.255
13093.0,593.8,0.255
13102.0,593.8,0.256
13111.0,593.9,0.256
13120.0,593.9,0.256
13129.0,593.9,0.255
13138.0,593.9,0.255
13147.0,593.9,0.255
13156.0,593.9,0.256
13165.0,593.9,0.256
13174.0,593.9,0.256
13183.0,593.9,0.255
13192.0,593.8,0.255
13201.0,593.9,0.255
13210.0,593.9,0.255
13219.0,593.8,0.255
13228.0,593.9,0.255
13237.0,593.9,0.255
13246.0,593.9,0.255
13255.0,593.9,0.255
13264.0,593.9,0.255
13273.0,593.9,0.256
13282.0,593.9,0.255
13291.0,593.9,0.255
13300.0,593.9,0.255
13309.0,593.9,0.255
13318.0,593.9,0.255
13327.0,593.9,0.255
13336.0,593.9,0.255
13345.0,593.9,0.255
13354.0,593.9,0.255
13363.0,593.9,0.255
13372.0,593.9,0.255
13381.0,593.9,0.255
13390.0,593.9,0.255
13399.0,593.9,0.255
13408.0,593.9,0.255
13417.0,593.9,0.255
13426.0,593.9,0.255
13435.0,593.9,0.255
13444.0,593.9,0.255
13453.0,593.9,0.255
13462.0,593.9,0.255
13471.0,593.8,0.255
13480.0,593.9,0.255
13489.0,593.8,0.255
13498.0,593.9,0.255
13507.0,593.9,0.255
13516.0,593.9,0.255
13525.0,593.8,0.255
13534.0,593.9,0.255
13543.0,593.9,0.255
13552.0,593.9,0.255
13561.0,593.9,0.255
13570.0,593.9,0.255
13579.0,593.9,0.255
13588.0,593.9,0.255
13597.0,593.9,0.255
13606.0,593.9,0.255
13615.0,593.9,0.255
13624.0,593.9,0.255
13633.0,593.9,0.255
13642.0,593.9,0.255
13651.0,593.9,0.255
13660.0,593.9,0.255
13669.0,593.9,0.255
13678.0,593.9,0.255
13687.0,593.9,0.255
13696.0,593.9,0.255
13705.0,593.9,0.255
13714.0,593.9,0.255
13723.0,593.8,0.255
13732.0,593.9,0.255
13741.0,593.9,0.255
13750.0,593.9,0.255
13759.0,593.9,0.255
13768.0,593.9,0.255
13777.0,593.8,0.255
13786.0,593.9,0.255
13795.0,593.9,0.255
13804.0,593.9,0.255
13813.0,593.8,0.255
13822.0,593.9,0.255
13831.0,593.9,0.255
13840.0,593.9,0.255
13849.0,593.9,0.255
13858.0,593.8,0.255
13867.0,593.9,0.255
13876.0,593.9,0.255
13885.0,593.8,0.255
13894.0,593.8,0.255
13903.0,593.8,0.255
13912.0,593.9,0.255
13921.0,593.9,0.255
13930.0,593.8,0.255
13939.0,593.8,0.255
13948.0,593.8,0.255
13957.0,593.9,0.255
13966.0,593.8,0.255
13975.0,593.9,0.255
13984.0,593.8,0.255
13993.0,593.9,0.255
14002.0,593.8,0.255
14011.0,593.9,0.255
14020.0,593.9,0.255
14029.0,593.8,0.255
14038.0,593.8,0.255
14047.0,593.9,0.255
14056.0,593.9,0.255
14065.0,593.8,0.255
14074.0,593.9,0.255
14083.0,593.9,0.255
14092.0,593.9,0.255
14101.0,593.9,0.255
14110.0,593.9,0.255
14119.0,593.9,0.255
14128.0,593.9,0.255
14137.0,593.9,0.255
14146.0,593.9,0.255
14155.0,593.9,0.255
14164.0,593.9,0.255
14173.0,593.9,0.255
14182.0,593.9,0.255
14191.0,593.9,0.255
14200.0,593.8,0.255
14209.0,593.8,0.255
14218.0,593.8,0.255
14227.0,593.9,0.255
14236.0,593.9,0.255
14245.0,593.8,0.255
14254.0,593.9,0.255
14263.0,593.9,0.255
14272.0,593.9,0.255
14281.0,593.8,0.255
14290.0,593.9,0.255
14299.0,593.9,0.255
14308.0,593.9,0.255
14317.0,593.8,0.255
14326.0,593.9,0.255
14335.0,593.8,0.255
14344.0,593.9,0.255
14353.0,593.9,0.255
14362.0,593.9,0.255
14371.0,593.8,0.255
14380.0,593.8,0.255
14389.0,593.9,0.255
14398.0,593.9,0.255
14407.0,593.9,0.255
14416.0,593.9,0.255
14425.0,593.8,0.255
14434.0,593.9,0.255
14443.0,593.9,0.255
14452.0,593.8,0.255
14461.0,593.8,0.255
14470.0,593.9,0.255
14479.0,593.8,0.255
14488.0,593.8,0.255
14497.0,593.9,0.255
14506.0,593.8,0.255
14515.0,593.8,0.255
14524.0,593.8,0.255
14533.0,593.8,0.255
14542.0,593.8,0.255
14551.0,593.8,0.255
14560.0,593.9,0.255
14569.0,593.9,0.255
14578.0,593.9,0.255
14587.0,593.9,0.255
14596.0,593.9,0.255
14605.0,593.8,0.255
14614.0,593.9,0.255
14623.0,593.9,0.255
14632.0,593.9,0.255
14641.0,593.9,0.255
14650.0,593.9,0.255
14659.0,593.8,0.255
14668.0,593.9,0.255
14677.0,593.9,0.255
14686.0,593.9,0.255
14695.0,593.9,0.255
14704.0,593.9,0.255
14713.0,593.8,0.255
14722.0,593.8,0.255
14731.0,593.8,0.255
14740.0,593.9,0.255
14749.0,593.9,0.255
14758.0,593.9,0.255
14767.0,593.9,0.255
14776.0,593.9,0.255
14785.0,593.8,0.255
14794.0,593.9,0.255
14803.0,593.9,0.255
14812.0,593.9,0.255
14821.0,593.9,0.255
14830.0,593.9,0.255
14839.0,593.9,0.255
14848.0,593.9,0.255
14857.0,593.9,0.254
14866.0,593.8,0.254
14875.0,593.9,0.254
14884.0,593.9,0.254
14893.0,593.8,0.254
14902.0,593.8,0.254
14911.0,593.8,0.254
14920.0,593.9,0.254
14929.0,593.9,0.254
14938.0,593.9,0.254
14947.0,593.8,0.254
14956.0,593.9,0.254
14965.0,593.9,0.254
14974.0,593.9,0.254
14983.0,593.9,0.254
14992.0,593.8,0.254
15001.0,593.9,0.254
15010.0,593.9,0.254
15019.0,593.9,0.254
15028.0,593.9,0.254
15037.0,593.9,0.254
15046.0,593.9,0.254
15055.0,593.8,0.254
15064.0,593.8,0.254
15073.0,593.8,0.254
15082.0,593.8,0.254
15091.0,593.8,0.254
15100.0,593.8,0.254
15109.0,593.8,0.254
15118.0,593.9,0.254
15127.0,593.8,0.254
15136.0,593.9,0.254
15145.0,593.8,0.254
15154.0,593.8,0.254
15163.0,593.9,0.254
15172.0,593.9,0.254
15181.0,593.8,0.254
15190.0,593.9,0.254
15199.0,593.9,0.254
15208.0,593.8,0.254
15217.0,593.9,0.254
15226.0,593.9,0.254
15235.0,593.8,0.254
15244.0,593.9,0.254
15253.0,593.9,0.254
15262.0,593.9,0.254
15271.0,593.9,0.254
15280.0,593.9,0.254
15289.0,593.9,0.254
15298.0,593.9,0.254
15307.0,593.9,0.254
15316.0,593.9,0.254
15325.0,593.9,0.254
15334.0,593.9,0.254
15343.0,593.9,0.254
15352.0,593.9,0.254
15361.0,593.9,0.254
15370.0,593.9,0.254
15379.0,593.8,0.254
15388.0,593.9,0.254
15397.0,593.9,0.254
15406.0,593.9,0.254
15415.0,593.9,0.254
15424.0,593.8,0.254
15433.0,593.8,0.254
15442.0,593.8,0.254
15451.0,593.8,0.254
15460.0,593.8,0.254
15469.0,593.8,0.254
15478.0,593.9,0.254
15487.0,593.8,0.254
15496.0,593.9,0.254
15505.0,593.8,0.254
15514.0,593.8,0.254
15523.0,593.9,0.254
15532.0,593.9,0.254
15541.0,593.8,0.254
15550.0,593.9,0.254
15559.0,593.8,0.254
15568.0,593.8,0.254
15577.0,593.8,0.254
15586.0,593.8,0.254
15595.0,593.8,0.254
15604.0,593.8,0.254
15613.0,593.8,0.254
15622.0,593.8,0.254
15631.0,593.9,0.254
15640.0,593.8,0.254
15649.0,593.9,0.254
15658.0,593.9,0.254
15667.0,593.9,0.254
15676.0,593.9,0.254
15685.0,593.9,0.254
15694.0,593.9,0.254
15703.0,593.9,0.254
15712.0,593.9,0.254
15721.0,593.9,0.254
15730.0,593.9,0.254
15739.0,593.9,0.254
15748.0,593.9,0.254
15757.0,593.8,0.254
15766.0,593.9,0.254
15775.0,593.9,0.254
15784.0,593.9,0.254
15793.0,593.8,0.254
15802.0,593.8,0.254
15811.0,593.9,0.254
15820.0,593.8,0.254
15829.0,593.9,0.254
15838.0,593.8,0.254
15847.0,593.9,0.254
15856.0,593.8,0.254
15865.0,593.9,0.254
15874.0,593.9,0.254
15883.0,593.9,0.254
15892.0,593.9,0.254
15901.0,593.9,0.254
15910.0,593.8,0.254
15919.0,593.9,0.254
15928.0,593.8,0.254
15937.0,593.8,0.254
15946.0,593.9,0.254
15955.0,593.8,0.254
15964.0,593.9,0.254
15973.0,593.9,0.254
15982.0,593.9,0.254
15991.0,593.9,0.254
16000.0,593.9,0.254
16009.0,593.9,0.254
16018.0,593.9,0.254
16027.0,593.9,0.254
16036.0,593.9,0.254
16045.0,593.9,0.254
16054.0,593.9,0.254
16063.0,593.9,0.254
16072.0,593.9,0.254
16081.0,593.9,0.253
16090.0,593.9,0.254
16099.0,593.8,0.254
16108.0,593.9,0.254
16117.0,593.8,0.254
16126.0,593.9,0.253
16135.0,593.9,0.253
16144.0,593.8,0.253
16153.0,593.9,0.253
16162.0,593.8,0.253
16171.0,593.8,0.253
16180.0,593.8,0.253
16189.0,593.9,0.253
16198.0,593.8,0.253
16207.0,593.8,0.253
16216.0,593.9,0.253
16225.0,593.8,0.253
16234.0,593.9,0.253
16243.0,593.8,0.253
16252.0,593.8,0.253
16261.0,593.8,0.253
16270.0,593.9,0.253
16279.0,593.9,0.253
16288.0,593.9,0.253
16297.0,593.9,0.253
16306.0,593.9,0.253
16315.0,593.8,0.253
16324.0,593.8,0.253
16333.0,593.9,0.253
16342.0,593.9,0.253
16351.0,593.8,0.253
16360.0,593.9,0.253
16369.0,593.8,0.253
16378.0,593.9,0.253
16387.0,593.9,0.253
16396.0,593.9,0.253
16405.0,593.9,0.253
16414.0,593.9,0.253
16423.0,593.9,0.253
16432.0,593.9,0.253
16441.0,593.9,0.253
16450.0,593.9,0.253
16459.0,593.9,0.253
16468.0,593.8,0.253
16477.0,593.9,0.253
16486.0,593.9,0.253
16495.0,593.9,0.253
16504.0,593.9,0.253
16513.0,593.9,0.253
16522.0,593.9,0.253
16531.0,593.9,0.253
16540.0,593.9,0.253
16549.0,593.9,0.253
16558.0,593.9,0.253
16567.0,593.9,0.253
16576.0,593.9,0.253
16585.0,593.9,0.253
16594.0,593.9,0.253
16603.0,593.9,0.253
16612.0,593.9,0.253
16621.0,593.9,0.253
16630.0,593.9,0.253
16639.0,593.9,0.253
16648.0,593.9,0.253
16657.0,593.9,0.253
16666.0,593.9,0.253
16675.0,593.9,0.253
16684.0,593.9,0.253
16693.0,593.9,0.253
16702.0,593.9,0.253
16711.0,593.9,0.253
16720.0,593.9,0.253
16729.0,593.9,0.253
16738.0,593.9,0.253
16747.0,593.9,0.253
16756.0,593.9,0.253
16765.0,593.9,0.253
16774.0,593.9,0.253
16783.0,593.9,0.253
16792.0,593.9,0.253
16801.0,593.9,0.253
16810.0,593.9,0.253
16819.0,593.9,0.253
16828.0,593.9,0.253
16837.0,593.9,0.253
16846.0,593.9,0.253
16855.0,593.9,0.253
16864.0,593.9,0.253
16873.0,593.9,0.253
16882.0,593.9,0.253
16891.0,593.9,0.253
16900.0,593.9,0.253
16909.0,593.9,0.253
16918.0,593.9,0.253
16927.0,593.9,0.253
16936.0,593.9,0.253
16945.0,593.9,0.253
16954.0,593.9,0.253
16963.0,593.9,0.253
16972.0,593.9,0.253
16981.0,593.9,0.253
16990.0,593.9,0.253
16999.0,593.9,0.253
17008.0,593.9,0.253
17017.0,593.9,0.253
17026.0,593.9,0.253
17035.0,593.9,0.253
17044.0,593.9,0.253
17053.0,593.9,0.253
17062.0,593.9,0.253
17071.0,593.9,0.253
17080.0,593.9,0.253
17089.0,593.9,0.253
17098.0,593.9,0.253
17107.0,593.9,0.253
17116.0,593.9,0.253
17125.0,593.9,0.253
17134.0,593.9,0.253
17143.0,593.9,0.253
17152.0,593.9,0.253
17161.0,593.9,0.253
17170.0,593.9,0.253
17179.0,593.9,0.253
17188.0,593.9,0.253
17197.0,593.9,0.253
17206.0,593.9,0.253
17215.0,593.9,0.253
17224.0,593.9,0.253
17233.0,593.9,0.253
17242.0,593.9,0.253
17251.0,593.9,0.253
17260.0,593.9,0.253
17269.0,593.9,0.253
17278.0,593.9,0.253
17287.0,593.9,0.253
17296.0,593.9,0.253
17305.0,593.9,0.253
17314.0,593.9,0.253
17323.0,593.9,0.253
17332.0,593.9,0.253
17341.0,593.9,0.253
17350.0,593.9,0.253
17359.0,593.9,0.253
17368.0,593.9,0.253
17377.0,593.9,0.253
17386.0,593.9,0.253
17395.0,593.9,0.253
17404.0,593.9,0.253
17413.0,593.9,0.253
17422.0,593.9,0.253
17431.0,593.9,0.252
17440.0,593.9,0.252
17449.0,593.9,0.253
17458.0,593.9,0.253
17467.0,593.9,0.253
17476.0,593.9,0.252
17485.0,593.9,0.252
17494.0,593.9,0.252
17503.0,593.9,0.253
17512.0,593.9,0.253
17521.0,593.9,0.253
17530.0,593.9,0.253
17539.0,593.9,0.253
17548.0,593.9,0.253
17557.0,593.9,0.253
17566.0,593.9,0.253
17575.0,593.9,0.253
17584.0,593.9,0.253
17593.0,593.9,0.253
17602.0,593.9,0.253
17611.0,593.9,0.253
17620.0,593.9,0.253
