Repository: MaCFP/matl-db

# matl-db

#### Welcome to the MaCFP Condensed Phase Subgroup database!

The MaCFP Condensed Phase Working Group was organized to enable the fire safety science research community to make significant progress towards establishing a common framework for the selection of experiments and the methodologies used to analyze these experiments when developing pyrolysis models. Key objectives of this effort include:
- Cataloguing current approaches used to parameterize pyrolysis models;
- Developing standard data set formats for experimental data on pyrolysis;
- Developing requirements for data set quality and establishing a data review committee;
- Quantifying the inter-laboratory variability for comparable experimental datasets; and
- Assessing the impact of the variability of model parameters on fire growth predictions

#### In preparation for MaCFP-4, please read the following:

[Guidelines for Participation in the MaCFP-4 Workshop (2026)](https://github.com/MaCFP/macfp-db/releases/download/macfp-4.0/MaCFP-4_Guidelines_for_Participation.pdf)

[Presentation of Target Experiments and Modeling Guidelines for the upcoming MaCFP-4 Workshop (meeting recording and presentation slides)](https://github.com/MaCFP/macfp-db/releases/tag/macfp-4.0)

Please visit our [wiki pages](https://github.com/MaCFP/matl-db/wiki/How-to-Contribute) for additional details, including how to contribute (experimentalists and modelers).

#### Presentations for previous MaCFP workshops can be found on online:

[**MaCFP-4 (La Rochelle, 2026)**](https://github.com/MaCFP/macfp-db/releases/tag/macfp-4.0)

[**MaCFP-3 (Tsukuba, 2023)**](https://github.com/MaCFP/macfp-db/releases/tag/macfp-3.0)

[**MaCFP-2 (Waterloo, 2021)**](https://github.com/MaCFP/matl-db/releases/tag/v1.1.0)

[MaCFP-2 Preliminary Summary of Experimental Measurements](https://github.com/MaCFP/matl-db/releases/tag/v1.0.0)

#### Virtual Discusion Forum
If you have questions regarding any of the activities or measurement data of the MaCFP Condensed Subgroup, please [start a discussion post](https://github.com/MaCFP/matl-db/discussions). The purpose of this forum is to facilitate data sharing and model development to improve computational predictions of thermal degradation and pyrolysis in fire.

If you find problems with the database or if you have suggestions for improvement, please submit an [Issue](https://github.com/MaCFP/matl-db/issues).

# README File for Toyohashi Institute of Technology (TUT)

### Experimental Conditions: TGA
A TG-DTA was used to simultaneously conduct Thermogravimetric Analysis (TGA) experiments. 

* Heating Rate: 10 K/min
* Temperature program
  - Initial Temperature: 300 K
  - Initial Isotherm: 1500 s (hold at 300 K for 1500 s)  
  - Maximum Temperature: 1000 K
  - Final Isotherm: None
* Sample mass: 5 mg +/- 0.1 mg
* Sample geometry: Powdered
* Calibration type: Before each experiment, a baseline test was performed using an empty crucible. Temperature/Heat flow calibration were performed every 12 months (or 100 tests, whichever is sooner) using a set of 6 reference materials with melting temperatures between 60-820 C
* Crucible
  - Type: Al2O3
  - Volume: 25.1 uL
  - Diameter: 5.00 mm
  - Mass: 87.3 mg +/- 0.6 mg
  - Lid: False
  - Note: Al2O3 crucibles (outer diameter 5mm / volume 25.13 uL) without a lid.
* Carrier Gas
  - Type: Nitrogen
  - Flow rate: 50 ml/min
  - Note: High Purity Nitrogen (99.9% or more)
* Pressure
  - Measurement were conducted while varying the pressure inside the experimental apparatus.
  - The pressure conditions were set to 100 kPa and 40 Pa.
  - Each pressure condition is indicated in the file name (e.g., filename_100kPa_R1).
* Instrument
  - Type: Rigaku/TG-DTA8122
  - Furnace Type: Platinum
  - Notes: None
* Additional experiments
  - Additional experiments were conducted to evaluate the effect of residual oxygen in the measurement system as follows:
  - Tests R4 to R6: The experiment was conducted with an additional evacuation process performed three times to replace the air inside the system.
  - Tests R7 to R9: Carrier Gas Flow rate was increased to 300 mL/min

| Test Name | O2 volume % |  Initial Sample Mass (mg) | Pressure (Pa) |
| --------- | :---------: | :------------------------: | :------: |
|TUT_TGA_N2_10K_100kPa_R1 | 0 | 5.065| 100000 |  
|TUT_TGA_N2_10K_100kPa_R2 | 0 | 4.997| 100000 |  
|TUT_TGA_N2_10K_100kPa_R3 | 0 | 4.980| 100000 |  
|TUT_TGA_N2_10K_40Pa_R1 | 0 | 5.028| 40 |
|TUT_TGA_N2_10K_40Pa_R2 | 0 | 5.031| 40 |
|TUT_TGA_N2_10K_40Pa_R3 | 0 | 4.926| 40 |
|TUT_TGA_N2_10K_100kPa_R4 | 0 | 5.051| 100000 |  
|TUT_TGA_N2_10K_100kPa_R5 | 0 | 5.060| 100000 |  
|TUT_TGA_N2_10K_100kPa_R6 | 0 | 5.028| 100000 |  
|TUT_TGA_N2_10K_100kPa_R7 | 0 | 4.915| 100000 |
|TUT_TGA_N2_10K_100kPa_R8 | 0 | 5.022| 100000 |  
|TUT_TGA_N2_10K_100kPa_R9 | 0 | 5.050| 100000 |

File: Wood/Calibration_Data/TUT/TUT_TGA_N2_10K_40Pa_R2.csv (part 1 of 3)
Time (s),Temperature (K),Mass (mg)
0.0,299.211001,5.030594
1.0,299.206,5.030562
2.0,299.199,5.030562
3.0,299.199,5.030531
4.0,299.202,5.030562
5.0,299.208001,5.030562
6.0,299.209999,5.030562
7.0,299.206,5.030531
8.0,299.201001,5.0305
9.0,299.198,5.030437
10.0,299.195,5.030344
11.0,299.194001,5.030219
12.0,299.192999,5.030156
13.0,299.192999,5.030063
14.0,299.192999,5.03
15.0,299.192,5.029906
16.0,299.191,5.029875
17.0,299.191,5.029875
18.0,299.195,5.029875
19.0,299.198,5.029844
20.0,299.198,5.029844
21.0,299.195,5.029844
22.0,299.191,5.029812
23.0,299.187001,5.029781
24.0,299.189,5.029719
25.0,299.191,5.02975
26.0,299.195,5.029719
27.0,299.197001,5.029687
28.0,299.198,5.029687
29.0,299.198,5.029687
30.0,299.199,5.02975
31.0,299.196,5.029812
32.0,299.192999,5.029906
33.0,299.192,5.029969
34.0,299.192999,5.029969
35.0,299.198,5.029937
36.0,299.204001,5.029875
37.0,299.204001,5.029844
38.0,299.204001,5.029844
39.0,299.205,5.029844
40.0,299.205,5.029781
41.0,299.205,5.02975
42.0,299.206,5.029719
43.0,299.211001,5.029719
44.0,299.211001,5.029687
45.0,299.216,5.02975
46.0,299.219,5.029812
47.0,299.220999,5.029844
48.0,299.222001,5.029812
49.0,299.220999,5.02975
50.0,299.22,5.029719
51.0,299.22,5.029719
52.0,299.22,5.029656
53.0,299.22,5.029594
54.0,299.222001,5.029531
55.0,299.226,5.0295
56.0,299.230999,5.0295
57.0,299.237999,5.0295
58.0,299.246001,5.029562
59.0,299.251,5.029625
60.0,299.257,5.029656
61.0,299.258999,5.029656
62.0,299.263001,5.029625
63.0,299.271,5.029531
64.0,299.279,5.029438
65.0,299.285,5.029406
66.0,299.288,5.029375
67.0,299.293,5.029469
68.0,299.299,5.029469
69.0,299.312001,5.029469
70.0,299.317,5.029438
71.0,299.327,5.029469
72.0,299.334,5.029531
73.0,299.344,5.029562
74.0,299.352999,5.0295
75.0,299.361,5.029438
76.0,299.366999,5.029406
77.0,299.378001,5.029406
78.0,299.39,5.029438
79.0,299.402001,5.029469
80.0,299.414,5.029469
81.0,299.427,5.0295
82.0,299.439,5.029562
83.0,299.452,5.029594
84.0,299.468001,5.029562
85.0,299.486,5.0295
86.0,299.503001,5.029438
87.0,299.515999,5.029344
88.0,299.534001,5.029313
89.0,299.546999,5.029313
90.0,299.559,5.029406
91.0,299.574,5.029469
92.0,299.594,5.029531
93.0,299.612,5.029562
94.0,299.629,5.029531
95.0,299.645001,5.029531
96.0,299.663,5.029562
97.0,299.683001,5.029625
98.0,299.702999,5.02975
99.0,299.722001,5.029812
100.0,299.74,5.029906
101.0,299.758999,5.029906
102.0,299.778,5.029906
103.0,299.799,5.029969
104.0,299.823,5.030063
105.0,299.848,5.030094
106.0,299.872,5.030094
107.0,299.897999,5.03
108.0,299.925999,5.029969
109.0,299.951001,5.029969
110.0,299.977999,5.030031
111.0,300.004,5.030125
112.0,300.031001,5.030219
113.0,300.055001,5.030281
114.0,300.081999,5.030344
115.0,300.111,5.030313
116.0,300.139,5.030219
117.0,300.173001,5.030063
118.0,300.208001,5.029937
119.0,300.239001,5.029844
120.0,300.268,5.029781
121.0,300.295,5.029781
122.0,300.327999,5.02975
123.0,300.364001,5.02975
124.0,300.400999,5.029719
125.0,300.439,5.02975
126.0,300.473,5.029781
127.0,300.508999,5.029812
128.0,300.545,5.029781
129.0,300.577999,5.029781
130.0,300.612999,5.029781
131.0,300.649001,5.029781
132.0,300.691,5.02975
133.0,300.727999,5.029781
134.0,300.768,5.029781
135.0,300.809,5.029844
136.0,300.852,5.029844
137.0,300.897,5.029844
138.0,300.939,5.029781
139.0,300.982001,5.02975
140.0,301.025,5.029687
141.0,301.067999,5.029687
142.0,301.112999,5.029687
143.0,301.16,5.029687
144.0,301.206,5.029719
145.0,301.254,5.029687
146.0,301.303,5.029656
147.0,301.350001,5.029625
148.0,301.393999,5.029594
149.0,301.442,5.029594
150.0,301.487,5.029656
151.0,301.536999,5.029719
152.0,301.587,5.029781
153.0,301.642001,5.029812
154.0,301.698,5.029844
155.0,301.753001,5.029875
156.0,301.803999,5.029937
157.0,301.858,5.029969
158.0,301.913,5.029969
159.0,301.97,5.029937
160.0,302.025,5.029875
161.0,302.084,5.029812
162.0,302.139,5.029781
163.0,302.195,5.02975
164.0,302.25,5.029781
165.0,302.306,5.029812
166.0,302.364001,5.029844
167.0,302.421999,5.029844
168.0,302.477999,5.029781
169.0,302.536,5.029687
170.0,302.597001,5.029594
171.0,302.664999,5.029594
172.0,302.733,5.029625
173.0,302.8,5.029687
174.0,302.865,5.029687
175.0,302.928999,5.029656
176.0,302.991999,5.029594
177.0,303.053,5.029531
178.0,303.116999,5.029469
179.0,303.189,5.029406
180.0,303.258999,5.029375
181.0,303.33,5.029375
182.0,303.4,5.029375
183.0,303.468001,5.029344
184.0,303.539,5.029281
185.0,303.612999,5.02925
186.0,303.687001,5.029219
187.0,303.757,5.029219
188.0,303.826001,5.029219
189.0,303.895001,5.029219
190.0,303.966,5.029281
191.0,304.036,5.029344
192.0,304.109,5.029438
193.0,304.185,5.029469
194.0,304.262,5.029438
195.0,304.338,5.029375
196.0,304.414,5.029281
197.0,304.489001,5.029219
198.0,304.567,5.029219
199.0,304.643,5.02925
200.0,304.718001,5.02925
201.0,304.795,5.029219
202.0,304.871001,5.029156
203.0,304.952999,5.029125
204.0,305.034001,5.029094
205.0,305.116999,5.029125
206.0,305.198,5.029094
207.0,305.282,5.029062
208.0,305.364001,5.029062
209.0,305.449,5.029094
210.0,305.532,5.029156
211.0,305.617999,5.029188
212.0,305.699,5.029188
213.0,305.782999,5.029219
214.0,305.867999,5.029188
215.0,305.953001,5.029156
216.0,306.036002,5.029094
217.0,306.120001,5.029031
218.0,306.203001,5.029031
219.0,306.294001,5.029062
220.0,306.381998,5.029125
221.0,306.471999,5.029094
222.0,306.558001,5.029062
223.0,306.644999,5.029031
224.0,306.734999,5.029031
225.0,306.825999,5.028937
226.0,306.916998,5.028906
227.0,307.005,5.028844
228.0,307.095,5.028844
229.0,307.185,5.028812
230.0,307.280001,5.028812
231.0,307.376002,5.028812
232.0,307.469,5.028812
233.0,307.564001,5.028844
234.0,307.657,5.028844
235.0,307.751002,5.028844
236.0,307.844,5.028781
237.0,307.936999,5.028719
238.0,308.031001,5.028656
239.0,308.128001,5.028625
240.0,308.225001,5.028563
241.0,308.321001,5.0285
242.0,308.418002,5.028469
243.0,308.512999,5.028406
244.0,308.610999,5.028438
245.0,308.707999,5.028438
246.0,308.809,5.028438
247.0,308.908999,5.028406
248.0,309.012,5.028406
249.0,309.112002,5.028375
250.0,309.212,5.028344
251.0,309.308001,5.028281
252.0,309.407,5.02825
253.0,309.508002,5.028187
254.0,309.609,5.028156
255.0,309.713999,5.028094
256.0,309.819998,5.028031
257.0,309.926001,5.028
258.0,310.031001,5.028
259.0,310.135001,5.027969
260.0,310.24,5.027937
261.0,310.342001,5.027969
262.0,310.444998,5.027969
263.0,310.546999,5.027969
264.0,310.650999,5.027875
265.0,310.756998,5.027844
266.0,310.865,5.027812
267.0,310.970999,5.027812
268.0,311.08,5.027812
269.0,311.185999,5.027812
270.0,311.295,5.027781
271.0,311.406001,5.02775
272.0,311.518999,5.027656
273.0,311.629,5.027594
274.0,311.738001,5.027531
275.0,311.844,5.0275
276.0,311.950999,5.027531
277.0,312.06,5.027531
278.0,312.169001,5.027563
279.0,312.279002,5.027563
280.0,312.391001,5.027563
281.0,312.505,5.027563
282.0,312.614001,5.027531
283.0,312.727999,5.027438
284.0,312.838,5.027375
285.0,312.949,5.027312
286.0,313.06,5.027281
287.0,313.171,5.027312
288.0,313.288,5.027344
289.0,313.406001,5.027281
290.0,313.522002,5.027219
291.0,313.637999,5.027094
292.0,313.749998,5.027031
293.0,313.865,5.027031
294.0,313.980002,5.027062
295.0,314.095,5.027062
296.0,314.214999,5.027062
297.0,314.332999,5.027281
298.0,314.449,5.027719
299.0,314.565001,5.028062
300.0,314.683001,5.028469
301.0,314.798998,5.028781
302.0,314.915999,5.029
303.0,315.032,5.029062
304.0,315.15,5.028969
305.0,315.265002,5.028937
306.0,315.385001,5.028937
307.0,315.505999,5.029031
308.0,315.628001,5.029094
309.0,315.748999,5.029031
310.0,315.871001,5.028969
311.0,315.99,5.028906
312.0,316.107001,5.028875
313.0,316.227,5.028844
314.0,316.348002,5.028781
315.0,316.471999,5.02875
316.0,316.594,5.028687
317.0,316.72,5.028656
318.0,316.841002,5.028625
319.0,316.958998,5.028656
320.0,317.076998,5.028656
321.0,317.199,5.028625
322.0,317.319998,5.028563
323.0,317.444998,5.0285
324.0,317.568999,5.028438
325.0,317.693999,5.028438
326.0,317.817,5.028406
327.0,317.936999,5.028313
328.0,318.059,5.028219
329.0,318.179999,5.028125
330.0,318.304999,5.028062
331.0,318.429999,5.027937
332.0,318.557001,5.027906
333.0,318.687998,5.027875
334.0,318.818999,5.027875
335.0,318.948,5.027812
336.0,319.071001,5.027781
337.0,319.194998,5.02775
338.0,319.323,5.027781
339.0,319.449999,5.02775
340.0,319.574999,5.027719
341.0,319.696001,5.027688
342.0,319.822001,5.027688
343.0,319.950999,5.027688
344.0,320.081999,5.027594
345.0,320.208998,5.027469
346.0,320.338,5.027375
347.0,320.467001,5.027281
348.0,320.594,5.02725
349.0,320.725001,5.027187
350.0,320.858,5.027125
351.0,320.99,5.026969
352.0,321.123,5.026875
353.0,321.249998,5.026844
354.0,321.38,5.026844
355.0,321.512999,5.026875
356.0,321.648001,5.026875
357.0,321.781001,5.026781
358.0,321.911002,5.026625
359.0,322.041998,5.0265
360.0,322.175002,5.026437
361.0,322.304999,5.026406
362.0,322.435,5.026375
363.0,322.568999,5.026344
364.0,322.701998,5.026375
365.0,322.836001,5.026344
366.0,322.963,5.026281
367.0,323.094,5.026156
368.0,323.225001,5.026031
369.0,323.359,5.025906
370.0,323.491,5.025844
371.0,323.621001,5.025781
372.0,323.752001,5.02575
373.0,323.887999,5.025719
374.0,324.024001,5.025688
375.0,324.158999,5.025656
376.0,324.295,5.025562
377.0,324.427,5.025437
378.0,324.56,5.025281
379.0,324.687998,5.025156
380.0,324.821001,5.025125
381.0,324.951998,5.025125
382.0,325.086001,5.025156
383.0,325.221999,5.025187
384.0,325.359999,5.025187
385.0,325.499998,5.025156
386.0,325.638998,5.025125
387.0,325.776999,5.025031
388.0,325.912001,5.024906
389.0,326.047999,5.024813
390.0,326.184,5.02475
391.0,326.324,5.02475
392.0,326.464999,5.024719
393.0,326.605002,5.024594
394.0,326.745001,5.0245
395.0,326.880999,5.024437
396.0,327.017001,5.024469
397.0,327.148001,5.024469
398.0,327.283999,5.024469
399.0,327.418002,5.024375
400.0,327.555998,5.024312
401.0,327.698,5.024281
402.0,327.839999,5.02425
403.0,327.978999,5.024188
404.0,328.116,5.024063
405.0,328.253001,5.023969
406.0,328.392001,5.023938
407.0,328.529002,5.023906
408.0,328.666998,5.023875
409.0,328.803,5.023812
410.0,328.941,5.02375
411.0,329.081,5.023719
412.0,329.220999,5.023656
413.0,329.358,5.023594
414.0,329.494002,5.023531
415.0,329.63,5.023438
416.0,329.768,5.023375
417.0,329.912001,5.023281
418.0,330.058001,5.023219
419.0,330.201998,5.023156
420.0,330.344,5.023156
421.0,330.484999,5.023156
422.0,330.623999,5.023156
423.0,330.763998,5.023156
424.0,330.905001,5.023188
425.0,331.047999,5.023156
426.0,331.189001,5.023031
427.0,331.331,5.022906
428.0,331.471999,5.022781
429.0,331.615,5.022687
430.0,331.756998,5.022594
431.0,331.898001,5.0225
432.0,332.040999,5.0225
433.0,332.179999,5.022469
434.0,332.323,5.022469
435.0,332.463,5.022375
436.0,332.609,5.022281
437.0,332.752001,5.022219
438.0,332.893,5.022156
439.0,333.032,5.022125
440.0,333.175002,5.022
441.0,333.321001,5.021906
442.0,333.467001,5.021812
443.0,333.610999,5.021719
444.0,333.755,5.021594
445.0,333.9,5.0215
446.0,334.046,5.021438
447.0,334.191,5.021406
448.0,334.337,5.021375
449.0,334.480002,5.021375
450.0,334.624998,5.021344
451.0,334.767001,5.021313
452.0,334.907999,5.021219
453.0,335.046999,5.021125
454.0,335.186999,5.021031
455.0,335.332999,5.020906
456.0,335.482001,5.020813
457.0,335.630999,5.020781
458.0,335.775,5.020813
459.0,335.919001,5.020844
460.0,336.065001,5.020906
461.0,336.210001,5.020969
462.0,336.353999,5.021
463.0,336.495001,5.020969
464.0,336.637,5.020906
465.0,336.782,5.020875
466.0,336.926001,5.020844
467.0,337.067999,5.020813
468.0,337.213004,5.02075
469.0,337.362997,5.020625
470.0,337.511,5.020531
471.0,337.660002,5.020438
472.0,337.802,5.020406
473.0,337.944998,5.020344
474.0,338.084998,5.02025
475.0,338.229002,5.020187
476.0,338.373999,5.020156
477.0,338.521002,5.020156
478.0,338.667998,5.020156
479.0,338.815001,5.020125
480.0,338.964003,5.020062
481.0,339.112997,5.020031
482.0,339.262999,5.019969
483.0,339.413,5.019906
484.0,339.562003,5.019844
485.0,339.708998,5.019844
486.0,339.854002,5.019813
487.0,339.998999,5.019813
488.0,340.145003,5.019781
489.0,340.290999,5.019719
490.0,340.440001,5.019688
491.0,340.590002,5.019563
492.0,340.739996,5.019469
493.0,340.887,5.019344
494.0,341.034003,5.01925
495.0,341.176001,5.019187
496.0,341.320998,5.019156
497.0,341.465002,5.019125
498.0,341.611998,5.019063
499.0,341.758002,5.018906
500.0,341.901999,5.01875
501.0,342.050002,5.018625
502.0,342.197997,5.0185
503.0,342.345,5.018406
504.0,342.493002,5.018344
505.0,342.642996,5.018312
506.0,342.791998,5.018312
507.0,342.944998,5.018344
508.0,343.095999,5.018344
509.0,343.247,5.018312
510.0,343.397002,5.01825
511.0,343.547003,5.018188
512.0,343.697997,5.018094
513.0,343.848997,5.018031
514.0,343.997,5.017938
515.0,344.145003,5.017906
516.0,344.288,5.017938
517.0,344.435004,5.017938
518.0,344.582999,5.017938
519.0,344.734999,5.017906
520.0,344.884001,5.017813
521.0,345.030997,5.017781
522.0,345.176001,5.017813
523.0,345.321997,5.017844
524.0,345.468001,5.017844
525.0,345.618002,5.017781
526.0,345.766997,5.017719
527.0,345.917998,5.017656
528.0,346.066,5.017594
529.0,346.211996,5.017469
530.0,346.358,5.017406
531.0,346.508002,5.017344
532.0,346.659003,5.017313
533.0,346.810004,5.017344
534.0,346.959998,5.017375
535.0,347.109999,5.017437
536.0,347.263998,5.017375
537.0,347.415999,5.017313
538.0,347.567,5.017188
539.0,347.713004,5.017125
540.0,347.859,5.017125
541.0,348.003996,5.017125
542.0,348.151999,5.017156
543.0,348.301001,5.017094
544.0,348.451003,5.017
545.0,348.599997,5.016844
546.0,348.748,5.01675
547.0,348.897002,5.016656
548.0,349.046004,5.016656
549.0,349.199004,5.016625
550.0,349.353003,5.016531
551.0,349.503996,5.016469
552.0,349.655997,5.016375
553.0,349.805998,5.016313
554.0,349.955,5.016281
555.0,350.105002,5.01625
556.0,350.255003,5.01625
557.0,350.407004,5.016219
558.0,350.560004,5.016156
559.0,350.717001,5.016125
560.0,350.870001,5.016063
561.0,351.021002,5.016
562.0,351.168997,5.015906
563.0,351.318999,5.015812
564.0,351.471999,5.01575
565.0,351.622,5.01575
566.0,351.772002,5.015812
567.0,351.924002,5.015812
568.0,352.074004,5.01575
569.0,352.225996,5.015656
570.0,352.377997,5.015594
571.0,352.527998,5.015563
572.0,352.678,5.015469
573.0,352.829001,5.015375
574.0,352.982001,5.015313
575.0,353.133002,5.015281
576.0,353.280997,5.01525
577.0,353.428999,5.015187
578.0,353.581,5.015094
579.0,353.735999,5.015
580.0,353.888998,5.014906
581.0,354.040999,5.014812
582.0,354.189001,5.014719
583.0,354.338004,5.014656
584.0,354.488997,5.014594
585.0,354.636,5.014594
586.0,354.787001,5.014563
587.0,354.938002,5.014531
588.0,355.092001,5.0145
589.0,355.243002,5.014438
590.0,355.396002,5.014344
591.0,355.548003,5.01425
592.0,355.703001,5.014187
593.0,355.855002,5.014156
594.0,356.005003,5.014094
595.0,356.155997,5.014
596.0,356.306998,5.013906
597.0,356.457999,5.013844
598.0,356.608,5.013781
599.0,356.760001,5.013656
600.0,356.912001,5.0135
601.0,357.064001,5.013344
602.0,357.218001,5.01325
603.0,357.370001,5.013187
604.0,357.524001,5.013156
605.0,357.672003,5.013094
606.0,357.825003,5.013062
607.0,357.974997,5.013031
608.0,358.128996,5.013031
609.0,358.283003,5.013031
610.0,358.441,5.013
611.0,358.595,5.012969
612.0,358.748999,5.012875
613.0,358.899001,5.012813
614.0,359.053999,5.012719
615.0,359.207999,5.012625
616.0,359.364996,5.012531
617.0,359.517996,5.012437
618.0,359.668997,5.012375
619.0,359.819998,5.012312
620.0,359.970999,5.012219
621.0,360.123,5.012125
622.0,360.272002,5.012063
623.0,360.421004,5.012063
624.0,360.571997,5.012063
625.0,360.724997,5.011969
626.0,360.881003,5.011844
627.0,361.037001,5.011781
628.0,361.190001,5.01175
629.0,361.340002,5.011719
630.0,361.488997,5.011625
631.0,361.641997,5.0115
632.0,361.793997,5.011375
633.0,361.945998,5.011344
634.0,362.097998,5.011281
635.0,362.250998,5.011188
636.0,362.409003,5.011125
637.0,362.567,5.011063
638.0,362.721999,5.011063
639.0,362.872,5.010969
640.0,363.024001,5.010906
641.0,363.178999,5.010906
642.0,363.334998,5.010969
643.0,363.487997,5.011063
644.0,363.639998,5.011156
645.0,363.790999,5.011156
646.0,363.942,5.011156
647.0,364.091002,5.011125
648.0,364.244002,5.011094
649.0,364.397002,5.011031
650.0,364.553999,5.010969
651.0,364.706999,5.010844
652.0,364.861998,5.010781
653.0,365.014998,5.010656
654.0,365.168997,5.010562
655.0,365.322997,5.010437
656.0,365.478003,5.010313
657.0,365.634001,5.010219
658.0,365.788,5.010094
659.0,365.942999,5.009969
660.0,366.097998,5.009875
661.0,366.249998,5.009844
662.0,366.402998,5.009781
663.0,366.556998,5.009656
664.0,366.709998,5.009438
665.0,366.862997,5.009281
666.0,367.017996,5.009188
667.0,367.175002,5.009156
668.0,367.325003,5.009094
669.0,367.475996,5.009031
670.0,367.628996,5.008969
671.0,367.785002,5.008875
672.0,367.942,5.008812
673.0,368.097998,5.008719
674.0,368.252997,5.008625
675.0,368.403998,5.0085
676.0,368.553,5.008344
677.0,368.701003,5.008219
678.0,368.856001,5.008062
679.0,369.009001,5.007937
680.0,369.165999,5.007844
681.0,369.319998,5.007781
682.0,369.480002,5.00775
683.0,369.637,5.007719
684.0,369.790999,5.007625
685.0,369.942999,5.0075
686.0,370.093001,5.007375
687.0,370.246001,5.00725
688.0,370.396002,5.007156
689.0,370.550002,5.007062
690.0,370.703001,5.007
691.0,370.859999,5.006969
692.0,371.014998,5.006938
693.0,371.169997,5.006844
694.0,371.324004,5.006688
695.0,371.477003,5.006469
696.0,371.632002,5.00625
697.0,371.785002,5.006063
698.0,371.936003,5.005938
699.0,372.089003,5.005844
700.0,372.241003,5.005719
701.0,372.396002,5.005625
702.0,372.551001,5.0055
703.0,372.705,5.005406
704.0,372.860999,5.00525
705.0,373.015997,5.005063
706.0,373.174002,5.004906
707.0,373.331,5.004781
708.0,373.484,5.004687
709.0,373.637,5.004594
710.0,373.788,5.004469
711.0,373.943991,5.004406
712.0,374.099982,5.004281
713.0,374.257002,5.004156
714.0,374.413,5.003969
715.0,374.567,5.003781
716.0,374.718001,5.003656
717.0,374.869002,5.003562
718.0,375.025,5.003438
719.0,375.183981,5.00325
720.0,375.338004,5.003
721.0,375.493002,5.002781
722.0,375.646002,5.0025
723.0,375.804991,5.002313
724.0,375.963004,5.002219
725.0,376.118002,5.002125
726.0,376.273001,5.001969
727.0,376.425002,5.00175
728.0,376.577002,5.001625
729.0,376.732001,5.0015
730.0,376.887991,5.001344
731.0,377.04399,5.001187
732.0,377.192992,5.001031
733.0,377.34899,5.000937
734.0,377.503981,5.000781
735.0,377.662001,5.000594
736.0,377.817,5.000375
737.0,377.97,5.000187
738.0,378.12599,5.000062
739.0,378.282004,4.999906
740.0,378.438002,4.99975
741.0,378.596991,4.999562
742.0,378.755003,4.999344
743.0,378.910002,4.999125
744.0,379.066,4.998938
745.0,379.220992,4.998719
746.0,379.373991,4.998469
747.0,379.526991,4.998219
748.0,379.678,4.998031
749.0,379.831,4.997906
750.0,379.984991,4.997812
751.0,380.14099,4.997687
752.0,380.294981,4.997562
753.0,380.451003,4.997375
754.0,380.604002,4.997156
755.0,380.758002,4.996875
756.0,380.915991,4.996625
757.0,381.075003,4.996344
758.0,381.233,4.996062
759.0,381.388991,4.995812
760.0,381.541991,4.995625
761.0,381.699004,4.9955
762.0,381.856001,4.995375
763.0,382.012,4.99525
764.0,382.165991,4.995062
765.0,382.318991,4.994906
766.0,382.470992,4.99475
767.0,382.62699,4.994563
768.0,382.780981,4.994344
769.0,382.937003,4.994125
770.0,383.092001,4.993875
771.0,383.248991,4.993625
772.0,383.40399,4.993312
773.0,383.560004,4.993031
774.0,383.715002,4.992781
775.0,383.868002,4.992562
776.0,384.019003,4.992406
777.0,384.169981,4.99225
778.0,384.322981,4.992063
779.0,384.482001,4.991844
780.0,384.637,4.991625
781.0,384.790991,4.991406
782.0,384.942,4.991156
783.0,385.095,4.990906
784.0,385.25199,4.990625
785.0,385.410002,4.990344
786.0,385.571982,4.990031
787.0,385.730002,4.989812
788.0,385.886,4.989563
789.0,386.039992,4.989281
790.0,386.194991,4.988969
791.0,386.34899,4.988719
792.0,386.507002,4.988531
793.0,386.660002,4.988375
794.0,386.814001,4.98825
795.0,386.97,4.988094
796.0,387.12699,4.987875
797.0,387.285002,4.987625
798.0,387.441,4.987312
799.0,387.59799,4.987062
800.0,387.753981,4.986781
801.0,387.910002,4.986531
802.0,388.067992,4.98625
803.0,388.224982,4.985938
804.0,388.382002,4.985625
805.0,388.539992,4.985375
806.0,388.694991,4.985094
807.0,388.852003,4.984813
808.0,389.008002,4.9845
809.0,389.164,4.984219
810.0,389.319991,4.983969
811.0,389.471991,4.98375
812.0,389.62599,4.983531
813.0,389.775,4.98325
814.0,389.928,4.982937
815.0,390.081,4.982594
816.0,390.23799,4.982281
817.0,390.395003,4.982
818.0,390.553,4.98175
819.0,390.706992,4.981469
820.0,390.86299,4.981156
821.0,391.019003,4.980813
822.0,391.172003,4.980469
823.0,391.326003,4.980125
824.0,391.479002,4.979875
825.0,391.636,4.979594
826.0,391.79299,4.979312
827.0,391.949004,4.979
828.0,392.107001,4.978719
829.0,392.260001,4.978437
830.0,392.41799,4.978125
831.0,392.576003,4.977844
832.0,392.734991,4.977562
833.0,392.894003,4.97725
834.0,393.049002,4.976906
835.0,393.205,4.976594
836.0,393.359991,4.976313
837.0,393.516982,4.976031
838.0,393.671004,4.97575
839.0,393.825003,4.975438
840.0,393.978003,4.975125
841.0,394.132002,4.974813
842.0,394.287001,4.9745
843.0,394.444991,4.974187
844.0,394.602003,4.973875
845.0,394.758002,4.973531
846.0,394.914992,4.973156
847.0,395.072981,4.972844
848.0,395.230002,4.972531
849.0,395.386,4.972219
850.0,395.54399,4.971875
851.0,395.701003,4.971531
852.0,395.856001,4.971219
853.0,396.013991,4.970938
854.0,396.171004,4.970625
855.0,396.328001,4.970344
856.0,396.482001,4.970094
857.0,396.638991,4.96975
858.0,396.798003,4.969406
859.0,396.956992,4.969031
860.0,397.117003,4.968688
861.0,397.273001,4.968344
862.0,397.428992,4.968
863.0,397.582991,4.967656
864.0,397.73799,4.967312
865.0,397.894003,4.966969
866.0,398.051001,4.966656
867.0,398.206992,4.966312
868.0,398.360991,4.966
869.0,398.513991,4.965656
870.0,398.669981,4.965344
871.0,398.826003,4.965063
872.0,398.982001,4.96475
873.0,399.137991,4.964406
874.0,399.294981,4.964031
875.0,399.453001,4.963625
876.0,399.608,4.96325
877.0,399.76499,4.962937
878.0,399.919981,4.962656
879.0,400.077002,4.962438
880.0,400.234,4.96225
881.0,400.394003,4.962
882.0,400.552,4.961781
883.0,400.70899,4.9615
884.0,400.86299,4.961219
885.0,401.016982,4.960938
886.0,401.172995,4.960688
887.0,401.331,4.9605
888.0,401.487997,4.960312
889.0,401.644995,4.960094
890.0,401.801001,4.959781
891.0,401.957007,4.959406
892.0,402.116003,4.959
893.0,402.267996,4.958656
894.0,402.422003,4.958344
895.0,402.579993,4.958063
896.0,402.739996,4.957781
897.0,402.898001,4.957469
898.0,403.053,4.957125
899.0,403.207007,4.95675
900.0,403.362006,4.956469
901.0,403.517004,4.956219
902.0,403.672003,4.956
903.0,403.825995,4.955719
904.0,403.984,4.955375
905.0,404.144995,4.955
906.0,404.304984,4.954656
907.0,404.465994,4.954438
908.0,404.620001,4.954156
909.0,404.776984,4.953938
910.0,404.935004,4.95375
911.0,405.092993,4.9535
912.0,405.252005,4.95325
913.0,405.407996,4.952969
914.0,405.562994,4.952687
915.0,405.717993,4.952437
916.0,405.877005,4.952156
917.0,406.032996,4.951844
918.0,406.191,4.951531
919.0,406.347006,4.951281
920.0,406.504996,4.951031
921.0,406.666006,4.950781
922.0,406.827002,4.950531
923.0,406.985983,4.950344
924.0,407.142004,4.950188
925.0,407.299002,4.949969
926.0,407.454993,4.949719
927.0,407.610007,4.949469
928.0,407.765005,4.949187
929.0,407.922995,4.948906
930.0,408.082007,4.948594
931.0,408.241995,4.948344
932.0,408.396994,4.948031
933.0,408.551993,4.947781
934.0,408.707983,4.947563
935.0,408.864996,4.947312
936.0,409.023001,4.947062
937.0,409.179984,4.946844
938.0,409.340002,4.946594
939.0,409.495001,4.946375
940.0,409.655005,4.946125
941.0,409.810995,4.945906
942.0,409.970007,4.945687
943.0,410.123984,4.9455
944.0,410.280997,4.945313
945.0,410.439001,4.945125
946.0,410.597006,4.944906
947.0,410.754996,4.944687
948.0,410.909995,4.944469
949.0,411.069006,4.944281
950.0,411.230002,4.944031
951.0,411.390005,4.943812
952.0,411.549994,4.943594
953.0,411.707007,4.943469
954.0,411.864005,4.943344
955.0,412.021994,4.943219
956.0,412.181006,4.943031
957.0,412.338995,4.942812
958.0,412.495993,4.942656
959.0,412.651007,4.9425
960.0,412.806982,4.942344
961.0,412.963995,4.942125
962.0,413.118002,4.941906
963.0,413.271994,4.941688
964.0,413.429007,4.9415
965.0,413.586996,4.941344
966.0,413.745993,4.941125
967.0,413.901984,4.940813
968.0,414.060995,4.940531
969.0,414.219,4.940312
970.0,414.375006,4.940219
971.0,414.530005,4.940156
972.0,414.687003,4.940063
973.0,414.842993,4.939938
974.0,415.000983,4.939719
975.0,415.159995,4.939469
976.0,415.321005,4.939219
977.0,415.482993,4.939031
978.0,415.642996,4.938844
979.0,415.797995,4.938594
980.0,415.952994,4.938344
981.0,416.107001,4.938188
982.0,416.263983,4.938094
983.0,416.424994,4.938031
984.0,416.586005,4.937875
985.0,416.748984,4.93775
986.0,416.909995,4.937562
987.0,417.069983,4.937406
988.0,417.226996,4.937281
989.0,417.385992,4.937156
990.0,417.543005,4.937
991.0,417.702994,4.936781
992.0,417.860983,4.936563
993.0,418.017996,4.936344
994.0,418.172995,4.936187
995.0,418.332007,4.936031
996.0,418.491003,4.935875
997.0,418.65,4.935688
998.0,418.806982,4.9355
999.0,418.963004,4.935438
1000.0,419.122,4.935375
1001.0,419.284003,4.935219
1002.0,419.439001,4.935062
1003.0,419.595007,4.934844
1004.0,419.752005,4.934688
1005.0,419.909995,4.9345
1006.0,420.069006,4.934375
1007.0,420.226004,4.934219
1008.0,420.385001,4.934062
1009.0,420.543997,4.933875
1010.0,420.704993,4.933688
1011.0,420.862997,4.9335
1012.0,421.019995,4.933344
1013.0,421.178,4.933219
1014.0,421.334006,4.933094
1015.0,421.493002,4.932938
1016.0,421.651007,4.932719
1017.0,421.810995,4.932437
1018.0,421.970984,4.932188
1019.0,422.127997,4.932
1020.0,422.284003,4.931812
1021.0,422.441,4.931625
1022.0,422.601004,4.931437
1023.0,422.760992,4.93125
1024.0,422.922003,4.931063
1025.0,423.082007,4.930937
1026.0,423.243002,4.930844
1027.0,423.403983,4.93075
1028.0,423.562994,4.930594
1029.0,423.720007,4.930375
1030.0,423.877997,4.930219
1031.0,424.032996,4.930031
1032.0,424.192007,4.929906
1033.0,424.353003,4.929719
1034.0,424.515005,4.929594
1035.0,424.674002,4.929406
1036.0,424.832983,4.92925
1037.0,424.989005,4.929125
1038.0,425.148001,4.929031
1039.0,425.306006,4.928937
1040.0,425.465002,4.928844
1041.0,425.622,4.928719
1042.0,425.780997,4.928531
1043.0,425.941,4.928312
1044.0,426.099005,4.928094
1045.0,426.258002,4.927969
1046.0,426.414008,4.927875
1047.0,426.571997,4.92775
1048.0,426.726004,4.927625
1049.0,426.881003,4.9275
1050.0,427.036002,4.927406
1051.0,427.194006,4.927312
1052.0,427.353995,4.927125
1053.0,427.515997,4.926938
1054.0,427.674994,4.926719
1055.0,427.831,4.9265
1056.0,427.987006,4.92625
1057.0,428.142004,4.925969
1058.0,428.301001,4.92575
1059.0,428.459998,4.925531
1060.0,428.620001,4.925406
1061.0,428.778006,4.925281
1062.0,428.937003,4.925156
1063.0,429.092993,4.925
1064.0,429.250006,4.924844
1065.0,429.405997,4.92475
1066.0,429.564993,4.924656
1067.0,429.724005,4.9245
1068.0,429.883002,4.924344
1069.0,430.043005,4.924125
1070.0,430.200995,4.923969
1071.0,430.359,4.923812
1072.0,430.519003,4.923719
1073.0,430.679984,4.923625
1074.0,430.838995,4.923438
1075.0,430.993994,4.923188
1076.0,431.148001,4.922937
1077.0,431.304007,4.92275
1078.0,431.459998,4.922594
1079.0,431.620001,4.922438
1080.0,431.780005,4.922313
1081.0,431.939993,4.922187
1082.0,432.099005,4.922094
1083.0,432.258994,4.921937
1084.0,432.418997,4.92175
1085.0,432.577994,4.9215
1086.0,432.737006,4.921312
1087.0,432.894003,4.921125
1088.0,433.051993,4.920938
1089.0,433.209998,4.920719
1090.0,433.368994,4.9205
1091.0,433.526007,4.920312
1092.0,433.683997,4.920156
1093.0,433.842993,4.92
1094.0,434.004996,4.919875
1095.0,434.163,4.91975
1096.0,434.319006,4.919594
1097.0,434.472983,4.919437
1098.0,434.629004,4.919219
1099.0,434.786993,4.919031
1100.0,434.944983,4.918875
1101.0,435.103995,4.91875
1102.0,435.265005,4.918594
1103.0,435.426001,4.918375
1104.0,435.584006,4.918156
1105.0,435.743002,4.917937
1106.0,435.901007,4.91775
1107.0,436.058005,4.917594
1108.0,436.213995,4.9175
1109.0,436.372,4.917375
1110.0,436.530997,4.91725
1111.0,436.694006,4.917031
1112.0,436.855002,4.916812
1113.0,437.017004,4.916594
1114.0,437.174002,4.916375
1115.0,437.332007,4.916156
1116.0,437.489005,4.915937
1117.0,437.646994,4.915719
1118.0,437.806982,4.915563
1119.0,437.963995,4.915469
1120.0,438.120001,4.915312
1121.0,438.275,4.915125
1122.0,438.431006,4.914969
1123.0,438.588995,4.914781
1124.0,438.750006,4.914656
1125.0,438.911002,4.914531
1126.0,439.069983,4.914375
1127.0,439.230002,4.914156
1128.0,439.388007,4.913938
1129.0,439.547003,4.913719
1130.0,439.707007,4.9135
1131.0,439.866995,4.913312
1132.0,440.025,4.913125
1133.0,440.185004,4.912969
1134.0,440.345007,4.91275
1135.0,440.506003,4.9125
1136.0,440.663,4.912313
1137.0,440.821997,4.912125
1138.0,440.980002,4.911906
1139.0,441.142004,4.911625
1140.0,441.301001,4.911406
1141.0,441.457983,4.91125
1142.0,441.614005,4.911094
1143.0,441.769995,4.910906
1144.0,441.929007,4.910719
1145.0,442.086996,4.910531
1146.0,442.245993,4.910375
1147.0,442.403983,4.91025
1148.0,442.564001,4.910125
1149.0,442.724005,4.909969
1150.0,442.885992,4.909875
1151.0,443.047003,4.909719
1152.0,443.204993,4.909563
1153.0,443.364996,4.909375
1154.0,443.523001,4.909125
1155.0,443.683005,4.908844
1156.0,443.836996,4.908563
1157.0,443.993002,4.908344
1158.0,444.148993,4.908125
1159.0,444.310004,4.907906
1160.0,444.469,4.907656
1161.0,444.629996,4.907469
1162.0,444.788,4.907312
1163.0,444.948996,4.907125
1164.0,445.110007,4.906938
1165.0,445.269995,4.906781
1166.0,445.429984,4.906625
1167.0,445.588004,4.906375
1168.0,445.748007,4.906125
1169.0,445.905997,4.905875
1170.0,446.064993,4.905687
1171.0,446.222006,4.905531
1172.0,446.381003,4.905344
1173.0,446.539984,4.905125
1174.0,446.700995,4.904875
1175.0,446.862006,4.904625
1176.0,447.021994,4.904375
1177.0,447.183005,4.904125
1178.0,447.340002,4.903875
1179.0,447.500006,4.903656
1180.0,447.657004,4.903469
1181.0,447.816,4.903313
1182.0,447.972983,4.903156
1183.0,448.129996,4.902969
1184.0,448.289008,4.90275
1185.0,448.448004,4.902531
1186.0,448.610007,4.902281
1187.0,448.769995,4.902031
1188.0,448.928,4.90175
1189.0,449.088004,4.901531
1190.0,449.247,4.901281
1191.0,449.407004,4.901
1192.0,449.562994,4.900719
1193.0,449.720984,4.900437
1194.0,449.881995,4.900156
1195.0,450.041983,4.899938
1196.0,450.202002,4.89975
1197.0,450.360007,4.899562
1198.0,450.517004,4.899344
1199.0,450.674002,4.899125
1200.0,450.829993,4.898906
1201.0,450.989005,4.898625
1202.0,451.148993,4.898406
1203.0,451.308997,4.898188
1204.0,451.470007,4.898
1205.0,451.629996,4.897812
1206.0,451.788,4.897594
1207.0,451.948996,4.897344
1208.0,452.105994,4.897062
1209.0,452.265997,4.89675
1210.0,452.424002,4.896406
1211.0,452.579993,4.896125
1212.0,452.739005,4.895906
1213.0,452.898001,4.895719
1214.0,453.056982,4.895563
1215.0,453.217001,4.895375
1216.0,453.377005,4.895156
1217.0,453.536002,4.894938
1218.0,453.694983,4.894656
1219.0,453.855994,4.894344
1220.0,454.015005,4.894063
1221.0,454.176993,4.89375
1222.0,454.334998,4.893469
1223.0,454.493994,4.893219
1224.0,454.651007,4.893
1225.0,454.808997,4.89275
1226.0,454.969,4.892437
1227.0,455.129996,4.892156
1228.0,455.291006,4.891875
1229.0,455.448996,4.891625
1230.0,455.607001,4.891375
1231.0,455.765997,4.891156
1232.0,455.926993,4.890906
1233.0,456.088004,4.890687
1234.0,456.248007,4.890438
1235.0,456.407004,4.890187
1236.0,456.564993,4.889906
1237.0,456.722006,4.889563
1238.0,456.879996,4.88925
1239.0,457.039984,4.888969
1240.0,457.202994,4.888719
1241.0,457.364996,4.888469
1242.0,457.525,4.888187
1243.0,457.681982,4.887906
1244.0,457.840002,4.887656
1245.0,457.997,4.887406
1246.0,458.155997,4.887125
1247.0,458.314993,4.886813
1248.0,458.476996,4.8865
1249.0,458.638007,4.886219
1250.0,458.797003,4.885906
1251.0,458.957007,4.885562
1252.0,459.116003,4.885219
1253.0,459.276007,4.884844
1254.0,459.437994,4.884531
1255.0,459.595984,4.884188
1256.0,459.754996,4.883937
1257.0,459.914008,4.883656
1258.0,460.075003,4.883375
1259.0,460.235983,4.883062
1260.0,460.396002,4.882719
1261.0,460.554984,4.882375
1262.0,460.711996,4.881969
1263.0,460.873984,4.881656
1264.0,461.034003,4.881312
1265.0,461.194983,4.881
1266.0,461.353003,4.880688
1267.0,461.513983,4.880406
1268.0,461.672995,4.880125
1269.0,461.832983,4.87975
1270.0,461.989996,4.879406
1271.0,462.148001,4.879125
1272.0,462.306006,4.878844
1273.0,462.465994,4.878562
1274.0,462.629996,4.878188
1275.0,462.793005,4.877844
1276.0,462.954001,4.8775
1277.0,463.110983,4.877188
1278.0,463.267996,4.876844
1279.0,463.424994,4.8765
1280.0,463.584006,4.876125
1281.0,463.743002,4.875781
1282.0,463.905005,4.875469
1283.0,464.062994,4.875156
1284.0,464.220984,4.874906
1285.0,464.377997,4.874594
1286.0,464.534995,4.874219
1287.0,464.692007,4.873781
1288.0,464.851996,4.873344
1289.0,465.010992,4.873063
1290.0,465.172995,4.872781
1291.0,465.332983,4.8725
1292.0,465.493002,4.872094
1293.0,465.651984,4.871687
1294.0,465.810995,4.87125
1295.0,465.972006,4.870906
1296.0,466.131995,4.870563
1297.0,466.289008,4.870187
1298.0,466.446005,4.869844
1299.0,466.605002,4.869469
1300.0,466.767996,4.869062
1301.0,466.929007,4.868656
1302.0,467.084998,4.86825
1303.0,467.243002,4.867906
1304.0,467.401984,4.8675
1305.0,467.560995,4.867094
1306.0,467.720007,4.866656
1307.0,467.879996,4.86625
1308.0,468.041006,4.865844
1309.0,468.202002,4.865469
1310.0,468.362006,4.865094
1311.0,468.521002,4.864687
1312.0,468.679007,4.864281
1313.0,468.838004,4.863875
1314.0,469.000006,4.863469
1315.0,469.159995,4.863094
1316.0,469.319983,4.862719
1317.0,469.478003,4.862344
1318.0,469.635992,4.861969
1319.0,469.793997,4.861625
1320.0,469.954001,4.86125
1321.0,470.112997,4.860844
1322.0,470.273993,4.860437
1323.0,470.433005,4.859969
1324.0,470.592001,4.8595
1325.0,470.750006,4.859031
1326.0,470.907996,4.858625
1327.0,471.067984,4.858219
1328.0,471.228003,4.857844
1329.0,471.388007,4.857375
1330.0,471.545996,4.856937
1331.0,471.704001,4.8565
1332.0,471.860983,4.856125
1333.0,472.021002,4.855719
1334.0,472.183005,4.855281
1335.0,472.345984,4.854844
1336.0,472.508002,4.854406
1337.0,472.666983,4.853906
1338.0,472.823996,4.853406
1339.0,472.982993,4.852906
1340.0,473.144003,4.852375
1341.0,473.306006,4.851844
1342.0,473.465002,4.851344
1343.0,473.623007,4.850875
1344.0,473.776984,4.8505
1345.0,473.933997,4.850094
1346.0,474.095007,4.849594
1347.0,474.254996,4.849094
1348.0,474.414008,4.848625
1349.0,474.571997,4.848219
1350.0,474.732001,4.847844
1351.0,474.890997,4.847406
1352.0,475.053,4.846906
1353.0,475.213995,4.846406
1354.0,475.377997,4.845906
1355.0,475.539008,4.845438
1356.0,475.702002,4.844937
1357.0,475.862006,4.844406
1358.0,476.017004,4.843906
1359.0,476.176001,4.843406
1360.0,476.334998,4.842875
1361.0,476.495993,4.842406
1362.0,476.655997,4.841875
1363.0,476.814993,4.841375
1364.0,476.974005,4.840906
1365.0,477.133002,4.840437
1366.0,477.291983,4.839938
1367.0,477.452002,4.839406
1368.0,477.614005,4.838812
1369.0,477.773993,4.838219
1370.0,477.933997,4.837625
1371.0,478.092001,4.837094
1372.0,478.252005,4.836594
1373.0,478.413,4.836125
1374.0,478.573996,4.835688
1375.0,478.737006,4.835187
1376.0,478.896994,4.834719
1377.0,479.056006,4.834156
1378.0,479.215994,4.833625
1379.0,479.375983,4.833031
1380.0,479.536002,4.832469
1381.0,479.696005,4.831937
1382.0,479.855994,4.831438
1383.0,480.015997,4.830969
1384.0,480.174994,4.830531
1385.0,480.332983,4.830031
1386.0,480.487997,4.829469
1387.0,480.646002,4.828844
1388.0,480.803,4.828219
1389.0,480.963004,4.827594
1390.0,481.122,4.827031
1391.0,481.282996,4.8265
1392.0,481.442007,4.825937
1393.0,481.603003,4.825406
1394.0,481.760992,4.824844
1395.0,481.922995,4.824281
1396.0,482.082007,4.82375
1397.0,482.243994,4.823187
1398.0,482.407004,4.822625
1399.0,482.569006,4.822
1400.0,482.726996,4.821312
1401.0,482.883994,4.820656
1402.0,483.041983,4.820031
1403.0,483.204993,4.819438
1404.0,483.368002,4.818875
1405.0,483.530005,4.818313
1406.0,483.689993,4.817781
1407.0,483.849997,4.817281
1408.0,484.010992,4.816719
1409.0,484.172003,4.816094
1410.0,484.332983,4.815375
1411.0,484.493994,4.814688
1412.0,484.655005,4.814063
1413.0,484.816,4.813469
1414.0,484.976996,4.812906
1415.0,485.137,4.812281
1416.0,485.297995,4.811625
1417.0,485.459998,4.810969
1418.0,485.618994,4.81025
1419.0,485.776007,4.809563
1420.0,485.933005,4.808906
1421.0,486.095007,4.808281
1422.0,486.256003,4.807625
1423.0,486.418005,4.806938
1424.0,486.575003,4.80625
1425.0,486.732001,4.805594
1426.0,486.890997,4.804969
1427.0,487.049002,4.804344
1428.0,487.209006,4.803719
1429.0,487.368994,4.803094
1430.0,487.530005,4.8025
1431.0,487.689993,4.801906
1432.0,487.849997,4.80125
1433.0,488.013007,4.800562
1434.0,488.174002,4.799875
1435.0,488.336005,4.799156
1436.0,488.493994,4.798469
1437.0,488.653006,4.79775
1438.0,488.812003,4.797062
1439.0,488.970984,4.796406
1440.0,489.129996,4.795781
1441.0,489.289008,4.795125
1442.0,489.446997,4.794437
1443.0,489.603003,4.793719
1444.0,489.763007,4.793063
1445.0,489.922003,4.792406
1446.0,490.082983,4.791687
1447.0,490.241995,4.790875
1448.0,490.4,4.790062
1449.0,490.560995,4.789281
1450.0,490.720984,4.788625
1451.0,490.883994,4.787938
1452.0,491.045996,4.787219
1453.0,491.207983,4.786438
1454.0,491.368002,4.785719
1455.0,491.528983,4.785
1456.0,491.687994,4.784313
1457.0,491.847983,4.783625
1458.0,492.008994,4.782875
1459.0,492.170004,4.782156
1460.0,492.329001,4.781375
1461.0,492.487997,4.780656
1462.0,492.65,4.779906
1463.0,492.808997,4.779125
1464.0,492.967993,4.778375
1465.0,493.127997,4.777688
1466.0,493.289008,4.777031
1467.0,493.450995,4.776344
1468.0,493.610983,4.775656
1469.0,493.771994,4.774938
1470.0,493.931982,4.774156
1471.0,494.092001,4.773344
1472.0,494.254004,4.772531
1473.0,494.414984,4.771719
1474.0,494.575003,4.770969
1475.0,494.735983,4.770219
1476.0,494.892996,4.7695
1477.0,495.054984,4.768781
1478.0,495.213995,4.767969
1479.0,495.373007,4.767156
1480.0,495.532004,4.766344
1481.0,495.692984,4.765531
1482.0,495.855002,4.764719
1483.0,496.013983,4.763906
1484.0,496.174002,4.763125
1485.0,496.332983,4.762344
1486.0,496.493002,4.761562
1487.0,496.653983,4.760719
1488.0,496.814001,4.759906
1489.0,496.976004,4.759062
1490.0,497.137,4.758219
1491.0,497.297995,4.757406
1492.0,497.456,4.756656
1493.0,497.612006,4.755875
1494.0,497.769995,4.755031
1495.0,497.928,4.754156
1496.0,498.088995,4.75325
1497.0,498.252005,4.752406
1498.0,498.414008,4.751563
1499.0,498.571997,4.75075
1500.0,498.730002,4.749938
1501.0,498.888007,4.749125
1502.0,499.047995,4.748281
1503.0,499.207983,4.747406
1504.0,499.366995,4.746562
1505.0,499.525,4.745719
1506.0,499.683997,4.744937
1507.0,499.845007,4.744125
1508.0,500.006995,4.74325
1509.0,500.168005,4.742344
1510.0,500.327994,4.741437
1511.0,500.485983,4.740562
1512.0,500.646002,4.739719
1513.0,500.806982,4.738844
1514.0,500.970007,4.737969
1515.0,501.131003,4.737062
1516.0,501.289984,4.736125
1517.0,501.444983,4.735188
1518.0,501.603995,4.734219
1519.0,501.767004,4.733219
1520.0,501.931982,4.73225
1521.0,502.095984,4.731344
1522.0,502.254004,4.730406
1523.0,502.411993,4.729469
1524.0,502.569006,4.728531
1525.0,502.728003,4.727625
1526.0,502.887,4.72675
1527.0,503.049002,4.725906
1528.0,503.211996,4.725062
1529.0,503.372,4.724187
1530.0,503.532996,4.723281
1531.0,503.692007,4.722344
1532.0,503.853003,4.721437
1533.0,504.010992,4.720531
1534.0,504.168005,4.719563
1535.0,504.327002,4.718563
1536.0,504.485007,4.717531
1537.0,504.646002,4.716531
1538.0,504.806982,4.7155
1539.0,504.970007,4.714469
1540.0,505.131003,4.713469
1541.0,505.293997,4.712469
1542.0,505.454993,4.7115
1543.0,505.614996,4.710469
1544.0,505.773001,4.709469
1545.0,505.929984,4.708469
1546.0,506.088004,4.707469
1547.0,506.247,4.706469
1548.0,506.407004,4.705469
1549.0,506.569983,4.704438
1550.0,506.730994,4.703375
1551.0,506.890997,4.702281
1552.0,507.047995,4.70125
1553.0,507.209006,4.700219
1554.0,507.370001,4.699281
1555.0,507.530997,4.698281
1556.0,507.689993,4.69725
1557.0,507.847983,4.696187
1558.0,508.006995,4.695125
1559.0,508.168005,4.694094
1560.0,508.332007,4.693031
1561.0,508.495001,4.691969
1562.0,508.653006,4.690938
1563.0,508.808005,4.689906
1564.0,508.965994,4.688813
1565.0,509.127997,4.687656
1566.0,509.289984,4.686563
1567.0,509.450003,4.685438
