Repository: MaCFP/matl-db

# README File for Toyohashi Institute of Technology (TUT)

### Experimental Conditions: TGA
A TG-DTA was used to simultaneously conduct Thermogravimetric Analysis (TGA) experiments. 

* Heating Rate: 10 K/min
* Temperature program
  - Initial Temperature: 300 K
  - Initial Isotherm: 1500 s (hold at 300 K for 1500 s)  
  - Maximum Temperature: 1000 K
  - Final Isotherm: None
* Sample mass: 5 mg +/- 0.1 mg
* Sample geometry: Powdered
* Calibration type: Before each experiment, a baseline test was performed using an empty crucible.

File: Wood/Calibration_Data/TUT/TUT_Wood_TGA_N2_10K_100kPa_R4.csv
Time (s),Temperature (K),Mass (mg)
0,298.5,5.0511
140,299,5.0542
162,299.5,5.0542
177,300,5.0542
189,300.5,5.0538
199,301,5.0536
209,301.5,5.0535
217,302,5.0529
225,302.5,5.0526
232,303,5.0523
239,303.5,5.0521
245,304,5.0515
251,304.5,5.0511
257,305,5.0508
263,305.5,5.0505
269,306,5.0499
274,306.5,5.0494
279,307,5.0488
284,307.5,5.048
289,308,5.0473
294,308.5,5.0468
299,309,5.046
304,309.5,5.0452
309,310,5.0444
313,310.5,5.0438
318,311,5.043
322,311.5,5.0424
327,312,5.0414
331,312.5,5.0406
335,313,5.0399
340,313.5,5.0387
344,314,5.0381
348,314.5,5.0372
352,315,5.0362
356,315.5,5.0351
360,316,5.034
364,316.5,5.0332
368,317,5.0322
372,317.5,5.0313
376,318,5.0301
380,318.5,5.0288
384,319,5.0275
388,319.5,5.0265
392,320,5.0252
395,320.5,5.0242
399,321,5.0231
403,321.5,5.0222
407,322,5.0204
411,322.5,5.0188
414,323,5.0179
418,323.5,5.0167
422,324,5.0152
425,324.5,5.0141
429,325,5.0127
433,325.5,5.0112
436,326,5.0101
440,326.5,5.0087
443,327,5.0074
447,327.5,5.0058
451,328,5.0041
454,328.5,5.0031
458,329,5.0014
461,329.5,5
465,330,4.9985
468,330.5,4.9972
472,331,4.9956
475,331.5,4.9942
479,332,4.9925
482,332.5,4.9909
486,333,4.9892
489,333.5,4.9878
493,334,4.9864
496,334.5,4.985
500,335,4.9832
503,335.5,4.9817
507,336,4.98
510,336.5,4.9788
513,337,4.9774
517,337.5,4.9757
520,338,4.9745
524,338.5,4.9726
527,339,4.9713
530,339.5,4.97
534,340,4.9684
537,340.5,4.9671
541,341,4.9655
544,341.5,4.9643
547,342,4.9631
551,342.5,4.9614
554,343,4.9601
557,343.5,4.9589
561,344,4.9575
564,344.5,4.9563
567,345,4.955
571,345.5,4.9538
574,346,4.9527
577,346.5,4.9514
581,347,4.95
584,347.5,4.9489
587,348,4.9478
591,348.5,4.9465
594,349,4.9454
597,349.5,4.9443
601,350,4.9429
604,350.5,4.9419
607,351,4.9412
610,351.5,4.9403
614,352,4.939
617,352.5,4.9379
620,353,4.9372
624,353.5,4.9358
627,354,4.9352
630,354.5,4.9343
633,355,4.9336
637,355.5,4.9325
640,356,4.9318
643,356.5,4.931
646,357,4.9304
650,357.5,4.9298
653,358,4.9291
656,358.5,4.9283
659,359,4.9277
663,359.5,4.9268
666,360,4.9261
669,360.5,4.9257
673,361,4.9249
676,361.5,4.9244
679,362,4.924
682,362.5,4.9232
686,363,4.9225
689,363.5,4.9221
692,364,4.9214
695,364.5,4.9211
699,365,4.9203
702,365.5,4.92
705,366,4.9196
708,366.5,4.9192
712,367,4.9187
715,367.5,4.9185
718,368,4.918
721,368.5,4.9174
725,369,4.9169
728,369.5,4.9168
731,370,4.9166
734,370.5,4.9163
738,371,4.9158
741,371.5,4.9153
744,372,4.9149
747,372.5,4.9148
751,373,4.9145
754,373.5,4.9142
757,374,4.914
760,374.5,4.9137
764,375,4.9135
767,375.5,4.9132
770,376,4.9129
773,376.5,4.9125
777,377,4.9121
780,377.5,4.9119
783,378,4.9117
786,378.5,4.9116
790,379,4.9112
793,379.5,4.9111
796,380,4.9108
799,380.5,4.9106
803,381,4.9106
806,381.5,4.9105
809,382,4.9103
812,382.5,4.91
816,383,4.9098
819,383.5,4.9095
822,384,4.9093
825,384.5,4.9092
829,385,4.9089
832,385.5,4.9088
835,386,4.9086
838,386.5,4.9083
842,387,4.9079
845,387.5,4.908
848,388,4.9079
851,388.5,4.9078
855,389,4.9076
858,389.5,4.9074
861,390,4.9071
864,390.5,4.9069
868,391,4.9067
871,391.5,4.9066
874,392,4.9065
877,392.5,4.9065
881,393,4.9061
884,393.5,4.9057
887,394,4.9056
890,394.5,4.9057
894,395,4.9056
897,395.5,4.9054
900,396,4.9055
903,396.5,4.9056
907,397,4.9055
910,397.5,4.9052
913,398,4.9049
916,398.5,4.9048
920,399,4.9043
923,399.5,4.9043
926,400,4.9041
929,400.5,4.9039
933,401,4.9037
936,401.5,4.9036
939,402,4.9035
942,402.5,4.9033
945,403,4.9032
949,403.5,4.903
952,404,4.9027
955,404.5,4.9026
958,405,4.9026
962,405.5,4.9024
965,406,4.9022
968,406.5,4.9022
971,407,4.9018
975,407.5,4.9015
978,408,4.9013
981,408.5,4.9011
984,409,4.901
987,409.5,4.9008
991,410,4.9006
994,410.5,4.9004
997,411,4.9002
1000,411.5,4.9
1004,412,4.8999
1007,412.5,4.8996
1010,413,4.8992
1013,413.5,4.8991
1017,414,4.8989
1020,414.5,4.8988
1023,415,4.8985
1026,415.5,4.8981
1029,416,4.898
1033,416.5,4.8978
1036,417,4.8976
1039,417.5,4.8975
1042,418,4.8972
1045,418.5,4.8968
1049,419,4.8965
1052,419.5,4.8963
1055,420,4.896
1058,420.5,4.896
1061,421,4.8957
1065,421.5,4.8954
1068,422,4.8952
1071,422.5,4.895
1074,423,4.8948
1078,423.5,4.8945
1081,424,4.8942
1084,424.5,4.8938
1087,425,4.8934
1090,425.5,4.893
1094,426,4.8929
1097,426.5,4.8928
1100,427,4.8925
1103,427.5,4.8922
1106,428,4.8921
1110,428.5,4.8915
1113,429,4.8912
1116,429.5,4.8912
1119,430,4.8908
1122,430.5,4.8906
1126,431,4.8902
1129,431.5,4.8899
1132,432,4.8896
1135,432.5,4.8892
1138,433,4.8889
1142,433.5,4.8884
1145,434,4.8881
1148,434.5,4.8877
1151,435,4.8874
1154,435.5,4.887
1157,436,4.8865
1161,436.5,4.886
1164,437,4.8858
1167,437.5,4.8856
1170,438,4.8852
1173,438.5,4.885
1177,439,4.8845
1180,439.5,4.8841
1183,440,4.8837
1186,440.5,4.8834
1189,441,4.8832
1193,441.5,4.8825
1196,442,4.8821
1199,442.5,4.8816
1202,443,4.8812
1205,443.5,4.8809
1208,444,4.8806
1212,444.5,4.8798
1215,445,4.8795
1218,445.5,4.8788
1221,446,4.8784
1224,446.5,4.878
1228,447,4.8775
1231,447.5,4.877
1234,448,4.8763
1237,448.5,4.8757
1240,449,4.8752
1243,449.5,4.8749
1247,450,4.8743
1250,450.5,4.8736
1253,451,4.8729
1256,451.5,4.8725
1259,452,4.872
1262,452.5,4.8716
1266,453,4.8708
1269,453.5,4.8701
1272,454,4.8695
1275,454.5,4.869
1278,455,4.8683
1281,455.5,4.8677
1285,456,4.8669
1288,456.5,4.8665
1291,457,4.8659
1294,457.5,4.8652
1297,458,4.8645
1300,458.5,4.8638
1304,459,4.8629
1307,459.5,4.8622
1310,460,4.8615
1313,460.5,4.8609
1316,461,4.8603
1319,461.5,4.8595
1322,462,4.8588
1326,462.5,4.8577
1329,463,4.8569
1332,463.5,4.8562
1335,464,4.8555
1338,464.5,4.8547
1341,465,4.8538
1345,465.5,4.8526
1348,466,4.8517
1351,466.5,4.8508
1354,467,4.85
1357,467.5,4.8491
1360,468,4.8482
1364,468.5,4.8469
1367,469,4.8459
1370,469.5,4.845
1373,470,4.8439
1376,470.5,4.8429
1379,471,4.842
1382,471.5,4.841
1386,472,4.8398
1389,472.5,4.8386
1392,473,4.8377
1395,473.5,4.8367
1398,474,4.8356
1401,474.5,4.8345
1404,475,4.8334
1408,475.5,4.8319
1411,476,4.8308
1414,476.5,4.8298
1417,477,4.8287
1420,477.5,4.8275
1423,478,4.8264
1426,478.5,4.825
1430,479,4.8233
1433,479.5,4.8223
1436,480,4.8211
1439,480.5,4.8197
1442,481,4.8183
1445,481.5,4.8169
1448,482,4.8159
1452,482.5,4.814
1455,483,4.8128
1458,483.5,4.8114
1461,484,4.81
1464,484.5,4.8084
1467,485,4.807
1470,485.5,4.8057
1474,486,4.8039
1477,486.5,4.8024
1480,487,4.8008
1483,487.5,4.7995
1486,488,4.7979
1489,488.5,4.7965
1492,489,4.7948
1496,489.5,4.7926
1499,490,4.791
1502,490.5,4.7895
1505,491,4.7878
1508,491.5,4.7861
1511,492,4.7844
1514,492.5,4.7828
1518,493,4.7807
1521,493.5,4.7788
1524,494,4.7772
1527,494.5,4.7755
1530,495,4.7738
1533,495.5,4.772
1536,496,4.7702
1539,496.5,4.7683
1543,497,4.7661
1546,497.5,4.7643
1549,498,4.7623
1552,498.5,4.7604
1555,499,4.7584
1558,499.5,4.7566
1561,500,4.7547
1564,500.5,4.7525
1568,501,4.7498
1571,501.5,4.7479
1574,502,4.7457
1577,502.5,4.7437
1580,503,4.7416
1583,503.5,4.7394
1586,504,4.7372
1589,504.5,4.7349
1593,505,4.7318
1596,505.5,4.7293
1599,506,4.7271
1602,506.5,4.7248
1605,507,4.7225
1608,507.5,4.7198
1611,508,4.7173
1615,508.5,4.7138
1618,509,4.7114
1621,509.5,4.7088
1624,510,4.7061
1627,510.5,4.7034
1630,511,4.7008
1633,511.5,4.698
1636,512,4.6952
1640,512.5,4.6915
1643,513,4.6887
1646,513.5,4.6858
1649,514,4.6828
1652,514.5,4.6798
1655,515,4.6767
1658,515.5,4.6737
1661,516,4.6706
1664,516.5,4.6675
1668,517,4.6632
1671,517.5,4.6599
1674,518,4.6567
1677,518.5,4.6534
1680,519,4.6499
1683,519.5,4.6464
1686,520,4.643
1689,520.5,4.6398
1693,521,4.6351
1696,521.5,4.6315
1699,522,4.6278
1702,522.5,4.6241
1705,523,4.6205
1708,523.5,4.6167
1711,524,4.6129
1714,524.5,4.609
1718,525,4.6039
1721,525.5,4.6
1724,526,4.596
1727,526.5,4.592
1730,527,4.5882
1733,527.5,4.5842
1736,528,4.5802
1739,528.5,4.5763
1743,529,4.5707
1746,529.5,4.5666
1749,530,4.5623
1752,530.5,4.5579
1755,531,4.5536
1758,531.5,4.5494
1761,532,4.5449
1764,532.5,4.5405
1768,533,4.5346
1771,533.5,4.5299
1774,534,4.5256
1777,534.5,4.5211
1780,535,4.5167
1783,535.5,4.5119
1786,536,4.507
1789,536.5,4.5022
1793,537,4.4958
1796,537.5,4.4908
1799,538,4.486
1802,538.5,4.4811
1805,539,4.4761
1808,539.5,4.471
1811,540,4.466
1814,540.5,4.4607
1818,541,4.4539
1821,541.5,4.4487
1824,542,4.4435
1827,542.5,4.4381
1830,543,4.4326
1833,543.5,4.4274
1836,544,4.422
1839,544.5,4.4165
1843,545,4.409
1846,545.5,4.4032
1849,546,4.3976
1852,546.5,4.3919
1855,547,4.3863
1858,547.5,4.3807
1861,548,4.3744
1864,548.5,4.3686
1867,549,4.3628
1871,549.5,4.3548
1874,550,4.3488
1877,550.5,4.3428
1880,551,4.3366
1883,551.5,4.3305
1886,552,4.3243
1889,552.5,4.3183
1892,553,4.3119
1896,553.5,4.3031
1899,554,4.2967
1902,554.5,4.2902
1905,555,4.2838
1908,555.5,4.2774
1911,556,4.2707
1914,556.5,4.2642
1917,557,4.2576
1920,557.5,4.2511
1924,558,4.242
1927,558.5,4.2351
1930,559,4.2282
1933,559.5,4.2213
1936,560,4.2144
1939,560.5,4.2075
1942,561,4.2004
1945,561.5,4.1934
1949,562,4.1838
1952,562.5,4.1768
1955,563,4.1694
1958,563.5,4.1622
1961,564,4.1548
1964,564.5,4.1476
1967,565,4.14
1970,565.5,4.1325
1974,566,4.1224
1977,566.5,4.1148
1980,567,4.1072
1983,567.5,4.0997
1986,568,4.0918
1989,568.5,4.0839
1992,569,4.0762
1995,569.5,4.0682
1998,570,4.0601
2002,570.5,4.0494
2005,571,4.0414
2008,571.5,4.033
2011,572,4.0248
2014,572.5,4.0166
2017,573,4.0083
2020,573.5,4
2023,574,3.9914
2027,574.5,3.9801
2030,575,3.9715
2033,575.5,3.9625
2036,576,3.9538
2039,576.5,3.9449
2042,577,3.936
2045,577.5,3.9269
2048,578,3.9179
2052,578.5,3.9057
2055,579,3.8964
2058,579.5,3.8869
2061,580,3.8775
2064,580.5,3.8681
2067,581,3.8583
2070,581.5,3.8486
2073,582,3.8388
2077,582.5,3.8257
2080,583,3.8157
2083,583.5,3.8055
2086,584,3.7955
2089,584.5,3.7854
2092,585,3.7752
2095,585.5,3.7646
2098,586,3.7542
2102,586.5,3.7401
2105,587,3.7295
2108,587.5,3.7188
2111,588,3.7079
2114,588.5,3.6969
2117,589,3.6858
2120,589.5,3.6746
2124,590,3.6596
2127,590.5,3.6481
2130,591,3.6368
2133,591.5,3.6254
2136,592,3.6137
2139,592.5,3.6019
2142,593,3.5902
2145,593.5,3.5782
2149,594,3.562
2152,594.5,3.5498
2155,595,3.5377
2158,595.5,3.5256
2161,596,3.5133
2164,596.5,3.5008
2167,597,3.4882
2170,597.5,3.4756
2174,598,3.4585
2177,598.5,3.4456
2180,599,3.4327
2183,599.5,3.4198
2186,600,3.4068
2189,600.5,3.3936
2192,601,3.3804
2196,601.5,3.3625
2199,602,3.3492
2202,602.5,3.3358
2205,603,3.3222
2208,603.5,3.3083
2211,604,3.2946
2214,604.5,3.2807
2218,605,3.2622
2221,605.5,3.2481
2224,606,3.2339
2227,606.5,3.2198
2230,607,3.2056
2233,607.5,3.1913
2236,608,3.1769
2240,608.5,3.1576
2243,609,3.143
2246,609.5,3.1282
2249,610,3.1136
2252,610.5,3.0988
2255,611,3.0838
2258,611.5,3.0689
2261,612,3.0538
2265,612.5,3.0338
2268,613,3.0186
2271,613.5,3.0031
2274,614,2.9877
2277,614.5,2.9722
2280,615,2.9565
2283,615.5,2.9408
2287,616,2.9198
2290,616.5,2.9038
2293,617,2.8878
2296,617.5,2.8716
2299,618,2.8554
2302,618.5,2.8391
2305,619,2.8226
2309,619.5,2.8003
2312,620,2.7836
2315,620.5,2.767
2318,621,2.7499
2321,621.5,2.7327
2324,622,2.7155
2328,622.5,2.6922
2331,623,2.6746
2334,623.5,2.657
2337,624,2.6392
2340,624.5,2.6212
2343,625,2.603
2346,625.5,2.5848
2350,626,2.5603
2353,626.5,2.5417
2356,627,2.5231
2359,627.5,2.5042
2362,628,2.4851
2366,628.5,2.4593
2369,629,2.4398
2372,629.5,2.4202
2375,630,2.4005
2378,630.5,2.3806
2381,631,2.3605
2384,631.5,2.3402
2388,632,2.3128
2391,632.5,2.2922
2394,633,2.2712
2397,633.5,2.2502
2400,634,2.2292
2404,634.5,2.2008
2407,635,2.1793
2410,635.5,2.1577
2413,636,2.1357
2416,636.5,2.1138
2419,637,2.0917
2423,637.5,2.062
2426,638,2.0396
2429,638.5,2.0172
2432,639,1.9949
2435,639.5,1.9723
2438,640,1.9497
2441,640.5,1.9272
2445,641,1.8968
2448,641.5,1.8738
2451,642,1.8513
2454,642.5,1.8285
2457,643,1.8057
2460,643.5,1.7831
2463,644,1.7604
2467,644.5,1.7308
2470,645,1.7086
2473,645.5,1.6867
2476,646,1.6651
2479,646.5,1.6436
2482,647,1.6222
2485,647.5,1.6012
2488,648,1.5805
2492,648.5,1.5535
2495,649,1.5338
2498,649.5,1.5144
2501,650,1.4956
2504,650.5,1.4772
2507,651,1.4595
2510,651.5,1.4423
2513,652,1.4256
2516,652.5,1.4095
2519,653,1.394
2522,653.5,1.3795
2525,654,1.3658
2528,654.5,1.3525
2531,655,1.3399
2534,655.5,1.328
2537,656,1.3169
2541,656.5,1.3032
2544,657,1.2937
2547,657.5,1.2848
2550,658,1.2767
2553,658.5,1.269
2556,659,1.2621
2559,659.5,1.2558
2562,660,1.2498
2565,660.5,1.2444
2568,661,1.2394
2571,661.5,1.235
2574,662,1.2311
2577,662.5,1.2275
2580,663,1.2242
2583,663.5,1.2208
2586,664,1.2177
2589,664.5,1.2149
2593,665,1.2113
2596,665.5,1.2089
2599,666,1.2063
2602,666.5,1.2039
2605,667,1.2016
2608,667.5,1.1995
2611,668,1.1972
2614,668.5,1.1951
2618,669,1.1921
2621,669.5,1.1902
2624,670,1.1881
2627,670.5,1.1862
2630,671,1.1842
2633,671.5,1.1823
2637,672,1.1797
2640,672.5,1.1776
2643,673,1.1758
2646,673.5,1.1741
2649,674,1.1722
2652,674.5,1.1701
2655,675,1.1683
2659,675.5,1.1658
2662,676,1.164
2665,676.5,1.1621
2668,677,1.1603
2671,677.5,1.1587
2674,678,1.1567
2678,678.5,1.1542
2681,679,1.1523
2684,679.5,1.1507
2687,680,1.1492
2690,680.5,1.1473
2693,681,1.1453
2697,681.5,1.1429
2700,682,1.1413
2703,682.5,1.1396
2706,683,1.138
2709,683.5,1.1362
2712,684,1.1342
2716,684.5,1.132
2719,685,1.1303
2722,685.5,1.1287
2725,686,1.1269
2728,686.5,1.1252
2731,687,1.1234
2735,687.5,1.1212
2738,688,1.1196
2741,688.5,1.1181
2744,689,1.1164
2747,689.5,1.1147
2750,690,1.113
2754,690.5,1.1107
2757,691,1.1091
2760,691.5,1.1074
2763,692,1.1058
2766,692.5,1.1043
2769,693,1.1026
2773,693.5,1.1004
2776,694,1.0988
2779,694.5,1.097
2782,695,1.0954
2785,695.5,1.0937
2789,696,1.0916
2792,696.5,1.0899
2795,697,1.0883
2798,697.5,1.0866
2801,698,1.0848
2804,698.5,1.0833
2808,699,1.0812
2811,699.5,1.0796
2814,700,1.078
2817,700.5,1.0765
2820,701,1.0749
2824,701.5,1.0726
2827,702,1.0713
2830,702.5,1.0698
2833,703,1.0679
2836,703.5,1.0664
2840,704,1.0643
2843,704.5,1.063
2846,705,1.0613
2849,705.5,1.0597
2852,706,1.0581
2855,706.5,1.0566
2859,707,1.0546
2862,707.5,1.053
2865,708,1.0515
2868,708.5,1.0501
2871,709,1.0486
2875,709.5,1.0465
2878,710,1.045
2881,710.5,1.0437
2884,711,1.0423
2887,711.5,1.0407
2891,712,1.0389
2894,712.5,1.0374
2897,713,1.036
2900,713.5,1.0345
2903,714,1.0332
2907,714.5,1.0314
2910,715,1.0299
2913,715.5,1.0285
2916,716,1.0271
2920,716.5,1.0254
2923,717,1.024
2926,717.5,1.0228
2929,718,1.0215
2932,718.5,1.0201
2936,719,1.0184
2939,719.5,1.0169
2942,720,1.0156
2945,720.5,1.0143
2948,721,1.013
2952,721.5,1.0113
2955,722,1.0102
2958,722.5,1.0088
2961,723,1.0077
2964,723.5,1.0062
2968,724,1.0047
2971,724.5,1.0036
2974,725,1.0024
2977,725.5,1.001
2981,726,0.9994
2984,726.5,0.9982
2987,727,0.9971
2990,727.5,0.9962
2993,728,0.9952
2997,728.5,0.9936
3000,729,0.9924
3003,729.5,0.9912
3006,730,0.9902
3010,730.5,0.9889
3013,731,0.9878
3016,731.5,0.9867
3019,732,0.9858
3023,732.5,0.9842
3026,733,0.9831
3029,733.5,0.9821
3032,734,0.9809
3035,734.5,0.9799
3039,735,0.9785
3042,735.5,0.9775
3045,736,0.9765
3048,736.5,0.9755
3052,737,0.9743
3055,737.5,0.9734
3058,738,0.9725
3061,738.5,0.9716
3065,739,0.9702
3068,739.5,0.9696
3071,740,0.9687
3074,740.5,0.9676
3077,741,0.9668
3081,741.5,0.9657
3084,742,0.9649
3087,742.5,0.9638
3090,743,0.9629
3094,743.5,0.9619
3097,744,0.9608
3100,744.5,0.9599
3103,745,0.9591
3107,745.5,0.958
3110,746,0.957
3113,746.5,0.9562
3116,747,0.9552
3120,747.5,0.9544
3123,748,0.9535
3126,748.5,0.9527
3129,749,0.9517
3133,749.5,0.9509
3136,750,0.9502
3139,750.5,0.9493
3142,751,0.9487
3146,751.5,0.9475
3149,752,0.9469
3152,752.5,0.946
3155,753,0.9452
3158,753.5,0.9445
3162,754,0.9437
3165,754.5,0.9428
3168,755,0.942
3171,755.5,0.9412
3175,756,0.9402
3178,756.5,0.9394
3181,757,0.9386
3185,757.5,0.9379
3188,758,0.9372
3191,758.5,0.9366
3194,759,0.9359
3197,759.5,0.9352
3201,760,0.9343
3204,760.5,0.9335
3207,761,0.9327
3211,761.5,0.9318
3214,762,0.9312
3217,762.5,0.9305
3220,763,0.9299
3224,763.5,0.9292
3227,764,0.9284
3230,764.5,0.9278
3233,765,0.927
3237,765.5,0.9263
3240,766,0.9256
3243,766.5,0.925
3246,767,0.9245
3250,767.5,0.9235
3253,768,0.9228
3256,768.5,0.9224
3260,769,0.9218
3263,769.5,0.9211
3266,770,0.9203
3269,770.5,0.9198
3273,771,0.9189
3276,771.5,0.9184
3279,772,0.9178
3282,772.5,0.9171
3286,773,0.9162
3289,773.5,0.9157
3292,774,0.9151
3295,774.5,0.9146
3299,775,0.9138
3302,775.5,0.9131
3305,776,0.9125
3309,776.5,0.9116
3312,777,0.9111
3315,777.5,0.9104
3318,778,0.9098
3322,778.5,0.9094
3325,779,0.9088
3328,779.5,0.9082
3332,780,0.9074
3335,780.5,0.9066
3338,781,0.9061
3341,781.5,0.9056
3345,782,0.9049
3348,782.5,0.9043
3351,783,0.9038
3354,783.5,0.9032
3358,784,0.9025
3361,784.5,0.9021
3364,785,0.9015
3368,785.5,0.9006
3371,786,0.9
3374,786.5,0.8994
3377,787,0.8987
3381,787.5,0.8981
3384,788,0.8979
3387,788.5,0.8972
3391,789,0.8965
3394,789.5,0.8962
3397,790,0.8956
3400,790.5,0.8949
3404,791,0.8943
3407,791.5,0.8938
3410,792,0.8935
3414,792.5,0.8928
3417,793,0.8922
3420,793.5,0.8919
3424,794,0.891
3427,794.5,0.8904
3430,795,0.89
3433,795.5,0.8896
3437,796,0.8888
3440,796.5,0.8882
3443,797,0.8876
3447,797.5,0.8868
3450,798,0.8864
3453,798.5,0.886
3457,799,0.8853
3460,799.5,0.885
3463,800,0.8846
3467,800.5,0.8839
3470,801,0.8836
3473,801.5,0.8832
3476,802,0.8827
3480,802.5,0.882
3483,803,0.8814
3486,803.5,0.8809
3490,804,0.8802
3493,804.5,0.8797
3496,805,0.8792
3500,805.5,0.8786
3503,806,0.8783
3506,806.5,0.8778
3510,807,0.8771
3513,807.5,0.8768
3516,808,0.8763
3519,808.5,0.8757
3523,809,0.875
3526,809.5,0.8747
3529,810,0.8742
3533,810.5,0.8737
3536,811,0.8732
3539,811.5,0.8728
3543,812,0.8721
3546,812.5,0.8716
3549,813,0.8712
3553,813.5,0.8706
3556,814,0.8702
3559,814.5,0.8698
3563,815,0.8692
3566,815.5,0.8688
3569,816,0.8684
3573,816.5,0.8676
3576,817,0.8672
3579,817.5,0.8669
3583,818,0.8663
3586,818.5,0.8658
3589,819,0.8654
3593,819.5,0.8647
3596,820,0.8644
3599,820.5,0.8638
3603,821,0.8632
3606,821.5,0.8628
3609,822,0.8624
3613,822.5,0.8618
3616,823,0.8616
3619,823.5,0.8612
3623,824,0.8604
3626,824.5,0.86
3629,825,0.8598
3633,825.5,0.8594
3636,826,0.8589
3639,826.5,0.8585
3643,827,0.8579
3646,827.5,0.8573
3649,828,0.8569
3653,828.5,0.8566
3656,829,0.8562
3659,829.5,0.8558
3663,830,0.855
3666,830.5,0.8546
3669,831,0.8541
3673,831.5,0.8537
3676,832,0.8534
3679,832.5,0.8532
3683,833,0.8526
3686,833.5,0.852
3690,834,0.8515
3693,834.5,0.851
3696,835,0.8506
3700,835.5,0.8504
3703,836,0.8498
3706,836.5,0.8493
3710,837,0.8489
3713,837.5,0.8484
3716,838,0.848
3720,838.5,0.8475
3723,839,0.8473
3727,839.5,0.8466
3730,840,0.8462
3733,840.5,0.8458
3737,841,0.8453
3740,841.5,0.8449
3743,842,0.8445
3747,842.5,0.844
3750,843,0.8436
3754,843.5,0.8429
3757,844,0.8426
3760,844.5,0.8424
3764,845,0.8419
3767,845.5,0.8415
3770,846,0.8411
3774,846.5,0.8407
3777,847,0.8403
3781,847.5,0.8398
3784,848,0.8394
3787,848.5,0.839
3791,849,0.8385
3794,849.5,0.8381
3797,850,0.8377
3801,850.5,0.837
3804,851,0.8366
3808,851.5,0.8363
3811,852,0.8358
3814,852.5,0.8353
3818,853,0.8348
3821,853.5,0.8345
3825,854,0.8339
3828,854.5,0.8338
3831,855,0.8333
3835,855.5,0.8329
3838,856,0.8326
3841,856.5,0.8323
3845,857,0.832
3848,857.5,0.8316
3852,858,0.8311
3855,858.5,0.8308
3858,859,0.8304
3862,859.5,0.8298
3865,860,0.8294
3869,860.5,0.829
3872,861,0.8286
3875,861.5,0.8283
3879,862,0.8278
3882,862.5,0.8274
3886,863,0.827
3889,863.5,0.8266
3892,864,0.8262
3896,864.5,0.8259
3899,865,0.8257
3902,865.5,0.8252
3906,866,0.825
3909,866.5,0.8248
3913,867,0.8244
3916,867.5,0.8238
3919,868,0.8234
3923,868.5,0.8229
3926,869,0.8225
3930,869.5,0.8221
3933,870,0.8219
3936,870.5,0.8216
3940,871,0.821
3943,871.5,0.821
3947,872,0.8206
3950,872.5,0.8201
3953,873,0.8199
3957,873.5,0.8194
3960,874,0.8191
3964,874.5,0.8187
3967,875,0.8183
3970,875.5,0.818
3974,876,0.8177
3977,876.5,0.8174
3981,877,0.8171
3984,877.5,0.8167
3988,878,0.8161
3991,878.5,0.8159
3994,879,0.8156
3998,879.5,0.8152
4001,880,0.8151
4005,880.5,0.8146
4008,881,0.8143
4011,881.5,0.8141
4015,882,0.8136
4018,882.5,0.8133
4022,883,0.8129
4025,883.5,0.8126
4028,884,0.8124
4032,884.5,0.812
4035,885,0.8117
4039,885.5,0.8112
4042,886,0.8111
4046,886.5,0.8107
4049,887,0.8103
4052,887.5,0.81
4056,888,0.8096
4059,888.5,0.8092
4063,889,0.809
4066,889.5,0.8088
4069,890,0.8086
4073,890.5,0.8081
4076,891,0.8078
4080,891.5,0.8076
4083,892,0.8072
4086,892.5,0.8069
4090,893,0.8067
4093,893.5,0.8065
4097,894,0.8062
4100,894.5,0.8059
4104,895,0.8054
4107,895.5,0.8052
4110,896,0.805
4114,896.5,0.8046
4117,897,0.8044
4121,897.5,0.8041
4124,898,0.8039
4128,898.5,0.8033
4131,899,0.8032
4134,899.5,0.803
4138,900,0.8025
4141,900.5,0.8023
4145,901,0.802
4148,901.5,0.8018
4152,902,0.8013
4155,902.5,0.8012
4159,903,0.8009
4162,903.5,0.8007
4165,904,0.8006
4169,904.5,0.8
4172,905,0.7998
4176,905.5,0.7993
4179,906,0.7992
4183,906.5,0.7989
4186,907,0.7986
4189,907.5,0.7984
4193,908,0.7981
4196,908.5,0.7979
4200,909,0.7976
4203,909.5,0.7973
4207,910,0.7971
4210,910.5,0.7968
4214,911,0.7964
4217,911.5,0.7961
4220,912,0.7959
4224,912.5,0.7957
4227,913,0.7954
4231,913.5,0.7953
4234,914,0.7951
4237,914.5,0.7948
4241,915,0.7943
4244,915.5,0.7943
4248,916,0.7939
4251,916.5,0.7937
4255,917,0.7936
4258,917.5,0.7934
4261,918,0.7933
4265,918.5,0.7928
4268,919,0.7927
4272,919.5,0.7925
4275,920,0.7922
4279,920.5,0.7916
4282,921,0.7916
4285,921.5,0.7914
4289,922,0.7913
4292,922.5,0.7911
4296,923,0.7908
4299,923.5,0.7905
4303,924,0.7902
4306,924.5,0.7901
4309,925,0.7898
4313,925.5,0.7897
4316,926,0.7895
4320,926.5,0.7892
4323,927,0.7889
4327,927.5,0.7887
4330,928,0.7885
4334,928.5,0.7884
4337,929,0.7883
4340,929.5,0.7881
4344,930,0.7878
4347,930.5,0.7877
4351,931,0.7873
4354,931.5,0.7869
4358,932,0.7869
4361,932.5,0.7867
4364,933,0.7866
4368,933.5,0.7862
4371,934,0.786
4375,934.5,0.786
4378,935,0.7858
4382,935.5,0.7853
4385,936,0.7851
4388,936.5,0.785
4392,937,0.7848
4395,937.5,0.7846
4399,938,0.7845
4402,938.5,0.7842
4406,939,0.7839
4409,939.5,0.7838
4413,940,0.7836
4416,940.5,0.7833
4419,941,0.7831
4423,941.5,0.783
4426,942,0.7828
4430,942.5,0.7826
4433,943,0.7823
4437,943.5,0.7821
4440,944,0.7821
4444,944.5,0.7818
4447,945,0.7814
4451,945.5,0.7812
4454,946,0.7812
4458,946.5,0.781
4461,947,0.7808
4464,947.5,0.7805
4468,948,0.7804
4471,948.5,0.7802
4475,949,0.7798
4478,949.5,0.7797
4482,950,0.7795
4485,950.5,0.7794
4488,951,0.7792
4492,951.5,0.779
4495,952,0.7788
4499,952.5,0.7786
4502,953,0.7784
4506,953.5,0.7782
4509,954,0.7779
4513,954.5,0.7779
4516,955,0.7778
4519,955.5,0.7776
4523,956,0.7774
4526,956.5,0.777
4530,957,0.7769
4533,957.5,0.7768
4537,958,0.7765
4540,958.5,0.7763
4544,959,0.7762
4547,959.5,0.7761
4551,960,0.7758
4554,960.5,0.7755
4557,961,0.7753
4561,961.5,0.7752
4564,962,0.775
4568,962.5,0.7746
4571,963,0.7746
4575,963.5,0.7744
4578,964,0.7742
4582,964.5,0.7741
4585,965,0.7739
4589,965.5,0.7737
4592,966,0.7735
4596,966.5,0.7733
4599,967,0.773
4602,967.5,0.7729
4606,968,0.7727
4609,968.5,0.7726
4613,969,0.7724
4616,969.5,0.7723
4620,970,0.7722
4623,970.5,0.7719
4627,971,0.7716
4630,971.5,0.7712
4634,972,0.771
4637,972.5,0.771
4640,973,0.7708
4644,973.5,0.7706
4647,974,0.7704
4651,974.5,0.77
4654,975,0.7699
4658,975.5,0.7697
4661,976,0.7695
4665,976.5,0.7694
4668,977,0.7692
4671,977.5,0.769
4675,978,0.7688
4678,978.5,0.7687
4682,979,0.7684
4685,979.5,0.7683
4689,980,0.7681
4692,980.5,0.7678
4695,981,0.7677
4699,981.5,0.7673
4702,982,0.7671
4706,982.5,0.7669
4709,983,0.767
4713,983.5,0.7667
4716,984,0.7666
4720,984.5,0.7664
4723,985,0.7662
4726,985.5,0.7661
4730,986,0.7658
4733,986.5,0.7656
4737,987,0.7652
4740,987.5,0.7652
4744,988,0.7652
4747,988.5,0.7649
4751,989,0.7645
4754,989.5,0.7644
4758,990,0.7642
4761,990.5,0.7641
4764,991,0.764
4768,991.5,0.7636
4771,992,0.7633
4775,992.5,0.763
4778,993,0.7628
4782,993.5,0.7628
4785,994,0.7626
4789,994.5,0.7621
4792,995,0.762
4795,995.5,0.7618
4799,996,0.7616
4802,996.5,0.7613
4806,997,0.7612
4809,997.5,0.761
4813,998,0.7609
4816,998.5,0.7608
4819,999,0.7604
4823,999.5,0.76
4826,1000,0.7597

File: Wood/Calibration_Data/TUT/TUT_Wood_TGA_N2_10K_100kPa_R5.csv
Time (s),Temperature (K),Mass (mg)
0,299,5.0603
228,299.5,5.0638
281,300,5.0642
300,300.5,5.0638
314,301,5.0637
326,301.5,5.0635
336,302,5.063
345,302.5,5.0625
353,303,5.062
360,303.5,5.0617
367,304,5.0612
374,304.5,5.061
381,305,5.0602
387,305.5,5.0597
393,306,5.0591
398,306.5,5.0587
404,307,5.0584
409,307.5,5.0577
414,308,5.0569
419,308.5,5.0562
424,309,5.0554
429,309.5,5.0547
434,310,5.0538
439,310.5,5.053
444,311,5.0522
448,311.5,5.0514
453,312,5.0504
457,312.5,5.0497
462,313,5.0486
466,313.5,5.0478
470,314,5.0469
475,314.5,5.0456
479,315,5.0446
483,315.5,5.0438
487,316,5.0427
491,316.5,5.0418
495,317,5.0408
499,317.5,5.0395
503,318,5.0384
507,318.5,5.0371
511,319,5.0358
515,319.5,5.0345
519,320,5.0332
523,320.5,5.0321
527,321,5.0306
531,321.5,5.0292
534,322,5.0283
538,322.5,5.0269
542,323,5.0255
546,323.5,5.0238
549,324,5.0227
553,324.5,5.0212
557,325,5.0199
560,325.5,5.0187
564,326,5.0172
568,326.5,5.0155
571,327,5.014
575,327.5,5.0124
579,328,5.0109
582,328.5,5.0096
586,329,5.0078
589,329.5,5.0067
593,330,5.0051
596,330.5,5.0036
600,331,5.0017
603,331.5,5.0005
607,332,4.9988
610,332.5,4.9973
614,333,4.9954
617,333.5,4.9942
621,334,4.9925
624,334.5,4.9911
628,335,4.9893
631,335.5,4.9879
635,336,4.9862
638,336.5,4.985
642,337,4.9832
645,337.5,4.982
649,338,4.98
652,338.5,4.9787
655,339,4.9773
659,339.5,4.9754
662,340,4.974
665,340.5,4.9729
669,341,4.9712
672,341.5,4.97
676,342,4.9683
679,342.5,4.9669
682,343,4.9658
686,343.5,4.9641
689,344,4.9628
692,344.5,4.9616
696,345,4.9601
699,345.5,4.9589
702,346,4.9578
706,346.5,4.9562
709,347,4.9551
712,347.5,4.954
716,348,4.9524
719,348.5,4.9516
722,349,4.9505
726,349.5,4.9491
729,350,4.9481
732,350.5,4.947
736,351,4.9457
739,351.5,4.945
742,352,4.944
745,352.5,4.9431
749,353,4.9418
752,353.5,4.9409
755,354,4.94
759,354.5,4.9389
762,355,4.9379
765,355.5,4.937
768,356,4.9364
772,356.5,4.9355
775,357,4.9347
778,357.5,4.9341
781,358,4.9332
785,358.5,4.9326
788,359,4.9318
791,359.5,4.9313
794,360,4.9307
798,360.5,4.9297
801,361,4.9291
804,361.5,4.9285
807,362,4.9279
811,362.5,4.927
814,363,4.9264
817,363.5,4.926
820,364,4.9255
824,364.5,4.9248
827,365,4.9244
830,365.5,4.924
834,366,4.9233
837,366.5,4.923
840,367,4.9226
843,367.5,4.9222
847,368,4.9215
850,368.5,4.9212
853,369,4.921
856,369.5,4.9205
860,370,4.9203
863,370.5,4.9198
866,371,4.9193
869,371.5,4.9191
872,372,4.9188
876,372.5,4.9184
879,373,4.918
882,373.5,4.9178
885,374,4.9175
889,374.5,4.9172
892,375,4.9169
895,375.5,4.9167
899,376,4.9163
902,376.5,4.9161
905,377,4.9158
908,377.5,4.9155
912,378,4.9151
915,378.5,4.9149
918,379,4.9147
921,379.5,4.9144
925,380,4.9142
928,380.5,4.914
931,381,4.914
934,381.5,4.9137
938,382,4.9132
941,382.5,4.9131
944,383,4.913
947,383.5,4.9129
951,384,4.9126
954,384.5,4.9124
957,385,4.912
960,385.5,4.9119
964,386,4.9117
967,386.5,4.9115
970,387,4.9113
973,387.5,4.9112
977,388,4.911
980,388.5,4.9109
983,389,4.9107
986,389.5,4.9103
990,390,4.9102
993,390.5,4.9101
996,391,4.9102
999,391.5,4.91
1003,392,4.9098
1006,392.5,4.9096
1009,393,4.9094
1012,393.5,4.9094
1015,394,4.9091
1019,394.5,4.909
1022,395,4.9089
1025,395.5,4.9087
1028,396,4.9084
1032,396.5,4.9081
1035,397,4.9079
1038,397.5,4.9078
1041,398,4.9077
1045,398.5,4.9073
1048,399,4.9072
1051,399.5,4.9071
1054,400,4.907
1058,400.5,4.9067
1061,401,4.9065
1064,401.5,4.9061
1067,402,4.9061
1070,402.5,4.9061
1074,403,4.9058
1077,403.5,4.9057
1080,404,4.9053
1083,404.5,4.9052
1087,405,4.9052
1090,405.5,4.905
1093,406,4.9049
1096,406.5,4.9047
1100,407,4.9047
1103,407.5,4.9044
1106,408,4.9042
1109,408.5,4.9042
1112,409,4.904
1116,409.5,4.9037
1119,410,4.9037
1122,410.5,4.9034
1125,411,4.9033
1129,411.5,4.9031
1132,412,4.9032
1135,412.5,4.9029
1138,413,4.9026
1142,413.5,4.9023
1145,414,4.9021
1148,414.5,4.9019
1151,415,4.9015
1154,415.5,4.9016
1158,416,4.9014
1161,416.5,4.9012
1164,417,4.9008
1167,417.5,4.9008
1171,418,4.9005
1174,418.5,4.9002
1177,419,4.9001
1180,419.5,4.8999
1183,420,4.8995
1186,420.5,4.8994
1190,421,4.8991
1193,421.5,4.8988
1196,422,4.8985
1199,422.5,4.8984
1203,423,4.8978
1206,423.5,4.8974
1209,424,4.8973
1212,424.5,4.8972
1215,425,4.897
1219,425.5,4.8966
1222,426,4.8963
1225,426.5,4.896
1228,427,4.8958
1231,427.5,4.8955
1235,428,4.895
1238,428.5,4.8948
1241,429,4.8945
1244,429.5,4.8944
1247,430,4.8942
1251,430.5,4.8938
1254,431,4.8935
1257,431.5,4.8932
1260,432,4.893
1263,432.5,4.8926
1267,433,4.8923
1270,433.5,4.8919
1273,434,4.8916
1276,434.5,4.8914
1279,435,4.8911
1282,435.5,4.8906
1286,436,4.8901
1289,436.5,4.8897
1292,437,4.8896
1295,437.5,4.8893
1298,438,4.8887
1302,438.5,4.8885
1305,439,4.888
1308,439.5,4.8875
1311,440,4.8872
1314,440.5,4.887
1318,441,4.8865
1321,441.5,4.8861
1324,442,4.8858
1327,442.5,4.8854
1330,443,4.8852
1333,443.5,4.8848
1337,444,4.8841
1340,444.5,4.8837
1343,445,4.8834
1346,445.5,4.8828
1349,446,4.8822
1352,446.5,4.8819
1356,447,4.8813
1359,447.5,4.8807
1362,448,4.8802
1365,448.5,4.8797
1368,449,4.8793
1371,449.5,4.8787
1375,450,4.8779
1378,450.5,4.8772
1381,451,4.8767
1384,451.5,4.8764
1387,452,4.8759
1390,452.5,4.8754
1394,453,4.8747
1397,453.5,4.8741
1400,454,4.8734
1403,454.5,4.8728
1406,455,4.8725
1409,455.5,4.8718
1413,456,4.871
1416,456.5,4.8705
1419,457,4.8698
1422,457.5,4.869
1425,458,4.8683
1428,458.5,4.8676
1432,459,4.8669
1435,459.5,4.8662
1438,460,4.8655
1441,460.5,4.8647
1444,461,4.8642
1447,461.5,4.8634
1451,462,4.8624
1454,462.5,4.8617
1457,463,4.8608
1460,463.5,4.8602
1463,464,4.8593
1466,464.5,4.8585
1469,465,4.8577
1473,465.5,4.8567
1476,466,4.8558
1479,466.5,4.8548
1482,467,4.8538
1485,467.5,4.8531
1488,468,4.8521
1491,468.5,4.8513
1495,469,4.85
1498,469.5,4.8489
1501,470,4.8481
1504,470.5,4.8471
1507,471,4.8459
1510,471.5,4.8448
1514,472,4.8436
1517,472.5,4.8425
1520,473,4.8416
1523,473.5,4.8405
1526,474,4.8395
1529,474.5,4.8383
1532,475,4.8373
1536,475.5,4.8356
1539,476,4.8345
1542,476.5,4.8333
1545,477,4.8323
1548,477.5,4.8312
1551,478,4.8299
1554,478.5,4.8286
1558,479,4.827
1561,479.5,4.8258
1564,480,4.8245
1567,480.5,4.823
1570,481,4.8218
1573,481.5,4.8206
1576,482,4.8193
1580,482.5,4.8174
1583,483,4.816
1586,483.5,4.8147
1589,484,4.8135
1592,484.5,4.8121
1595,485,4.8106
1598,485.5,4.8092
1601,486,4.8077
1605,486.5,4.8057
1608,487,4.8041
1611,487.5,4.8026
1614,488,4.801
1617,488.5,4.7996
1620,489,4.7982
1623,489.5,4.7966
1627,490,4.7945
1630,490.5,4.7929
1633,491,4.7912
1636,491.5,4.7896
1639,492,4.788
1642,492.5,4.7863
1645,493,4.7845
1648,493.5,4.7829
1652,494,4.7806
1655,494.5,4.7788
1658,495,4.7768
1661,495.5,4.7752
1664,496,4.7733
1667,496.5,4.7715
1670,497,4.7698
1673,497.5,4.7678
1677,498,4.7652
1680,498.5,4.7632
1683,499,4.7613
1686,499.5,4.7592
1689,500,4.7573
1692,500.5,4.7554
1695,501,4.7533
1698,501.5,4.7513
1702,502,4.7485
1705,502.5,4.7463
1708,503,4.7442
1711,503.5,4.742
1714,504,4.7397
1717,504.5,4.7374
1720,505,4.7352
1723,505.5,4.7329
1727,506,4.7298
1730,506.5,4.7274
1733,507,4.7249
1736,507.5,4.7224
1739,508,4.7198
1742,508.5,4.7173
1745,509,4.7147
1748,509.5,4.712
1752,510,4.7088
1755,510.5,4.7059
1758,511,4.7031
1761,511.5,4.7005
1764,512,4.6977
1767,512.5,4.6946
1770,513,4.6916
1773,513.5,4.6888
1777,514,4.6848
1780,514.5,4.6818
1783,515,4.6789
1786,515.5,4.6758
1789,516,4.6728
1792,516.5,4.6695
1795,517,4.6661
1798,517.5,4.6628
1801,518,4.6592
1805,518.5,4.6548
1808,519,4.6514
1811,519.5,4.648
1814,520,4.6445
1817,520.5,4.6409
1820,521,4.6373
1823,521.5,4.6336
1826,522,4.6301
1830,522.5,4.6251
1833,523,4.6212
1836,523.5,4.6174
1839,524,4.6138
1842,524.5,4.61
1845,525,4.606
1848,525.5,4.6022
1851,526,4.5984
1854,526.5,4.5943
1858,527,4.5888
1861,527.5,4.5847
1864,528,4.5806
1867,528.5,4.5765
1870,529,4.5722
1873,529.5,4.5679
1876,530,4.5638
1879,530.5,4.5596
1882,531,4.555
1886,531.5,4.5491
1889,532,4.5446
1892,532.5,4.5399
1895,533,4.5354
1898,533.5,4.5308
1901,534,4.5263
1904,534.5,4.5216
1907,535,4.5168
1911,535.5,4.5104
1914,536,4.5056
1917,536.5,4.5007
1920,537,4.4958
1923,537.5,4.491
1926,538,4.4859
1929,538.5,4.481
1932,539,4.4759
1936,539.5,4.4691
1939,540,4.4639
1942,540.5,4.4585
1945,541,4.4532
1948,541.5,4.4479
1951,542,4.4426
1954,542.5,4.4371
1957,543,4.4318
1961,543.5,4.4244
1964,544,4.4188
1967,544.5,4.4131
1970,545,4.4074
1973,545.5,4.4018
1976,546,4.3962
1979,546.5,4.3903
1982,547,4.3843
1985,547.5,4.3785
1989,548,4.3705
1992,548.5,4.3646
1995,549,4.3585
1998,549.5,4.3525
2001,550,4.3465
2004,550.5,4.3402
2007,551,4.334
2010,551.5,4.328
2014,552,4.3197
2017,552.5,4.3132
2020,553,4.3066
2023,553.5,4.3004
2026,554,4.2938
2029,554.5,4.2873
2032,555,4.2808
2035,555.5,4.274
2039,556,4.2651
2042,556.5,4.2582
2045,557,4.2513
2048,557.5,4.2447
2051,558,4.2379
2054,558.5,4.2311
2057,559,4.2241
2060,559.5,4.2168
2063,560,4.2101
2067,560.5,4.2006
2070,561,4.1932
2073,561.5,4.186
2076,562,4.1789
2079,562.5,4.1718
2082,563,4.1644
2085,563.5,4.1569
2088,564,4.1492
2091,564.5,4.1417
2095,565,4.1317
2098,565.5,4.1242
2101,566,4.1164
2104,566.5,4.1087
2107,567,4.1011
2110,567.5,4.0932
2113,568,4.0851
2116,568.5,4.0772
2120,569,4.0664
2123,569.5,4.0583
2126,570,4.0504
2129,570.5,4.0421
2132,571,4.0338
2135,571.5,4.0253
2138,572,4.0167
2141,572.5,4.0085
2144,573,4
2148,573.5,3.9886
2151,574,3.98
2154,574.5,3.9713
2157,575,3.9623
2160,575.5,3.9533
2163,576,3.9444
2166,576.5,3.9355
2169,577,3.9264
2173,577.5,3.9141
2176,578,3.9048
2179,578.5,3.8955
2182,579,3.8861
2185,579.5,3.8765
2188,580,3.867
2191,580.5,3.8573
2194,581,3.8474
2198,581.5,3.8342
2201,582,3.8241
2204,582.5,3.8142
2207,583,3.8042
2210,583.5,3.794
2213,584,3.7837
2216,584.5,3.7732
2219,585,3.7628
2223,585.5,3.7488
2226,586,3.7381
2229,586.5,3.7274
2232,587,3.7165
2235,587.5,3.7054
2238,588,3.6943
2241,588.5,3.6832
2244,589,3.6721
2248,589.5,3.6568
2251,590,3.6454
2254,590.5,3.6337
2257,591,3.6222
2260,591.5,3.6104
2263,592,3.5986
2266,592.5,3.5867
2270,593,3.5709
2273,593.5,3.5586
2276,594,3.5464
2279,594.5,3.5342
2282,595,3.5218
2285,595.5,3.5095
2288,596,3.4968
2291,596.5,3.4842
2295,597,3.4671
2298,597.5,3.4541
2301,598,3.4411
2304,598.5,3.4279
2307,599,3.4149
2310,599.5,3.4018
2314,600,3.384
2317,600.5,3.3705
2320,601,3.357
2323,601.5,3.3433
2326,602,3.3296
2329,602.5,3.316
2332,603,3.3023
2335,603.5,3.2884
2339,604,3.2699
2342,604.5,3.2558
2345,605,3.2412
2348,605.5,3.2271
2351,606,3.2128
2354,606.5,3.1983
2357,607,3.184
2360,607.5,3.1695
2364,608,3.1497
2367,608.5,3.1349
2370,609,3.1202
2373,609.5,3.1054
2376,610,3.0902
2379,610.5,3.0752
2382,611,3.0602
2386,611.5,3.0398
2389,612,3.0244
2392,612.5,3.0091
2395,613,2.9936
2398,613.5,2.9778
2401,614,2.9621
2404,614.5,2.9464
2408,615,2.9252
2411,615.5,2.9091
2414,616,2.8929
2417,616.5,2.8769
2420,617,2.8604
2423,617.5,2.844
2427,618,2.8218
2430,618.5,2.8052
2433,619,2.7884
2436,619.5,2.7716
2439,620,2.7547
2442,620.5,2.7376
2445,621,2.7202
2449,621.5,2.6969
2452,622,2.6794
2455,622.5,2.6617
2458,623,2.6437
2461,623.5,2.6255
2464,624,2.6073
2468,624.5,2.583
2471,625,2.5646
2474,625.5,2.546
2477,626,2.5272
2480,626.5,2.5084
2483,627,2.4893
2486,627.5,2.4701
2490,628,2.4442
2493,628.5,2.4246
2496,629,2.4047
2499,629.5,2.3848
2502,630,2.3645
2506,630.5,2.3376
2509,631,2.317
2512,631.5,2.2963
2515,632,2.2752
2518,632.5,2.2541
2521,633,2.2331
2525,633.5,2.2044
2528,634,2.1828
2531,634.5,2.161
2534,635,2.1391
2537,635.5,2.1171
2540,636,2.0946
2544,636.5,2.0647
2547,637,2.0422
2550,637.5,2.0196
2553,638,1.9969
2556,638.5,1.9739
2559,639,1.951
2563,639.5,1.9202
2566,640,1.8972
2569,640.5,1.874
2572,641,1.8509
2575,641.5,1.8277
2578,642,1.8043
2582,642.5,1.7733
2585,643,1.7503
2588,643.5,1.7271
2591,644,1.7041
2594,644.5,1.6812
2597,645,1.6586
2600,645.5,1.636
2603,646,1.6137
2607,646.5,1.5842
2610,647,1.5624
2613,647.5,1.5411
2616,648,1.5199
2619,648.5,1.4993
2622,649,1.4791
2625,649.5,1.4595
2628,650,1.4402
2631,650.5,1.4215
2634,651,1.4031
2637,651.5,1.3855
2641,652,1.363
2644,652.5,1.3467
2647,653,1.3312
2650,653.5,1.3166
2653,654,1.3025
2656,654.5,1.2895
2659,655,1.2768
2662,655.5,1.2647
2665,656,1.2537
2668,656.5,1.2433
2671,657,1.2336
2674,657.5,1.2248
2677,658,1.2164
2680,658.5,1.2088
2683,659,1.202
2686,659.5,1.1955
2689,660,1.1894
2692,660.5,1.184
2696,661,1.1776
2699,661.5,1.1731
2702,662,1.1692
2705,662.5,1.1656
2708,663,1.1621
2711,663.5,1.159
2714,664,1.1559
2717,664.5,1.1531
2720,665,1.1505
2723,665.5,1.1477
2726,666,1.1453
2730,666.5,1.1422
2733,667,1.1399
2736,667.5,1.1376
2739,668,1.1354
2742,668.5,1.1331
2745,669,1.131
2748,669.5,1.129
2752,670,1.1261
2755,670.5,1.1241
2758,671,1.1222
2761,671.5,1.1202
2764,672,1.1181
2767,672.5,1.1161
2770,673,1.1142
2774,673.5,1.1114
2777,674,1.1094
2780,674.5,1.1077
2783,675,1.1059
2786,675.5,1.104
2789,676,1.1021
2793,676.5,1.0996
2796,677,1.0975
2799,677.5,1.0958
2802,678,1.0942
2805,678.5,1.0923
2808,679,1.0905
2812,679.5,1.088
2815,680,1.0863
2818,680.5,1.0844
2821,681,1.0825
2824,681.5,1.0806
2827,682,1.079
2831,682.5,1.0766
2834,683,1.0749
2837,683.5,1.073
2840,684,1.0713
2843,684.5,1.0697
2846,685,1.0678
2850,685.5,1.0654
2853,686,1.0634
2856,686.5,1.0618
2859,687,1.0602
2862,687.5,1.0585
2865,688,1.0566
2869,688.5,1.0543
2872,689,1.0527
2875,689.5,1.0512
2878,690,1.0493
2881,690.5,1.0474
2885,691,1.0452
2888,691.5,1.0436
2891,692,1.0418
2894,692.5,1.0401
2897,693,1.0385
2900,693.5,1.0368
2904,694,1.0347
2907,694.5,1.033
2910,695,1.0314
2913,695.5,1.0296
2916,696,1.0279
2919,696.5,1.0264
2923,697,1.0241
2926,697.5,1.0225
2929,698,1.0208
2932,698.5,1.0192
2935,699,1.0174
2939,699.5,1.0152
2942,700,1.0137
2945,700.5,1.0119
2948,701,1.0106
2951,701.5,1.0091
2954,702,1.0075
2958,702.5,1.0053
2961,703,1.0038
2964,703.5,1.0023
2967,704,1.0005
2970,704.5,0.999
2974,705,0.9969
2977,705.5,0.9952
2980,706,0.9938
2983,706.5,0.9923
2986,707,0.9908
2990,707.5,0.9886
2993,708,0.9871
2996,708.5,0.9855
2999,709,0.9839
3002,709.5,0.9826
3006,710,0.9804
3009,710.5,0.979
3012,711,0.9775
3015,711.5,0.9759
3018,712,0.9745
3022,712.5,0.9726
3025,713,0.9711
3028,713.5,0.9696
3031,714,0.9684
3034,714.5,0.967
3038,715,0.9649
3041,715.5,0.9639
3044,716,0.9625
3047,716.5,0.9612
3050,717,0.9599
3054,717.5,0.9582
3057,718,0.9568
3060,718.5,0.9555
3063,719,0.954
3067,719.5,0.9523
3070,720,0.951
3073,720.5,0.9498
3076,721,0.9485
3079,721.5,0.9472
3083,722,0.9456
3086,722.5,0.9442
3089,723,0.9428
3092,723.5,0.9416
3096,724,0.94
3099,724.5,0.9385
3102,725,0.9372
3105,725.5,0.9362
3108,726,0.9349
3112,726.5,0.9335
3115,727,0.9324
3118,727.5,0.9311
3121,728,0.9299
3125,728.5,0.9283
3128,729,0.9272
3131,729.5,0.9262
3134,730,0.9252
3137,730.5,0.9241
3141,731,0.9227
3144,731.5,0.9216
3147,732,0.9205
3150,732.5,0.9195
3154,733,0.9178
3157,733.5,0.9169
3160,734,0.916
3163,734.5,0.9152
3166,735,0.9142
3170,735.5,0.9127
3173,736,0.9117
3176,736.5,0.9108
3179,737,0.9099
3183,737.5,0.9086
3186,738,0.9075
3189,738.5,0.9065
3192,739,0.9055
3195,739.5,0.9044
3199,740,0.903
3202,740.5,0.9021
3205,741,0.9014
3208,741.5,0.9005
3212,742,0.8992
3215,742.5,0.8985
3218,743,0.8977
3221,743.5,0.8968
3225,744,0.8956
3228,744.5,0.8948
3231,745,0.894
3234,745.5,0.8932
3238,746,0.892
3241,746.5,0.8912
3244,747,0.8903
3247,747.5,0.8895
3251,748,0.8884
3254,748.5,0.8877
3257,749,0.887
3260,749.5,0.8861
3263,750,0.8853
3267,750.5,0.8845
3270,751,0.8838
3273,751.5,0.8829
3276,752,0.8821
3280,752.5,0.8811
3283,753,0.8803
3286,753.5,0.8794
3289,754,0.8787
3293,754.5,0.8778
3296,755,0.8771
3299,755.5,0.8762
3302,756,0.8754
3306,756.5,0.8745
3309,757,0.874
3312,757.5,0.8733
3315,758,0.8726
3319,758.5,0.8717
3322,759,0.871
3325,759.5,0.8702
3328,760,0.8694
3332,760.5,0.8683
3335,761,0.8677
3338,761.5,0.867
3341,762,0.8663
3345,762.5,0.8655
3348,763,0.8651
3351,763.5,0.8642
3354,764,0.8635
3358,764.5,0.8627
3361,765,0.8621
3364,765.5,0.8615
3368,766,0.8605
3371,766.5,0.86
3374,767,0.8591
3377,767.5,0.8585
3381,768,0.8575
3384,768.5,0.8568
3387,769,0.8563
3390,769.5,0.8557
3394,770,0.8548
3397,770.5,0.8542
3400,771,0.8536
3404,771.5,0.853
3407,772,0.8523
3410,772.5,0.8518
3413,773,0.8514
3417,773.5,0.8505
3420,774,0.8498
3423,774.5,0.8492
3426,775,0.8487
3430,775.5,0.8478
3433,776,0.8473
3436,776.5,0.8465
3439,777,0.8457
3443,777.5,0.8451
3446,778,0.8448
3449,778.5,0.8441
3453,779,0.8432
3456,779.5,0.8426
3459,780,0.8422
3462,780.5,0.8417
3466,781,0.841
3469,781.5,0.8404
3472,782,0.8395
3475,782.5,0.839
3479,783,0.8383
3482,783.5,0.8378
3485,784,0.8371
3489,784.5,0.8365
3492,785,0.836
3495,785.5,0.8354
3498,786,0.8349
3502,786.5,0.8342
3505,787,0.8336
3508,787.5,0.833
3511,788,0.8324
3515,788.5,0.8316
3518,789,0.831
3521,789.5,0.8305
3525,790,0.8299
3528,790.5,0.8294
3531,791,0.8289
3534,791.5,0.8282
3538,792,0.8273
3541,792.5,0.8268
3544,793,0.8265
3548,793.5,0.8256
3551,794,0.8251
3554,794.5,0.8246
3557,795,0.8239
3561,795.5,0.8234
3564,796,0.8232
3567,796.5,0.8228
3571,797,0.8221
3574,797.5,0.8213
3577,798,0.8209
3580,798.5,0.8205
3584,799,0.8198
3587,799.5,0.8192
3590,800,0.8188
3594,800.5,0.818
3597,801,0.8176
3600,801.5,0.8172
3603,802,0.8167
3607,802.5,0.8159
3610,803,0.8154
3613,803.5,0.8149
3617,804,0.8142
3620,804.5,0.8137
3623,805,0.8132
3627,805.5,0.8126
3630,806,0.812
3633,806.5,0.8115
3636,807,0.8111
3640,807.5,0.8106
3643,808,0.8101
3646,808.5,0.8095
3650,809,0.8089
3653,809.5,0.8083
3656,810,0.8079
3660,810.5,0.8074
3663,811,0.8071
3666,811.5,0.8067
3670,812,0.8059
3673,812.5,0.8053
3676,813,0.8048
3679,813.5,0.8042
3683,814,0.8037
3686,814.5,0.8032
3689,815,0.8028
3693,815.5,0.8022
3696,816,0.8018
3699,816.5,0.8013
3703,817,0.8008
3706,817.5,0.8003
3709,818,0.7997
3713,818.5,0.7991
3716,819,0.7987
3719,819.5,0.7983
3722,820,0.7978
3726,820.5,0.7971
3729,821,0.7967
3732,821.5,0.7964
3736,822,0.7957
3739,822.5,0.7954
3742,823,0.795
3746,823.5,0.7944
3749,824,0.7938
3752,824.5,0.7935
3756,825,0.7929
3759,825.5,0.7927
3762,826,0.7923
3766,826.5,0.7917
3769,827,0.7911
3772,827.5,0.7906
3776,828,0.7901
3779,828.5,0.7897
3782,829,0.7892
3786,829.5,0.7887
3789,830,0.7884
3792,830.5,0.7879
3796,831,0.7874
3799,831.5,0.7869
3802,832,0.7864
3806,832.5,0.7857
3809,833,0.7852
3812,833.5,0.7849
3816,834,0.7843
3819,834.5,0.7839
3822,835,0.7835
3826,835.5,0.7829
3829,836,0.7827
3832,836.5,0.7824
3836,837,0.7817
3839,837.5,0.7812
3842,838,0.7811
3846,838.5,0.7804
3849,839,0.7801
3852,839.5,0.7796
3856,840,0.7792
3859,840.5,0.7787
3862,841,0.7783
3866,841.5,0.7778
3869,842,0.7771
3872,842.5,0.7768
3876,843,0.7764
3879,843.5,0.7761
3883,844,0.7756
3886,844.5,0.775
3889,845,0.7747
3893,845.5,0.7742
3896,846,0.7738
3899,846.5,0.7735
3903,847,0.7731
3906,847.5,0.7724
3909,848,0.7719
3913,848.5,0.7715
3916,849,0.7712
3919,849.5,0.7709
3923,850,0.7704
3926,850.5,0.77
3930,851,0.7696
3933,851.5,0.7691
3936,852,0.7687
3940,852.5,0.7682
3943,853,0.7678
3946,853.5,0.7674
3950,854,0.7669
3953,854.5,0.7666
3956,855,0.7663
3960,855.5,0.7658
3963,856,0.7654
3967,856.5,0.7646
3970,857,0.7643
3973,857.5,0.7641
3977,858,0.7635
3980,858.5,0.7633
3983,859,0.7629
3987,859.5,0.7624
3990,860,0.7621
3993,860.5,0.7617
3997,861,0.7613
4000,861.5,0.7608
4004,862,0.7602
4007,862.5,0.7597
4010,863,0.7595
4014,863.5,0.7592
4017,864,0.759
4020,864.5,0.7586
4024,865,0.7581
4027,865.5,0.7577
4030,866,0.7575
4034,866.5,0.7571
4037,867,0.7567
4041,867.5,0.7561
4044,868,0.7558
4047,868.5,0.7556
4051,869,0.755
4054,869.5,0.7547
4057,870,0.7545
4061,870.5,0.7538
4064,871,0.7536
4068,871.5,0.7532
4071,872,0.7528
4074,872.5,0.7522
4078,873,0.7519
4081,873.5,0.7515
4085,874,0.7512
4088,874.5,0.7509
4091,875,0.7505
4095,875.5,0.7501
4098,876,0.7497
4101,876.5,0.7493
4105,877,0.7487
4108,877.5,0.7485
4112,878,0.7479
4115,878.5,0.7475
4118,879,0.7472
4122,879.5,0.7468
4125,880,0.7466
4129,880.5,0.7462
4132,881,0.7459
4135,881.5,0.7456
4139,882,0.7452
4142,882.5,0.7449
4146,883,0.7446
4149,883.5,0.7443
4152,884,0.7442
4156,884.5,0.7436
4159,885,0.7432
4163,885.5,0.7428
4166,886,0.7425
4169,886.5,0.7423
4173,887,0.7419
4176,887.5,0.7415
4179,888,0.7413
4183,888.5,0.7407
4186,889,0.7404
4190,889.5,0.74
4193,890,0.7397
4196,890.5,0.7394
4200,891,0.7388
4203,891.5,0.7384
4206,892,0.7384
4210,892.5,0.7381
4213,893,0.7378
4217,893.5,0.7374
4220,894,0.7371
4223,894.5,0.737
4227,895,0.7366
4230,895.5,0.7362
4234,896,0.7359
4237,896.5,0.7356
4240,897,0.7352
4244,897.5,0.7349
4247,898,0.7345
4251,898.5,0.7343
4254,899,0.7342
4257,899.5,0.7339
4261,900,0.7336
4264,900.5,0.7333
4268,901,0.733
4271,901.5,0.7329
4274,902,0.7325
4278,902.5,0.7324
4281,903,0.732
4285,903.5,0.7315
4288,904,0.7313
4291,904.5,0.731
4295,905,0.7305
4298,905.5,0.7305
4302,906,0.7302
4305,906.5,0.7298
4308,907,0.7295
4312,907.5,0.7295
4315,908,0.7292
4319,908.5,0.7288
4322,909,0.7285
4325,909.5,0.7281
4329,910,0.7278
4332,910.5,0.7277
4336,911,0.7273
4339,911.5,0.7272
4343,912,0.7269
4346,912.5,0.7267
4349,913,0.7264
4353,913.5,0.7261
4356,914,0.7258
4360,914.5,0.7255
4363,915,0.7254
4366,915.5,0.7252
4370,916,0.7248
4373,916.5,0.7248
4377,917,0.7244
4380,917.5,0.7239
4384,918,0.7237
4387,918.5,0.7234
4390,919,0.7233
4394,919.5,0.7232
4397,920,0.7228
4401,920.5,0.7226
4404,921,0.7225
4407,921.5,0.7222
4411,922,0.7218
4414,922.5,0.7216
4418,923,0.7211
4421,923.5,0.7209
4424,924,0.7208
4428,924.5,0.7205
4431,925,0.7203
4435,925.5,0.7202
4438,926,0.7199
4442,926.5,0.7198
4445,927,0.7196
4448,927.5,0.7193
4452,928,0.7193
4455,928.5,0.7192
4459,929,0.7189
4462,929.5,0.7188
4466,930,0.7185
4469,930.5,0.7183
4473,931,0.7178
4476,931.5,0.7178
4479,932,0.7176
4483,932.5,0.7174
4486,933,0.7172
4490,933.5,0.717
4493,934,0.7169
4497,934.5,0.7165
4500,935,0.7163
4503,935.5,0.7162
4507,936,0.716
4510,936.5,0.7158
4514,937,0.7153
4517,937.5,0.7155
4520,938,0.7153
4524,938.5,0.7152
4527,939,0.7149
4531,939.5,0.7146
4534,940,0.7144
4538,940.5,0.7147
4541,941,0.7148
4544,941.5,0.7148
4548,942,0.7145
4551,942.5,0.7142
4555,943,0.7139
4558,943.5,0.7136
4561,944,0.7136
4565,944.5,0.7132
4568,945,0.713
4572,945.5,0.7129
4575,946,0.7127
4579,946.5,0.7126
4582,947,0.7124
4585,947.5,0.7123
4589,948,0.7121
4592,948.5,0.712
4596,949,0.7117
4599,949.5,0.7116
4602,950,0.7115
4606,950.5,0.7111
4609,951,0.7109
4613,951.5,0.7107
4616,952,0.7104
4620,952.5,0.7102
4623,953,0.7101
4626,953.5,0.71
4630,954,0.7099
4633,954.5,0.7098
4637,955,0.7094
4640,955.5,0.7092
4644,956,0.7091
4647,956.5,0.7089
4651,957,0.7086
4654,957.5,0.7085
4657,958,0.7083
4661,958.5,0.7082
4664,959,0.7079
4668,959.5,0.7077
4671,960,0.7077
4675,960.5,0.7073
4678,961,0.7072
4681,961.5,0.707
4685,962,0.7069
4688,962.5,0.7068
4692,963,0.7067
4695,963.5,0.7066
4699,964,0.7063
4702,964.5,0.7062
4705,965,0.7059
4709,965.5,0.7057
4712,966,0.7056
4716,966.5,0.7052
4719,967,0.7051
4722,967.5,0.7049
4726,968,0.7049
4729,968.5,0.7048
4733,969,0.7044
4736,969.5,0.7041
4739,970,0.7041
4743,970.5,0.7039
4746,971,0.7039
4750,971.5,0.7037
4753,972,0.7035
4756,972.5,0.7034
4760,973,0.7033
4763,973.5,0.7029
4767,974,0.7027
4770,974.5,0.7025
4774,975,0.7022
4777,975.5,0.7021
4780,976,0.7021
4784,976.5,0.7018
4787,977,0.7017
4791,977.5,0.7016
4794,978,0.7012
4798,978.5,0.701
4801,979,0.701
4804,979.5,0.7009
4808,980,0.7006
4811,980.5,0.7005
4815,981,0.7001
4818,981.5,0.7001
4822,982,0.6998
4825,982.5,0.6998
4828,983,0.6998
4832,983.5,0.6994
4835,984,0.6993
4839,984.5,0.6989
4842,985,0.6987
4846,985.5,0.6983
4849,986,0.6983
4852,986.5,0.6982
4856,987,0.6981
4859,987.5,0.6979
4863,988,0.6977
4866,988.5,0.6975
4870,989,0.6973
4873,989.5,0.6971
4876,990,0.6967
4880,990.5,0.6966
4883,991,0.6964
4887,991.5,0.6963
4890,992,0.6963
4893,992.5,0.6959
4897,993,0.6958
4900,993.5,0.6957
4904,994,0.6953
4907,994.5,0.6951
4911,995,0.6949
4914,995.5,0.6949
4917,996,0.6947
4921,996.5,0.6943
4924,997,0.6941
4928,997.5,0.6938
4931,998,0.6936
4935,998.5,0.6933
4938,999,0.6932
4941,999.5,0.6931
4945,1000,0.6928
