Repository: MaCFP/matl-db

# README File for Toyohashi Institute of Technology (TUT)

### Experimental Conditions: TGA
A TG-DTA was used to simultaneously conduct Thermogravimetric Analysis (TGA) experiments. 

* Heating Rate: 10 K/min
* Temperature program
  - Initial Temperature: 300 K
  - Initial Isotherm: 1500 s (hold at 300 K for 1500 s)  
  - Maximum Temperature: 1000 K
  - Final Isotherm: None
* Sample mass: 5 mg +/- 0.1 mg
* Sample geometry: Powdered
* Calibration type: Before each experiment, a baseline test was performed using an empty crucible.

File: Wood/Calibration_Data/TUT/TUT_Wood_TGA_N2_10K_100kPa_R6.csv
Time (s),Temperature (K),Mass (mg)
0,299,5.0282
88,299.5,5.0312
126,300,5.0315
144,300.5,5.0312
158,301,5.0312
169,301.5,5.0312
178,302,5.031
187,302.5,5.0308
195,303,5.0308
203,303.5,5.0304
210,304,5.0302
216,304.5,5.03
223,305,5.0295
229,305.5,5.029
235,306,5.0288
240,306.5,5.0286
246,307,5.0283
251,307.5,5.0278
256,308,5.0275
261,308.5,5.027
266,309,5.0265
271,309.5,5.0259
276,310,5.0255
281,310.5,5.0252
285,311,5.0247
290,311.5,5.024
294,312,5.0236
299,312.5,5.0229
303,313,5.0223
307,313.5,5.022
312,314,5.0212
316,314.5,5.0206
320,315,5.0198
324,315.5,5.0194
328,316,5.0187
332,316.5,5.018
336,317,5.0173
340,317.5,5.0164
344,318,5.0154
348,318.5,5.0146
352,319,5.0138
356,319.5,5.0129
360,320,5.0119
364,320.5,5.011
368,321,5.0101
371,321.5,5.0094
375,322,5.0084
379,322.5,5.0074
383,323,5.0064
386,323.5,5.0057
390,324,5.0047
394,324.5,5.0034
397,325,5.0025
401,325.5,5.0014
405,326,5.0002
408,326.5,4.9994
412,327,4.9982
416,327.5,4.997
419,328,4.996
423,328.5,4.9947
426,329,4.9938
430,329.5,4.9925
433,330,4.9914
437,330.5,4.9902
440,331,4.9892
444,331.5,4.9878
448,332,4.9863
451,332.5,4.9852
455,333,4.9841
458,333.5,4.983
462,334,4.9814
465,334.5,4.9803
468,335,4.9793
472,335.5,4.9778
475,336,4.9766
479,336.5,4.9754
482,337,4.9742
486,337.5,4.9728
489,338,4.9716
492,338.5,4.9705
496,339,4.969
499,339.5,4.968
503,340,4.9665
506,340.5,4.9656
510,341,4.964
513,341.5,4.9629
516,342,4.9619
520,342.5,4.9607
523,343,4.9595
526,343.5,4.9585
530,344,4.9574
533,344.5,4.9564
536,345,4.9555
540,345.5,4.9542
543,346,4.9532
546,346.5,4.9523
550,347,4.9512
553,347.5,4.9502
556,348,4.9493
560,348.5,4.9481
563,349,4.9472
566,349.5,4.9462
570,350,4.945
573,350.5,4.9442
576,351,4.9433
580,351.5,4.9422
583,352,4.9417
586,352.5,4.9408
589,353,4.9399
593,353.5,4.939
596,354,4.9383
599,354.5,4.9375
602,355,4.9367
606,355.5,4.9356
609,356,4.935
612,356.5,4.9345
616,357,4.9337
619,357.5,4.9332
622,358,4.9327
626,358.5,4.9316
629,359,4.931
632,359.5,4.9305
635,360,4.93
639,360.5,4.9293
642,361,4.9288
645,361.5,4.9282
648,362,4.9278
652,362.5,4.9269
655,363,4.9264
658,363.5,4.926
661,364,4.9255
665,364.5,4.9248
668,365,4.9245
671,365.5,4.9243
674,366,4.924
678,366.5,4.9234
681,367,4.9233
684,367.5,4.9229
687,368,4.9227
691,368.5,4.9222
694,369,4.9219
697,369.5,4.9216
700,370,4.9213
704,370.5,4.9213
707,371,4.9209
710,371.5,4.9207
713,372,4.9203
717,372.5,4.9199
720,373,4.9196
723,373.5,4.9194
726,374,4.9193
730,374.5,4.9189
733,375,4.9187
736,375.5,4.9185
739,376,4.9183
743,376.5,4.9181
746,377,4.9179
749,377.5,4.9177
752,378,4.9176
756,378.5,4.9175
759,379,4.9174
762,379.5,4.9171
765,380,4.9169
769,380.5,4.9166
772,381,4.9165
775,381.5,4.9163
778,382,4.9161
782,382.5,4.9158
785,383,4.9158
788,383.5,4.9157
791,384,4.9156
795,384.5,4.9154
798,385,4.9154
801,385.5,4.9154
804,386,4.9152
808,386.5,4.9149
811,387,4.9147
814,387.5,4.9147
817,388,4.9145
821,388.5,4.9143
824,389,4.9142
827,389.5,4.9139
830,390,4.9139
833,390.5,4.9137
837,391,4.9136
840,391.5,4.9134
843,392,4.9134
847,392.5,4.9134
850,393,4.9132
853,393.5,4.9129
856,394,4.9126
860,394.5,4.9125
863,395,4.9125
866,395.5,4.9122
869,396,4.9121
873,396.5,4.912
876,397,4.9118
879,397.5,4.9117
882,398,4.9115
885,398.5,4.9112
889,399,4.911
892,399.5,4.9109
895,400,4.9108
898,400.5,4.9105
902,401,4.9104
905,401.5,4.9103
908,402,4.9102
911,402.5,4.9099
915,403,4.9098
918,403.5,4.9097
921,404,4.9097
924,404.5,4.9094
927,405,4.9093
931,405.5,4.9092
934,406,4.909
937,406.5,4.9088
940,407,4.9085
944,407.5,4.9085
947,408,4.9083
950,408.5,4.908
953,409,4.9078
956,409.5,4.9078
960,410,4.9073
963,410.5,4.9071
966,411,4.907
969,411.5,4.9071
973,412,4.9066
976,412.5,4.9064
979,413,4.9062
982,413.5,4.9061
985,414,4.9059
989,414.5,4.9056
992,415,4.9052
995,415.5,4.905
998,416,4.9048
1002,416.5,4.9046
1005,417,4.9044
1008,417.5,4.9044
1011,418,4.9039
1014,418.5,4.9035
1018,419,4.9032
1021,419.5,4.9031
1024,420,4.9029
1027,420.5,4.9026
1030,421,4.9022
1034,421.5,4.9018
1037,422,4.9017
1040,422.5,4.9013
1043,423,4.9012
1046,423.5,4.9008
1050,424,4.9005
1053,424.5,4.9003
1056,425,4.9001
1059,425.5,4.8999
1063,426,4.8995
1066,426.5,4.8992
1069,427,4.8989
1072,427.5,4.8987
1075,428,4.8985
1079,428.5,4.8979
1082,429,4.8976
1085,429.5,4.8972
1088,430,4.8969
1091,430.5,4.8968
1094,431,4.8964
1098,431.5,4.8961
1101,432,4.8956
1104,432.5,4.8953
1107,433,4.895
1110,433.5,4.8947
1114,434,4.8943
1117,434.5,4.894
1120,435,4.8935
1123,435.5,4.8932
1126,436,4.8928
1129,436.5,4.8926
1133,437,4.8921
1136,437.5,4.8919
1139,438,4.8916
1142,438.5,4.8912
1145,439,4.8908
1149,439.5,4.8901
1152,440,4.8896
1155,440.5,4.8892
1158,441,4.889
1161,441.5,4.8885
1164,442,4.8879
1168,442.5,4.8874
1171,443,4.8869
1174,443.5,4.8864
1177,444,4.8859
1180,444.5,4.8855
1184,445,4.8848
1187,445.5,4.8844
1190,446,4.884
1193,446.5,4.8833
1196,447,4.8827
1199,447.5,4.8823
1203,448,4.8815
1206,448.5,4.8812
1209,449,4.8806
1212,449.5,4.88
1215,450,4.8795
1218,450.5,4.8789
1222,451,4.8782
1225,451.5,4.8777
1228,452,4.8769
1231,452.5,4.8764
1234,453,4.8759
1237,453.5,4.8752
1241,454,4.8745
1244,454.5,4.8738
1247,455,4.873
1250,455.5,4.8724
1253,456,4.8717
1256,456.5,4.8709
1260,457,4.8699
1263,457.5,4.8692
1266,458,4.8683
1269,458.5,4.8676
1272,459,4.8669
1275,459.5,4.8663
1278,460,4.8656
1282,460.5,4.8646
1285,461,4.8637
1288,461.5,4.8628
1291,462,4.8621
1294,462.5,4.8612
1297,463,4.8603
1301,463.5,4.8591
1304,464,4.8582
1307,464.5,4.8574
1310,465,4.8566
1313,465.5,4.8557
1316,466,4.8548
1319,466.5,4.8538
1323,467,4.8526
1326,467.5,4.8517
1329,468,4.8508
1332,468.5,4.8497
1335,469,4.8486
1338,469.5,4.8476
1341,470,4.8467
1345,470.5,4.845
1348,471,4.844
1351,471.5,4.843
1354,472,4.8419
1357,472.5,4.8406
1360,473,4.8396
1363,473.5,4.8385
1367,474,4.837
1370,474.5,4.8359
1373,475,4.8347
1376,475.5,4.8333
1379,476,4.8322
1382,476.5,4.8312
1385,477,4.8298
1389,477.5,4.8282
1392,478,4.8269
1395,478.5,4.8257
1398,479,4.8243
1401,479.5,4.823
1404,480,4.8215
1407,480.5,4.8201
1410,481,4.8188
1414,481.5,4.8168
1417,482,4.8154
1420,482.5,4.814
1423,483,4.8125
1426,483.5,4.8111
1429,484,4.8097
1432,484.5,4.8081
1436,485,4.806
1439,485.5,4.8044
1442,486,4.8029
1445,486.5,4.8013
1448,487,4.8001
1451,487.5,4.7985
1454,488,4.7968
1457,488.5,4.795
1461,489,4.7931
1464,489.5,4.7912
1467,490,4.7893
1470,490.5,4.7878
1473,491,4.786
1476,491.5,4.7842
1479,492,4.7827
1482,492.5,4.7811
1486,493,4.7786
1489,493.5,4.7768
1492,494,4.775
1495,494.5,4.7731
1498,495,4.7711
1501,495.5,4.7692
1504,496,4.7673
1507,496.5,4.7653
1511,497,4.7626
1514,497.5,4.7608
1517,498,4.7587
1520,498.5,4.7565
1523,499,4.7546
1526,499.5,4.7523
1529,500,4.7502
1532,500.5,4.7483
1536,501,4.7455
1539,501.5,4.743
1542,502,4.7405
1545,502.5,4.7385
1548,503,4.7362
1551,503.5,4.7338
1554,504,4.7313
1557,504.5,4.729
1560,505,4.7267
1564,505.5,4.7235
1567,506,4.7211
1570,506.5,4.7185
1573,507,4.7158
1576,507.5,4.7133
1579,508,4.7107
1582,508.5,4.7078
1585,509,4.7053
1588,509.5,4.7024
1592,510,4.6986
1595,510.5,4.6959
1598,511,4.693
1601,511.5,4.6902
1604,512,4.6874
1607,512.5,4.6845
1610,513,4.6814
1613,513.5,4.6783
1616,514,4.675
1620,514.5,4.6709
1623,515,4.6677
1626,515.5,4.6644
1629,516,4.6611
1632,516.5,4.6578
1635,517,4.6545
1638,517.5,4.6509
1641,518,4.6475
1644,518.5,4.644
1648,519,4.6391
1651,519.5,4.6355
1654,520,4.6319
1657,520.5,4.6282
1660,521,4.6245
1663,521.5,4.6208
1666,522,4.6171
1669,522.5,4.6134
1672,523,4.6094
1676,523.5,4.6041
1679,524,4.6001
1682,524.5,4.5962
1685,525,4.5921
1688,525.5,4.5879
1691,526,4.584
1694,526.5,4.5798
1697,527,4.5757
1700,527.5,4.5716
1704,528,4.566
1707,528.5,4.5615
1710,529,4.5571
1713,529.5,4.5529
1716,530,4.5483
1719,530.5,4.5438
1722,531,4.5392
1725,531.5,4.5347
1729,532,4.5286
1732,532.5,4.5238
1735,533,4.5192
1738,533.5,4.5145
1741,534,4.5096
1744,534.5,4.5045
1747,535,4.4998
1750,535.5,4.495
1753,536,4.4901
1756,536.5,4.4852
1760,537,4.4785
1763,537.5,4.4735
1766,538,4.4683
1769,538.5,4.4631
1772,539,4.4577
1775,539.5,4.4524
1778,540,4.4471
1781,540.5,4.4418
1785,541,4.4344
1788,541.5,4.4289
1791,542,4.4235
1794,542.5,4.4181
1797,543,4.4124
1800,543.5,4.4068
1803,544,4.4009
1806,544.5,4.395
1809,545,4.3891
1812,545.5,4.3833
1816,546,4.3756
1819,546.5,4.3696
1822,547,4.3634
1825,547.5,4.3572
1828,548,4.3508
1831,548.5,4.3448
1834,549,4.3384
1837,549.5,4.3322
1840,550,4.3257
1844,550.5,4.3173
1847,551,4.3109
1850,551.5,4.3045
1853,552,4.298
1856,552.5,4.2914
1859,553,4.2848
1862,553.5,4.2782
1865,554,4.2716
1868,554.5,4.2647
1872,555,4.2556
1875,555.5,4.2488
1878,556,4.2418
1881,556.5,4.2349
1884,557,4.2278
1887,557.5,4.2206
1890,558,4.2135
1893,558.5,4.2065
1896,559,4.1992
1900,559.5,4.1897
1903,560,4.1822
1906,560.5,4.1748
1909,561,4.1673
1912,561.5,4.1599
1915,562,4.1524
1918,562.5,4.1449
1921,563,4.1373
1924,563.5,4.1296
1928,564,4.1192
1931,564.5,4.1116
1934,565,4.1039
1937,565.5,4.0962
1940,566,4.0881
1943,566.5,4.08
1946,567,4.072
1949,567.5,4.0639
1952,568,4.0557
1956,568.5,4.0446
1959,569,4.0363
1962,569.5,4.0281
1965,570,4.0198
1968,570.5,4.0109
1971,571,4.0025
1974,571.5,3.9938
1977,572,3.9852
1980,572.5,3.9764
1984,573,3.9648
1987,573.5,3.9559
1990,574,3.9471
1993,574.5,3.938
1996,575,3.9293
1999,575.5,3.9201
2002,576,3.9108
2005,576.5,3.9014
2008,577,3.8919
2012,577.5,3.8794
2015,578,3.8697
2018,578.5,3.86
2021,579,3.8502
2024,579.5,3.8404
2027,580,3.8304
2030,580.5,3.8204
2034,581,3.8072
2037,581.5,3.797
2040,582,3.7867
2043,582.5,3.7762
2046,583,3.7657
2049,583.5,3.7552
2052,584,3.7446
2055,584.5,3.7339
2058,585,3.7232
2061,585.5,3.7123
2065,586,3.6979
2068,586.5,3.6868
2071,587,3.6755
2074,587.5,3.6643
2077,588,3.6527
2080,588.5,3.6412
2083,589,3.6296
2086,589.5,3.6178
2090,590,3.6023
2093,590.5,3.5903
2096,591,3.5784
2099,591.5,3.5664
2102,592,3.5541
2105,592.5,3.542
2108,593,3.5296
2111,593.5,3.5171
2115,594,3.5004
2118,594.5,3.4878
2121,595,3.4749
2124,595.5,3.4619
2127,596,3.4491
2130,596.5,3.4362
2133,597,3.423
2136,597.5,3.41
2140,598,3.3922
2143,598.5,3.3785
2146,599,3.3651
2149,599.5,3.3516
2152,600,3.3379
2155,600.5,3.3241
2158,601,3.3103
2161,601.5,3.2963
2165,602,3.2777
2168,602.5,3.2635
2171,603,3.2492
2174,603.5,3.235
2177,604,3.2206
2180,604.5,3.206
2183,605,3.1915
2186,605.5,3.177
2190,606,3.1575
2193,606.5,3.1427
2196,607,3.1278
2199,607.5,3.1128
2202,608,3.0978
2205,608.5,3.0826
2208,609,3.0674
2212,609.5,3.0472
2215,610,3.0317
2218,610.5,3.016
2221,611,3.0004
2224,611.5,2.9848
2227,612,2.9692
2230,612.5,2.9535
2234,613,2.9319
2237,613.5,2.9157
2240,614,2.8996
2243,614.5,2.8834
2246,615,2.8671
2249,615.5,2.8507
2252,616,2.8342
2256,616.5,2.812
2259,617,2.7953
2262,617.5,2.7783
2265,618,2.7611
2268,618.5,2.7442
2271,619,2.727
2274,619.5,2.7096
2278,620,2.6862
2281,620.5,2.6686
2284,621,2.6508
2287,621.5,2.6329
2290,622,2.6148
2293,622.5,2.5967
2296,623,2.5784
2299,623.5,2.5602
2303,624,2.535
2306,624.5,2.5161
2309,625,2.497
2312,625.5,2.4778
2315,626,2.4585
2318,626.5,2.439
2322,627,2.4128
2325,627.5,2.3929
2328,628,2.373
2331,628.5,2.3527
2334,629,2.3323
2337,629.5,2.3119
2341,630,2.2841
2344,630.5,2.263
2347,631,2.242
2350,631.5,2.2206
2353,632,2.1991
2356,632.5,2.1774
2360,633,2.1482
2363,633.5,2.1263
2366,634,2.1041
2369,634.5,2.0817
2372,635,2.0591
2375,635.5,2.0365
2378,636,2.0138
2382,636.5,1.983
2385,637,1.9599
2388,637.5,1.9368
2391,638,1.9134
2394,638.5,1.8901
2397,639,1.8667
2400,639.5,1.8432
2404,640,1.8118
2407,640.5,1.7882
2410,641,1.7643
2413,641.5,1.7407
2416,642,1.717
2419,642.5,1.6933
2422,643,1.6698
2426,643.5,1.6387
2429,644,1.6157
2432,644.5,1.5926
2435,645,1.5694
2438,645.5,1.5468
2441,646,1.5244
2444,646.5,1.5025
2447,647,1.4807
2450,647.5,1.4592
2454,648,1.431
2457,648.5,1.4103
2460,649,1.3903
2463,649.5,1.3708
2466,650,1.3519
2469,650.5,1.3336
2472,651,1.3158
2475,651.5,1.2986
2478,652,1.2818
2481,652.5,1.2661
2484,653,1.2513
2487,653.5,1.2367
2491,654,1.2188
2494,654.5,1.206
2497,655,1.194
2500,655.5,1.1829
2503,656,1.1723
2506,656.5,1.1626
2509,657,1.1536
2512,657.5,1.1451
2515,658,1.1373
2518,658.5,1.1302
2521,659,1.1238
2524,659.5,1.1178
2527,660,1.1125
2530,660.5,1.1074
2533,661,1.1028
2536,661.5,1.0985
2539,662,1.0946
2543,662.5,1.0898
2546,663,1.0866
2549,663.5,1.0837
2552,664,1.0808
2555,664.5,1.0782
2558,665,1.0757
2561,665.5,1.0731
2564,666,1.0706
2568,666.5,1.0674
2571,667,1.0648
2574,667.5,1.0626
2577,668,1.0604
2580,668.5,1.0583
2583,669,1.0562
2586,669.5,1.0541
2589,670,1.0519
2593,670.5,1.0494
2596,671,1.0474
2599,671.5,1.0455
2602,672,1.0435
2605,672.5,1.0417
2608,673,1.0398
2612,673.5,1.0372
2615,674,1.0354
2618,674.5,1.0333
2621,675,1.0313
2624,675.5,1.0294
2627,676,1.0274
2631,676.5,1.025
2634,677,1.0231
2637,677.5,1.0216
2640,678,1.0196
2643,678.5,1.0177
2646,679,1.0158
2650,679.5,1.0133
2653,680,1.0116
2656,680.5,1.0098
2659,681,1.008
2662,681.5,1.0063
2665,682,1.0044
2669,682.5,1.0022
2672,683,1.0003
2675,683.5,0.9987
2678,684,0.997
2681,684.5,0.9951
2685,685,0.9928
2688,685.5,0.9908
2691,686,0.9892
2694,686.5,0.9876
2697,687,0.9857
2700,687.5,0.9839
2704,688,0.9817
2707,688.5,0.9799
2710,689,0.9781
2713,689.5,0.9763
2716,690,0.9747
2719,690.5,0.9727
2723,691,0.9706
2726,691.5,0.9687
2729,692,0.9669
2732,692.5,0.9653
2735,693,0.9635
2739,693.5,0.9613
2742,694,0.9597
2745,694.5,0.9582
2748,695,0.9566
2751,695.5,0.955
2754,696,0.9533
2758,696.5,0.9511
2761,697,0.9494
2764,697.5,0.9477
2767,698,0.946
2770,698.5,0.9443
2774,699,0.9421
2777,699.5,0.9404
2780,700,0.9388
2783,700.5,0.9371
2786,701,0.9356
2790,701.5,0.9334
2793,702,0.9317
2796,702.5,0.93
2799,703,0.9283
2802,703.5,0.9266
2806,704,0.9245
2809,704.5,0.923
2812,705,0.9213
2815,705.5,0.9199
2818,706,0.9183
2821,706.5,0.9167
2825,707,0.9145
2828,707.5,0.9131
2831,708,0.9116
2834,708.5,0.9101
2837,709,0.9086
2841,709.5,0.9066
2844,710,0.9051
2847,710.5,0.9035
2850,711,0.9021
2853,711.5,0.9007
2857,712,0.899
2860,712.5,0.8974
2863,713,0.8958
2866,713.5,0.8943
2870,714,0.8923
2873,714.5,0.8911
2876,715,0.8896
2879,715.5,0.8881
2882,716,0.8867
2886,716.5,0.8849
2889,717,0.8836
2892,717.5,0.8822
2895,718,0.8807
2898,718.5,0.8794
2902,719,0.8778
2905,719.5,0.8764
2908,720,0.875
2911,720.5,0.8737
2914,721,0.8723
2918,721.5,0.8706
2921,722,0.8691
2924,722.5,0.868
2927,723,0.8668
2931,723.5,0.865
2934,724,0.8638
2937,724.5,0.8626
2940,725,0.8613
2943,725.5,0.86
2947,726,0.8586
2950,726.5,0.8574
2953,727,0.8562
2956,727.5,0.8552
2960,728,0.8535
2963,728.5,0.8524
2966,729,0.8514
2969,729.5,0.8503
2973,730,0.8488
2976,730.5,0.8476
2979,731,0.8465
2982,731.5,0.8454
2985,732,0.8444
2989,732.5,0.8429
2992,733,0.8419
2995,733.5,0.8409
2998,734,0.8399
3002,734.5,0.8385
3005,735,0.8375
3008,735.5,0.8364
3011,736,0.8353
3014,736.5,0.8342
3018,737,0.833
3021,737.5,0.832
3024,738,0.831
3027,738.5,0.8299
3031,739,0.8288
3034,739.5,0.8279
3037,740,0.8269
3040,740.5,0.826
3044,741,0.8248
3047,741.5,0.824
3050,742,0.8228
3053,742.5,0.8219
3057,743,0.8207
3060,743.5,0.8198
3063,744,0.8189
3066,744.5,0.8181
3069,745,0.8172
3073,745.5,0.816
3076,746,0.8153
3079,746.5,0.8145
3082,747,0.8135
3086,747.5,0.8127
3089,748,0.8117
3092,748.5,0.8109
3095,749,0.8101
3099,749.5,0.8088
3102,750,0.8082
3105,750.5,0.8074
3108,751,0.8067
3112,751.5,0.8054
3115,752,0.8047
3118,752.5,0.8041
3121,753,0.8032
3125,753.5,0.8023
3128,754,0.8014
3131,754.5,0.8006
3134,755,0.7998
3137,755.5,0.7992
3141,756,0.7982
3144,756.5,0.7973
3147,757,0.7966
3151,757.5,0.7956
3154,758,0.795
3157,758.5,0.7943
3160,759,0.7935
3164,759.5,0.7925
3167,760,0.7917
3170,760.5,0.791
3173,761,0.7902
3177,761.5,0.7896
3180,762,0.789
3183,762.5,0.7882
3186,763,0.7873
3190,763.5,0.7862
3193,764,0.7855
3196,764.5,0.7851
3199,765,0.7844
3203,765.5,0.7835
3206,766,0.7827
3209,766.5,0.7822
3212,767,0.7817
3216,767.5,0.7808
3219,768,0.7802
3222,768.5,0.7796
3225,769,0.7791
3229,769.5,0.778
3232,770,0.7774
3235,770.5,0.7768
3238,771,0.7762
3242,771.5,0.7754
3245,772,0.7748
3248,772.5,0.774
3252,773,0.7733
3255,773.5,0.7725
3258,774,0.7719
3261,774.5,0.7713
3265,775,0.7706
3268,775.5,0.7701
3271,776,0.7694
3274,776.5,0.7688
3278,777,0.7677
3281,777.5,0.7671
3284,778,0.7666
3288,778.5,0.7662
3291,779,0.7655
3294,779.5,0.7648
3297,780,0.7642
3301,780.5,0.7637
3304,781,0.7631
3307,781.5,0.7625
3310,782,0.7618
3314,782.5,0.7611
3317,783,0.7604
3320,783.5,0.7598
3323,784,0.7591
3327,784.5,0.7584
3330,785,0.7579
3333,785.5,0.7574
3337,786,0.7566
3340,786.5,0.7563
3343,787,0.7558
3346,787.5,0.7551
3350,788,0.7542
3353,788.5,0.7536
3356,789,0.7533
3360,789.5,0.7525
3363,790,0.752
3366,790.5,0.7514
3369,791,0.7509
3373,791.5,0.7502
3376,792,0.7498
3379,792.5,0.7491
3383,793,0.7485
3386,793.5,0.748
3389,794,0.7475
3392,794.5,0.7471
3396,795,0.7461
3399,795.5,0.7456
3402,796,0.7451
3406,796.5,0.7443
3409,797,0.7437
3412,797.5,0.7432
3416,798,0.7427
3419,798.5,0.7421
3422,799,0.7417
3425,799.5,0.7411
3429,800,0.7406
3432,800.5,0.7401
3435,801,0.7395
3439,801.5,0.739
3442,802,0.7384
3445,802.5,0.7379
3448,803,0.7374
3452,803.5,0.7367
3455,804,0.7362
3458,804.5,0.7358
3462,805,0.7352
3465,805.5,0.7347
3468,806,0.7341
3472,806.5,0.7336
3475,807,0.7331
3478,807.5,0.7328
3482,808,0.732
3485,808.5,0.7315
3488,809,0.731
3491,809.5,0.7304
3495,810,0.7298
3498,810.5,0.7293
3501,811,0.7289
3505,811.5,0.7283
3508,812,0.7279
3511,812.5,0.7275
3515,813,0.7267
3518,813.5,0.7262
3521,814,0.7258
3524,814.5,0.7254
3528,815,0.7246
3531,815.5,0.7242
3534,816,0.7237
3538,816.5,0.7228
3541,817,0.7225
3544,817.5,0.7221
3548,818,0.7216
3551,818.5,0.7211
3554,819,0.7206
3558,819.5,0.7201
3561,820,0.7196
3564,820.5,0.7193
3568,821,0.7187
3571,821.5,0.7183
3574,822,0.7179
3577,822.5,0.7172
3581,823,0.7167
3584,823.5,0.7163
3587,824,0.7157
3591,824.5,0.7152
3594,825,0.7149
3597,825.5,0.7146
3601,826,0.714
3604,826.5,0.7135
3607,827,0.7132
3611,827.5,0.7125
3614,828,0.712
3617,828.5,0.7117
3621,829,0.711
3624,829.5,0.7107
3627,830,0.7103
3631,830.5,0.7096
3634,831,0.7092
3637,831.5,0.7087
3641,832,0.708
3644,832.5,0.7075
3647,833,0.7072
3651,833.5,0.7068
3654,834,0.7063
3657,834.5,0.7057
3661,835,0.705
3664,835.5,0.7047
3667,836,0.7045
3671,836.5,0.7038
3674,837,0.7033
3677,837.5,0.7031
3681,838,0.7024
3684,838.5,0.702
3687,839,0.7017
3690,839.5,0.7013
3694,840,0.7009
3697,840.5,0.7006
3700,841,0.7001
3704,841.5,0.6995
3707,842,0.6991
3711,842.5,0.6987
3714,843,0.6983
3717,843.5,0.6978
3720,844,0.6973
3724,844.5,0.6968
3727,845,0.6965
3730,845.5,0.6962
3734,846,0.6955
3737,846.5,0.6952
3741,847,0.6949
3744,847.5,0.6945
3747,848,0.6939
3750,848.5,0.6935
3754,849,0.6932
3757,849.5,0.6928
3761,850,0.6922
3764,850.5,0.6916
3767,851,0.6912
3771,851.5,0.6907
3774,852,0.6905
3777,852.5,0.69
3781,853,0.6895
3784,853.5,0.6892
3787,854,0.6889
3791,854.5,0.6884
3794,855,0.6882
3797,855.5,0.6878
3801,856,0.6874
3804,856.5,0.6869
3807,857,0.6866
3811,857.5,0.6859
3814,858,0.6858
3818,858.5,0.6852
3821,859,0.685
3824,859.5,0.6846
3828,860,0.684
3831,860.5,0.6837
3834,861,0.6834
3838,861.5,0.683
3841,862,0.6828
3844,862.5,0.6825
3848,863,0.6818
3851,863.5,0.6814
3855,864,0.6808
3858,864.5,0.6807
3861,865,0.6803
3865,865.5,0.6798
3868,866,0.6795
3871,866.5,0.6792
3875,867,0.6787
3878,867.5,0.6783
3881,868,0.6779
3885,868.5,0.6774
3888,869,0.6769
3892,869.5,0.6768
3895,870,0.6765
3898,870.5,0.676
3902,871,0.6753
3905,871.5,0.6749
3908,872,0.6746
3912,872.5,0.6743
3915,873,0.6739
3918,873.5,0.6738
3922,874,0.6734
3925,874.5,0.673
3929,875,0.6723
3932,875.5,0.672
3935,876,0.6718
3939,876.5,0.6712
3942,877,0.6708
3945,877.5,0.6705
3949,878,0.67
3952,878.5,0.6697
3956,879,0.6694
3959,879.5,0.6691
3962,880,0.6688
3966,880.5,0.6684
3969,881,0.668
3972,881.5,0.6679
3976,882,0.6674
3979,882.5,0.6671
3983,883,0.6669
3986,883.5,0.6665
3989,884,0.6661
3993,884.5,0.6655
3996,885,0.6652
4000,885.5,0.6648
4003,886,0.6645
4006,886.5,0.6643
4010,887,0.6638
4013,887.5,0.6635
4016,888,0.6633
4020,888.5,0.6627
4023,889,0.6625
4027,889.5,0.6621
4030,890,0.6617
4033,890.5,0.6613
4037,891,0.6611
4040,891.5,0.6608
4044,892,0.6605
4047,892.5,0.6602
4050,893,0.66
4054,893.5,0.6597
4057,894,0.6592
4060,894.5,0.659
4064,895,0.6587
4067,895.5,0.6583
4071,896,0.6578
4074,896.5,0.6576
4077,897,0.6572
4081,897.5,0.657
4084,898,0.6568
4088,898.5,0.6565
4091,899,0.6563
4094,899.5,0.6559
4098,900,0.6554
4101,900.5,0.6553
4104,901,0.6549
4108,901.5,0.6547
4111,902,0.6544
4115,902.5,0.654
4118,903,0.6538
4121,903.5,0.6534
4125,904,0.6532
4128,904.5,0.6529
4132,905,0.6527
4135,905.5,0.6522
4138,906,0.6521
4142,906.5,0.6517
4145,907,0.6514
4149,907.5,0.6512
4152,908,0.6508
4155,908.5,0.6504
4159,909,0.6502
4162,909.5,0.6499
4166,910,0.6496
4169,910.5,0.6494
4172,911,0.6493
4176,911.5,0.6488
4179,912,0.6487
4183,912.5,0.6481
4186,913,0.6481
4189,913.5,0.6477
4193,914,0.6475
4196,914.5,0.6473
4200,915,0.6471
4203,915.5,0.6466
4206,916,0.6463
4210,916.5,0.6462
4213,917,0.6459
4217,917.5,0.6457
4220,918,0.6457
4223,918.5,0.6453
4227,919,0.6451
4230,919.5,0.6449
4234,920,0.6445
4237,920.5,0.6442
4240,921,0.644
4244,921.5,0.644
4247,922,0.6437
4250,922.5,0.6435
4254,923,0.6432
4257,923.5,0.6428
4261,924,0.6427
4264,924.5,0.6425
4268,925,0.6424
4271,925.5,0.642
4274,926,0.6417
4278,926.5,0.6414
4281,927,0.6412
4284,927.5,0.6409
4288,928,0.6408
4291,928.5,0.6408
4295,929,0.6405
4298,929.5,0.6402
4302,930,0.6397
4305,930.5,0.6397
4308,931,0.6394
4312,931.5,0.6391
4315,932,0.6388
4319,932.5,0.6383
4322,933,0.6382
4325,933.5,0.6381
4329,934,0.6377
4332,934.5,0.6377
4336,935,0.6375
4339,935.5,0.6374
4343,936,0.637
4346,936.5,0.6368
4349,937,0.6368
4353,937.5,0.6364
4356,938,0.636
4360,938.5,0.6357
4363,939,0.6355
4366,939.5,0.6353
4370,940,0.6351
4373,940.5,0.635
4377,941,0.6347
4380,941.5,0.6347
4383,942,0.6344
4387,942.5,0.6342
4390,943,0.6338
4394,943.5,0.6337
4397,944,0.6335
4400,944.5,0.6333
4404,945,0.633
4407,945.5,0.6328
4411,946,0.6324
4414,946.5,0.6323
4417,947,0.6321
4421,947.5,0.6319
4424,948,0.6318
4428,948.5,0.6316
4431,949,0.6314
4435,949.5,0.6312
4438,950,0.631
4441,950.5,0.6309
4445,951,0.6307
4448,951.5,0.6306
4452,952,0.6301
4455,952.5,0.6299
4458,953,0.6298
4462,953.5,0.6298
4465,954,0.6295
4469,954.5,0.6292
4472,955,0.6289
4475,955.5,0.6287
4479,956,0.6284
4482,956.5,0.6284
4486,957,0.6281
4489,957.5,0.6278
4492,958,0.6276
4496,958.5,0.6274
4499,959,0.627
4503,959.5,0.627
4506,960,0.6268
4509,960.5,0.6267
4513,961,0.6265
4516,961.5,0.6263
4520,962,0.6261
4523,962.5,0.626
4527,963,0.6258
4530,963.5,0.6255
4533,964,0.6253
4537,964.5,0.6251
4540,965,0.6247
4544,965.5,0.6245
4547,966,0.6243
4550,966.5,0.6242
4554,967,0.624
4557,967.5,0.624
4561,968,0.6237
4564,968.5,0.6235
4567,969,0.6234
4571,969.5,0.6232
4574,970,0.623
4578,970.5,0.6229
4581,971,0.6228
4584,971.5,0.6225
4588,972,0.6223
4591,972.5,0.6221
4595,973,0.6217
4598,973.5,0.6214
4602,974,0.6212
4605,974.5,0.6211
4608,975,0.6209
4612,975.5,0.6208
4615,976,0.6206
4619,976.5,0.6203
4622,977,0.6201
4625,977.5,0.6197
4629,978,0.6197
4632,978.5,0.6193
4636,979,0.6192
4639,979.5,0.6192
4642,980,0.6188
4646,980.5,0.6186
4649,981,0.6185
4653,981.5,0.6184
4656,982,0.6182
4659,982.5,0.6179
4663,983,0.6178
4666,983.5,0.6177
4670,984,0.6172
4673,984.5,0.6169
4677,985,0.6169
4680,985.5,0.6167
4683,986,0.6165
4687,986.5,0.6164
4690,987,0.6162
4694,987.5,0.6159
4697,988,0.6156
4700,988.5,0.6155
4704,989,0.6153
4707,989.5,0.615
4711,990,0.6148
4714,990.5,0.6146
4717,991,0.6146
4721,991.5,0.6143
4724,992,0.6142
4728,992.5,0.6138
4731,993,0.6137
4734,993.5,0.6136
4738,994,0.6135
4741,994.5,0.6132
4745,995,0.613
4748,995.5,0.6128
4751,996,0.6128
4755,996.5,0.6124
4758,997,0.6123
4762,997.5,0.6122
4765,998,0.6119
4768,998.5,0.6118
4772,999,0.6116
4775,999.5,0.6113
4779,1000,0.6114
4782,976,0.702
4784,976.5,0.7018
4787,977,0.7017
4791,977.5,0.7016
4794,978,0.7012
4798,978.5,0.701
4801,979,0.701
4804,979.5,0.7009
4808,980,0.7006
4811,980.5,0.7005
4815,981,0.7001
4818,981.5,0.7001
4822,982,0.6998
4825,982.5,0.6998
4828,983,0.6998
4832,983.5,0.6994
4835,984,0.6993
4839,984.5,0.6989
4842,985,0.6987
4846,985.5,0.6983
4849,986,0.6983
4852,986.5,0.6982
4856,987,0.6981
4859,987.5,0.6979
4863,988,0.6977
4866,988.5,0.6975
4870,989,0.6973
4873,989.5,0.6971
4876,990,0.6967
4880,990.5,0.6966
4883,991,0.6964
4887,991.5,0.6963
4890,992,0.6963
4893,992.5,0.6959
4897,993,0.6958
4900,993.5,0.6957
4904,994,0.6953
4907,994.5,0.6951
4911,995,0.6949
4914,995.5,0.6949
4917,996,0.6947
4921,996.5,0.6943
4924,997,0.6941
4928,997.5,0.6938
4931,998,0.6936
4935,998.5,0.6933
4938,999,0.6932
4941,999.5,0.6931
4945,1000,0.6928

File: Wood/Calibration_Data/TUT/TUT_Wood_TGA_N2_10K_100kPa_R8.csv
Time (s),Temperature (K),Mass (mg)
0,298.5,5.0217
136,299,5.0236
160,299.5,5.0233
175,300,5.023
187,300.5,5.0227
198,301,5.0225
208,301.5,5.0221
216,302,5.0218
224,302.5,5.0215
232,303,5.0207
239,303.5,5.0206
246,304,5.0202
253,304.5,5.0196
259,305,5.0189
265,305.5,5.0189
271,306,5.0183
276,306.5,5.0179
282,307,5.0176
287,307.5,5.0168
293,308,5.0162
298,308.5,5.0156
303,309,5.0152
308,309.5,5.0145
313,310,5.0136
318,310.5,5.0128
323,311,5.0119
328,311.5,5.0115
333,312,5.0104
337,312.5,5.0099
342,313,5.0093
346,313.5,5.0082
351,314,5.0076
355,314.5,5.0069
360,315,5.0059
364,315.5,5.0052
368,316,5.0043
373,316.5,5.0033
377,317,5.0025
381,317.5,5.0016
385,318,5.0008
389,318.5,4.9996
394,319,4.9984
398,319.5,4.9974
402,320,4.9966
406,320.5,4.9954
410,321,4.9944
414,321.5,4.9932
418,322,4.9922
422,322.5,4.9912
426,323,4.9902
430,323.5,4.9889
434,324,4.9879
438,324.5,4.9866
442,325,4.9852
446,325.5,4.9844
450,326,4.9832
454,326.5,4.9819
458,327,4.9806
461,327.5,4.9798
465,328,4.9785
469,328.5,4.9772
473,329,4.9762
477,329.5,4.9749
480,330,4.9739
484,330.5,4.9727
488,331,4.9715
492,331.5,4.9703
496,332,4.9689
499,332.5,4.9678
503,333,4.9665
507,333.5,4.9652
511,334,4.964
514,334.5,4.9631
518,335,4.962
522,335.5,4.9607
525,336,4.9596
529,336.5,4.9584
533,337,4.9572
536,337.5,4.9563
540,338,4.955
544,338.5,4.9539
547,339,4.9531
551,339.5,4.952
555,340,4.9509
558,340.5,4.9501
562,341,4.9488
565,341.5,4.9479
569,342,4.9465
573,342.5,4.9456
576,343,4.9451
580,343.5,4.9437
583,344,4.9428
587,344.5,4.9418
591,345,4.9408
594,345.5,4.9402
598,346,4.9392
601,346.5,4.9385
605,347,4.9373
609,347.5,4.9365
612,348,4.9359
616,348.5,4.935
619,349,4.9343
623,349.5,4.9336
626,350,4.9329
630,350.5,4.9321
633,351,4.9314
637,351.5,4.9308
640,352,4.9301
644,352.5,4.9295
647,353,4.9288
651,353.5,4.9281
655,354,4.9275
658,354.5,4.9272
662,355,4.9264
665,355.5,4.926
669,356,4.9254
672,356.5,4.925
676,357,4.9245
679,357.5,4.924
683,358,4.9234
686,358.5,4.923
690,359,4.9225
693,359.5,4.922
697,360,4.9216
700,360.5,4.9212
704,361,4.9209
707,361.5,4.9207
711,362,4.9203
714,362.5,4.9199
718,363,4.9195
721,363.5,4.9193
724,364,4.9191
728,364.5,4.9187
731,365,4.9183
735,365.5,4.9181
738,366,4.9179
742,366.5,4.9176
745,367,4.9173
749,367.5,4.917
752,368,4.917
756,368.5,4.9167
759,369,4.9165
763,369.5,4.9162
766,370,4.9162
770,370.5,4.9158
773,371,4.9159
777,371.5,4.9158
780,372,4.9157
784,372.5,4.9156
787,373,4.9154
791,373.5,4.9153
794,374,4.9148
797,374.5,4.9146
801,375,4.9144
804,375.5,4.9144
808,376,4.9143
811,376.5,4.9143
815,377,4.9141
818,377.5,4.914
822,378,4.9139
825,378.5,4.9137
829,379,4.9135
832,379.5,4.9136
836,380,4.9133
839,380.5,4.9134
842,381,4.9133
846,381.5,4.913
849,382,4.9128
853,382.5,4.9129
856,383,4.9129
860,383.5,4.9128
863,384,4.9127
867,384.5,4.9126
870,385,4.9125
874,385.5,4.9122
877,386,4.9121
881,386.5,4.9119
884,387,4.9117
887,387.5,4.9115
891,388,4.9115
894,388.5,4.9115
898,389,4.9115
901,389.5,4.9114
905,390,4.9112
908,390.5,4.9111
912,391,4.911
915,391.5,4.9108
918,392,4.9108
922,392.5,4.9107
925,393,4.9105
929,393.5,4.9104
932,394,4.9105
936,394.5,4.9103
939,395,4.9102
942,395.5,4.91
946,396,4.9101
949,396.5,4.9099
953,397,4.9098
956,397.5,4.9096
959,398,4.9095
963,398.5,4.9094
966,399,4.9093
970,399.5,4.9091
973,400,4.9091
977,400.5,4.9089
980,401,4.9087
983,401.5,4.9087
987,402,4.9085
990,402.5,4.9084
994,403,4.9082
997,403.5,4.9081
1000,404,4.9081
1004,404.5,4.9078
1007,405,4.9076
1011,405.5,4.9074
1014,406,4.9073
1017,406.5,4.9072
1021,407,4.9071
1024,407.5,4.9071
1028,408,4.9067
1031,408.5,4.9066
1034,409,4.9065
1038,409.5,4.9063
1041,410,4.9063
1045,410.5,4.906
1048,411,4.9058
1051,411.5,4.9057
1055,412,4.9055
1058,412.5,4.9054
1062,413,4.9052
1065,413.5,4.905
1068,414,4.9049
1072,414.5,4.9044
1075,415,4.9044
1078,415.5,4.9044
1082,416,4.9042
1085,416.5,4.904
1089,417,4.9036
1092,417.5,4.9033
1095,418,4.9032
1099,418.5,4.9029
1102,419,4.9027
1105,419.5,4.9025
1109,420,4.9023
1112,420.5,4.9022
1115,421,4.902
1119,421.5,4.9018
1122,422,4.9015
1126,422.5,4.901
1129,423,4.9008
1132,423.5,4.9007
1136,424,4.9006
1139,424.5,4.9005
1142,425,4.9002
1146,425.5,4.9
1149,426,4.8996
1152,426.5,4.8995
1156,427,4.8993
1159,427.5,4.8988
1162,428,4.8986
1166,428.5,4.8984
1169,429,4.8982
1172,429.5,4.8978
1176,430,4.8976
1179,430.5,4.8972
1182,431,4.8971
1186,431.5,4.8966
1189,432,4.8963
1192,432.5,4.8961
1196,433,4.8958
1199,433.5,4.8955
1202,434,4.8952
1206,434.5,4.8947
1209,435,4.8944
1212,435.5,4.8942
1216,436,4.8937
1219,436.5,4.8932
1222,437,4.8931
1226,437.5,4.8926
1229,438,4.8922
1232,438.5,4.8916
1236,439,4.8911
1239,439.5,4.8908
1242,440,4.8906
1246,440.5,4.8899
1249,441,4.8896
1252,441.5,4.8893
1256,442,4.8887
1259,442.5,4.8882
1262,443,4.8878
1266,443.5,4.8872
1269,444,4.8869
1272,444.5,4.8864
1275,445,4.8861
1279,445.5,4.8855
1282,446,4.885
1285,446.5,4.8845
1289,447,4.884
1292,447.5,4.8833
1295,448,4.8829
1299,448.5,4.8823
1302,449,4.882
1305,449.5,4.8815
1309,450,4.8808
1312,450.5,4.8802
1315,451,4.8797
1318,451.5,4.8792
1322,452,4.8786
1325,452.5,4.878
1328,453,4.8774
1332,453.5,4.8767
1335,454,4.8761
1338,454.5,4.8756
1341,455,4.8751
1345,455.5,4.8742
1348,456,4.8734
1351,456.5,4.8729
1355,457,4.8721
1358,457.5,4.8716
1361,458,4.8708
1364,458.5,4.87
1368,459,4.8691
1371,459.5,4.8684
1374,460,4.8677
1378,460.5,4.8668
1381,461,4.8661
1384,461.5,4.8653
1387,462,4.8645
1391,462.5,4.8635
1394,463,4.8627
1397,463.5,4.8619
1401,464,4.8608
1404,464.5,4.8599
1407,465,4.8592
1410,465.5,4.8583
1414,466,4.8571
1417,466.5,4.8562
1420,467,4.8554
1423,467.5,4.8545
1427,468,4.8533
1430,468.5,4.8527
1433,469,4.8514
1437,469.5,4.8502
1440,470,4.8493
1443,470.5,4.8483
1446,471,4.8474
1450,471.5,4.8461
1453,472,4.845
1456,472.5,4.844
1459,473,4.8429
1463,473.5,4.8412
1466,474,4.8403
1469,474.5,4.8392
1472,475,4.8381
1476,475.5,4.8368
1479,476,4.8356
1482,476.5,4.8344
1486,477,4.8329
1489,477.5,4.8315
1492,478,4.8302
1495,478.5,4.8294
1499,479,4.8278
1502,479.5,4.8264
1505,480,4.8252
1508,480.5,4.8241
1512,481,4.8222
1515,481.5,4.8209
1518,482,4.8196
1521,482.5,4.8182
1524,483,4.8167
1528,483.5,4.8152
1531,484,4.8138
1534,484.5,4.8125
1537,485,4.8111
1541,485.5,4.8091
1544,486,4.8077
1547,486.5,4.8062
1551,487,4.8042
1554,487.5,4.8027
1557,488,4.8013
1560,488.5,4.7997
1563,489,4.7981
1567,489.5,4.7961
1570,490,4.7944
1573,490.5,4.7927
1576,491,4.7911
1580,491.5,4.7889
1583,492,4.7872
1586,492.5,4.7855
1589,493,4.7839
1593,493.5,4.7815
1596,494,4.7797
1599,494.5,4.7779
1602,495,4.7762
1606,495.5,4.7738
1609,496,4.772
1612,496.5,4.7702
1615,497,4.768
1618,497.5,4.7662
1622,498,4.7638
1625,498.5,4.7618
1628,499,4.7599
1631,499.5,4.7577
1635,500,4.755
1638,500.5,4.7531
1641,501,4.7512
1644,501.5,4.749
1648,502,4.7461
1651,502.5,4.7438
1654,503,4.7415
1657,503.5,4.7392
1660,504,4.737
1664,504.5,4.7338
1667,505,4.7316
1670,505.5,4.7292
1673,506,4.7266
1677,506.5,4.7233
1680,507,4.7208
1683,507.5,4.7183
1686,508,4.7158
1689,508.5,4.713
1693,509,4.7096
1696,509.5,4.7069
1699,510,4.704
1702,510.5,4.7014
1706,511,4.6977
1709,511.5,4.6949
1712,512,4.692
1715,512.5,4.689
1718,513,4.686
1722,513.5,4.682
1725,514,4.6788
1728,514.5,4.6757
1731,515,4.6728
1735,515.5,4.6684
1738,516,4.665
1741,516.5,4.6616
1744,517,4.6582
1747,517.5,4.6549
1751,518,4.6504
1754,518.5,4.647
1757,519,4.6434
1760,519.5,4.6397
1763,520,4.6362
1767,520.5,4.6312
1770,521,4.6276
1773,521.5,4.624
1776,522,4.6205
1780,522.5,4.6153
1783,523,4.6116
1786,523.5,4.6078
1789,524,4.6038
1792,524.5,4.5998
1796,525,4.5945
1799,525.5,4.5902
1802,526,4.5863
1805,526.5,4.5822
1808,527,4.5783
1812,527.5,4.5727
1815,528,4.5684
1818,528.5,4.5643
1821,529,4.5601
1824,529.5,4.5558
1828,530,4.55
1831,530.5,4.5457
1834,531,4.541
1837,531.5,4.5366
1840,532,4.532
1844,532.5,4.526
1847,533,4.5214
1850,533.5,4.5166
1853,534,4.5117
1856,534.5,4.507
1860,535,4.5007
1863,535.5,4.496
1866,536,4.4914
1869,536.5,4.4865
1872,537,4.4814
1876,537.5,4.4746
1879,538,4.4696
1882,538.5,4.4645
1885,539,4.4593
1888,539.5,4.4541
1892,540,4.4472
1895,540.5,4.4419
1898,541,4.4367
1901,541.5,4.4311
1904,542,4.4257
1908,542.5,4.4183
1911,543,4.4128
1914,543.5,4.4072
1917,544,4.4014
1920,544.5,4.3959
1924,545,4.3882
1927,545.5,4.3825
1930,546,4.3768
1933,546.5,4.3708
1936,547,4.3649
1940,547.5,4.3568
1943,548,4.3509
1946,548.5,4.345
1949,549,4.339
1952,549.5,4.3328
1956,550,4.3242
1959,550.5,4.3178
1962,551,4.3116
1965,551.5,4.3053
1968,552,4.2987
1972,552.5,4.2902
1975,553,4.2837
1978,553.5,4.2774
1981,554,4.2708
1984,554.5,4.2642
1988,555,4.2555
1991,555.5,4.2488
1994,556,4.2419
1997,556.5,4.2355
2000,557,4.2289
2003,557.5,4.2219
2007,558,4.2126
2010,558.5,4.2056
2013,559,4.1987
2016,559.5,4.1915
2019,560,4.1844
2023,560.5,4.1748
2026,561,4.1677
2029,561.5,4.1605
2032,562,4.1531
2035,562.5,4.1457
2039,563,4.1361
2042,563.5,4.1285
2045,564,4.1209
2048,564.5,4.1134
2051,565,4.1058
2054,565.5,4.0985
2058,566,4.0882
2061,566.5,4.0804
2064,567,4.0726
2067,567.5,4.0648
2070,568,4.057
2074,568.5,4.0462
2077,569,4.0381
2080,569.5,4.0299
2083,570,4.0217
2086,570.5,4.0137
2089,571,4.0054
2093,571.5,3.9939
2096,572,3.9856
2099,572.5,3.977
2102,573,3.9682
2105,573.5,3.9596
2108,574,3.9509
2112,574.5,3.9392
2115,575,3.9302
2118,575.5,3.9213
2121,576,3.9124
2124,576.5,3.9031
2128,577,3.8908
2131,577.5,3.8814
2134,578,3.8718
2137,578.5,3.8622
2140,579,3.8528
2144,579.5,3.8399
2147,580,3.8302
2150,580.5,3.8203
2153,581,3.8103
2156,581.5,3.8002
2159,582,3.7903
2163,582.5,3.7768
2166,583,3.7665
2169,583.5,3.7557
2172,584,3.7452
2175,584.5,3.7348
2179,585,3.7204
2182,585.5,3.7097
2185,586,3.6988
2188,586.5,3.6878
2191,587,3.6768
2194,587.5,3.6657
2198,588,3.6508
2201,588.5,3.6392
2204,589,3.6278
2207,589.5,3.6163
2210,590,3.6047
2214,590.5,3.589
2217,591,3.5772
2220,591.5,3.5653
2223,592,3.5534
2226,592.5,3.5413
2229,593,3.5291
2233,593.5,3.5126
2236,594,3.5003
2239,594.5,3.4879
2242,595,3.4753
2245,595.5,3.4625
2249,596,3.4455
2252,596.5,3.4326
2255,597,3.4197
2258,597.5,3.4066
2261,598,3.3935
2264,598.5,3.3802
2268,599,3.3624
2271,599.5,3.3492
2274,600,3.3358
2277,600.5,3.3221
2280,601,3.3084
2284,601.5,3.2902
2287,602,3.2763
2290,602.5,3.2624
2293,603,3.2484
2296,603.5,3.2342
2299,604,3.2201
2303,604.5,3.2012
2306,605,3.187
2309,605.5,3.1726
2312,606,3.1581
2315,606.5,3.1435
2318,607,3.1288
2322,607.5,3.1093
2325,608,3.0945
2328,608.5,3.0795
2331,609,3.0647
2334,609.5,3.0496
2338,610,3.0294
2341,610.5,3.0142
2344,611,2.9988
2347,611.5,2.9836
2350,612,2.9684
2354,612.5,2.9474
2357,613,2.9316
2360,613.5,2.9157
2363,614,2.9
2366,614.5,2.884
2369,615,2.8679
2373,615.5,2.8462
2376,616,2.83
2379,616.5,2.8135
2382,617,2.7971
2385,617.5,2.7804
2389,618,2.7582
2392,618.5,2.7411
2395,619,2.7243
2398,619.5,2.7071
2401,620,2.6897
2404,620.5,2.672
2408,621,2.6486
2411,621.5,2.6309
2414,622,2.6133
2417,622.5,2.5952
2420,623,2.5772
2424,623.5,2.5527
2427,624,2.5342
2430,624.5,2.5156
2433,625,2.4967
2436,625.5,2.4778
2440,626,2.4522
2443,626.5,2.433
2446,627,2.4136
2449,627.5,2.3939
2452,628,2.3739
2456,628.5,2.3472
2459,629,2.3271
2462,629.5,2.3067
2465,630,2.2861
2469,630.5,2.2586
2472,631,2.2379
2475,631.5,2.217
2478,632,2.1959
2481,632.5,2.1746
2484,633,2.1532
2488,633.5,2.1245
2491,634,2.1026
2494,634.5,2.0809
2497,635,2.0592
2501,635.5,2.0298
2504,636,2.0076
2507,636.5,1.9854
2510,637,1.963
2513,637.5,1.9406
2517,638,1.9108
2520,638.5,1.8884
2523,639,1.8661
2526,639.5,1.8436
2529,640,1.8213
2532,640.5,1.7991
2535,641,1.7769
2539,641.5,1.7477
2542,642,1.7255
2545,642.5,1.7038
2548,643,1.6824
2551,643.5,1.6611
2555,644,1.6335
2558,644.5,1.613
2561,645,1.5926
2564,645.5,1.5727
2567,646,1.5534
2570,646.5,1.5344
2573,647,1.516
2576,647.5,1.498
2580,648,1.4749
2583,648.5,1.4583
2586,649,1.4423
2589,649.5,1.4268
2592,650,1.412
2595,650.5,1.3981
2598,651,1.3846
2601,651.5,1.372
2604,652,1.3601
2607,652.5,1.349
2610,653,1.3385
2613,653.5,1.3287
2616,654,1.3197
2620,654.5,1.3086
2623,655,1.3009
2626,655.5,1.294
2629,656,1.2876
2632,656.5,1.282
2635,657,1.2768
2638,657.5,1.2718
2641,658,1.2675
2644,658.5,1.2634
2647,659,1.2596
2650,659.5,1.2563
2653,660,1.2531
2657,660.5,1.2493
2660,661,1.2465
2663,661.5,1.2441
2666,662,1.2417
2669,662.5,1.2393
2672,663,1.237
2675,663.5,1.2348
2678,664,1.2331
2681,664.5,1.2309
2685,665,1.2282
2688,665.5,1.2263
2691,666,1.2246
2694,666.5,1.2228
2697,667,1.2209
2700,667.5,1.219
2703,668,1.2172
2707,668.5,1.2151
2710,669,1.2133
2713,669.5,1.2116
2716,670,1.21
2719,670.5,1.2081
2722,671,1.2066
2726,671.5,1.2046
2729,672,1.2032
2732,672.5,1.2015
2735,673,1.2
2738,673.5,1.1983
2741,674,1.1965
2744,674.5,1.1951
2748,675,1.1928
2751,675.5,1.1912
2754,676,1.1897
2757,676.5,1.1882
2760,677,1.1866
2763,677.5,1.1851
2767,678,1.183
2770,678.5,1.1817
2773,679,1.1801
2776,679.5,1.1787
2779,680,1.1769
2782,680.5,1.1755
2786,681,1.1736
2789,681.5,1.172
2792,682,1.1707
2795,682.5,1.1692
2798,683,1.1677
2801,683.5,1.1662
2805,684,1.1644
2808,684.5,1.1631
2811,685,1.1614
2814,685.5,1.16
2817,686,1.1588
2821,686.5,1.1568
2824,687,1.1554
2827,687.5,1.1541
2830,688,1.1526
2833,688.5,1.1512
2836,689,1.1501
2840,689.5,1.148
2843,690,1.1464
2846,690.5,1.1452
2849,691,1.1438
2852,691.5,1.1423
2855,692,1.1411
2859,692.5,1.1393
2862,693,1.1379
2865,693.5,1.1365
2868,694,1.135
2871,694.5,1.1337
2874,695,1.1325
2878,695.5,1.1309
2881,696,1.1295
2884,696.5,1.1281
2887,697,1.127
2890,697.5,1.1255
2894,698,1.1236
2897,698.5,1.1225
2900,699,1.1212
2903,699.5,1.1199
2906,700,1.1185
2910,700.5,1.1168
2913,701,1.1156
2916,701.5,1.1142
2919,702,1.1132
2922,702.5,1.1119
2925,703,1.1103
2929,703.5,1.1087
2932,704,1.1074
2935,704.5,1.1062
2938,705,1.1049
2941,705.5,1.1036
2945,706,1.1019
2948,706.5,1.1008
2951,707,1.0998
2954,707.5,1.0986
2957,708,1.0972
2961,708.5,1.0955
2964,709,1.0944
2967,709.5,1.0933
2970,710,1.0921
2973,710.5,1.0908
2977,711,1.0893
2980,711.5,1.0882
2983,712,1.0871
2986,712.5,1.0859
2989,713,1.0848
2993,713.5,1.083
2996,714,1.082
2999,714.5,1.0811
3002,715,1.08
3005,715.5,1.079
3008,716,1.078
3012,716.5,1.0766
3015,717,1.0754
3018,717.5,1.0746
3021,718,1.0735
3024,718.5,1.0723
3028,719,1.0707
3031,719.5,1.0694
3034,720,1.0685
3037,720.5,1.0674
3040,721,1.0664
3044,721.5,1.0653
3047,722,1.0643
3050,722.5,1.0632
3053,723,1.0621
3056,723.5,1.0612
3060,724,1.0599
3063,724.5,1.0591
3066,725,1.0582
3069,725.5,1.0572
3072,726,1.0562
3076,726.5,1.0552
3079,727,1.0544
3082,727.5,1.0533
3085,728,1.0524
3088,728.5,1.0516
3092,729,1.0502
3095,729.5,1.0493
3098,730,1.0485
3101,730.5,1.0476
3104,731,1.0468
3108,731.5,1.046
3111,732,1.045
3114,732.5,1.0442
3117,733,1.0433
3121,733.5,1.0422
3124,734,1.0412
3127,734.5,1.0403
3130,735,1.0393
3133,735.5,1.0385
3137,736,1.0373
3140,736.5,1.0364
3143,737,1.0356
3146,737.5,1.035
3149,738,1.0342
3153,738.5,1.0332
3156,739,1.0321
3159,739.5,1.0317
3162,740,1.031
3165,740.5,1.0304
3169,741,1.0293
3172,741.5,1.0284
3175,742,1.0277
3178,742.5,1.027
3181,743,1.0261
3185,743.5,1.0251
3188,744,1.0244
3191,744.5,1.0237
3194,745,1.0228
3197,745.5,1.0219
3201,746,1.0211
3204,746.5,1.0204
3207,747,1.0197
3210,747.5,1.0189
3213,748,1.0183
3217,748.5,1.0173
3220,749,1.0166
3223,749.5,1.0159
3226,750,1.0153
3229,750.5,1.0146
3233,751,1.0135
3236,751.5,1.0129
3239,752,1.0123
3242,752.5,1.0115
3246,753,1.0108
3249,753.5,1.0101
3252,754,1.0092
3255,754.5,1.0085
3258,755,1.0079
3261,755.5,1.0072
3265,756,1.0063
3268,756.5,1.0056
3271,757,1.0048
3274,757.5,1.004
3277,758,1.0032
3281,758.5,1.0025
3284,759,1.0018
3287,759.5,1.0012
3290,760,1.0007
3294,760.5,0.9998
3297,761,0.9991
3300,761.5,0.9983
3303,762,0.9977
3306,762.5,0.9971
3310,763,0.9961
3313,763.5,0.9955
3316,764,0.9949
3319,764.5,0.9941
3322,765,0.9935
3326,765.5,0.9924
3329,766,0.9918
3332,766.5,0.9914
3335,767,0.9908
3339,767.5,0.99
3342,768,0.9892
3345,768.5,0.9887
3348,769,0.988
3351,769.5,0.9872
3355,770,0.9863
3358,770.5,0.9857
3361,771,0.9849
3364,771.5,0.9844
3368,772,0.9838
3371,772.5,0.9832
3374,773,0.9825
3377,773.5,0.9816
3380,774,0.9809
3384,774.5,0.9799
3387,775,0.9794
3390,775.5,0.9788
3393,776,0.9782
3396,776.5,0.9777
3400,777,0.9767
3403,777.5,0.9761
3406,778,0.9757
3409,778.5,0.9751
3413,779,0.9742
3416,779.5,0.9734
3419,780,0.9727
3422,780.5,0.9721
3425,781,0.9716
3429,781.5,0.971
3432,782,0.9702
3435,782.5,0.9695
3438,783,0.9687
3442,783.5,0.9679
3445,784,0.9671
3448,784.5,0.9666
3451,785,0.9661
3454,785.5,0.9656
3458,786,0.9643
3461,786.5,0.9635
3464,787,0.963
3467,787.5,0.9623
3471,788,0.9617
3474,788.5,0.961
3477,789,0.9603
3480,789.5,0.9597
3483,790,0.9589
3487,790.5,0.958
3490,791,0.9575
3493,791.5,0.957
3496,792,0.9564
3499,792.5,0.9557
3503,793,0.9548
3506,793.5,0.9542
3509,794,0.9534
3512,794.5,0.9528
3516,795,0.952
3519,795.5,0.9512
3522,796,0.9505
3525,796.5,0.9498
3528,797,0.9493
3532,797.5,0.9484
3535,798,0.9479
3538,798.5,0.9472
3541,799,0.9465
3545,799.5,0.9456
3548,800,0.9448
3551,800.5,0.9442
3554,801,0.9436
3557,801.5,0.943
3561,802,0.9421
3564,802.5,0.9415
3567,803,0.941
3570,803.5,0.9403
3574,804,0.9394
3577,804.5,0.9385
3580,805,0.9378
3583,805.5,0.9374
3586,806,0.9369
3590,806.5,0.936
3593,807,0.9351
3596,807.5,0.9347
3599,808,0.9339
3603,808.5,0.9332
3606,809,0.9326
3609,809.5,0.9319
3612,810,0.931
3615,810.5,0.9304
3619,811,0.9296
3622,811.5,0.9288
3625,812,0.9282
3628,812.5,0.9274
3632,813,0.9264
3635,813.5,0.9259
3638,814,0.9254
3641,814.5,0.9248
3644,815,0.9242
3648,815.5,0.9232
3651,816,0.9226
3654,816.5,0.9218
3657,817,0.9211
3661,817.5,0.9204
3664,818,0.9198
3667,818.5,0.9191
3670,819,0.9182
3674,819.5,0.9176
3677,820,0.9169
3680,820.5,0.9161
3683,821,0.9154
3686,821.5,0.9149
3690,822,0.9142
3693,822.5,0.9136
3696,823,0.913
3699,823.5,0.912
3703,824,0.9113
3706,824.5,0.9104
3709,825,0.9099
3712,825.5,0.9093
3715,826,0.9088
3719,826.5,0.9079
3722,827,0.9072
3725,827.5,0.9066
3728,828,0.906
3732,828.5,0.9052
3735,829,0.9045
3738,829.5,0.9039
3741,830,0.9033
3745,830.5,0.9023
3748,831,0.9017
3751,831.5,0.901
3754,832,0.9004
3758,832.5,0.8994
3761,833,0.8989
3764,833.5,0.8983
3767,834,0.8976
3771,834.5,0.8968
3774,835,0.8961
3777,835.5,0.8954
3780,836,0.8949
3784,836.5,0.8939
3787,837,0.8932
3790,837.5,0.8926
3793,838,0.8919
3797,838.5,0.8911
3800,839,0.8905
3803,839.5,0.8899
3806,840,0.8894
3810,840.5,0.8884
3813,841,0.8878
3816,841.5,0.8872
3819,842,0.8864
3823,842.5,0.8856
3826,843,0.8849
3829,843.5,0.8844
3832,844,0.8838
3836,844.5,0.8831
3839,845,0.8825
3842,845.5,0.8819
3845,846,0.8812
3849,846.5,0.8803
3852,847,0.8798
3855,847.5,0.879
3858,848,0.8784
3862,848.5,0.8777
3865,849,0.8772
3868,849.5,0.8766
3871,850,0.8758
3875,850.5,0.875
3878,851,0.8743
3881,851.5,0.8738
3884,852,0.8732
3888,852.5,0.8724
3891,853,0.8717
3894,853.5,0.8711
3897,854,0.8706
3901,854.5,0.8697
3904,855,0.8689
3907,855.5,0.8683
3910,856,0.8679
3914,856.5,0.8669
3917,857,0.8663
3920,857.5,0.8657
3923,858,0.8652
3927,858.5,0.8642
3930,859,0.8635
3933,859.5,0.8629
3936,860,0.8624
3940,860.5,0.8617
3943,861,0.8611
3946,861.5,0.8605
3949,862,0.8599
3953,862.5,0.8589
3956,863,0.8583
3959,863.5,0.8577
3962,864,0.8573
3966,864.5,0.8564
3969,865,0.8557
3972,865.5,0.8551
3975,866,0.8545
3979,866.5,0.8536
3982,867,0.8529
3985,867.5,0.8521
3988,868,0.8517
3992,868.5,0.8509
3995,869,0.8502
3998,869.5,0.8495
4001,870,0.8488
4005,870.5,0.8482
4008,871,0.8475
4011,871.5,0.8469
4014,872,0.8463
4018,872.5,0.8453
4021,873,0.8447
4024,873.5,0.844
4027,874,0.8435
4031,874.5,0.8425
4034,875,0.8418
4037,875.5,0.8414
4040,876,0.8409
4044,876.5,0.84
4047,877,0.8395
4050,877.5,0.839
4053,878,0.8383
4057,878.5,0.8375
4060,879,0.837
4063,879.5,0.8364
4067,880,0.8356
4070,880.5,0.8351
4073,881,0.8346
4076,881.5,0.8338
4080,882,0.8332
4083,882.5,0.8325
4086,883,0.8321
4089,883.5,0.8314
4093,884,0.8308
4096,884.5,0.8299
4099,885,0.8293
4103,885.5,0.8285
4106,886,0.8279
4109,886.5,0.8274
4112,887,0.8269
4116,887.5,0.8262
4119,888,0.8255
4122,888.5,0.8251
4125,889,0.8244
4129,889.5,0.8237
4132,890,0.8233
4135,890.5,0.823
4139,891,0.8221
4142,891.5,0.8214
4145,892,0.8208
4148,892.5,0.8202
4152,893,0.8194
4155,893.5,0.8187
4158,894,0.8183
4161,894.5,0.8178
4165,895,0.817
4168,895.5,0.8165
4171,896,0.8159
4175,896.5,0.8152
4178,897,0.8147
4181,897.5,0.8142
4184,898,0.8135
4188,898.5,0.8129
4191,899,0.8124
4194,899.5,0.8118
4198,900,0.8112
4201,900.5,0.8105
4204,901,0.8099
4207,901.5,0.8095
4211,902,0.8088
4214,902.5,0.8082
4217,903,0.8078
4221,903.5,0.807
4224,904,0.8065
4227,904.5,0.8061
4230,905,0.8053
4234,905.5,0.8045
4237,906,0.804
4240,906.5,0.8035
4244,907,0.8027
4247,907.5,0.8021
4250,908,0.8016
4253,908.5,0.8011
4257,909,0.8005
4260,909.5,0.8
4263,910,0.7994
4266,910.5,0.7989
4270,911,0.7982
4273,911.5,0.7978
4276,912,0.7974
4279,912.5,0.7969
4283,913,0.7962
4286,913.5,0.7958
4289,914,0.7952
4293,914.5,0.7943
4296,915,0.794
4299,915.5,0.7937
4302,916,0.7932
4306,916.5,0.7925
4309,917,0.7917
4312,917.5,0.7913
4316,918,0.7907
4319,918.5,0.7903
4322,919,0.7898
4325,919.5,0.7893
4329,920,0.7887
4332,920.5,0.7882
4335,921,0.7875
4338,921.5,0.787
4342,922,0.7867
4345,922.5,0.7862
4348,923,0.7857
4352,923.5,0.7853
4355,924,0.7847
4358,924.5,0.784
4362,925,0.7833
4365,925.5,0.7829
4368,926,0.7824
4371,926.5,0.782
4375,927,0.7812
4378,927.5,0.7807
4381,928,0.7803
4385,928.5,0.7796
4388,929,0.7791
4391,929.5,0.7786
4395,930,0.7781
4398,930.5,0.7774
4401,931,0.777
4404,931.5,0.7765
4408,932,0.7759
4411,932.5,0.7755
4414,933,0.7749
4417,933.5,0.7745
4421,934,0.7738
4424,934.5,0.7733
4427,935,0.7729
4431,935.5,0.7723
4434,936,0.7719
4437,936.5,0.7716
4441,937,0.7709
4444,937.5,0.7703
4447,938,0.7696
4451,938.5,0.769
4454,939,0.7685
4457,939.5,0.7681
4460,940,0.7677
4464,940.5,0.7669
4467,941,0.7665
4470,941.5,0.766
4474,942,0.7654
4477,942.5,0.7649
4480,943,0.7644
4484,943.5,0.7639
4487,944,0.7634
4490,944.5,0.7629
4493,945,0.7624
4497,945.5,0.7618
4500,946,0.7615
4503,946.5,0.7611
4507,947,0.7605
4510,947.5,0.7599
4513,948,0.7594
4517,948.5,0.7587
4520,949,0.7584
4523,949.5,0.7579
4526,950,0.7576
4530,950.5,0.7569
4533,951,0.7565
4536,951.5,0.7559
4540,952,0.7554
4543,952.5,0.7549
4546,953,0.7544
4550,953.5,0.7538
4553,954,0.7534
4556,954.5,0.753
4559,955,0.7525
4563,955.5,0.7518
4566,956,0.7515
4569,956.5,0.751
4573,957,0.7504
4576,957.5,0.7499
4579,958,0.7494
4583,958.5,0.7489
4586,959,0.7486
4589,959.5,0.7481
4593,960,0.7476
4596,960.5,0.7472
4599,961,0.7465
4602,961.5,0.746
4606,962,0.7455
4609,962.5,0.745
4612,963,0.7446
4616,963.5,0.7439
4619,964,0.7436
4622,964.5,0.7433
4626,965,0.7427
4629,965.5,0.7423
4632,966,0.7419
4636,966.5,0.7412
4639,967,0.7408
4642,967.5,0.7404
4645,968,0.74
4649,968.5,0.7393
4652,969,0.7389
4655,969.5,0.7385
4659,970,0.7381
4662,970.5,0.7376
4665,971,0.737
4669,971.5,0.7365
4672,972,0.736
4675,972.5,0.7356
4678,973,0.7351
4682,973.5,0.7346
4685,974,0.7342
4688,974.5,0.7337
4692,975,0.7332
4695,975.5,0.733
4698,976,0.7324
4702,976.5,0.7319
4705,977,0.7313
4708,977.5,0.731
4711,978,0.7305
4715,978.5,0.73
4718,979,0.7295
4721,979.5,0.7292
4725,980,0.7284
4728,980.5,0.7279
4731,981,0.7276
4735,981.5,0.7271
4738,982,0.7268
4741,982.5,0.7263
4745,983,0.7257
4748,983.5,0.7254
4751,984,0.7249
4754,984.5,0.7246
4758,985,0.7239
4761,985.5,0.7235
4764,986,0.723
4768,986.5,0.7221
4771,987,0.7217
4774,987.5,0.7212
4778,988,0.7209
4781,988.5,0.7204
4784,989,0.7199
4788,989.5,0.7195
4791,990,0.7192
4794,990.5,0.7185
4798,991,0.7182
4801,991.5,0.7176
4804,992,0.7171
4808,992.5,0.7166
4811,993,0.7162
4814,993.5,0.7158
4818,994,0.7155
4821,994.5,0.7148
4824,995,0.7143
4827,995.5,0.7138
4831,996,0.7133
4834,996.5,0.7129
4837,997,0.7124
4841,997.5,0.7117
4844,998,0.7112
4847,998.5,0.7109
4851,999,0.7104
4854,999.5,0.7099
4857,1000,0.7097
