Repository: MaCFP/matl-db

# README File for Toyohashi Institute of Technology (TUT)

### Experimental Conditions: TGA
A TG-DTA was used to simultaneously conduct Thermogravimetric Analysis (TGA) experiments. 

* Heating Rate: 10 K/min
* Temperature program
  - Initial Temperature: 300 K
  - Initial Isotherm: 1500 s (hold at 300 K for 1500 s)  
  - Maximum Temperature: 1000 K
  - Final Isotherm: None
* Sample mass: 5 mg +/- 0.1 mg
* Sample geometry: Powdered
* Calibration type: Before each experiment, a baseline test was performed using an empty crucible.

File: Wood/Calibration_Data/TUT/TUT_TGA_N2_10K_40Pa_R2.csv (part 2 of 3)
Time (s),Temperature (K),Mass (mg)
1568.0,509.612006,4.684344
1569.0,509.773001,4.683187
1570.0,509.933997,4.682063
1571.0,510.094,4.681
1572.0,510.254004,4.679969
1573.0,510.414984,4.678937
1574.0,510.577002,4.677875
1575.0,510.737997,4.676781
1576.0,510.898001,4.675687
1577.0,511.058005,4.6745
1578.0,511.217993,4.673313
1579.0,511.379004,4.672094
1580.0,511.541006,4.670969
1581.0,511.700995,4.669875
1582.0,511.860983,4.668812
1583.0,512.019003,4.66775
1584.0,512.178,4.666625
1585.0,512.338995,4.6655
1586.0,512.500983,4.66425
1587.0,512.659995,4.663031
1588.0,512.819983,4.661844
1589.0,512.980002,4.660687
1590.0,513.144003,4.6595
1591.0,513.306006,4.658344
1592.0,513.465994,4.657219
1593.0,513.623984,4.656063
1594.0,513.784003,4.654937
1595.0,513.944006,4.653781
1596.0,514.103995,4.652594
1597.0,514.263007,4.651406
1598.0,514.422003,4.650219
1599.0,514.581,4.649
1600.0,514.741003,4.647781
1601.0,514.898993,4.646531
1602.0,515.060004,4.645344
1603.0,515.220007,4.644094
1604.0,515.383994,4.642844
1605.0,515.543997,4.641562
1606.0,515.704993,4.640375
1607.0,515.866003,4.639187
1608.0,516.023993,4.638031
1609.0,516.183005,4.636875
1610.0,516.340994,4.635687
1611.0,516.500983,4.634531
1612.0,516.661002,4.633313
1613.0,516.821005,4.632062
1614.0,516.978995,4.630781
1615.0,517.138983,4.629531
1616.0,517.297003,4.628344
1617.0,517.457007,4.627125
1618.0,517.616995,4.625969
1619.0,517.776984,4.62475
1620.0,517.935004,4.623469
1621.0,518.092993,4.622219
1622.0,518.252005,4.620969
1623.0,518.411993,4.619781
1624.0,518.573996,4.618531
1625.0,518.737997,4.617281
1626.0,518.9,4.615906
1627.0,519.062003,4.614563
1628.0,519.220007,4.613156
1629.0,519.379004,4.611781
1630.0,519.536002,4.610437
1631.0,519.696997,4.609094
1632.0,519.859,4.607812
1633.0,520.019995,4.606563
1634.0,520.176993,4.605312
1635.0,520.332983,4.604125
1636.0,520.493002,4.602906
1637.0,520.655997,4.601625
1638.0,520.819006,4.600344
1639.0,520.978995,4.599031
1640.0,521.140005,4.597688
1641.0,521.297995,4.596344
1642.0,521.457983,4.595
1643.0,521.618994,4.593688
1644.0,521.778006,4.592406
1645.0,521.939001,4.591125
1646.0,522.097006,4.589812
1647.0,522.258002,4.588406
1648.0,522.416983,4.587031
1649.0,522.575995,4.585656
1650.0,522.734,4.584281
1651.0,522.890005,4.582875
1652.0,523.051001,4.5815
1653.0,523.213004,4.580187
1654.0,523.373984,4.578875
1655.0,523.532004,4.577531
1656.0,523.689001,4.576156
1657.0,523.845984,4.574812
1658.0,524.008002,4.573469
1659.0,524.166983,4.572125
1660.0,524.325995,4.570719
1661.0,524.485007,4.569344
1662.0,524.642996,4.567937
1663.0,524.804007,4.566531
1664.0,524.965002,4.565094
1665.0,525.127005,4.563719
1666.0,525.286002,4.562375
1667.0,525.444983,4.561
1668.0,525.605994,4.559563
1669.0,525.765997,4.558156
1670.0,525.929984,4.55675
1671.0,526.090994,4.555344
1672.0,526.252005,4.553937
1673.0,526.411002,4.5525
1674.0,526.567007,4.551094
1675.0,526.724997,4.549687
1676.0,526.883994,4.548281
1677.0,527.043997,4.546844
1678.0,527.204993,4.545375
1679.0,527.362997,4.543938
1680.0,527.521994,4.542531
1681.0,527.681006,4.541187
1682.0,527.840994,4.539875
1683.0,528.000983,4.538531
1684.0,528.161002,4.537156
1685.0,528.317984,4.535687
1686.0,528.476004,4.53425
1687.0,528.635001,4.532844
1688.0,528.793997,4.531406
1689.0,528.956,4.529969
1690.0,529.116995,4.5285
1691.0,529.280005,4.527062
1692.0,529.439001,4.525656
1693.0,529.597998,4.524219
1694.0,529.758002,4.522812
1695.0,529.916998,4.521375
1696.0,530.077002,4.519969
1697.0,530.235999,4.5185
1698.0,530.394995,4.517031
1699.0,530.556006,4.515531
1700.0,530.716986,4.514094
1701.0,530.875006,4.512719
1702.0,531.034003,4.511219
1703.0,531.194006,4.509687
1704.0,531.354987,4.508156
1705.0,531.514014,4.506688
1706.0,531.673987,4.50525
1707.0,531.83399,4.503812
1708.0,531.993994,4.502375
1709.0,532.152014,4.500906
1710.0,532.311987,4.499406
1711.0,532.471991,4.497875
1712.0,532.635992,4.496375
1713.0,532.79801,4.494875
1714.0,532.957007,4.493375
1715.0,533.11701,4.491813
1716.0,533.276007,4.490281
1717.0,533.435004,4.488781
1718.0,533.592993,4.487312
1719.0,533.754004,4.485844
1720.0,533.914008,4.484375
1721.0,534.073004,4.482844
1722.0,534.229987,4.481344
1723.0,534.388007,4.479781
1724.0,534.54801,4.47825
1725.0,534.70899,4.476719
1726.0,534.871985,4.475219
1727.0,535.034003,4.473719
1728.0,535.195013,4.472219
1729.0,535.355994,4.470656
1730.0,535.51499,4.469125
1731.0,535.676001,4.467625
1732.0,535.83399,4.466063
1733.0,535.993994,4.464437
1734.0,536.155005,4.462781
1735.0,536.312994,4.461187
1736.0,536.471014,4.459688
1737.0,536.629004,4.458188
1738.0,536.78501,4.456656
1739.0,536.942999,4.455094
1740.0,537.100989,4.453469
1741.0,537.259009,4.451875
1742.0,537.420996,4.450219
1743.0,537.583014,4.448594
1744.0,537.743994,4.446969
1745.0,537.906012,4.445406
1746.0,538.065985,4.443781
1747.0,538.224005,4.442156
1748.0,538.380011,4.440563
1749.0,538.536993,4.438969
1750.0,538.695013,4.437406
1751.0,538.853003,4.435812
1752.0,539.014014,4.434187
1753.0,539.172003,4.432469
1754.0,539.332007,4.430781
1755.0,539.49201,4.429125
1756.0,539.651007,4.427531
1757.0,539.810004,4.425844
1758.0,539.969,4.424125
1759.0,540.12699,4.422406
1760.0,540.286993,4.420719
1761.0,540.448004,4.419063
1762.0,540.608008,4.417375
1763.0,540.768011,4.415719
1764.0,540.929999,4.414063
1765.0,541.09101,4.412406
1766.0,541.251013,4.410781
1767.0,541.409003,4.409156
1768.0,541.570013,4.407437
1769.0,541.72901,4.405687
1770.0,541.887,4.403937
1771.0,542.043005,4.402156
1772.0,542.199988,4.400375
1773.0,542.362006,4.398562
1774.0,542.522009,4.39675
1775.0,542.68299,4.395
1776.0,542.84101,4.393281
1777.0,543.000006,4.391531
1778.0,543.159003,4.389812
1779.0,543.320013,4.388125
1780.0,543.480994,4.386406
1781.0,543.643988,4.384687
1782.0,543.802008,4.382937
1783.0,543.962012,4.381094
1784.0,544.117987,4.379281
1785.0,544.277014,4.3775
1786.0,544.436011,4.37575
1787.0,544.597998,4.374
1788.0,544.759009,4.372219
1789.0,544.918005,4.370438
1790.0,545.074988,4.368688
1791.0,545.234015,4.366906
1792.0,545.393011,4.365094
1793.0,545.552008,4.363187
1794.0,545.712012,4.361375
1795.0,545.872992,4.359562
1796.0,546.032996,4.357781
1797.0,546.192999,4.355937
1798.0,546.351996,4.354031
1799.0,546.509985,4.352156
1800.0,546.669012,4.350313
1801.0,546.825995,4.348469
1802.0,546.984015,4.346594
1803.0,547.142004,4.344719
1804.0,547.303015,4.342844
1805.0,547.462988,4.340969
1806.0,547.623999,4.339063
1807.0,547.784003,4.337125
1808.0,547.942999,4.335156
1809.0,548.10401,4.333219
1810.0,548.265997,4.331344
1811.0,548.427008,4.329563
1812.0,548.584998,4.327719
1813.0,548.745001,4.325812
1814.0,548.906012,4.323875
1815.0,549.069006,4.321906
1816.0,549.226996,4.319969
1817.0,549.384009,4.318062
1818.0,549.540991,4.316125
1819.0,549.699988,4.314188
1820.0,549.859015,4.31225
1821.0,550.01499,4.310281
1822.0,550.17301,4.308344
1823.0,550.333014,4.306344
1824.0,550.492987,4.304375
1825.0,550.653998,4.302344
1826.0,550.812994,4.300344
1827.0,550.971014,4.298313
1828.0,551.130988,4.296281
1829.0,551.294012,4.294312
1830.0,551.457007,4.292375
1831.0,551.617987,4.290438
1832.0,551.780005,4.288437
1833.0,551.939001,4.286313
1834.0,552.099005,4.284156
1835.0,552.259009,4.282031
1836.0,552.416998,4.279906
1837.0,552.577002,4.277906
1838.0,552.738013,4.275875
1839.0,552.897986,4.273844
1840.0,553.058997,4.27175
1841.0,553.217993,4.269688
1842.0,553.376013,4.267594
1843.0,553.534003,4.265469
1844.0,553.691992,4.263312
1845.0,553.851996,4.261188
1846.0,554.012,4.259062
1847.0,554.172003,4.256906
1848.0,554.333014,4.254781
1849.0,554.49201,4.252687
1850.0,554.65,4.250531
1851.0,554.804999,4.248312
1852.0,554.965002,4.246094
1853.0,555.122992,4.243937
1854.0,555.284003,4.241781
1855.0,555.442999,4.239625
1856.0,555.60401,4.237438
1857.0,555.763007,4.235219
1858.0,555.924994,4.233062
1859.0,556.084998,4.230906
1860.0,556.246008,4.22875
1861.0,556.406012,4.226531
1862.0,556.567999,4.224281
1863.0,556.726996,4.222063
1864.0,556.884985,4.219844
1865.0,557.043005,4.217625
1866.0,557.199988,4.215375
1867.0,557.360999,4.213125
1868.0,557.519995,4.210844
1869.0,557.678015,4.208531
1870.0,557.836005,4.206188
1871.0,557.992987,4.203875
1872.0,558.155005,4.201562
1873.0,558.315009,4.199281
1874.0,558.475012,4.197
1875.0,558.633002,4.194719
1876.0,558.790991,4.192406
1877.0,558.949988,4.190063
1878.0,559.109991,4.18775
1879.0,559.271002,4.185344
1880.0,559.432013,4.182938
1881.0,559.590002,4.180562
1882.0,559.748999,4.178219
1883.0,559.907996,4.175875
1884.0,560.070013,4.173438
1885.0,560.233008,4.171031
1886.0,560.392004,4.168625
1887.0,560.54801,4.166281
1888.0,560.704993,4.163906
1889.0,560.862006,4.1615
1890.0,561.022986,4.159094
1891.0,561.18299,4.156656
1892.0,561.344,4.154219
1893.0,561.502997,4.151813
1894.0,561.661993,4.149406
1895.0,561.820013,4.146969
1896.0,561.97901,4.1445
1897.0,562.139014,4.142
1898.0,562.301001,4.139531
1899.0,562.462988,4.137
1900.0,562.622992,4.1345
1901.0,562.777991,4.132031
1902.0,562.935004,4.129531
1903.0,563.095007,4.127
1904.0,563.254004,4.124469
1905.0,563.414008,4.121906
1906.0,563.574011,4.119375
1907.0,563.738013,4.116813
1908.0,563.897009,4.114281
1909.0,564.057013,4.111688
1910.0,564.216986,4.109031
1911.0,564.37699,4.106438
1912.0,564.536993,4.103844
1913.0,564.694006,4.101219
1914.0,564.853003,4.098531
1915.0,565.012,4.095812
1916.0,565.172003,4.093125
1917.0,565.329993,4.090437
1918.0,565.488013,4.087812
1919.0,565.644995,4.085156
1920.0,565.803015,4.0825
1921.0,565.963995,4.079875
1922.0,566.126013,4.077219
1923.0,566.288,4.074563
1924.0,566.446997,4.071938
1925.0,566.604987,4.06925
1926.0,566.762,4.0665
1927.0,566.922003,4.063781
1928.0,567.083014,4.061062
1929.0,567.243994,4.058375
1930.0,567.403998,4.055625
1931.0,567.562994,4.052906
1932.0,567.720007,4.050156
1933.0,567.879004,4.047406
1934.0,568.035986,4.044656
1935.0,568.19599,4.041875
1936.0,568.354987,4.039063
1937.0,568.517004,4.03625
1938.0,568.678015,4.033438
1939.0,568.84101,4.030594
1940.0,569.000006,4.027688
1941.0,569.156989,4.024813
1942.0,569.314001,4.021937
1943.0,569.475989,4.019094
1944.0,569.635992,4.01625
1945.0,569.794012,4.013406
1946.0,569.952002,4.010531
1947.0,570.109991,4.007688
1948.0,570.268011,4.004844
1949.0,570.428992,4.001969
1950.0,570.588995,3.999094
1951.0,570.747992,3.996187
1952.0,570.905005,3.99325
1953.0,571.062994,3.990313
1954.0,571.221014,3.987281
1955.0,571.381995,3.984219
1956.0,571.541998,3.981156
1957.0,571.704993,3.978188
1958.0,571.86701,3.975188
1959.0,572.027991,3.972219
1960.0,572.186011,3.969187
1961.0,572.345007,3.966125
1962.0,572.502997,3.963063
1963.0,572.661993,3.959938
1964.0,572.821997,3.956844
1965.0,572.980994,3.953781
1966.0,573.139014,3.950781
1967.0,573.295996,3.94775
1968.0,573.457007,3.944719
1969.0,573.61701,3.941656
1970.0,573.777014,3.938594
1971.0,573.935004,3.935469
1972.0,574.092993,3.932281
1973.0,574.247992,3.929094
1974.0,574.406012,3.925937
1975.0,574.565985,3.922844
1976.0,574.728003,3.91975
1977.0,574.888007,3.916656
1978.0,575.047003,3.9135
1979.0,575.206,3.91025
1980.0,575.363989,3.907
1981.0,575.522986,3.903781
1982.0,575.681006,3.900594
1983.0,575.840002,3.897375
1984.0,575.997992,3.894187
1985.0,576.156989,3.890938
1986.0,576.315985,3.887687
1987.0,576.475012,3.884438
1988.0,576.634009,3.881125
1989.0,576.794989,3.877812
1990.0,576.956,3.874469
1991.0,577.113989,3.871187
1992.0,577.269995,3.867844
1993.0,577.428015,3.864563
1994.0,577.584998,3.861219
1995.0,577.742987,3.857906
1996.0,577.902991,3.854625
1997.0,578.062994,3.851344
1998.0,578.222998,3.848031
1999.0,578.383002,3.844656
2000.0,578.539008,3.841219
2001.0,578.696997,3.837781
2002.0,578.854987,3.834406
2003.0,579.01499,3.831
2004.0,579.173987,3.827625
2005.0,579.332007,3.824188
2006.0,579.489996,3.820719
2007.0,579.648993,3.817188
2008.0,579.806006,3.813688
2009.0,579.963995,3.810219
2010.0,580.123999,3.80675
2011.0,580.28501,3.80325
2012.0,580.445013,3.79975
2013.0,580.603003,3.796187
2014.0,580.759009,3.792656
2015.0,580.916998,3.789187
2016.0,581.075995,3.785719
2017.0,581.233008,3.782219
2018.0,581.390997,3.778625
2019.0,581.548987,3.774937
2020.0,581.708014,3.77125
2021.0,581.866003,3.767656
2022.0,582.025,3.764062
2023.0,582.182013,3.7605
2024.0,582.341986,3.756875
2025.0,582.498999,3.75325
2026.0,582.656012,3.749594
2027.0,582.814001,3.745969
2028.0,582.971991,3.742344
2029.0,583.130011,3.738719
2030.0,583.288,3.735063
2031.0,583.445013,3.731406
2032.0,583.60401,3.727656
2033.0,583.763007,3.723906
2034.0,583.922003,3.720219
2035.0,584.082007,3.716563
2036.0,584.241003,3.712906
2037.0,584.398993,3.709219
2038.0,584.557013,3.705469
2039.0,584.712988,3.701719
2040.0,584.871985,3.697906
2041.0,585.031012,3.694094
2042.0,585.190009,3.69025
2043.0,585.350012,3.686438
2044.0,585.509009,3.682625
2045.0,585.669012,3.678875
2046.0,585.827002,3.675094
2047.0,585.980994,3.671281
2048.0,586.135992,3.667469
2049.0,586.291998,3.663594
2050.0,586.449011,3.659688
2051.0,586.604987,3.65575
2052.0,586.762,3.651844
2053.0,586.920996,3.647969
2054.0,587.079993,3.644125
2055.0,587.238013,3.640281
2056.0,587.397009,3.636375
2057.0,587.553992,3.632375
2058.0,587.711005,3.628344
2059.0,587.866003,3.624312
2060.0,588.022986,3.620344
2061.0,588.179999,3.616469
2062.0,588.337988,3.612531
2063.0,588.496985,3.608531
2064.0,588.653998,3.604563
2065.0,588.811987,3.600531
2066.0,588.969,3.596531
2067.0,589.126013,3.592531
2068.0,589.285986,3.5885
2069.0,589.448004,3.5845
2070.0,589.609991,3.5805
2071.0,589.768988,3.576469
2072.0,589.926001,3.572406
2073.0,590.083014,3.568312
2074.0,590.238989,3.564156
2075.0,590.394995,3.560031
2076.0,590.553015,3.555938
2077.0,590.712012,3.551812
2078.0,590.871985,3.547656
2079.0,591.032996,3.543531
2080.0,591.190009,3.539406
2081.0,591.349005,3.535312
2082.0,591.505988,3.531156
2083.0,591.665015,3.526906
2084.0,591.824988,3.522687
2085.0,591.983008,3.518469
2086.0,592.140997,3.514313
2087.0,592.297003,3.510125
2088.0,592.453009,3.505969
2089.0,592.608008,3.50175
2090.0,592.764014,3.497562
2091.0,592.919989,3.493344
2092.0,593.077002,3.489156
2093.0,593.234991,3.484969
2094.0,593.390997,3.480688
2095.0,593.549994,3.476344
2096.0,593.708014,3.471969
2097.0,593.870001,3.467656
2098.0,594.030005,3.463406
2099.0,594.189001,3.459125
2100.0,594.345007,3.454844
2101.0,594.50199,3.4505
2102.0,594.657996,3.446187
2103.0,594.815985,3.441844
2104.0,594.972998,3.437469
2105.0,595.130988,3.433094
2106.0,595.290015,3.428781
2107.0,595.449011,3.4245
2108.0,595.608008,3.420187
2109.0,595.767004,3.415812
2110.0,595.928015,3.411375
2111.0,596.087988,3.406938
2112.0,596.246985,3.402531
2113.0,596.403998,3.398125
2114.0,596.560004,3.393719
2115.0,596.71601,3.38925
2116.0,596.872992,3.384781
2117.0,597.034003,3.38025
2118.0,597.191992,3.37575
2119.0,597.350989,3.371313
2120.0,597.509009,3.366906
2121.0,597.664008,3.3625
2122.0,597.82099,3.358094
2123.0,597.97901,3.353656
2124.0,598.138007,3.349188
2125.0,598.295996,3.344594
2126.0,598.453009,3.340031
2127.0,598.612006,3.335469
2128.0,598.772009,3.330906
2129.0,598.929999,3.326344
2130.0,599.090002,3.321719
2131.0,599.246008,3.317063
2132.0,599.401007,3.312469
2133.0,599.557013,3.307875
2134.0,599.71601,3.303313
2135.0,599.87699,3.298719
2136.0,600.03501,3.294156
2137.0,600.190009,3.289562
2138.0,600.347998,3.284875
2139.0,600.505988,3.280156
2140.0,600.663,3.275438
2141.0,600.819006,3.27075
2142.0,600.975012,3.266062
2143.0,601.134009,3.261406
2144.0,601.294012,3.256719
2145.0,601.454993,3.251969
2146.0,601.613013,3.24725
2147.0,601.772009,3.242563
2148.0,601.929999,3.237844
2149.0,602.088995,3.233125
2150.0,602.246985,3.228437
2151.0,602.405005,3.223781
2152.0,602.561011,3.219063
2153.0,602.719,3.214281
2154.0,602.87699,3.2095
2155.0,603.036993,3.20475
2156.0,603.194006,3.2
2157.0,603.350012,3.195188
2158.0,603.505988,3.190406
2159.0,603.664008,3.185563
2160.0,603.821997,3.180687
2161.0,603.982001,3.175844
2162.0,604.13999,3.171
2163.0,604.298987,3.166156
2164.0,604.45899,3.161313
2165.0,604.616003,3.1565
2166.0,604.772009,3.151656
2167.0,604.929999,3.146781
2168.0,605.088995,3.141906
2169.0,605.248999,3.137031
2170.0,605.407996,3.132156
2171.0,605.565985,3.127344
2172.0,605.722998,3.1225
2173.0,605.881995,3.117594
2174.0,606.038,3.112656
2175.0,606.195013,3.107656
2176.0,606.350989,3.102688
2177.0,606.509009,3.09775
2178.0,606.668005,3.092844
2179.0,606.827002,3.087938
2180.0,606.984015,3.083031
2181.0,607.142004,3.078125
2182.0,607.299994,3.073219
2183.0,607.45899,3.06825
2184.0,607.616003,3.063188
2185.0,607.772986,3.058125
2186.0,607.929999,3.053062
2187.0,608.088995,3.048063
2188.0,608.247992,3.043031
2189.0,608.406012,3.038031
2190.0,608.564001,3.032969
2191.0,608.721991,3.027906
2192.0,608.880011,3.022781
2193.0,609.035986,3.017688
2194.0,609.194006,3.012531
2195.0,609.350989,3.007437
2196.0,609.506995,3.002375
2197.0,609.664008,2.997313
2198.0,609.82099,2.99225
2199.0,609.978003,2.987094
2200.0,610.134985,2.981906
2201.0,610.294012,2.97675
2202.0,610.450995,2.971594
2203.0,610.610999,2.9665
2204.0,610.771002,2.961344
2205.0,610.929999,2.956187
2206.0,611.086005,2.951031
2207.0,611.241003,2.945875
2208.0,611.397009,2.94075
2209.0,611.553992,2.935563
2210.0,611.712012,2.930375
2211.0,611.868994,2.925094
2212.0,612.026007,2.919844
2213.0,612.183997,2.914531
2214.0,612.34101,2.90925
2215.0,612.501013,2.904
2216.0,612.656012,2.898813
2217.0,612.812994,2.893625
2218.0,612.971991,2.888406
2219.0,613.130988,2.883125
2220.0,613.290015,2.877844
2221.0,613.446997,2.872594
2222.0,613.601996,2.867375
2223.0,613.759985,2.862125
2224.0,613.918005,2.856844
2225.0,614.075995,2.8515
2226.0,614.234015,2.846125
2227.0,614.390997,2.84075
2228.0,614.551001,2.835406
2229.0,614.706,2.830031
2230.0,614.863013,2.824656
2231.0,615.018988,2.819281
2232.0,615.176001,2.813875
2233.0,615.333014,2.808406
2234.0,615.488989,2.802938
2235.0,615.647009,2.797531
2236.0,615.807013,2.792156
2237.0,615.965002,2.78675
2238.0,616.123999,2.781312
2239.0,616.281989,2.775875
2240.0,616.436987,2.770375
2241.0,616.594,2.764937
2242.0,616.751013,2.7595
2243.0,616.91001,2.754031
2244.0,617.069006,2.748594
2245.0,617.226996,2.743125
2246.0,617.384009,2.737656
2247.0,617.540015,2.732125
2248.0,617.69599,2.726563
2249.0,617.851996,2.721
2250.0,618.009985,2.715437
2251.0,618.169989,2.709875
2252.0,618.328009,2.704344
2253.0,618.485999,2.698875
2254.0,618.643011,2.693344
2255.0,618.798987,2.687781
2256.0,618.957007,2.682125
2257.0,619.11701,2.676438
2258.0,619.273993,2.67075
2259.0,619.431006,2.665125
2260.0,619.587012,2.659469
2261.0,619.743994,2.653812
2262.0,619.902014,2.648156
2263.0,620.060004,2.6425
2264.0,620.21601,2.636906
2265.0,620.371008,2.631313
2266.0,620.527014,2.625688
2267.0,620.683997,2.62
2268.0,620.841986,2.614219
2269.0,621.000006,2.608438
2270.0,621.159003,2.602625
2271.0,621.316992,2.596844
2272.0,621.475012,2.591094
2273.0,621.630988,2.585313
2274.0,621.788,2.579531
2275.0,621.94599,2.573688
2276.0,622.103003,2.567844
2277.0,622.259985,2.561938
2278.0,622.415015,2.556062
2279.0,622.571997,2.550188
2280.0,622.730994,2.544281
2281.0,622.888007,2.538375
2282.0,623.045996,2.5325
2283.0,623.199988,2.526594
2284.0,623.35401,2.520688
2285.0,623.509985,2.51475
2286.0,623.668005,2.508812
2287.0,623.825995,2.502875
2288.0,623.983008,2.496938
2289.0,624.138007,2.491031
2290.0,624.294012,2.485156
2291.0,624.450995,2.479187
2292.0,624.609015,2.473219
2293.0,624.767004,2.467187
2294.0,624.924994,2.461125
2295.0,625.083014,2.455062
2296.0,625.239996,2.448969
2297.0,625.397009,2.442906
2298.0,625.554999,2.436844
2299.0,625.712988,2.430781
2300.0,625.870001,2.424719
2301.0,626.026007,2.418688
2302.0,626.18299,2.412625
2303.0,626.340002,2.406531
2304.0,626.496985,2.400406
2305.0,626.655005,2.394281
2306.0,626.811987,2.388062
2307.0,626.966986,2.381813
2308.0,627.121985,2.375562
2309.0,627.277014,2.369344
2310.0,627.432013,2.363094
2311.0,627.588995,2.356875
2312.0,627.745001,2.350656
2313.0,627.898993,2.344375
2314.0,628.053992,2.338
2315.0,628.209998,2.331625
2316.0,628.370001,2.325281
2317.0,628.527991,2.319
2318.0,628.685004,2.312687
2319.0,628.841986,2.306344
2320.0,629.000006,2.299937
2321.0,629.156989,2.293594
2322.0,629.310004,2.287281
2323.0,629.463995,2.280906
2324.0,629.621008,2.2745
2325.0,629.780005,2.268031
2326.0,629.936987,2.261625
2327.0,630.094,2.255188
2328.0,630.250006,2.248688
2329.0,630.406989,2.242125
2330.0,630.561987,2.235531
2331.0,630.719,2.228969
2332.0,630.875006,2.222437
2333.0,631.031989,2.215906
2334.0,631.187994,2.209375
2335.0,631.341986,2.202781
2336.0,631.497992,2.196187
2337.0,631.652991,2.189594
2338.0,631.808997,2.182969
2339.0,631.96601,2.176312
2340.0,632.123999,2.169625
2341.0,632.278998,2.162969
2342.0,632.435004,2.156344
2343.0,632.592993,2.149719
2344.0,632.751013,2.143094
2345.0,632.907996,2.136469
2346.0,633.061987,2.129844
2347.0,633.21601,2.123156
2348.0,633.372992,2.116406
2349.0,633.530005,2.109656
2350.0,633.687994,2.102906
2351.0,633.845007,2.096188
2352.0,634.002997,2.089437
2353.0,634.160986,2.082625
2354.0,634.315985,2.075781
2355.0,634.472998,2.068938
2356.0,634.627997,2.062156
2357.0,634.78501,2.055375
2358.0,634.940009,2.048563
2359.0,635.096014,2.04175
2360.0,635.25199,2.034937
2361.0,635.41001,2.028094
2362.0,635.569006,2.021219
2363.0,635.725012,2.014313
2364.0,635.880011,2.007406
2365.0,636.03501,2.000437
2366.0,636.190985,1.9935
2367.0,636.350012,1.986562
2368.0,636.506995,1.979656
2369.0,636.661993,1.972719
2370.0,636.817999,1.96575
2371.0,636.975989,1.95875
2372.0,637.133002,1.951781
2373.0,637.291998,1.944813
2374.0,637.448004,1.937875
2375.0,637.60401,1.930969
2376.0,637.759985,1.924062
2377.0,637.915991,1.917094
2378.0,638.071997,1.910125
2379.0,638.228003,1.903062
2380.0,638.384009,1.896062
2381.0,638.544012,1.889063
2382.0,638.700995,1.882094
2383.0,638.857001,1.875094
2384.0,639.010992,1.868031
2385.0,639.166998,1.861063
2386.0,639.323004,1.854063
2387.0,639.480994,1.847125
2388.0,639.63999,1.840156
2389.0,639.798987,1.833125
2390.0,639.954993,1.826062
2391.0,640.109015,1.819
2392.0,640.26499,1.811969
2393.0,640.422003,1.804969
2394.0,640.578986,1.797938
2395.0,640.734015,1.790906
2396.0,640.890997,1.783906
2397.0,641.048987,1.776906
2398.0,641.207007,1.769875
2399.0,641.363013,1.762875
2400.0,641.518988,1.755844
2401.0,641.674994,1.748906
2402.0,641.831,1.741938
2403.0,641.987006,1.734969
2404.0,642.142004,1.727969
2405.0,642.297003,1.720969
2406.0,642.454993,1.714031
2407.0,642.613989,1.707062
2408.0,642.772986,1.700156
2409.0,642.929999,1.693219
2410.0,643.087988,1.686313
2411.0,643.243994,1.679375
2412.0,643.401007,1.672438
2413.0,643.557013,1.665531
2414.0,643.712012,1.658656
2415.0,643.868994,1.651813
2416.0,644.027991,1.645
2417.0,644.187994,1.638188
2418.0,644.349005,1.631344
2419.0,644.508002,1.624594
2420.0,644.664008,1.617813
2421.0,644.82099,1.611031
2422.0,644.976996,1.604219
2423.0,645.134985,1.597375
2424.0,645.291998,1.590594
2425.0,645.449988,1.583875
2426.0,645.609991,1.57725
2427.0,645.767004,1.570656
2428.0,645.924994,1.564062
2429.0,646.083014,1.557438
2430.0,646.238989,1.550875
2431.0,646.394995,1.544281
2432.0,646.551001,1.537781
2433.0,646.70899,1.531312
2434.0,646.868994,1.524906
2435.0,647.028998,1.518438
2436.0,647.18299,1.511937
2437.0,647.338995,1.505469
2438.0,647.496008,1.499
2439.0,647.655005,1.492625
2440.0,647.812994,1.486313
2441.0,647.970007,1.480094
2442.0,648.127997,1.473906
2443.0,648.288,1.467687
2444.0,648.449011,1.461563
2445.0,648.609015,1.4555
2446.0,648.768988,1.449437
2447.0,648.929999,1.443375
2448.0,649.095007,1.437312
2449.0,649.256995,1.43125
2450.0,649.415015,1.42525
2451.0,649.574011,1.419344
2452.0,649.730994,1.4135
2453.0,649.88999,1.407781
2454.0,650.049994,1.402094
2455.0,650.208014,1.396406
2456.0,650.364996,1.390719
2457.0,650.525,1.385125
2458.0,650.68299,1.379625
2459.0,650.841986,1.374187
2460.0,651.00199,1.36875
2461.0,651.165015,1.363344
2462.0,651.328009,1.358063
2463.0,651.49201,1.352813
2464.0,651.652014,1.347625
2465.0,651.812994,1.3425
2466.0,651.972998,1.337312
2467.0,652.134985,1.332156
2468.0,652.295996,1.327
2469.0,652.456,1.322
2470.0,652.614996,1.317094
2471.0,652.777014,1.312344
2472.0,652.940009,1.307656
2473.0,653.103003,1.303
2474.0,653.264014,1.298406
2475.0,653.427008,1.293813
2476.0,653.587012,1.289312
2477.0,653.747992,1.284844
2478.0,653.907996,1.280406
2479.0,654.071997,1.276062
2480.0,654.234991,1.271813
2481.0,654.396002,1.267625
2482.0,654.554999,1.263562
2483.0,654.716986,1.259531
2484.0,654.877997,1.255563
2485.0,655.040991,1.251594
2486.0,655.200995,1.247719
2487.0,655.363013,1.243906
2488.0,655.527014,1.240188
2489.0,655.691992,1.2365
2490.0,655.85401,1.232844
2491.0,656.014014,1.229281
2492.0,656.174994,1.225844
2493.0,656.336005,1.2225
2494.0,656.497992,1.219219
2495.0,656.663,1.216
2496.0,656.827002,1.212875
2497.0,656.991003,1.209813
2498.0,657.152991,1.206813
2499.0,657.314001,1.203812
2500.0,657.475989,1.200938
2501.0,657.637,1.198094
2502.0,657.798987,1.195344
2503.0,657.961005,1.192688
2504.0,658.125006,1.190063
2505.0,658.289008,1.187562
2506.0,658.452002,1.185063
2507.0,658.614996,1.182625
2508.0,658.778998,1.180219
2509.0,658.937994,1.177969
2510.0,659.100012,1.175844
2511.0,659.262,1.17375
2512.0,659.428992,1.171656
2513.0,659.592993,1.169625
2514.0,659.755988,1.167625
2515.0,659.918005,1.165719
2516.0,660.079993,1.163844
2517.0,660.241003,1.162031
2518.0,660.402014,1.160313
2519.0,660.564001,1.158625
2520.0,660.726996,1.157063
2521.0,660.889014,1.155531
2522.0,661.051001,1.153969
2523.0,661.212012,1.152437
2524.0,661.376013,1.151
2525.0,661.538,1.149594
2526.0,661.702002,1.14825
2527.0,661.864996,1.146906
2528.0,662.027014,1.145594
2529.0,662.189001,1.144344
2530.0,662.349005,1.143062
2531.0,662.510992,1.141875
2532.0,662.673987,1.14075
2533.0,662.837012,1.139688
2534.0,662.997992,1.138625
2535.0,663.159003,1.137594
2536.0,663.320013,1.136625
2537.0,663.482001,1.135656
2538.0,663.644995,1.134781
2539.0,663.80799,1.133906
2540.0,663.970007,1.133
2541.0,664.129004,1.132094
2542.0,664.290015,1.131219
2543.0,664.448004,1.130375
2544.0,664.608008,1.1295
2545.0,664.767004,1.128656
2546.0,664.927008,1.127844
2547.0,665.088995,1.127094
2548.0,665.250006,1.126344
2549.0,665.410986,1.125594
2550.0,665.574011,1.124812
2551.0,665.737006,1.124063
2552.0,665.897986,1.123312
2553.0,666.054999,1.122687
2554.0,666.212988,1.122062
2555.0,666.372992,1.121469
2556.0,666.534003,1.120875
2557.0,666.695013,1.12025
2558.0,666.854987,1.119656
2559.0,667.012,1.119
2560.0,667.169012,1.118312
2561.0,667.324011,1.117656
2562.0,667.482001,1.117062
2563.0,667.63999,1.1165
2564.0,667.799994,1.115906
2565.0,667.958014,1.11525
2566.0,668.114996,1.114594
2567.0,668.272009,1.114
2568.0,668.431006,1.113469
2569.0,668.59101,1.112906
2570.0,668.750006,1.112344
2571.0,668.909003,1.111719
2572.0,669.065985,1.111094
2573.0,669.225012,1.110469
2574.0,669.384009,1.109969
2575.0,669.540991,1.109437
2576.0,669.700995,1.108906
2577.0,669.860999,1.108281
2578.0,670.021002,1.107719
2579.0,670.179999,1.107156
2580.0,670.338995,1.106656
2581.0,670.496985,1.106125
2582.0,670.655005,1.105625
2583.0,670.808997,1.105094
2584.0,670.965002,1.104531
2585.0,671.120001,1.103938
2586.0,671.278998,1.103281
2587.0,671.439001,1.102656
2588.0,671.601996,1.102031
2589.0,671.762,1.101469
2590.0,671.919989,1.100906
2591.0,672.074988,1.100438
2592.0,672.230994,1.1
2593.0,672.385992,1.099594
2594.0,672.543005,1.099094
2595.0,672.699988,1.098531
2596.0,672.859991,1.097906
2597.0,673.015997,1.097344
2598.0,673.17301,1.096781
2599.0,673.328986,1.096187
2600.0,673.484991,1.095625
2601.0,673.643011,1.095094
2602.0,673.799994,1.094594
2603.0,673.95899,1.094125
2604.0,674.117987,1.093625
2605.0,674.276007,1.093094
2606.0,674.432013,1.092563
2607.0,674.586005,1.092062
2608.0,674.739996,1.091594
2609.0,674.896002,1.091125
2610.0,675.053992,1.090625
2611.0,675.211005,1.090125
2612.0,675.368994,1.089594
2613.0,675.526007,1.089125
2614.0,675.681006,1.088688
2615.0,675.837988,1.088219
2616.0,675.992987,1.087719
2617.0,676.151007,1.087156
2618.0,676.308997,1.086594
2619.0,676.46601,1.086125
2620.0,676.621985,1.085656
2621.0,676.775,1.085219
2622.0,676.929999,1.08475
2623.0,677.08399,1.084281
2624.0,677.239996,1.083781
2625.0,677.397009,1.083281
2626.0,677.552008,1.08275
2627.0,677.709998,1.082219
2628.0,677.867987,1.081719
2629.0,678.026007,1.081187
2630.0,678.18299,1.080688
2631.0,678.340002,1.080156
2632.0,678.498999,1.079656
2633.0,678.659003,1.079125
2634.0,678.816992,1.078625
2635.0,678.972998,1.078125
2636.0,679.126013,1.077688
2637.0,679.280005,1.07725
2638.0,679.433997,1.076844
2639.0,679.59101,1.076375
2640.0,679.748999,1.075875
2641.0,679.906989,1.075344
2642.0,680.062994,1.074844
2643.0,680.219,1.074406
2644.0,680.376013,1.073969
2645.0,680.531989,1.073563
2646.0,680.689001,1.073125
2647.0,680.844,1.072688
2648.0,681.001013,1.072188
2649.0,681.156012,1.071719
2650.0,681.312994,1.071281
2651.0,681.467993,1.070844
2652.0,681.625006,1.070344
2653.0,681.781012,1.069844
2654.0,681.939001,1.069312
2655.0,682.095007,1.068781
2656.0,682.252997,1.068219
2657.0,682.41001,1.067656
2658.0,682.567999,1.067125
2659.0,682.725989,1.066656
2660.0,682.881995,1.06625
2661.0,683.038,1.065812
2662.0,683.194006,1.065313
2663.0,683.350012,1.064844
2664.0,683.505988,1.064438
2665.0,683.663,1.064031
2666.0,683.820013,1.063625
2667.0,683.975012,1.063125
2668.0,684.127997,1.062656
2669.0,684.28501,1.062219
2670.0,684.442999,1.061781
2671.0,684.60401,1.061344
2672.0,684.762,1.060938
2673.0,684.918005,1.0605
2674.0,685.074011,1.060063
2675.0,685.229987,1.059562
2676.0,685.385992,1.059031
2677.0,685.540015,1.058563
2678.0,685.694006,1.058156
2679.0,685.850012,1.05775
2680.0,686.006995,1.057312
2681.0,686.165015,1.056813
2682.0,686.321997,1.056375
2683.0,686.478003,1.056
2684.0,686.634009,1.055625
2685.0,686.790015,1.055219
2686.0,686.942999,1.054813
2687.0,687.097998,1.054406
2688.0,687.25199,1.053938
2689.0,687.409003,1.053469
2690.0,687.565009,1.053
2691.0,687.722998,1.052531
2692.0,687.877997,1.052031
2693.0,688.034003,1.0515
2694.0,688.189001,1.051
2695.0,688.345007,1.050563
2696.0,688.50199,1.050125
2697.0,688.657996,1.049719
2698.0,688.812994,1.04925
2699.0,688.971014,1.048781
2700.0,689.130011,1.048344
2701.0,689.286993,1.047875
2702.0,689.441992,1.047438
2703.0,689.596991,1.046969
2704.0,689.75199,1.046531
2705.0,689.909003,1.046156
2706.0,690.065985,1.04575
2707.0,690.224005,1.045344
2708.0,690.380011,1.044937
2709.0,690.534003,1.044438
2710.0,690.690009,1.043969
2711.0,690.845007,1.0435
2712.0,691.001013,1.043031
2713.0,691.156012,1.042594
2714.0,691.310004,1.042187
2715.0,691.463995,1.041813
2716.0,691.616003,1.041469
2717.0,691.768988,1.041062
2718.0,691.923987,1.040563
2719.0,692.079993,1.040031
2720.0,692.233008,1.039531
2721.0,692.390997,1.039063
2722.0,692.54801,1.038656
2723.0,692.704993,1.038313
2724.0,692.862006,1.037906
2725.0,693.018988,1.0375
2726.0,693.178015,1.037063
2727.0,693.333014,1.036625
2728.0,693.487006,1.036219
2729.0,693.63999,1.035875
2730.0,693.794989,1.035563
2731.0,693.949988,1.035219
2732.0,694.105994,1.034844
2733.0,694.260992,1.034406
2734.0,694.415991,1.033937
2735.0,694.573004,1.033437
2736.0,694.729987,1.032969
2737.0,694.885992,1.032562
2738.0,695.040991,1.032156
2739.0,695.195013,1.031781
2740.0,695.347998,1.031344
2741.0,695.501013,1.030938
2742.0,695.656012,1.0305
2743.0,695.811987,1.030094
2744.0,695.96601,1.029688
2745.0,696.120001,1.029312
2746.0,696.277014,1.028937
2747.0,696.43299,1.028563
2748.0,696.587988,1.028188
2749.0,696.743994,1.027781
2750.0,696.898993,1.027375
2751.0,697.053015,1.026937
2752.0,697.207007,1.0265
2753.0,697.359991,1.026094
2754.0,697.514014,1.025719
2755.0,697.669989,1.025313
2756.0,697.827002,1.024875
2757.0,697.984015,1.024406
2758.0,698.13999,1.023969
2759.0,698.294012,1.023594
2760.0,698.449011,1.02325
2761.0,698.600989,1.022875
2762.0,698.754004,1.022437
2763.0,698.906989,1.022031
2764.0,699.062994,1.021625
2765.0,699.220007,1.021281
2766.0,699.376013,1.020906
2767.0,699.531012,1.020469
2768.0,699.683997,1.020062
2769.0,699.838995,1.019656
2770.0,699.993994,1.01925
2771.0,700.146002,1.018813
2772.0,700.301001,1.018406
2773.0,700.454993,1.017938
2774.0,700.613013,1.017469
2775.0,700.768011,1.017031
2776.0,700.92301,1.016625
2777.0,701.074988,1.01625
2778.0,701.230994,1.015875
2779.0,701.383002,1.0155
2780.0,701.538,1.015094
2781.0,701.692999,1.014656
2782.0,701.847998,1.01425
2783.0,702.005988,1.013813
2784.0,702.160986,1.013406
2785.0,702.319006,1.013031
2786.0,702.472998,1.012687
2787.0,702.630988,1.012375
2788.0,702.786993,1.012063
2789.0,702.944006,1.011688
2790.0,703.100012,1.011281
2791.0,703.255988,1.010844
2792.0,703.407996,1.010406
2793.0,703.561987,1.009938
2794.0,703.715002,1.009531
2795.0,703.871008,1.009187
2796.0,704.026007,1.008844
2797.0,704.183997,1.0085
2798.0,704.340002,1.008156
2799.0,704.496985,1.007844
2800.0,704.652014,1.007531
2801.0,704.807013,1.007156
2802.0,704.962012,1.006781
2803.0,705.116003,1.006406
2804.0,705.271002,1.006
2805.0,705.426001,1.005594
2806.0,705.582007,1.005219
2807.0,705.737006,1.004844
2808.0,705.893011,1.004469
2809.0,706.048987,1.004063
2810.0,706.204993,1.003719
2811.0,706.359015,1.003406
2812.0,706.514014,1.003094
2813.0,706.669012,1.00275
2814.0,706.824988,1.002375
2815.0,706.980994,1.001969
2816.0,707.135992,1.001531
2817.0,707.290015,1.001094
2818.0,707.441992,1.000687
2819.0,707.597998,1.000344
2820.0,707.754004,1
2821.0,707.91001,0.999656
2822.0,708.064001,0.999344
2823.0,708.217993,0.999031
2824.0,708.371985,0.99875
2825.0,708.527991,0.998469
2826.0,708.68299,0.998156
2827.0,708.837988,0.997781
2828.0,708.991003,0.997344
2829.0,709.144995,0.996938
2830.0,709.298987,0.996562
2831.0,709.452002,0.996219
2832.0,709.605994,0.995906
2833.0,709.762,0.995594
2834.0,709.915991,0.99525
2835.0,710.07099,0.994969
2836.0,710.224005,0.994719
2837.0,710.379004,0.994469
2838.0,710.535986,0.994125
2839.0,710.694006,0.993719
2840.0,710.850989,0.993312
2841.0,711.005988,0.992969
2842.0,711.159003,0.992625
2843.0,711.311011,0.992281
2844.0,711.463995,0.991906
2845.0,711.617987,0.991531
2846.0,711.771002,0.991125
2847.0,711.923987,0.99075
2848.0,712.081,0.990375
2849.0,712.238989,0.99
2850.0,712.396002,0.989688
2851.0,712.549994,0.989406
2852.0,712.703986,0.989094
2853.0,712.855994,0.98875
2854.0,713.012,0.988437
2855.0,713.168005,0.988156
2856.0,713.321997,0.987844
2857.0,713.476996,0.987469
2858.0,713.630988,0.987031
2859.0,713.78501,0.986625
2860.0,713.940009,0.986313
2861.0,714.094,0.986063
2862.0,714.246985,0.98575
2863.0,714.4,0.985406
2864.0,714.553015,0.985062
2865.0,714.707007,0.984719
2866.0,714.859991,0.984406
2867.0,715.014014,0.984125
2868.0,715.169012,0.983844
2869.0,715.324011,0.9835
2870.0,715.479987,0.983156
2871.0,715.635992,0.982813
2872.0,715.791998,0.982531
2873.0,715.946997,0.98225
2874.0,716.099005,0.981906
2875.0,716.25199,0.981531
2876.0,716.405005,0.981188
2877.0,716.560004,0.980844
2878.0,716.713995,0.980563
2879.0,716.86701,0.980281
2880.0,717.018988,0.98
2881.0,717.172003,0.979688
2882.0,717.324988,0.979344
2883.0,717.476996,0.979062
2884.0,717.630988,0.978813
2885.0,717.784003,0.978594
2886.0,717.939001,0.978281
2887.0,718.091986,0.977969
2888.0,718.247992,0.977625
2889.0,718.406012,0.97725
2890.0,718.562994,0.976875
2891.0,718.71601,0.976563
2892.0,718.868994,0.976281
2893.0,719.021002,0.976031
2894.0,719.176001,0.97575
2895.0,719.327002,0.9755
2896.0,719.479987,0.975156
2897.0,719.633002,0.974875
2898.0,719.785986,0.974625
2899.0,719.940985,0.974406
2900.0,720.095007,0.974094
2901.0,720.248999,0.97375
2902.0,720.405005,0.973375
2903.0,720.561987,0.973125
2904.0,720.719,0.972875
2905.0,720.872992,0.972625
2906.0,721.026007,0.972313
2907.0,721.178015,0.971969
2908.0,721.332007,0.971719
2909.0,721.485999,0.9715
2910.0,721.639014,0.97125
2911.0,721.794989,0.970937
2912.0,721.948004,0.970594
2913.0,722.100989,0.97025
2914.0,722.25199,0.969906
2915.0,722.403998,0.969625
2916.0,722.554999,0.969344
2917.0,722.704993,0.969031
2918.0,722.858008,0.968687
2919.0,723.012,0.968437
2920.0,723.168005,0.96825
2921.0,723.323004,0.968094
2922.0,723.476996,0.967875
2923.0,723.630988,0.967625
2924.0,723.785986,0.967375
2925.0,723.937994,0.967094
2926.0,724.091986,0.966781
2927.0,724.246008,0.966438
2928.0,724.397986,0.966094
2929.0,724.551001,0.965813
2930.0,724.703986,0.965531
2931.0,724.857001,0.96525
2932.0,725.009985,0.964938
2933.0,725.160986,0.964688
2934.0,725.311987,0.964469
2935.0,725.462988,0.964219
2936.0,725.61701,0.963938
2937.0,725.775,0.963625
2938.0,725.93299,0.963281
2939.0,726.090002,0.962937
2940.0,726.242987,0.962719
2941.0,726.394995,0.962594
2942.0,726.545996,0.962469
2943.0,726.699988,0.962219
2944.0,726.851996,0.961937
2945.0,727.005988,0.961688
2946.0,727.156989,0.961438
2947.0,727.311987,0.961187
2948.0,727.466986,0.960844
2949.0,727.621985,0.960531
2950.0,727.775,0.960312
2951.0,727.927008,0.960063
2952.0,728.078986,0.959813
2953.0,728.233008,0.959531
2954.0,728.390997,0.959312
2955.0,728.545996,0.959094
2956.0,728.698004,0.958875
2957.0,728.850012,0.958656
2958.0,729.001013,0.958406
2959.0,729.153998,0.958125
2960.0,729.30799,0.957844
2961.0,729.462012,0.957563
2962.0,729.614996,0.957313
2963.0,729.767004,0.957062
2964.0,729.918005,0.956875
2965.0,730.067999,0.956656
2966.0,730.221991,0.956438
2967.0,730.373999,0.956156
2968.0,730.527991,0.955906
2969.0,730.679999,0.955719
2970.0,730.833014,0.955562
2971.0,730.987006,0.955344
2972.0,731.142004,0.955094
2973.0,731.295996,0.954813
2974.0,731.449011,0.954594
2975.0,731.601996,0.954375
2976.0,731.752997,0.954094
2977.0,731.907996,0.953844
2978.0,732.062994,0.953562
2979.0,732.217993,0.953281
2980.0,732.371008,0.953
2981.0,732.522009,0.95275
2982.0,732.67301,0.9525
2983.0,732.824988,0.95225
2984.0,732.97901,0.952062
2985.0,733.133002,0.951937
2986.0,733.286993,0.951781
2987.0,733.440009,0.951594
2988.0,733.595007,0.951375
2989.0,733.748999,0.951156
2990.0,733.902991,0.950906
2991.0,734.05799,0.950594
2992.0,734.213995,0.950312
2993.0,734.366003,0.95
2994.0,734.515997,0.949781
2995.0,734.666998,0.949594
2996.0,734.820013,0.949406
2997.0,734.972998,0.94925
2998.0,735.12699,0.949063
2999.0,735.280005,0.948875
3000.0,735.43299,0.948656
3001.0,735.587988,0.948469
3002.0,735.745001,0.948219
3003.0,735.898993,0.948031
3004.0,736.051001,0.947812
3005.0,736.203986,0.947563
3006.0,736.358008,0.947344
3007.0,736.512,0.947094
3008.0,736.665015,0.946813
3009.0,736.815009,0.946469
3010.0,736.969,0.946187
3011.0,737.123999,0.945969
3012.0,737.278998,0.945844
3013.0,737.435004,0.945687
3014.0,737.588995,0.9455
3015.0,737.74201,0.945313
3016.0,737.893011,0.945125
3017.0,738.044989,0.944938
3018.0,738.196997,0.944687
3019.0,738.351996,0.944438
3020.0,738.505988,0.94425
3021.0,738.659003,0.944094
3022.0,738.811987,0.943906
3023.0,738.963995,0.94375
3024.0,739.117987,0.943625
3025.0,739.268988,0.943406
3026.0,739.422003,0.943156
3027.0,739.573004,0.942937
3028.0,739.726996,0.942781
3029.0,739.877997,0.942656
3030.0,740.030005,0.9425
3031.0,740.181006,0.94225
3032.0,740.334998,0.942062
3033.0,740.488013,0.941781
3034.0,740.642004,0.9415
3035.0,740.794989,0.94125
3036.0,740.948004,0.941063
3037.0,741.099005,0.940938
3038.0,741.251013,0.940813
3039.0,741.402014,0.940594
3040.0,741.554999,0.940375
3041.0,741.709998,0.940156
3042.0,741.866003,0.939906
3043.0,742.019995,0.939687
3044.0,742.170996,0.939438
3045.0,742.321997,0.939156
3046.0,742.471014,0.938906
3047.0,742.623999,0.938688
3048.0,742.775,0.9385
3049.0,742.928015,0.938375
3050.0,743.081,0.938312
3051.0,743.237006,0.938219
3052.0,743.389014,0.938031
3053.0,743.540015,0.937813
3054.0,743.690985,0.937625
3055.0,743.842993,0.937437
3056.0,743.996985,0.937219
3057.0,744.15,0.937
3058.0,744.303992,0.936781
3059.0,744.457007,0.936562
3060.0,744.609015,0.936406
3061.0,744.759009,0.936312
3062.0,744.91001,0.93625
3063.0,745.061987,0.936156
3064.0,745.21601,0.935969
3065.0,745.36701,0.935719
3066.0,745.517004,0.935469
3067.0,745.666998,0.93525
3068.0,745.816992,0.935125
3069.0,745.967993,0.935031
3070.0,746.121008,0.934875
3071.0,746.272986,0.934656
