Repository: MaCFP/matl-db

# README File for Toyohashi Institute of Technology (TUT)

### Experimental Conditions: TGA
A TG-DTA was used to simultaneously conduct Thermogravimetric Analysis (TGA) experiments. 

* Heating Rate: 10 K/min
* Temperature program
  - Initial Temperature: 300 K
  - Initial Isotherm: 1500 s (hold at 300 K for 1500 s)  
  - Maximum Temperature: 1000 K
  - Final Isotherm: None
* Sample mass: 5 mg +/- 0.1 mg
* Sample geometry: Powdered
* Calibration type: Before each experiment, a baseline test was performed using an empty crucible.

File: Wood/Calibration_Data/TUT/TUT_TGA_N2_10K_40Pa_R2.csv (part 3 of 3)
Time (s),Temperature (K),Mass (mg)
3072.0,746.426001,0.934406
3073.0,746.578009,0.934156
3074.0,746.72901,0.934
3075.0,746.880011,0.933875
3076.0,747.031012,0.933719
3077.0,747.183997,0.933531
3078.0,747.336005,0.933344
3079.0,747.488013,0.933219
3080.0,747.640997,0.933062
3081.0,747.794989,0.932813
3082.0,747.949011,0.932594
3083.0,748.103003,0.932344
3084.0,748.255011,0.932219
3085.0,748.406989,0.932094
3086.0,748.55799,0.931969
3087.0,748.709998,0.931906
3088.0,748.862006,0.931813
3089.0,749.013007,0.931687
3090.0,749.164008,0.9315
3091.0,749.315985,0.931281
3092.0,749.466986,0.931031
3093.0,749.61701,0.930844
3094.0,749.765997,0.930687
3095.0,749.918005,0.930562
3096.0,750.070013,0.930469
3097.0,750.224005,0.930406
3098.0,750.37699,0.93025
3099.0,750.530005,0.930062
3100.0,750.681006,0.929812
3101.0,750.831,0.929563
3102.0,750.983008,0.929344
3103.0,751.137,0.929156
3104.0,751.290015,0.928969
3105.0,751.442999,0.928844
3106.0,751.594,0.928688
3107.0,751.746008,0.928469
3108.0,751.898993,0.92825
3109.0,752.051001,0.928094
3110.0,752.199988,0.927938
3111.0,752.350012,0.927813
3112.0,752.500006,0.927594
3113.0,752.652014,0.927344
3114.0,752.803992,0.927125
3115.0,752.956,0.927
3116.0,753.107001,0.926906
3117.0,753.259985,0.926781
3118.0,753.411993,0.926625
3119.0,753.565009,0.926469
3120.0,753.71601,0.926375
3121.0,753.867987,0.926313
3122.0,754.021002,0.926125
3123.0,754.172003,0.925875
3124.0,754.324988,0.925594
3125.0,754.478003,0.925344
3126.0,754.631995,0.925156
3127.0,754.781989,0.925031
3128.0,754.93299,0.924906
3129.0,755.084998,0.92475
3130.0,755.241003,0.924594
3131.0,755.393988,0.924438
3132.0,755.545996,0.92425
3133.0,755.69599,0.924125
3134.0,755.849005,0.924
3135.0,756.00199,0.923906
3136.0,756.152991,0.92375
3137.0,756.304999,0.923594
3138.0,756.454993,0.923375
3139.0,756.604987,0.923219
3140.0,756.756995,0.923094
3141.0,756.907996,0.922969
3142.0,757.058997,0.922813
3143.0,757.20899,0.922656
3144.0,757.358008,0.922531
3145.0,757.509009,0.922437
3146.0,757.663,0.922281
3147.0,757.817999,0.922125
3148.0,757.971014,0.921969
3149.0,758.122992,0.921781
3150.0,758.273993,0.921594
3151.0,758.423987,0.921406
3152.0,758.574011,0.92125
3153.0,758.724005,0.921063
3154.0,758.873999,0.920906
3155.0,759.023993,0.920781
3156.0,759.176001,0.920687
3157.0,759.328009,0.920594
3158.0,759.480994,0.920438
3159.0,759.630011,0.92025
3160.0,759.781012,0.920062
3161.0,759.931006,0.919937
3162.0,760.084998,0.919813
3163.0,760.235999,0.919719
3164.0,760.387,0.919594
3165.0,760.535986,0.919438
3166.0,760.686011,0.919281
3167.0,760.83399,0.919094
3168.0,760.987006,0.918938
3169.0,761.138007,0.918813
3170.0,761.293005,0.918625
3171.0,761.446997,0.918406
3172.0,761.596991,0.91825
3173.0,761.746008,0.918094
3174.0,761.896002,0.918031
3175.0,762.04801,0.917906
3176.0,762.199988,0.917781
3177.0,762.350012,0.917562
3178.0,762.500006,0.917375
3179.0,762.65,0.91725
3180.0,762.799994,0.917156
3181.0,762.949011,0.917
3182.0,763.099005,0.916812
3183.0,763.248999,0.916625
3184.0,763.398993,0.916469
3185.0,763.551001,0.916375
3186.0,763.699988,0.91625
3187.0,763.851996,0.916125
3188.0,764.00199,0.916062
3189.0,764.151007,0.915969
3190.0,764.303015,0.915812
3191.0,764.454993,0.915625
3192.0,764.607001,0.915406
3193.0,764.759985,0.91525
3194.0,764.909003,0.915156
3195.0,765.061011,0.915062
3196.0,765.212012,0.914906
3197.0,765.363989,0.914719
3198.0,765.515997,0.914531
3199.0,765.665991,0.914344
3200.0,765.817999,0.914156
3201.0,765.966986,0.913938
3202.0,766.114996,0.913781
3203.0,766.264014,0.913625
3204.0,766.415015,0.913469
3205.0,766.566992,0.913344
3206.0,766.720007,0.91325
3207.0,766.872992,0.913094
3208.0,767.023993,0.912938
3209.0,767.174994,0.912781
3210.0,767.321997,0.912625
3211.0,767.469,0.912531
3212.0,767.618994,0.912437
3213.0,767.768988,0.912375
3214.0,767.920996,0.91225
3215.0,768.071997,0.912156
3216.0,768.221991,0.912031
3217.0,768.372992,0.911875
3218.0,768.522009,0.911687
3219.0,768.672003,0.911594
3220.0,768.820013,0.911531
3221.0,768.970007,0.911469
3222.0,769.121008,0.911344
3223.0,769.273993,0.911219
3224.0,769.424994,0.911125
3225.0,769.574988,0.911031
3226.0,769.724005,0.910875
3227.0,769.876013,0.910719
3228.0,770.026007,0.9105
3229.0,770.176001,0.910312
3230.0,770.327002,0.910156
3231.0,770.476996,0.910031
3232.0,770.627997,0.909938
3233.0,770.777014,0.909813
3234.0,770.928992,0.909625
3235.0,771.081,0.909437
3236.0,771.233008,0.909312
3237.0,771.385992,0.909156
3238.0,771.536993,0.909
3239.0,771.687994,0.908875
3240.0,771.837012,0.908781
3241.0,771.985999,0.908719
3242.0,772.138007,0.908656
3243.0,772.288,0.908562
3244.0,772.436011,0.908344
3245.0,772.58399,0.908156
3246.0,772.734015,0.907938
3247.0,772.884985,0.907781
3248.0,773.036993,0.907656
3249.0,773.186987,0.907562
3250.0,773.338995,0.907469
3251.0,773.488989,0.907344
3252.0,773.639014,0.907188
3253.0,773.78501,0.907031
3254.0,773.931006,0.906875
3255.0,774.078986,0.906656
3256.0,774.229987,0.906469
3257.0,774.380988,0.906344
3258.0,774.531989,0.90625
3259.0,774.685004,0.906156
3260.0,774.837012,0.906031
3261.0,774.987006,0.905906
3262.0,775.135992,0.905813
3263.0,775.286993,0.905719
3264.0,775.435004,0.905563
3265.0,775.583014,0.905438
3266.0,775.732001,0.905312
3267.0,775.883002,0.905219
3268.0,776.03501,0.905125
3269.0,776.183997,0.905
3270.0,776.333014,0.904875
3271.0,776.479987,0.90475
3272.0,776.629004,0.904625
3273.0,776.777991,0.9045
3274.0,776.928992,0.904312
3275.0,777.079993,0.904156
3276.0,777.232001,0.904031
3277.0,777.384985,0.903875
3278.0,777.534003,0.903687
3279.0,777.681006,0.9035
3280.0,777.828986,0.903313
3281.0,777.978003,0.903156
3282.0,778.130988,0.903
3283.0,778.281989,0.902875
3284.0,778.432013,0.902812
3285.0,778.582007,0.90275
3286.0,778.734015,0.902656
3287.0,778.887,0.9025
3288.0,779.03501,0.902344
3289.0,779.183997,0.902188
3290.0,779.334998,0.902062
3291.0,779.488013,0.901906
3292.0,779.640997,0.901781
3293.0,779.789008,0.901594
3294.0,779.936987,0.901438
3295.0,780.083014,0.901281
3296.0,780.230994,0.901125
3297.0,780.377997,0.900937
3298.0,780.531012,0.900781
3299.0,780.681006,0.900656
3300.0,780.833014,0.900594
3301.0,780.979987,0.900531
3302.0,781.130988,0.900375
3303.0,781.280005,0.900219
3304.0,781.431006,0.900063
3305.0,781.581,0.899969
3306.0,781.732001,0.899875
3307.0,781.883002,0.89975
3308.0,782.034003,0.899625
3309.0,782.186011,0.899531
3310.0,782.337012,0.899437
3311.0,782.487006,0.899344
3312.0,782.635992,0.899188
3313.0,782.785986,0.899063
3314.0,782.936987,0.898906
3315.0,783.087988,0.898781
3316.0,783.238013,0.898625
3317.0,783.38999,0.898469
3318.0,783.541998,0.898281
3319.0,783.691992,0.898156
3320.0,783.842993,0.898031
3321.0,783.989996,0.897937
3322.0,784.139014,0.897812
3323.0,784.288,0.897656
3324.0,784.437994,0.897469
3325.0,784.59101,0.897281
3326.0,784.74201,0.897156
3327.0,784.893988,0.897094
3328.0,785.044012,0.897031
3329.0,785.194983,0.896937
3330.0,785.345007,0.896844
3331.0,785.494971,0.896719
3332.0,785.647009,0.896531
3333.0,785.79801,0.896312
3334.0,785.951025,0.896156
3335.0,786.100989,0.896
3336.0,786.248022,0.895844
3337.0,786.394995,0.895781
3338.0,786.542029,0.895688
3339.0,786.689978,0.895625
3340.0,786.837988,0.895531
3341.0,786.988013,0.895406
3342.0,787.137976,0.895281
3343.0,787.288977,0.895156
3344.0,787.439001,0.894969
3345.0,787.587988,0.894844
3346.0,787.738989,0.894687
3347.0,787.88999,0.894594
3348.0,788.040991,0.894531
3349.0,788.189978,0.894469
3350.0,788.340979,0.894375
3351.0,788.490027,0.894219
3352.0,788.63999,0.894
3353.0,788.790991,0.893812
3354.0,788.941016,0.893625
3355.0,789.090979,0.8935
3356.0,789.24198,0.893375
3357.0,789.394995,0.893281
3358.0,789.54801,0.893188
3359.0,789.697974,0.893094
3360.0,789.845007,0.892969
3361.0,789.993018,0.892844
3362.0,790.144019,0.892719
3363.0,790.295996,0.892594
3364.0,790.446021,0.892406
3365.0,790.595007,0.89225
3366.0,790.744971,0.892062
3367.0,790.895972,0.891875
3368.0,791.046973,0.891656
3369.0,791.196997,0.8915
3370.0,791.345984,0.891375
3371.0,791.496985,0.89125
3372.0,791.644995,0.891156
3373.0,791.796973,0.891062
3374.0,791.947974,0.890969
3375.0,792.097998,0.890938
3376.0,792.248022,0.890781
3377.0,792.397986,0.890594
3378.0,792.548987,0.890406
3379.0,792.697974,0.89025
3380.0,792.847021,0.890188
3381.0,792.996985,0.890063
3382.0,793.147986,0.889906
3383.0,793.29801,0.889719
3384.0,793.446021,0.889594
3385.0,793.595007,0.8895
3386.0,793.746985,0.889375
3387.0,793.897986,0.889219
3388.0,794.048987,0.889063
3389.0,794.199011,0.888906
3390.0,794.350989,0.888812
3391.0,794.504004,0.888719
3392.0,794.657019,0.888594
3393.0,794.806982,0.888469
3394.0,794.954993,0.888344
3395.0,795.105017,0.888188
3396.0,795.25498,0.888
3397.0,795.408972,0.887875
3398.0,795.561011,0.88775
3399.0,795.714026,0.887594
3400.0,795.865027,0.887406
3401.0,796.01499,0.88725
3402.0,796.167029,0.887094
3403.0,796.321021,0.887
3404.0,796.473975,0.886875
3405.0,796.62699,0.886781
3406.0,796.775977,0.886656
3407.0,796.925024,0.886594
3408.0,797.074988,0.8865
3409.0,797.225989,0.886375
3410.0,797.381018,0.886219
3411.0,797.53501,0.886031
3412.0,797.689001,0.885875
3413.0,797.840979,0.885687
3414.0,797.993018,0.885469
3415.0,798.144019,0.885281
3416.0,798.295996,0.885156
3417.0,798.447974,0.885063
3418.0,798.603003,0.884969
3419.0,798.75498,0.884844
3420.0,798.905981,0.884719
3421.0,799.058997,0.884562
3422.0,799.209998,0.884438
3423.0,799.361975,0.884281
3424.0,799.517004,0.884094
3425.0,799.67301,0.883906
3426.0,799.829016,0.883719
3427.0,799.98197,0.883594
3428.0,800.134009,0.883406
3429.0,800.282996,0.883219
3430.0,800.436987,0.883062
3431.0,800.592993,0.882906
3432.0,800.748999,0.88275
3433.0,800.902991,0.882563
3434.0,801.056982,0.882344
3435.0,801.210974,0.882187
3436.0,801.366003,0.882031
3437.0,801.520972,0.881906
3438.0,801.67301,0.881781
3439.0,801.827002,0.881688
3440.0,801.978003,0.881625
3441.0,802.12998,0.881562
3442.0,802.282019,0.8815
3443.0,802.434973,0.881375
3444.0,802.589026,0.881281
3445.0,802.74198,0.881125
3446.0,802.894995,0.880906
3447.0,803.048987,0.880687
3448.0,803.202002,0.880469
3449.0,803.355994,0.880281
3450.0,803.511023,0.880094
3451.0,803.663977,0.879844
3452.0,803.816992,0.879656
3453.0,803.96897,0.8795
3454.0,804.123022,0.879375
3455.0,804.277014,0.879281
3456.0,804.431982,0.87925
3457.0,804.587988,0.879156
3458.0,804.743994,0.879031
3459.0,804.900977,0.878781
3460.0,805.055029,0.8785
3461.0,805.207007,0.87825
3462.0,805.360022,0.878062
3463.0,805.512,0.877937
3464.0,805.668982,0.877844
3465.0,805.822974,0.877719
3466.0,805.978003,0.877563
3467.0,806.132971,0.877375
3468.0,806.288,0.87725
3469.0,806.441992,0.877125
3470.0,806.592993,0.877031
3471.0,806.744971,0.876938
3472.0,806.897986,0.876844
3473.0,807.053015,0.876688
3474.0,807.204993,0.876531
3475.0,807.360022,0.876344
3476.0,807.512,0.876188
3477.0,807.665015,0.876031
3478.0,807.816992,0.875844
3479.0,807.96897,0.875594
3480.0,808.123022,0.875406
3481.0,808.277014,0.87525
3482.0,808.428992,0.875125
3483.0,808.58103,0.875063
3484.0,808.733984,0.875
3485.0,808.887976,0.874875
3486.0,809.042029,0.874687
3487.0,809.194006,0.8745
3488.0,809.347998,0.874281
3489.0,809.499976,0.874156
3490.0,809.654028,0.874062
3491.0,809.80802,0.873906
3492.0,809.962012,0.873719
3493.0,810.115027,0.8735
3494.0,810.269019,0.873344
3495.0,810.420996,0.873187
3496.0,810.572974,0.873
3497.0,810.725012,0.872875
3498.0,810.876013,0.872688
3499.0,811.025,0.872469
3500.0,811.178015,0.872281
3501.0,811.33103,0.872125
3502.0,811.485022,0.871938
3503.0,811.637976,0.871781
3504.0,811.788977,0.871656
3505.0,811.941016,0.871531
3506.0,812.092017,0.871375
3507.0,812.243018,0.871219
3508.0,812.394019,0.871031
3509.0,812.543005,0.870875
3510.0,812.694983,0.870656
3511.0,812.848975,0.870438
3512.0,813.003027,0.870219
3513.0,813.152991,0.870062
3514.0,813.303992,0.869937
3515.0,813.45603,0.869844
3516.0,813.60697,0.869719
3517.0,813.757971,0.869625
3518.0,813.907996,0.869531
3519.0,814.058997,0.869438
3520.0,814.214026,0.869281
3521.0,814.368018,0.869094
3522.0,814.519019,0.868937
3523.0,814.668005,0.868781
3524.0,814.816016,0.868563
3525.0,814.967017,0.868312
3526.0,815.11698,0.868094
3527.0,815.269995,0.867938
3528.0,815.421973,0.867844
3529.0,815.574011,0.86775
3530.0,815.727026,0.867594
3531.0,815.879004,0.867469
3532.0,816.032996,0.86725
3533.0,816.184973,0.867094
3534.0,816.335974,0.866938
3535.0,816.488013,0.866813
3536.0,816.639014,0.866656
3537.0,816.792029,0.8665
3538.0,816.941992,0.866375
3539.0,817.092017,0.866188
3540.0,817.241003,0.866063
3541.0,817.392981,0.865875
3542.0,817.54502,0.865719
3543.0,817.696021,0.865531
3544.0,817.847021,0.865313
3545.0,817.998022,0.865125
3546.0,818.15,0.864937
3547.0,818.301978,0.864812
3548.0,818.454016,0.864719
3549.0,818.603003,0.864594
3550.0,818.75199,0.864406
3551.0,818.9,0.864156
3552.0,819.04801,0.863937
3553.0,819.196997,0.86375
3554.0,819.347021,0.863594
3555.0,819.50199,0.863406
3556.0,819.654028,0.863187
3557.0,819.805029,0.863
3558.0,819.954993,0.862875
3559.0,820.102026,0.862719
3560.0,820.249976,0.862562
3561.0,820.4,0.862375
3562.0,820.551978,0.86225
3563.0,820.707007,0.862125
3564.0,820.860022,0.862031
3565.0,821.009985,0.861906
3566.0,821.158972,0.861781
3567.0,821.30802,0.861625
3568.0,821.457983,0.861437
3569.0,821.608008,0.861219
3570.0,821.757971,0.861031
3571.0,821.908972,0.860906
3572.0,822.059973,0.860875
3573.0,822.212012,0.860812
3574.0,822.363989,0.86075
3575.0,822.514014,0.860625
3576.0,822.663977,0.860438
3577.0,822.814978,0.860156
3578.0,822.965979,0.859906
3579.0,823.116003,0.859688
3580.0,823.264014,0.859563
3581.0,823.413977,0.859406
3582.0,823.561987,0.859281
3583.0,823.712012,0.859094
3584.0,823.863013,0.858938
3585.0,824.016028,0.858781
3586.0,824.17002,0.858688
3587.0,824.321021,0.858594
3588.0,824.472021,0.8585
3589.0,824.623022,0.858406
3590.0,824.774023,0.858281
3591.0,824.925024,0.858094
3592.0,825.076025,0.857938
3593.0,825.225989,0.85775
3594.0,825.37699,0.857562
3595.0,825.527014,0.857375
3596.0,825.680029,0.857156
3597.0,825.829993,0.857
3598.0,825.980017,0.856906
3599.0,826.129004,0.856781
3600.0,826.277014,0.856719
3601.0,826.426978,0.856562
3602.0,826.577002,0.856406
3603.0,826.728979,0.856219
3604.0,826.87998,0.856062
3605.0,827.030981,0.855906
3606.0,827.180029,0.855719
3607.0,827.33103,0.8555
3608.0,827.480994,0.855313
3609.0,827.631995,0.855125
3610.0,827.782996,0.855
3611.0,827.933997,0.854875
3612.0,828.084021,0.854719
3613.0,828.23197,0.854531
3614.0,828.382971,0.854312
3615.0,828.530005,0.854156
3616.0,828.681006,0.854031
3617.0,828.832007,0.853938
3618.0,828.983984,0.853781
3619.0,829.134009,0.853656
3620.0,829.28501,0.853437
3621.0,829.434973,0.85325
3622.0,829.585974,0.853031
3623.0,829.735022,0.852813
3624.0,829.884009,0.852656
3625.0,830.033972,0.852469
3626.0,830.18302,0.852313
3627.0,830.334021,0.852156
3628.0,830.485999,0.852
3629.0,830.637976,0.851812
3630.0,830.788,0.851656
3631.0,830.941016,0.8515
3632.0,831.092017,0.851375
3633.0,831.243994,0.851188
3634.0,831.392981,0.850969
3635.0,831.543005,0.85075
3636.0,831.691992,0.850594
3637.0,831.842017,0.850406
3638.0,831.990027,0.850219
3639.0,832.13999,0.850062
3640.0,832.290015,0.849906
3641.0,832.439001,0.849781
3642.0,832.590979,0.849625
3643.0,832.738989,0.849469
3644.0,832.889014,0.849312
3645.0,833.040015,0.84925
3646.0,833.189978,0.849219
3647.0,833.340002,0.849125
3648.0,833.491003,0.848969
3649.0,833.641028,0.848781
3650.0,833.792029,0.848562
3651.0,833.941992,0.848406
3652.0,834.092993,0.84825
3653.0,834.243018,0.848031
3654.0,834.392004,0.847844
3655.0,834.540991,0.847656
3656.0,834.689978,0.8475
3657.0,834.837988,0.847313
3658.0,834.985999,0.847125
3659.0,835.134985,0.846969
3660.0,835.287024,0.846875
3661.0,835.438025,0.84675
3662.0,835.587012,0.846625
3663.0,835.735999,0.8465
3664.0,835.882971,0.846313
3665.0,836.032996,0.846156
3666.0,836.18302,0.845969
3667.0,836.335974,0.845781
3668.0,836.485999,0.845625
3669.0,836.637,0.845531
3670.0,836.787024,0.845406
3671.0,836.936987,0.845312
3672.0,837.084998,0.845125
3673.0,837.233984,0.845
3674.0,837.382971,0.844875
3675.0,837.532996,0.844781
3676.0,837.684973,0.844625
3677.0,837.837012,0.844406
3678.0,837.988989,0.844219
3679.0,838.139014,0.844063
3680.0,838.290015,0.843906
3681.0,838.441992,0.843719
3682.0,838.592993,0.843531
3683.0,838.74198,0.843313
3684.0,838.892981,0.843156
3685.0,839.043005,0.843
3686.0,839.194006,0.842812
3687.0,839.345984,0.842656
3688.0,839.496008,0.842438
3689.0,839.645972,0.842219
3690.0,839.793982,0.842031
3691.0,839.944006,0.841875
3692.0,840.097021,0.841688
3693.0,840.248999,0.841531
3694.0,840.4,0.841375
3695.0,840.551978,0.841219
3696.0,840.701025,0.841031
3697.0,840.850989,0.840844
3698.0,840.998999,0.840719
3699.0,841.15,0.840625
3700.0,841.300024,0.8405
3701.0,841.449988,0.840312
3702.0,841.598975,0.840125
3703.0,841.746008,0.840031
3704.0,841.894019,0.839938
3705.0,842.042029,0.839781
3706.0,842.191016,0.839594
3707.0,842.342017,0.839406
3708.0,842.493994,0.839281
3709.0,842.644995,0.839156
3710.0,842.79502,0.839031
3711.0,842.944983,0.838812
3712.0,843.09397,0.838594
3713.0,843.244971,0.838313
3714.0,843.399023,0.838125
3715.0,843.551978,0.837969
3716.0,843.701025,0.837812
3717.0,843.850012,0.837625
3718.0,843.999976,0.837406
3719.0,844.150977,0.837281
3720.0,844.300024,0.837125
3721.0,844.449988,0.836969
3722.0,844.598975,0.83675
3723.0,844.748999,0.836531
3724.0,844.897009,0.836281
3725.0,845.04801,0.836125
3726.0,845.196997,0.836
3727.0,845.345984,0.835938
3728.0,845.493994,0.83575
3729.0,845.642004,0.835563
3730.0,845.792029,0.835406
3731.0,845.941992,0.83525
3732.0,846.090979,0.835031
3733.0,846.241003,0.83475
3734.0,846.392004,0.834531
3735.0,846.543005,0.834437
3736.0,846.691016,0.834375
3737.0,846.840979,0.834344
3738.0,846.990027,0.834219
3739.0,847.137976,0.834031
3740.0,847.287024,0.833844
3741.0,847.436987,0.833625
3742.0,847.585974,0.833469
3743.0,847.738013,0.833281
3744.0,847.891028,0.833063
3745.0,848.04502,0.832812
3746.0,848.194983,0.832656
3747.0,848.345007,0.832469
3748.0,848.493018,0.832313
3749.0,848.642981,0.832094
3750.0,848.793005,0.831906
3751.0,848.94303,0.831719
3752.0,849.090979,0.831625
3753.0,849.240027,0.8315
3754.0,849.38999,0.831344
3755.0,849.538,0.831187
3756.0,849.686987,0.830969
3757.0,849.837012,0.830813
3758.0,849.988013,0.830625
3759.0,850.13999,0.830469
3760.0,850.288977,0.830312
3761.0,850.436987,0.830156
3762.0,850.585974,0.829906
3763.0,850.735022,0.829687
3764.0,850.884985,0.8295
3765.0,851.035986,0.829344
3766.0,851.184973,0.829156
3767.0,851.334998,0.828937
3768.0,851.485022,0.828781
3769.0,851.637,0.828656
3770.0,851.788,0.828531
3771.0,851.938025,0.828375
3772.0,852.084998,0.828188
3773.0,852.233984,0.828
3774.0,852.384009,0.827781
3775.0,852.533972,0.827625
3776.0,852.68302,0.827531
3777.0,852.834021,0.827438
3778.0,852.985999,0.827281
3779.0,853.134009,0.827156
3780.0,853.282996,0.826937
3781.0,853.431982,0.82675
3782.0,853.582007,0.826531
3783.0,853.730994,0.826375
3784.0,853.878027,0.826219
3785.0,854.027991,0.826094
3786.0,854.178015,0.825938
3787.0,854.327002,0.825813
3788.0,854.475989,0.825625
3789.0,854.624976,0.825469
3790.0,854.772986,0.825281
3791.0,854.92002,0.825125
3792.0,855.064978,0.825
3793.0,855.212988,0.824812
3794.0,855.360022,0.824562
3795.0,855.509009,0.824313
3796.0,855.657019,0.824125
3797.0,855.806006,0.823969
3798.0,855.95603,0.823812
3799.0,856.105994,0.823625
3800.0,856.25498,0.823469
3801.0,856.402991,0.823344
3802.0,856.551001,0.82325
3803.0,856.701025,0.823094
3804.0,856.852026,0.822937
3805.0,857.001013,0.822688
3806.0,857.152014,0.8225
3807.0,857.298987,0.822312
3808.0,857.447974,0.822187
3809.0,857.597021,0.822094
3810.0,857.746008,0.821969
3811.0,857.894995,0.821813
3812.0,858.043982,0.821594
3813.0,858.19303,0.821375
3814.0,858.340979,0.821125
3815.0,858.490027,0.820938
3816.0,858.63999,0.820781
3817.0,858.790015,0.820594
3818.0,858.939978,0.820437
3819.0,859.089026,0.820281
3820.0,859.238013,0.820094
3821.0,859.386023,0.819906
3822.0,859.53501,0.81975
3823.0,859.68302,0.819594
3824.0,859.832983,0.819406
3825.0,859.985022,0.819219
3826.0,860.136023,0.819062
3827.0,860.285986,0.818875
3828.0,860.433997,0.818719
3829.0,860.579993,0.818531
3830.0,860.725989,0.818375
3831.0,860.873999,0.818187
3832.0,861.022986,0.817937
3833.0,861.171973,0.817719
3834.0,861.321997,0.817563
3835.0,861.470984,0.817438
3836.0,861.621008,0.817281
3837.0,861.772009,0.817125
3838.0,861.921973,0.816938
3839.0,862.069983,0.81675
3840.0,862.21897,0.816562
3841.0,862.368994,0.816406
3842.0,862.517004,0.81625
3843.0,862.665991,0.816125
3844.0,862.813025,0.816031
3845.0,862.962012,0.815906
3846.0,863.111975,0.815781
3847.0,863.261023,0.815594
3848.0,863.410986,0.815437
3849.0,863.561987,0.815281
3850.0,863.712988,0.815094
3851.0,863.861975,0.814906
3852.0,864.009009,0.81475
3853.0,864.157996,0.814594
3854.0,864.30802,0.814469
3855.0,864.457983,0.814344
3856.0,864.605994,0.81425
3857.0,864.754004,0.814125
3858.0,864.902991,0.813937
3859.0,865.051978,0.81375
3860.0,865.199011,0.813531
3861.0,865.347021,0.813312
3862.0,865.496008,0.813094
3863.0,865.644995,0.812875
3864.0,865.793982,0.812688
3865.0,865.94303,0.812531
3866.0,866.090979,0.812344
3867.0,866.240027,0.812187
3868.0,866.389014,0.812063
3869.0,866.538,0.811938
3870.0,866.686011,0.811813
3871.0,866.834021,0.811625
3872.0,866.983008,0.811437
3873.0,867.12998,0.811219
3874.0,867.279028,0.810969
3875.0,867.428992,0.81075
3876.0,867.579016,0.810562
3877.0,867.728979,0.810438
3878.0,867.878027,0.810281
3879.0,868.027991,0.810156
3880.0,868.176001,0.81
3881.0,868.324988,0.809875
3882.0,868.473975,0.809687
3883.0,868.621008,0.8095
3884.0,868.769019,0.809313
3885.0,868.915991,0.809156
3886.0,869.066016,0.808969
3887.0,869.215002,0.808812
3888.0,869.361975,0.808688
3889.0,869.509009,0.808594
3890.0,869.657996,0.8085
3891.0,869.80802,0.808375
3892.0,869.959021,0.80825
3893.0,870.110022,0.808062
3894.0,870.262,0.807875
3895.0,870.413977,0.807719
3896.0,870.561011,0.8075
3897.0,870.709021,0.807312
3898.0,870.855017,0.807125
3899.0,871.00199,0.806906
3900.0,871.15,0.80675
3901.0,871.298987,0.806594
3902.0,871.446997,0.806469
3903.0,871.595007,0.806344
3904.0,871.743018,0.806188
3905.0,871.891028,0.806031
3906.0,872.040991,0.805844
3907.0,872.189978,0.805656
3908.0,872.339026,0.805531
3909.0,872.486975,0.805406
3910.0,872.632971,0.80525
3911.0,872.783972,0.805062
3912.0,872.933997,0.804875
3913.0,873.084021,0.804719
3914.0,873.23197,0.804531
3915.0,873.37998,0.804344
3916.0,873.529028,0.804125
3917.0,873.678992,0.803906
3918.0,873.827002,0.803688
3919.0,873.975012,0.803469
3920.0,874.119971,0.803219
3921.0,874.267981,0.803031
3922.0,874.415991,0.802875
3923.0,874.566016,0.802781
3924.0,874.715002,0.802688
3925.0,874.861975,0.802562
3926.0,875.006995,0.802406
3927.0,875.154028,0.802188
3928.0,875.303992,0.802
3929.0,875.452979,0.801844
3930.0,875.603979,0.801719
3931.0,875.75199,0.801562
3932.0,875.9,0.801344
3933.0,876.04502,0.801094
3934.0,876.191992,0.800906
3935.0,876.340979,0.80075
3936.0,876.491003,0.800687
3937.0,876.63999,0.800563
3938.0,876.788977,0.800375
3939.0,876.936011,0.800188
3940.0,877.084998,0.800031
3941.0,877.23197,0.799906
3942.0,877.381018,0.79975
3943.0,877.530005,0.799594
3944.0,877.680029,0.799438
3945.0,877.827979,0.799312
3946.0,877.973975,0.799187
3947.0,878.123022,0.799031
3948.0,878.270972,0.798875
3949.0,878.42002,0.798656
3950.0,878.569006,0.798437
3951.0,878.717993,0.798219
3952.0,878.86698,0.798094
3953.0,879.016028,0.798031
3954.0,879.162024,0.797938
3955.0,879.309973,0.797875
3956.0,879.457983,0.79775
3957.0,879.603979,0.797625
3958.0,879.75199,0.7975
3959.0,879.897986,0.797312
3960.0,880.045996,0.797094
3961.0,880.194006,0.796875
3962.0,880.340979,0.796719
3963.0,880.488989,0.7965
3964.0,880.639014,0.796313
3965.0,880.790015,0.796094
3966.0,880.941992,0.795937
3967.0,881.089026,0.795812
3968.0,881.238013,0.795625
3969.0,881.384009,0.795375
3970.0,881.533972,0.795125
3971.0,881.681982,0.794937
3972.0,881.829016,0.794813
3973.0,881.975989,0.794688
3974.0,882.124976,0.794594
3975.0,882.272986,0.7945
3976.0,882.421973,0.794406
3977.0,882.571021,0.79425
3978.0,882.720007,0.794125
3979.0,882.871008,0.793938
3980.0,883.019019,0.793719
3981.0,883.167029,0.7935
3982.0,883.316016,0.793344
3983.0,883.464026,0.793187
3984.0,883.613013,0.793
3985.0,883.759985,0.792844
3986.0,883.910986,0.792719
3987.0,884.063025,0.792687
3988.0,884.212988,0.792594
3989.0,884.361975,0.792437
3990.0,884.512,0.792281
3991.0,884.663,0.792094
3992.0,884.813025,0.792
3993.0,884.959998,0.791875
3994.0,885.10697,0.791687
3995.0,885.254004,0.791531
3996.0,885.402014,0.791344
3997.0,885.551978,0.791156
3998.0,885.701025,0.790937
3999.0,885.853003,0.790719
4000.0,886.004004,0.790531
4001.0,886.157019,0.790344
4002.0,886.30802,0.790125
4003.0,886.457983,0.789937
4004.0,886.605994,0.789781
4005.0,886.754004,0.789688
4006.0,886.900977,0.789531
4007.0,887.050024,0.789406
4008.0,887.199988,0.789281
4009.0,887.348975,0.789187
4010.0,887.498999,0.789031
4011.0,887.644995,0.788813
4012.0,887.79502,0.788594
4013.0,887.941992,0.788437
4014.0,888.090979,0.788281
4015.0,888.238013,0.788125
4016.0,888.387,0.787938
4017.0,888.537024,0.78775
4018.0,888.684973,0.787562
4019.0,888.834021,0.787375
4020.0,888.983008,0.787188
4021.0,889.129004,0.787
4022.0,889.275,0.786812
4023.0,889.421973,0.786656
4024.0,889.569983,0.786375
4025.0,889.720007,0.786125
4026.0,889.868994,0.785906
4027.0,890.017004,0.785812
4028.0,890.165015,0.785688
4029.0,890.313025,0.785594
4030.0,890.462012,0.785438
4031.0,890.610999,0.785281
4032.0,890.759009,0.785094
4033.0,890.905981,0.784906
4034.0,891.055029,0.784719
4035.0,891.204993,0.784594
4036.0,891.355017,0.784469
4037.0,891.504004,0.784344
4038.0,891.652014,0.784187
4039.0,891.801001,0.784031
4040.0,891.949011,0.783906
4041.0,892.095984,0.783719
4042.0,892.246008,0.783469
4043.0,892.392004,0.783312
4044.0,892.542029,0.783219
4045.0,892.688025,0.783125
4046.0,892.834998,0.783
4047.0,892.983984,0.782844
4048.0,893.131995,0.782656
4049.0,893.280981,0.782531
4050.0,893.430029,0.782406
4051.0,893.58103,0.782281
4052.0,893.730017,0.782094
4053.0,893.879004,0.781875
4054.0,894.024023,0.781625
4055.0,894.171973,0.781469
4056.0,894.321997,0.781375
4057.0,894.472021,0.781344
4058.0,894.619971,0.781313
4059.0,894.767004,0.781187
4060.0,894.915991,0.780969
4061.0,895.064978,0.780719
4062.0,895.212012,0.780469
4063.0,895.358984,0.78025
4064.0,895.506995,0.780125
4065.0,895.655981,0.779969
4066.0,895.805029,0.779781
4067.0,895.954016,0.779594
4068.0,896.102026,0.779344
4069.0,896.251013,0.779094
4070.0,896.399023,0.778906
4071.0,896.54801,0.77875
4072.0,896.697974,0.778562
4073.0,896.845984,0.778344
4074.0,896.993018,0.778188
4075.0,897.141028,0.778063
4076.0,897.290015,0.778
4077.0,897.439001,0.777937
4078.0,897.587988,0.777812
4079.0,897.736975,0.777656
4080.0,897.884985,0.777406
4081.0,898.030981,0.777219
4082.0,898.178015,0.777031
4083.0,898.326025,0.776844
4084.0,898.472998,0.776688
4085.0,898.621008,0.776469
4086.0,898.766028,0.776312
4087.0,898.912024,0.776187
4088.0,899.061011,0.776031
4089.0,899.210974,0.775875
4090.0,899.358984,0.775719
4091.0,899.506018,0.775563
4092.0,899.652014,0.775406
4093.0,899.800024,0.775156
4094.0,899.946997,0.774906
4095.0,900.09397,0.774719
4096.0,900.241003,0.774562
4097.0,900.389014,0.774437
4098.0,900.538,0.774312
4099.0,900.686011,0.774156
4100.0,900.832983,0.773969
4101.0,900.978003,0.77375
4102.0,901.123022,0.773594
4103.0,901.269019,0.773438
4104.0,901.415991,0.77325
4105.0,901.563025,0.773
4106.0,901.710974,0.772781
4107.0,901.860022,0.772625
4108.0,902.009009,0.772438
4109.0,902.157996,0.77225
4110.0,902.30802,0.772062
4111.0,902.45603,0.771875
4112.0,902.603003,0.771688
4113.0,902.75199,0.771469
4114.0,902.900977,0.771312
4115.0,903.053015,0.771219
4116.0,903.199988,0.771156
4117.0,903.348975,0.771094
4118.0,903.496008,0.771
4119.0,903.644019,0.770844
4120.0,903.790015,0.770625
4121.0,903.936987,0.770406
4122.0,904.084998,0.770219
4123.0,904.233008,0.770094
4124.0,904.381018,0.77
4125.0,904.527014,0.769875
4126.0,904.673987,0.769656
4127.0,904.821021,0.769469
4128.0,904.967993,0.769281
4129.0,905.115027,0.769125
4130.0,905.259985,0.768938
4131.0,905.407019,0.768781
4132.0,905.556006,0.768594
4133.0,905.704016,0.768438
4134.0,905.852026,0.768281
4135.0,905.998999,0.768125
4136.0,906.149023,0.768
4137.0,906.29801,0.767812
4138.0,906.446997,0.767625
4139.0,906.59397,0.767438
4140.0,906.738989,0.767219
4141.0,906.887,0.767031
4142.0,907.03501,0.766906
4143.0,907.18302,0.766844
4144.0,907.329993,0.76675
4145.0,907.478003,0.766594
4146.0,907.626013,0.766406
4147.0,907.774023,0.766219
4148.0,907.921973,0.766
4149.0,908.069006,0.765813
4150.0,908.215979,0.765594
4151.0,908.361975,0.765375
4152.0,908.509985,0.765156
4153.0,908.657019,0.765
4154.0,908.806006,0.764875
4155.0,908.954016,0.764813
4156.0,909.098975,0.764656
4157.0,909.246008,0.764531
4158.0,909.394995,0.764344
4159.0,909.543982,0.764219
4160.0,909.694983,0.764031
4161.0,909.842017,0.763844
4162.0,909.988989,0.763594
4163.0,910.137976,0.763375
4164.0,910.287024,0.763188
4165.0,910.433997,0.763094
4166.0,910.58103,0.763
4167.0,910.725989,0.762875
4168.0,910.871008,0.762719
4169.0,911.019019,0.762531
4170.0,911.165991,0.762312
4171.0,911.314001,0.762125
4172.0,911.459998,0.761969
4173.0,911.60697,0.761813
4174.0,911.75498,0.761656
4175.0,911.904028,0.7615
4176.0,912.053015,0.761344
4177.0,912.199988,0.76125
4178.0,912.347021,0.761125
4179.0,912.493994,0.761
4180.0,912.641028,0.760844
4181.0,912.787024,0.760719
4182.0,912.933997,0.760531
4183.0,913.079993,0.760437
4184.0,913.228979,0.760312
4185.0,913.37699,0.76025
4186.0,913.522986,0.760063
4187.0,913.668982,0.759875
4188.0,913.814001,0.759719
4189.0,913.960974,0.759562
4190.0,914.110022,0.759438
4191.0,914.259009,0.75925
4192.0,914.405981,0.759094
4193.0,914.551978,0.758937
4194.0,914.696021,0.758781
4195.0,914.84397,0.758594
4196.0,914.993018,0.758438
4197.0,915.13999,0.75825
4198.0,915.288,0.758062
4199.0,915.434973,0.757844
4200.0,915.582983,0.757688
4201.0,915.728979,0.757531
4202.0,915.874976,0.757406
4203.0,916.022009,0.757281
4204.0,916.170996,0.757094
4205.0,916.319006,0.756875
4206.0,916.467993,0.756719
4207.0,916.613989,0.756531
4208.0,916.762,0.756375
4209.0,916.91001,0.75625
4210.0,917.056982,0.756125
4211.0,917.20603,0.756
4212.0,917.352026,0.755813
4213.0,917.50199,0.755625
4214.0,917.650977,0.755406
4215.0,917.800024,0.75525
4216.0,917.947974,0.755125
4217.0,918.092017,0.754969
4218.0,918.235999,0.754844
4219.0,918.384009,0.754687
4220.0,918.530981,0.754531
4221.0,918.681006,0.754375
4222.0,918.827979,0.754219
4223.0,918.977026,0.754062
4224.0,919.126013,0.753937
4225.0,919.272009,0.75375
4226.0,919.42002,0.753656
4227.0,919.566992,0.753531
4228.0,919.715979,0.753438
4229.0,919.863989,0.753281
4230.0,920.011023,0.753062
4231.0,920.157996,0.752875
4232.0,920.303015,0.752656
4233.0,920.447974,0.7525
4234.0,920.595984,0.752312
4235.0,920.743018,0.752125
4236.0,920.891028,0.751938
4237.0,921.038977,0.751719
4238.0,921.184973,0.7515
4239.0,921.332983,0.751344
4240.0,921.480017,0.751219
4241.0,921.62699,0.751125
4242.0,921.772986,0.750938
4243.0,921.918982,0.750687
4244.0,922.064978,0.750469
4245.0,922.210974,0.750313
4246.0,922.358008,0.750188
4247.0,922.50498,0.750031
4248.0,922.655005,0.749844
4249.0,922.806006,0.749687
4250.0,922.952979,0.749594
4251.0,923.102026,0.749469
4252.0,923.248999,0.749344
4253.0,923.399023,0.749188
4254.0,923.546973,0.748969
4255.0,923.694006,0.748719
4256.0,923.840002,0.748469
4257.0,923.985999,0.748312
4258.0,924.132971,0.748156
4259.0,924.280005,0.748031
4260.0,924.428015,0.747938
4261.0,924.576025,0.747844
4262.0,924.725012,0.747781
4263.0,924.873022,0.747656
4264.0,925.019995,0.747531
4265.0,925.168005,0.747344
4266.0,925.314001,0.747125
4267.0,925.462012,0.746938
4268.0,925.608008,0.746719
4269.0,925.754004,0.746531
4270.0,925.902991,0.746406
4271.0,926.053015,0.74625
4272.0,926.202979,0.746156
4273.0,926.350012,0.746031
4274.0,926.494971,0.745875
4275.0,926.642004,0.745687
4276.0,926.790991,0.7455
4277.0,926.939978,0.745375
4278.0,927.087012,0.745219
4279.0,927.230994,0.745062
4280.0,927.374976,0.744906
4281.0,927.519995,0.744781
4282.0,927.667029,0.744687
4283.0,927.814001,0.744563
4284.0,927.960974,0.744344
4285.0,928.10697,0.744094
4286.0,928.25498,0.743937
4287.0,928.404028,0.743844
4288.0,928.551001,0.743781
4289.0,928.694983,0.743688
4290.0,928.840979,0.743531
4291.0,928.986975,0.743344
4292.0,929.134009,0.743156
4293.0,929.282019,0.742969
4294.0,929.428015,0.742781
4295.0,929.574988,0.742562
4296.0,929.722998,0.742406
4297.0,929.871985,0.742281
4298.0,930.022986,0.742219
4299.0,930.170996,0.742156
4300.0,930.316992,0.742
4301.0,930.464026,0.741875
4302.0,930.613013,0.741687
4303.0,930.759985,0.741562
4304.0,930.907019,0.741469
4305.0,931.051978,0.741375
4306.0,931.196997,0.74125
4307.0,931.345984,0.741125
4308.0,931.493994,0.740969
4309.0,931.641028,0.74075
4310.0,931.788,0.7405
4311.0,931.933997,0.740281
4312.0,932.082007,0.740094
4313.0,932.230017,0.74
4314.0,932.37699,0.739875
4315.0,932.524023,0.739719
4316.0,932.671973,0.739563
4317.0,932.819006,0.739406
4318.0,932.965002,0.739281
4319.0,933.110999,0.739156
4320.0,933.259009,0.739
4321.0,933.405981,0.738813
4322.0,933.553992,0.738594
4323.0,933.699988,0.738406
4324.0,933.845007,0.738219
4325.0,933.993018,0.738031
4326.0,934.13999,0.737844
4327.0,934.288,0.737594
4328.0,934.433997,0.737375
4329.0,934.579016,0.737188
4330.0,934.723975,0.737063
4331.0,934.869971,0.736969
4332.0,935.019019,0.736875
4333.0,935.165015,0.736719
4334.0,935.311987,0.736562
4335.0,935.457007,0.736406
4336.0,935.602026,0.736281
4337.0,935.753027,0.736125
4338.0,935.900977,0.735969
4339.0,936.051001,0.735781
4340.0,936.199011,0.735625
4341.0,936.347998,0.7355
4342.0,936.494971,0.735344
4343.0,936.641028,0.735156
4344.0,936.785986,0.734969
4345.0,936.928992,0.734844
4346.0,937.072974,0.734719
4347.0,937.21897,0.734625
4348.0,937.36698,0.7345
4349.0,937.512976,0.734375
4350.0,937.660986,0.73425
4351.0,937.80802,0.734094
4352.0,937.95603,0.733938
4353.0,938.103003,0.73375
4354.0,938.249976,0.7335
4355.0,938.397986,0.73325
4356.0,938.54502,0.733031
4357.0,938.689978,0.732875
4358.0,938.837012,0.73275
4359.0,938.983984,0.732594
4360.0,939.131995,0.732469
4361.0,939.277014,0.732313
4362.0,939.42301,0.732156
4363.0,939.56803,0.732
4364.0,939.717017,0.731812
4365.0,939.863989,0.731687
4366.0,940.011023,0.731625
4367.0,940.158972,0.731531
4368.0,940.30802,0.731438
4369.0,940.457007,0.73125
4370.0,940.600989,0.731125
4371.0,940.746008,0.731031
4372.0,940.891028,0.730969
4373.0,941.038,0.730906
4374.0,941.186011,0.730781
4375.0,941.332983,0.730625
4376.0,941.477026,0.730406
4377.0,941.623022,0.73025
4378.0,941.769995,0.730094
4379.0,941.915991,0.729969
4380.0,942.063025,0.729781
4381.0,942.209021,0.729594
4382.0,942.35697,0.729406
4383.0,942.503027,0.729156
4384.0,942.65,0.728938
4385.0,942.79801,0.728719
4386.0,942.944006,0.728562
4387.0,943.089026,0.728406
4388.0,943.235022,0.728281
4389.0,943.381018,0.728219
4390.0,943.527991,0.728156
4391.0,943.675024,0.728
4392.0,943.821997,0.727781
4393.0,943.970007,0.727625
4394.0,944.11698,0.727531
4395.0,944.264014,0.7275
4396.0,944.408972,0.727406
4397.0,944.555029,0.72725
4398.0,944.701025,0.727094
4399.0,944.845984,0.726875
4400.0,944.993994,0.726687
4401.0,945.13999,0.726563
4402.0,945.285986,0.726438
4403.0,945.433997,0.726313
4404.0,945.58103,0.726125
4405.0,945.727026,0.725937
4406.0,945.871008,0.725781
4407.0,946.014014,0.725688
4408.0,946.160986,0.725594
4409.0,946.308997,0.7255
4410.0,946.45603,0.725375
4411.0,946.602026,0.725187
4412.0,946.746008,0.725
4413.0,946.892004,0.724813
4414.0,947.038,0.724656
4415.0,947.183997,0.724531
4416.0,947.332983,0.724344
4417.0,947.480994,0.724156
4418.0,947.62998,0.723969
4419.0,947.775977,0.723813
4420.0,947.92002,0.723688
4421.0,948.064001,0.723562
4422.0,948.207007,0.723406
4423.0,948.352026,0.72325
4424.0,948.498999,0.723094
4425.0,948.647986,0.722938
4426.0,948.79502,0.722781
4427.0,948.94303,0.722625
4428.0,949.090002,0.722469
4429.0,949.238989,0.722313
4430.0,949.387,0.722156
4431.0,949.532996,0.722031
4432.0,949.678015,0.721969
4433.0,949.822974,0.721844
4434.0,949.967993,0.721687
4435.0,950.113013,0.721469
4436.0,950.259985,0.72125
4437.0,950.408972,0.721094
4438.0,950.55802,0.720969
4439.0,950.70603,0.720875
4440.0,950.852026,0.720812
4441.0,950.998999,0.720656
4442.0,951.144995,0.720531
4443.0,951.292029,0.720375
4444.0,951.439001,0.72025
4445.0,951.585974,0.720156
4446.0,951.73197,0.72
4447.0,951.87699,0.719844
4448.0,952.022009,0.719625
4449.0,952.168005,0.719406
4450.0,952.314978,0.719187
4451.0,952.460974,0.719
4452.0,952.608984,0.718844
4453.0,952.756018,0.718687
4454.0,952.904028,0.718625
4455.0,953.050024,0.718562
4456.0,953.194983,0.718437
4457.0,953.340002,0.71825
4458.0,953.485999,0.718031
4459.0,953.634009,0.717812
4460.0,953.780981,0.717625
4461.0,953.926978,0.717438
4462.0,954.074011,0.717219
4463.0,954.21897,0.717031
4464.0,954.363989,0.716844
4465.0,954.506995,0.716688
4466.0,954.652014,0.716531
4467.0,954.800024,0.716438
4468.0,954.949011,0.716281
4469.0,955.100012,0.716094
4470.0,955.246008,0.715875
4471.0,955.394019,0.715688
4472.0,955.538977,0.7155
4473.0,955.684973,0.715312
4474.0,955.83103,0.715094
4475.0,955.975012,0.714938
4476.0,956.118994,0.714844
4477.0,956.264014,0.714781
4478.0,956.410986,0.714688
4479.0,956.558997,0.714562
4480.0,956.707007,0.714406
4481.0,956.853979,0.71425
4482.0,956.999976,0.714094
4483.0,957.147009,0.713969
4484.0,957.290015,0.713812
4485.0,957.434973,0.713687
4486.0,957.582007,0.713562
4487.0,957.728003,0.713375
4488.0,957.876013,0.713188
4489.0,958.022986,0.713
4490.0,958.17002,0.712875
4491.0,958.316992,0.71275
4492.0,958.462988,0.712687
4493.0,958.608008,0.712594
4494.0,958.751013,0.712438
4495.0,958.895972,0.712281
4496.0,959.04502,0.712125
4497.0,959.191992,0.711937
4498.0,959.340002,0.711719
4499.0,959.485999,0.711469
4500.0,959.634009,0.71125
4501.0,959.782019,0.711094
4502.0,959.928015,0.711
4503.0,960.074011,0.710906
4504.0,960.220984,0.710781
4505.0,960.368018,0.710625
4506.0,960.514014,0.710437
4507.0,960.66001,0.710344
4508.0,960.80802,0.710187
4509.0,960.954993,0.710063
4510.0,961.102026,0.709906
4511.0,961.246985,0.709813
4512.0,961.392981,0.709687
4513.0,961.538,0.709531
4514.0,961.68302,0.709344
4515.0,961.829016,0.709156
4516.0,961.972998,0.708969
4517.0,962.118018,0.708844
4518.0,962.264014,0.708719
4519.0,962.410986,0.708594
4520.0,962.556006,0.708469
4521.0,962.702002,0.708344
4522.0,962.848975,0.708219
4523.0,962.996008,0.708063
4524.0,963.142004,0.707906
4525.0,963.287024,0.707781
4526.0,963.431006,0.707656
4527.0,963.577002,0.707531
4528.0,963.722021,0.707344
4529.0,963.868018,0.707187
4530.0,964.01499,0.707062
4531.0,964.160986,0.706937
4532.0,964.30802,0.70675
4533.0,964.454016,0.7065
4534.0,964.600012,0.706344
4535.0,964.744971,0.706187
4536.0,964.891028,0.706062
4537.0,965.038977,0.705906
4538.0,965.184973,0.705688
4539.0,965.329993,0.705531
4540.0,965.475989,0.705375
4541.0,965.618994,0.705281
4542.0,965.766028,0.705125
4543.0,965.910986,0.704969
4544.0,966.056982,0.704781
4545.0,966.202979,0.704625
4546.0,966.347998,0.704469
4547.0,966.491003,0.704281
4548.0,966.634009,0.704
4549.0,966.777014,0.70375
4550.0,966.921973,0.703562
4551.0,967.066016,0.703438
4552.0,967.212012,0.703344
4553.0,967.358008,0.703281
4554.0,967.503027,0.703156
4555.0,967.65,0.703
4556.0,967.795996,0.702844
4557.0,967.94303,0.702719
4558.0,968.089026,0.702594
4559.0,968.235022,0.702469
4560.0,968.378027,0.702344
4561.0,968.524023,0.702187
4562.0,968.67002,0.702
4563.0,968.816016,0.701813
4564.0,968.960974,0.701656
4565.0,969.105017,0.7015
4566.0,969.249976,0.701344
4567.0,969.397009,0.701156
4568.0,969.545996,0.701
4569.0,969.694983,0.700906
4570.0,969.840979,0.700813
4571.0,969.985999,0.70075
4572.0,970.12998,0.700625
4573.0,970.275977,0.7005
4574.0,970.42301,0.700312
4575.0,970.569006,0.700188
4576.0,970.717017,0.700125
4577.0,970.861975,0.700063
4578.0,971.007971,0.699969
4579.0,971.152014,0.699812
4580.0,971.293982,0.699625
4581.0,971.439001,0.699437
4582.0,971.582983,0.69925
4583.0,971.730017,0.699125
4584.0,971.874976,0.698969
4585.0,972.019995,0.698812
4586.0,972.167029,0.698625
4587.0,972.314001,0.698469
4588.0,972.459998,0.698375
4589.0,972.605994,0.69825
4590.0,972.749976,0.698094
4591.0,972.894995,0.697812
4592.0,973.040015,0.697531
4593.0,973.183997,0.697375
4594.0,973.33103,0.697219
4595.0,973.477026,0.697094
4596.0,973.623999,0.696938
4597.0,973.769019,0.696813
4598.0,973.915015,0.696719
4599.0,974.058997,0.696625
4600.0,974.204993,0.6965
4601.0,974.352026,0.696375
4602.0,974.498999,0.696219
4603.0,974.647009,0.696125
4604.0,974.790991,0.696031
4605.0,974.936987,0.695906
4606.0,975.08103,0.695781
4607.0,975.227026,0.695625
4608.0,975.373999,0.6955
4609.0,975.522009,0.695313
4610.0,975.668982,0.695156
4611.0,975.813025,0.695
4612.0,975.957007,0.694844
4613.0,976.103979,0.694719
4614.0,976.251013,0.694594
4615.0,976.4,0.694469
4616.0,976.54502,0.694281
4617.0,976.691016,0.694094
4618.0,976.834998,0.693969
4619.0,976.980994,0.693875
4620.0,977.126013,0.69375
4621.0,977.272009,0.693594
4622.0,977.417029,0.693469
4623.0,977.564001,0.693281
4624.0,977.710974,0.693125
4625.0,977.85697,0.692937
4626.0,978.00199,0.692844
4627.0,978.149023,0.692688
4628.0,978.29502,0.692531
4629.0,978.439001,0.692406
4630.0,978.584021,0.692312
4631.0,978.728979,0.692219
4632.0,978.874976,0.692031
4633.0,979.019019,0.691781
4634.0,979.165015,0.691562
4635.0,979.309973,0.691375
4636.0,979.45603,0.69125
4637.0,979.602026,0.691094
4638.0,979.749976,0.691
4639.0,979.9,0.690844
4640.0,980.045996,0.690719
4641.0,980.19303,0.690531
4642.0,980.337988,0.690344
4643.0,980.483008,0.690125
4644.0,980.62998,0.689969
4645.0,980.775,0.689812
4646.0,980.92002,0.68975
4647.0,981.066992,0.689656
4648.0,981.215002,0.689594
4649.0,981.360999,0.689438
4650.0,981.506018,0.689281
4651.0,981.65,0.689094
4652.0,981.79502,0.688937
4653.0,981.941016,0.68875
4654.0,982.089026,0.688594
4655.0,982.236975,0.688438
4656.0,982.384985,0.688281
4657.0,982.530981,0.688062
4658.0,982.67301,0.687875
4659.0,982.816992,0.687719
4660.0,982.962012,0.687594
4661.0,983.108008,0.6875
4662.0,983.25498,0.687406
4663.0,983.4,0.68725
4664.0,983.543982,0.687125
4665.0,983.689978,0.686938
4666.0,983.835974,0.686781
4667.0,983.98197,0.686625
4668.0,984.124976,0.686437
4669.0,984.267004,0.686344
4670.0,984.408972,0.686188
4671.0,984.553992,0.686063
4672.0,984.699011,0.685812
4673.0,984.845984,0.685594
4674.0,984.99198,0.685375
4675.0,985.137976,0.685156
4676.0,985.282996,0.685031
4677.0,985.428015,0.684875
4678.0,985.572974,0.684781
4679.0,985.720007,0.684687
4680.0,985.86698,0.684563
4681.0,986.014014,0.684469
4682.0,986.157019,0.684375
4683.0,986.300024,0.68425
4684.0,986.44303,0.684125
4685.0,986.587012,0.684
4686.0,986.73197,0.683875
4687.0,986.87699,0.683781
4688.0,987.020972,0.683656
4689.0,987.165991,0.683531
4690.0,987.311011,0.683438
4691.0,987.45603,0.683281
4692.0,987.600989,0.683125
4693.0,987.744971,0.682906
4694.0,987.88999,0.68275
4695.0,988.033972,0.682562
4696.0,988.176978,0.682437
4697.0,988.319983,0.682312
4698.0,988.462988,0.682156
4699.0,988.605994,0.681938
4700.0,988.748999,0.681781
4701.0,988.892981,0.681687
4702.0,989.038977,0.681594
4703.0,989.186011,0.681437
4704.0,989.332983,0.681281
4705.0,989.477026,0.681219
4706.0,989.619971,0.681156
4707.0,989.764014,0.681031
4708.0,989.907996,0.680875
4709.0,990.053992,0.680656
4710.0,990.196021,0.680531
4711.0,990.340002,0.680375
4712.0,990.483008,0.68025
4713.0,990.629004,0.680125
4714.0,990.772986,0.680031
4715.0,990.917029,0.679875
4716.0,991.058997,0.679656
4717.0,991.202002,0.679469
4718.0,991.345984,0.67925
4719.0,991.490027,0.679062
4720.0,991.634985,0.678844
4721.0,991.779028,0.678625
4722.0,991.920996,0.678406
4723.0,992.063025,0.678281
4724.0,992.207007,0.678187
4725.0,992.352026,0.678062
4726.0,992.496985,0.677906
4727.0,992.641028,0.67775
4728.0,992.783972,0.677625
4729.0,992.928015,0.677531
4730.0,993.069983,0.677437
4731.0,993.212988,0.677281
4732.00014,993.355994,0.677156
4732.99986,993.499976,0.677063
4734.00012,993.642981,0.677031
4734.99984,993.785986,0.676969
4736.00004,993.928992,0.676813
4736.99982,994.074011,0.676594
4738.00002,994.220007,0.676375
4738.9998,994.363989,0.676156
4740,994.507971,0.676031
4741.0002,994.652991,0.675875
4741.99998,994.800024,0.675719
4743.00018,994.944006,0.675531
4743.99996,995.087012,0.675344
4745.00016,995.230994,0.675156
4745.99988,995.376013,0.675
4747.00014,995.520972,0.674812
4747.99986,995.663977,0.674625
4749.00012,995.80802,0.674531
4749.99984,995.954993,0.674438
4751.00004,996.103003,0.674375
4751.99982,996.248999,0.67425
4753.00002,996.392004,0.674125
4753.9998,996.532019,0.673969
4755,996.676001,0.673813
4756.0002,996.821997,0.673688
4756.99998,996.967993,0.673594
4758.00018,997.113013,0.673469
4758.99996,997.256018,0.673344
4760.00016,997.397986,0.67325
4760.99988,997.543005,0.673125
4762.00014,997.689978,0.672969
4762.99986,997.834998,0.672781
4764.00012,997.978003,0.672562
4764.99984,998.119971,0.672375
4766.00004,998.262,0.67225
4766.99982,998.407019,0.672094
4768.00002,998.550024,0.671969
4768.9998,998.69303,0.671781
4770,998.834998,0.671656
4771.0002,998.980017,0.671531
4771.99998,999.126013,0.671344
4773.00018,999.270972,0.67125
4773.99996,999.415015,0.671125
4775.00016,999.55802,0.671031
4775.99988,999.701025,0.670906
4777.00014,999.847021,0.670812
4777.99986,999.99198,0.670687
4779.00012,999.99198,0.670687
