Repository: MaCFP/matl-db

# matl-db

#### Welcome to the MaCFP Condensed Phase Subgroup database!

The MaCFP Condensed Phase Working Group was organized to enable the fire safety science research community to make significant progress towards establishing a common framework for the selection of experiments and the methodologies used to analyze these experiments when developing pyrolysis models. Key objectives of this effort include:
- Cataloguing current approaches used to parameterize pyrolysis models;
- Developing standard data set formats for experimental data on pyrolysis;
- Developing requirements for data set quality and establishing a data review committee;
- Quantifying the inter-laboratory variability for comparable experimental datasets; and
- Assessing the impact of the variability of model parameters on fire growth predictions

#### In preparation for MaCFP-4, please read the following:

[Guidelines for Participation in the MaCFP-4 Workshop (2026)](https://github.com/MaCFP/macfp-db/releases/download/macfp-4.0/MaCFP-4_Guidelines_for_Participation.pdf)

[Presentation of Target Experiments and Modeling Guidelines for the upcoming MaCFP-4 Workshop (meeting recording and presentation slides)](https://github.com/MaCFP/macfp-db/releases/tag/macfp-4.0)

Please visit our [wiki pages](https://github.com/MaCFP/matl-db/wiki/How-to-Contribute) for additional details, including how to contribute (experimentalists and modelers).

# README File for Universidad Adolfo Ibáñez (UAI)
    Universidad Adolfo Ibáñez; Santiago, Chile.
    Please contact **[Name] (email)** for more information.

# Experimental conditions: milligram-scale thermogravimetric test
A custom thermogravimetric test setup was used to conduct mass loss experiments on mg-scale samples. The setup consisted of a vertical tubular furnace and an analytical balance, allowing continuous mass measurements during heating.

The crucible containing the sample was placed inside the furnace by means of a brass rod passing through the lower section of the tube. The position of the crucible is approximately 140 mm from the furnace bottom edge, lying at the center of the tube (along the longitudinal axis). The rod was mechanically connected to the analytical balance via a 3D support resting on the balance pan, allowing continuous mass measurements during the test.

The furnace was equipped with a top cover with a 2 mm diameter hole that restricts the outlet of the nitrogen flow. At the bottom of the furnace, a custom cover made of ceramic fiber was fabricated to allow the brass rod to pass through, while a copper tube was used to inject the nitrogen flow into the furnace.


Prior to each test, the system was flooded with nitrogen for 30 minutes. The same gas flow was maintained throughout the entire experiment. The nitrogen flow was controlled using a Bronkhorst F-201CV-10K-AAD-22-V mass flow controller operated via an E-8000 analog controller. 

The crucible was mechanically connected to the analytical balance through the brass rod and connected to the 3D part. 


**Reference: More information is available at: [J. Smith, et al., Journal Na,e, 20xx]

* Heating rate: 20 K/min
* Temperature program
    - Initial temperature: 35 - 40°C
    - Initial Isotherm: 900 s
    - Maximum temperature: 800°C
    - Final Isotherm: None
* Sample geometry: Powdered
* Calibration type: Two calibration procedures were performed:
  - **Mass calibration**: The analytical balance exhibited a time-dependent drift characterized by a gradual decrease in the measured mass. To quantify this effect, a blank experiment (no sample) was conducted under identical experimental conditions. The resulting drift curve was subtracted from the mass measured during each experiment. The drift was fitter using a third-order polynomial function of time (in minutes).
  - **Temperature calibration**: Since the tubular furnace reports the furnace wall temperature rather than the crucible temperature, a Type-K thermocouple connected to a Labjack T7-Pro data acquisition system was placed directly at the crucible location. The recorded temperature evolution was used to establish the calibration function relating the crucible temperature to the furnace temperature. The calibration curve was fitted using a third-order polynomial function of the furnace wall temperature (in °C). 
* Crucible
  - Type: AISI 304 Stainless Steel
  - Volume: ???
  - Diameter: 7.3 mm (Inner)
  - Mass: ???
  - Lid: None
  - Note: Cylindrical Geometry, 4.2 mm depth
* Carrier Gas
  - Type: Nitrogen
  - Flow rate: 1.5 L/min
  - Note: industrial grade nitrogen, "Atmosphere: Anaerobic"
* Instrument
  - Type: Custom
  - Furnace Type: Nabertherm GmbH Vertical tubular furnace (RT 50/250/11)
  - Notes: Maximum temperature: 1100°C. Inner tube diameter: 50 mm. Tube length: 360 mm
  - Balance type: Radwag Analytical balance (AS 310.R2)
  - Balance Notes: Maximum capacity: 310 g. Resolution: 0.1 mg

File: Wood/Calibration_Data/UAI/UAI_TGA_N2_20K_R2.csv
Time (s),Temperature (K),Mass (mg)
0,299.836570,14.930000
3,300.507520,14.940000
6,301.179708,14.950000
9,301.853131,14.960000
12,302.527786,14.970000
15,303.203671,14.970000
18,303.880783,14.980000
21,304.559120,14.990000
24,305.238678,15.000000
27,305.919456,15.010000
30,306.601451,15.020000
33,307.284659,15.030000
36,307.969079,15.040000
39,308.654708,15.050000
42,309.341543,15.060000
45,310.029582,15.070000
48,310.718822,15.080000
51,311.409260,15.090000
54,312.100894,15.100000
57,312.793721,15.110000
60,313.487739,15.120000
63,314.182944,15.130000
66,314.879335,15.140000
69,315.576909,15.150000
72,316.275662,15.170000
75,316.975593,15.180000
78,317.676699,15.190000
81,318.378978,15.200000
84,319.082426,15.210000
87,319.787040,15.220000
90,320.492820,15.230000
93,321.199761,15.240000
96,321.907861,15.260000
99,322.617118,15.270000
102,323.327529,15.280000
105,324.039091,15.290000
108,324.751801,15.300000
111,325.465658,15.310000
114,326.180659,15.330000
117,326.896800,15.340000
120,327.614080,15.350000
123,328.332495,15.360000
126,329.052043,15.370000
129,329.772722,15.380000
132,330.494528,15.390000
135,331.217460,15.400000
138,331.941514,15.420000
141,332.666688,15.430000
144,333.392979,15.440000
147,334.120386,15.450000
150,334.848904,15.460000
153,335.578532,15.470000
156,336.309267,15.480000
159,337.041106,15.490000
162,337.774046,15.510000
165,338.508086,15.520000
168,339.243222,15.530000
171,339.979452,15.540000
174,340.716773,15.550000
177,341.455183,15.560000
180,342.194679,15.570000
183,342.935258,15.580000
186,343.676918,15.590000
189,344.419656,15.600000
192,345.163469,15.610000
195,345.908356,15.610000
198,346.654312,15.620000
201,347.401337,15.630000
204,348.149426,15.630000
207,348.898578,15.640000
210,349.648790,15.650000
213,350.400059,15.650000
216,351.152382,15.660000
219,351.905758,15.670000
222,352.660183,15.670000
225,353.415654,15.680000
228,354.172170,15.680000
231,354.929728,15.690000
234,355.688324,15.690000
237,356.447957,15.700000
240,357.208623,15.700000
243,357.970320,15.710000
246,358.733046,15.710000
249,359.496798,15.710000
252,360.261573,15.710000
255,361.027368,15.720000
258,361.794182,15.720000
261,362.562011,15.720000
264,363.330852,15.720000
267,364.100704,15.730000
270,364.871564,15.730000
273,365.643428,15.730000
276,366.416295,15.730000
279,367.190161,15.730000
282,367.965025,15.730000
285,368.740883,15.740000
288,369.517732,15.740000
291,370.295572,15.740000
294,371.074397,15.740000
297,371.854207,15.740000
300,372.634998,15.750000
303,373.416768,15.750000
306,374.199514,15.750000
309,374.983234,15.750000
312,375.767925,15.750000
315,376.553584,15.760000
318,377.340208,15.760000
321,378.127796,15.760000
324,378.916344,15.760000
327,379.705851,15.770000
330,380.496312,15.770000
333,381.287726,15.770000
336,382.080090,15.770000
339,382.873402,15.770000
342,383.667658,15.770000
345,384.462857,15.770000
348,385.258995,15.780000
351,386.056070,15.780000
354,386.854079,15.780000
357,387.653021,15.780000
360,388.452891,15.780000
363,389.253688,15.780000
366,390.055409,15.780000
369,390.858051,15.780000
372,391.661611,15.780000
375,392.466088,15.780000
378,393.271478,15.780000
381,394.077779,15.780000
384,394.884988,15.780000
387,395.693103,15.780000
390,396.502121,15.780000
393,397.312039,15.780000
396,398.122855,15.780000
399,398.934566,15.790000
402,399.747170,15.790000
405,400.560663,15.790000
408,401.375044,15.790000
411,402.190310,15.790000
414,403.006457,15.790000
417,403.823484,15.800000
420,404.641388,15.800000
423,405.460166,15.800000
426,406.279816,15.800000
429,407.100334,15.800000
432,407.921719,15.810000
435,408.743968,15.810000
438,409.567078,15.810000
441,410.391047,15.810000
444,411.215871,15.820000
447,412.041549,15.820000
450,412.868077,15.820000
453,413.695454,15.820000
456,414.523676,15.820000
459,415.352741,15.820000
462,416.182646,15.820000
465,417.013389,15.830000
468,417.844966,15.830000
471,418.677376,15.830000
474,419.510616,15.830000
477,420.344683,15.830000
480,421.179575,15.830000
483,422.015289,15.830000
486,422.851822,15.830000
489,423.689171,15.830000
492,424.527335,15.830000
495,425.366310,15.840000
498,426.206094,15.840000
501,427.046685,15.840000
504,427.888079,15.840000
507,428.730274,15.840000
510,429.573267,15.840000
513,430.417056,15.840000
516,431.261639,15.840000
519,432.107012,15.840000
522,432.953173,15.840000
525,433.800119,15.840000
528,434.647848,15.840000
531,435.496357,15.840000
534,436.345644,15.840000
537,437.195705,15.830000
540,438.046539,15.830000
543,438.898143,15.830000
546,439.750513,15.830000
549,440.603648,15.830000
552,441.457545,15.830000
555,442.312201,15.820000
558,443.167613,15.820000
561,444.023780,15.820000
564,444.880698,15.820000
567,445.738364,15.820000
570,446.596777,15.820000
573,447.455933,15.810000
576,448.315830,15.810000
579,449.176466,15.810000
582,450.037837,15.810000
585,450.899941,15.810000
588,451.762776,15.810000
591,452.626338,15.810000
594,453.490626,15.800000
597,454.355636,15.800000
600,455.221367,15.800000
603,456.087814,15.800000
606,456.954977,15.800000
609,457.822851,15.790000
612,458.691435,15.790000
615,459.560726,15.790000
618,460.430721,15.790000
621,461.301418,15.790000
624,462.172814,15.780000
627,463.044907,15.780000
630,463.917693,15.780000
633,464.791171,15.780000
636,465.665337,15.780000
639,466.540189,15.780000
642,467.415725,15.770000
645,468.291941,15.770000
648,469.168836,15.770000
651,470.046406,15.770000
654,470.924649,15.770000
657,471.803562,15.760000
660,472.683143,15.760000
663,473.563390,15.760000
666,474.444298,15.760000
669,475.325867,15.760000
672,476.208092,15.750000
675,477.090973,15.750000
678,477.974505,15.750000
681,478.858687,15.750000
684,479.743515,15.750000
687,480.628988,15.740000
690,481.515102,15.740000
693,482.401856,15.740000
696,483.289245,15.740000
699,484.177269,15.740000
702,485.065923,15.730000
705,485.955206,15.730000
708,486.845115,15.730000
711,487.735647,15.730000
714,488.626799,15.720000
717,489.518570,15.720000
720,490.410956,15.720000
723,491.303955,15.720000
726,492.197564,15.710000
729,493.091781,15.710000
732,493.986603,15.710000
735,494.882027,15.710000
738,495.778051,15.700000
741,496.674671,15.700000
744,497.571887,15.700000
747,498.469694,15.690000
750,499.368091,15.690000
753,500.267074,15.690000
756,501.166641,15.690000
759,502.066790,15.680000
762,502.967517,15.680000
765,503.868821,15.680000
768,504.770699,15.680000
771,505.673147,15.670000
774,506.576164,15.670000
777,507.479746,15.670000
780,508.383892,15.660000
783,509.288598,15.660000
786,510.193862,15.660000
789,511.099681,15.650000
792,512.006053,15.650000
795,512.912975,15.640000
798,513.820444,15.640000
801,514.728459,15.630000
804,515.637015,15.630000
807,516.546111,15.620000
810,517.455745,15.610000
813,518.365912,15.610000
816,519.276611,15.600000
819,520.187840,15.590000
822,521.099595,15.590000
825,522.011874,15.580000
828,522.924674,15.570000
831,523.837993,15.560000
834,524.751828,15.560000
837,525.666176,15.550000
840,526.581036,15.540000
843,527.496403,15.530000
846,528.412276,15.520000
849,529.328652,15.510000
852,530.245529,15.500000
855,531.162903,15.490000
858,532.080773,15.480000
861,532.999135,15.470000
864,533.917987,15.460000
867,534.837326,15.450000
870,535.757150,15.440000
873,536.677457,15.430000
876,537.598242,15.410000
879,538.519505,15.400000
882,539.441241,15.390000
885,540.363450,15.370000
888,541.286127,15.360000
891,542.209271,15.350000
894,543.132879,15.330000
897,544.056948,15.320000
900,544.981475,15.310000
903,545.906458,15.290000
906,546.831895,15.270000
909,547.757782,15.260000
912,548.684118,15.240000
915,549.610899,15.230000
918,550.538123,15.210000
921,551.465787,15.190000
924,552.393889,15.170000
927,553.322425,15.150000
930,554.251395,15.130000
933,555.180794,15.110000
936,556.110620,15.090000
939,557.040871,15.070000
942,557.971544,15.050000
945,558.902636,15.030000
948,559.834145,15.000000
951,560.766068,14.980000
954,561.698403,14.950000
957,562.631146,14.930000
960,563.564296,14.900000
963,564.497849,14.880000
966,565.431804,14.850000
969,566.366157,14.820000
972,567.300905,14.790000
975,568.236047,14.760000
978,569.171580,14.730000
981,570.107500,14.700000
984,571.043806,14.670000
987,571.980495,14.630000
990,572.917564,14.600000
993,573.855010,14.570000
996,574.792831,14.530000
999,575.731025,14.500000
1002,576.669588,14.460000
1005,577.608518,14.420000
1008,578.547813,14.390000
1011,579.487470,14.350000
1014,580.427486,14.310000
1017,581.367858,14.270000
1020,582.308585,14.230000
1023,583.249662,14.190000
1026,584.191089,14.150000
1029,585.132862,14.100000
1032,586.074978,14.060000
1035,587.017435,14.020000
1038,587.960231,13.970000
1041,588.903362,13.930000
1044,589.846827,13.880000
1047,590.790621,13.830000
1050,591.734744,13.780000
1053,592.679192,13.740000
1056,593.623963,13.690000
1059,594.569053,13.640000
1062,595.514461,13.580000
1065,596.460184,13.530000
1068,597.406219,13.480000
1071,598.352563,13.430000
1074,599.299215,13.370000
1077,600.246170,13.320000
1080,601.193428,13.260000
1083,602.140984,13.200000
1086,603.088838,13.140000
1089,604.036984,13.080000
1092,604.985423,13.020000
1095,605.934150,12.960000
1098,606.883162,12.900000
1101,607.832459,12.840000
1104,608.782036,12.770000
1107,609.731891,12.700000
1110,610.682022,12.640000
1113,611.632426,12.570000
1116,612.583100,12.500000
1119,613.534042,12.430000
1122,614.485249,12.360000
1125,615.436718,12.290000
1128,616.388448,12.210000
1131,617.340434,12.140000
1134,618.292676,12.060000
1137,619.245169,11.990000
1140,620.197912,11.910000
1143,621.150902,11.830000
1146,622.104135,11.750000
1149,623.057611,11.660000
1152,624.011325,11.580000
1155,624.965276,11.490000
1158,625.919461,11.410000
1161,626.873876,11.320000
1164,627.828520,11.230000
1167,628.783390,11.140000
1170,629.738484,11.050000
1173,630.693798,10.950000
1176,631.649330,10.860000
1179,632.605077,10.770000
1182,633.561038,10.670000
1185,634.517208,10.570000
1188,635.473587,10.480000
1191,636.430170,10.380000
1194,637.386955,10.280000
1197,638.343941,10.180000
1200,639.301123,10.080000
1203,640.258500,9.980000
1206,641.216069,9.880000
1209,642.173827,9.780000
1212,643.131772,9.670000
1215,644.089901,9.570000
1218,645.048212,9.470000
1221,646.006701,9.360000
1224,646.965367,9.260000
1227,647.924206,9.160000
1230,648.883216,9.060000
1233,649.842395,8.950000
1236,650.801739,8.850000
1239,651.761247,8.750000
1242,652.720915,8.660000
1245,653.680741,8.560000
1248,654.640722,8.460000
1251,655.600856,8.360000
1254,656.561140,8.270000
1257,657.521572,8.170000
1260,658.482148,8.080000
1263,659.442867,7.990000
1266,660.403725,7.900000
1269,661.364721,7.810000
1272,662.325850,7.720000
1275,663.287112,7.630000
1278,664.248503,7.550000
1281,665.210020,7.470000
1284,666.171661,7.390000
1287,667.133424,7.310000
1290,668.095305,7.230000
1293,669.057303,7.160000
1296,670.019414,7.090000
1299,670.981635,7.010000
1302,671.943965,6.950000
1305,672.906401,6.880000
1308,673.868940,6.820000
1311,674.831579,6.750000
1314,675.794316,6.700000
1317,676.757148,6.640000
1320,677.720073,6.580000
1323,678.683088,6.530000
1326,679.646190,6.480000
1329,680.609377,6.440000
1332,681.572646,6.390000
1335,682.535994,6.350000
1338,683.499419,6.310000
1341,684.462919,6.270000
1344,685.426490,6.230000
1347,686.390131,6.200000
1350,687.353837,6.170000
1353,688.317608,6.140000
1356,689.281440,6.110000
1359,690.245330,6.080000
1362,691.209277,6.060000
1365,692.173276,6.040000
1368,693.137327,6.010000
1371,694.101426,6.000000
1374,695.065570,5.980000
1377,696.029757,5.960000
1380,696.993984,5.950000
1383,697.958249,5.930000
1386,698.922549,5.920000
1389,699.886882,5.910000
1392,700.851244,5.900000
1395,701.815634,5.890000
1398,702.780048,5.880000
1401,703.744485,5.880000
1404,704.708940,5.870000
1407,705.673413,5.870000
1410,706.637899,5.860000
1413,707.602397,5.860000
1416,708.566904,5.860000
1419,709.531418,5.850000
1422,710.495935,5.850000
1425,711.460453,5.850000
1428,712.424970,5.850000
1431,713.389482,5.850000
1434,714.353988,5.840000
1437,715.318484,5.840000
1440,716.282968,5.840000
1443,717.247438,5.840000
1446,718.211891,5.840000
1449,719.176323,5.830000
1452,720.140733,5.830000
1455,721.105119,5.830000
1458,722.069476,5.820000
1461,723.033803,5.820000
1464,723.998098,5.820000
1467,724.962357,5.810000
1470,725.926577,5.810000
1473,726.890757,5.800000
1476,727.854894,5.800000
1479,728.818984,5.800000
1482,729.783026,5.790000
1485,730.747017,5.780000
1488,731.710954,5.780000
1491,732.674835,5.770000
1494,733.638656,5.770000
1497,734.602416,5.760000
1500,735.566112,5.750000
1503,736.529740,5.740000
1506,737.493300,5.740000
1509,738.456787,5.730000
1512,739.420199,5.720000
1515,740.383534,5.710000
1518,741.346789,5.700000
1521,742.309962,5.690000
1524,743.273049,5.680000
1527,744.236048,5.670000
1530,745.198957,5.660000
1533,746.161774,5.650000
1536,747.124494,5.640000
1539,748.087116,5.630000
1542,749.049637,5.620000
1545,750.012055,5.610000
1548,750.974367,5.600000
1551,751.936570,5.590000
1554,752.898662,5.580000
1557,753.860639,5.570000
1560,754.822500,5.560000
1563,755.784242,5.550000
1566,756.745863,5.540000
1569,757.707359,5.530000
1572,758.668727,5.520000
1575,759.629967,5.510000
1578,760.591073,5.500000
1581,761.552046,5.490000
1584,762.512880,5.480000
1587,763.473575,5.470000
1590,764.434127,5.460000
1593,765.394533,5.450000
1596,766.354792,5.440000
1599,767.314900,5.430000
1602,768.274855,5.420000
1605,769.234654,5.410000
1608,770.194294,5.390000
1611,771.153774,5.380000
1614,772.113090,5.370000
1617,773.072240,5.360000
1620,774.031221,5.350000
1623,774.990031,5.340000
1626,775.948667,5.330000
1629,776.907125,5.320000
1632,777.865405,5.310000
1635,778.823503,5.300000
1638,779.781416,5.290000
1641,780.739142,5.280000
1644,781.696678,5.260000
1647,782.654022,5.250000
1650,783.611171,5.240000
1653,784.568122,5.230000
1656,785.524873,5.220000
1659,786.481421,5.210000
1662,787.437764,5.190000
1665,788.393899,5.180000
1668,789.349823,5.170000
1671,790.305534,5.160000
1674,791.261029,5.150000
1677,792.216305,5.140000
1680,793.171361,5.130000
1683,794.126192,5.120000
1686,795.080797,5.100000
1689,796.035174,5.090000
1692,796.989318,5.080000
1695,797.943229,5.070000
1698,798.896902,5.060000
1701,799.850337,5.050000
1704,800.803529,5.040000
1707,801.756476,5.030000
1710,802.709177,5.020000
1713,803.661627,5.010000
1716,804.613825,5.000000
1719,805.565768,4.990000
1722,806.517453,4.980000
1725,807.468878,4.970000
1728,808.420039,4.960000
1731,809.370936,4.940000
1734,810.321564,4.930000
1737,811.271921,4.920000
1740,812.222005,4.910000
1743,813.171813,4.900000
1746,814.121342,4.890000
1749,815.070590,4.880000
1752,816.019554,4.870000
1755,816.968231,4.860000
1758,817.916620,4.850000
1761,818.864717,4.830000
1764,819.812519,4.820000
1767,820.760025,4.810000
1770,821.707231,4.800000
1773,822.654134,4.790000
1776,823.600733,4.780000
1779,824.547025,4.770000
1782,825.493007,4.750000
1785,826.438676,4.740000
1788,827.384029,4.730000
1791,828.329065,4.720000
1794,829.273781,4.700000
1797,830.218173,4.690000
1800,831.162240,4.680000
1803,832.105978,4.660000
1806,833.049386,4.650000
1809,833.992460,4.640000
1812,834.935198,4.630000
1815,835.877597,4.610000
1818,836.819654,4.600000
1821,837.761368,4.590000
1824,838.702735,4.580000
1827,839.643753,4.560000
1830,840.584419,4.550000
1833,841.524730,4.540000
1836,842.464685,4.530000
1839,843.404280,4.520000
1842,844.343512,4.500000
1845,845.282380,4.490000
1848,846.220880,4.480000
1851,847.159010,4.470000
1854,848.096767,4.450000
1857,849.034149,4.440000
1860,849.971153,4.430000
1863,850.907776,4.420000
1866,851.844016,4.400000
1869,852.779871,4.390000
1872,853.715336,4.380000
1875,854.650411,4.370000
1878,855.585092,4.350000
1881,856.519377,4.340000
1884,857.453263,4.320000
1887,858.386748,4.310000
1890,859.319828,4.300000
1893,860.252502,4.280000
1896,861.184766,4.270000
1899,862.116618,4.250000
1902,863.048056,4.240000
1905,863.979076,4.230000
1908,864.909677,4.210000
1911,865.839855,4.200000
1914,866.769609,4.180000
1917,867.698934,4.170000
1920,868.627830,4.150000
1923,869.556292,4.140000
1926,870.484319,4.130000
1929,871.411908,4.110000
1932,872.339056,4.100000
1935,873.265761,4.080000
1938,874.192020,4.070000
1941,875.117831,4.060000
1944,876.043190,4.040000
1947,876.968095,4.030000
1950,877.892544,4.010000
1953,878.816534,4.000000
1956,879.740063,3.980000
1959,880.663127,3.970000
1962,881.585724,3.950000
1965,882.507852,3.940000
1968,883.429507,3.920000
1971,884.350688,3.900000
1974,885.271392,3.890000
1977,886.191616,3.870000
1980,887.111357,3.860000
1983,888.030613,3.840000
1986,888.949381,3.830000
1989,889.867659,3.810000
1992,890.785444,3.800000
1995,891.702733,3.780000
1998,892.619524,3.760000
2001,893.535815,3.750000
2004,894.451601,3.740000
2007,895.366882,3.720000
2010,896.281654,3.710000
2013,897.195915,3.690000
2016,898.109662,3.680000
2019,899.022892,3.660000
2022,899.935603,3.650000
2025,900.847792,3.640000
2028,901.759457,3.620000
2031,902.670595,3.610000
2034,903.581204,3.590000
2037,904.491280,3.580000
2040,905.400821,3.560000
2043,906.309825,3.550000
2046,907.218289,3.530000
2049,908.126210,3.520000
2052,909.033586,3.500000
2055,909.940414,3.490000
2058,910.846691,3.470000
2061,911.752416,3.460000
2064,912.657584,3.440000
2067,913.562195,3.430000
2070,914.466244,3.410000
2073,915.369730,3.400000
2076,916.272649,3.390000
2079,917.175000,3.370000
2082,918.076779,3.360000
2085,918.977984,3.340000
2088,919.878613,3.330000
2091,920.778662,3.310000
2094,921.678130,3.300000
2097,922.577013,3.280000
2100,923.475308,3.270000
2103,924.373014,3.250000
2106,925.270128,3.240000
2109,926.166647,3.220000
2112,927.062568,3.210000
2115,927.957889,3.190000
2118,928.852607,3.180000
2121,929.746720,3.160000
2124,930.640225,3.150000
2127,931.533119,3.140000
2130,932.425400,3.120000
2133,933.317065,3.110000
2136,934.208112,3.090000
2139,935.098537,3.080000
2142,935.988339,3.070000
2145,936.877514,3.050000
2148,937.766061,3.040000
2151,938.653976,3.020000
2154,939.541257,3.010000
2157,940.427901,3.000000
2160,941.313905,2.980000
2163,942.199268,2.970000
2166,943.083986,2.950000
2169,943.968056,2.940000
2172,944.851477,2.920000
2175,945.734246,2.910000
2178,946.616359,2.890000
2181,947.497815,2.880000
2184,948.378610,2.860000
2187,949.258742,2.850000
2190,950.138209,2.830000
2193,951.017008,2.820000
2196,951.895136,2.810000
2199,952.772590,2.790000
2202,953.649369,2.780000
2205,954.525469,2.760000
2208,955.400888,2.740000
2211,956.275623,2.730000
2214,957.149671,2.710000
2217,958.023030,2.700000
2220,958.895698,2.680000
2223,959.767672,2.670000
2226,960.638948,2.650000
2229,961.509525,2.640000
2232,962.379400,2.620000
2235,963.248570,2.600000
2238,964.117033,2.590000
2241,964.984785,2.570000
2244,965.851825,2.560000
2247,966.718150,2.540000
2250,967.583758,2.520000
2253,968.448644,2.510000
2256,969.312808,2.490000
2259,970.176246,2.470000
2262,971.038956,2.450000
2265,971.900934,2.440000
2268,972.762180,2.420000
2271,973.622689,2.400000
2274,974.482459,2.390000
2277,975.341488,2.370000
2280,976.199773,2.350000
2283,977.057312,2.330000

File: Wood/Calibration_Data/UAI/UAI_Wood_TGA_N2_20K_R2.csv
Time (s),Temperature (K),Mass (mg)
0.0,299.8,14.93
2.2,300.3,14.94
4.5,300.8,14.94
6.7,301.3,14.95
8.9,301.8,14.96
11.1,302.3,14.97
13.4,302.8,14.97
15.6,303.3,14.97
17.8,303.8,14.98
20.0,304.3,14.99
22.2,304.8,14.99
24.4,305.3,15.0
26.6,305.8,15.01
28.8,306.3,15.02
31.0,306.8,15.02
33.2,307.3,15.03
35.4,307.8,15.04
37.6,308.3,15.05
39.8,308.8,15.05
42.0,309.3,15.06
44.2,309.8,15.07
46.3,310.3,15.07
48.5,310.8,15.08
50.7,311.3,15.09
52.9,311.8,15.1
55.0,312.3,15.1
57.2,312.8,15.11
59.3,313.3,15.12
61.5,313.8,15.13
63.7,314.3,15.13
65.8,314.8,15.14
68.0,315.3,15.15
70.1,315.8,15.16
72.3,316.3,15.17
74.4,316.8,15.18
76.5,317.3,15.19
78.7,317.8,15.19
80.8,318.3,15.2
83.0,318.8,15.21
85.1,319.3,15.21
87.2,319.8,15.22
89.3,320.3,15.23
91.5,320.8,15.23
93.6,321.3,15.24
95.7,321.8,15.26
97.8,322.3,15.27
99.9,322.8,15.27
102.0,323.3,15.28
104.1,323.8,15.29
106.3,324.3,15.29
108.4,324.8,15.3
110.5,325.3,15.31
112.6,325.8,15.32
114.7,326.3,15.33
116.7,326.8,15.34
118.8,327.3,15.35
120.9,327.8,15.35
123.0,328.3,15.36
125.1,328.8,15.37
127.2,329.3,15.37
129.3,329.8,15.38
131.3,330.3,15.39
133.4,330.8,15.39
135.5,331.3,15.4
137.6,331.8,15.42
139.6,332.3,15.43
141.7,332.8,15.43
143.8,333.3,15.44
145.8,333.8,15.45
147.9,334.3,15.45
149.9,334.8,15.46
152.0,335.3,15.47
154.1,335.8,15.47
156.1,336.3,15.48
158.2,336.8,15.49
160.2,337.3,15.5
162.3,337.8,15.51
164.3,338.3,15.52
166.3,338.8,15.52
168.4,339.3,15.53
170.4,339.8,15.54
172.5,340.3,15.54
174.5,340.8,15.55
176.5,341.3,15.56
178.5,341.8,15.57
180.6,342.3,15.57
182.6,342.8,15.58
184.6,343.3,15.59
186.6,343.8,15.59
188.7,344.3,15.6
190.7,344.8,15.61
192.7,345.3,15.61
194.7,345.8,15.61
196.7,346.3,15.62
198.7,346.8,15.62
200.7,347.3,15.63
202.7,347.8,15.63
204.7,348.3,15.63
206.8,348.8,15.64
208.8,349.3,15.65
210.7,349.8,15.65
212.7,350.3,15.65
214.7,350.8,15.66
216.7,351.3,15.66
218.7,351.8,15.67
220.7,352.3,15.67
222.7,352.8,15.67
224.7,353.3,15.68
226.7,353.8,15.68
228.7,354.3,15.68
230.6,354.8,15.69
232.6,355.3,15.69
234.6,355.8,15.69
236.6,356.3,15.7
238.5,356.8,15.7
240.5,357.3,15.7
242.5,357.8,15.71
244.4,358.3,15.71
246.4,358.8,15.71
248.4,359.3,15.71
250.3,359.8,15.71
252.3,360.3,15.71
254.3,360.8,15.72
256.2,361.3,15.72
258.2,361.8,15.72
260.1,362.3,15.72
262.1,362.8,15.72
264.0,363.3,15.72
266.0,363.8,15.73
267.9,364.3,15.73
269.9,364.8,15.73
271.8,365.3,15.73
273.7,365.8,15.73
275.7,366.3,15.73
277.6,366.8,15.73
279.6,367.3,15.73
281.5,367.8,15.73
283.4,368.3,15.73
285.4,368.8,15.74
287.3,369.3,15.74
289.2,369.8,15.74
291.2,370.3,15.74
293.1,370.8,15.74
295.0,371.3,15.74
296.9,371.8,15.74
298.9,372.3,15.75
300.8,372.8,15.75
302.7,373.3,15.75
304.6,373.8,15.75
306.5,374.3,15.75
308.4,374.8,15.75
310.4,375.3,15.75
312.3,375.8,15.75
314.2,376.3,15.76
316.1,376.8,15.76
318.0,377.3,15.76
319.9,377.8,15.76
321.8,378.3,15.76
323.7,378.8,15.76
325.6,379.3,15.77
327.5,379.8,15.77
329.4,380.3,15.77
331.3,380.8,15.77
333.2,381.3,15.77
335.1,381.8,15.77
337.0,382.3,15.77
338.9,382.8,15.77
340.7,383.3,15.77
342.6,383.8,15.77
344.5,384.3,15.77
346.4,384.8,15.77
348.3,385.3,15.78
350.2,385.8,15.78
352.1,386.3,15.78
353.9,386.8,15.78
355.8,387.3,15.78
357.7,387.8,15.78
359.6,388.3,15.78
361.4,388.8,15.78
363.3,389.3,15.78
365.2,389.8,15.78
367.1,390.3,15.78
368.9,390.8,15.78
370.8,391.3,15.78
372.7,391.8,15.78
374.5,392.3,15.78
376.4,392.8,15.78
378.2,393.3,15.78
380.1,393.8,15.78
382.0,394.3,15.78
383.8,394.8,15.78
385.7,395.3,15.78
387.5,395.8,15.78
389.4,396.3,15.78
391.2,396.8,15.78
393.1,397.3,15.78
394.9,397.8,15.78
396.8,398.3,15.78
398.6,398.8,15.79
400.5,399.3,15.79
402.3,399.8,15.79
404.2,400.3,15.79
406.0,400.8,15.79
407.9,401.3,15.79
409.7,401.8,15.79
411.5,402.3,15.79
413.4,402.8,15.79
415.2,403.3,15.79
417.0,403.8,15.8
418.9,404.3,15.8
420.7,404.8,15.8
422.5,405.3,15.8
424.4,405.8,15.8
426.2,406.3,15.8
428.0,406.8,15.8
429.9,407.3,15.8
431.7,407.8,15.81
433.5,408.3,15.81
435.3,408.8,15.81
437.2,409.3,15.81
439.0,409.8,15.81
440.8,410.3,15.81
442.6,410.8,15.82
444.4,411.3,15.82
446.3,411.8,15.82
448.1,412.3,15.82
449.9,412.8,15.82
451.7,413.3,15.82
453.5,413.8,15.82
455.3,414.3,15.82
457.1,414.8,15.82
458.9,415.3,15.82
460.7,415.8,15.82
462.6,416.3,15.82
464.4,416.8,15.83
466.2,417.3,15.83
468.0,417.8,15.83
469.8,418.3,15.83
471.6,418.8,15.83
473.4,419.3,15.83
475.2,419.8,15.83
477.0,420.3,15.83
478.8,420.8,15.83
480.6,421.3,15.83
482.4,421.8,15.83
484.2,422.3,15.83
485.9,422.8,15.83
487.7,423.3,15.83
489.5,423.8,15.83
491.3,424.3,15.83
493.1,424.8,15.83
494.9,425.3,15.84
496.7,425.8,15.84
498.5,426.3,15.84
500.3,426.8,15.84
502.0,427.3,15.84
503.8,427.8,15.84
505.6,428.3,15.84
507.4,428.8,15.84
509.2,429.3,15.84
510.9,429.8,15.84
512.7,430.3,15.84
514.5,430.8,15.84
516.3,431.3,15.84
518.0,431.8,15.84
519.8,432.3,15.84
521.6,432.8,15.84
523.4,433.3,15.84
525.1,433.8,15.84
526.9,434.3,15.84
528.7,434.8,15.84
530.4,435.3,15.84
532.2,435.8,15.84
534.0,436.3,15.84
535.7,436.8,15.83
537.5,437.3,15.83
539.3,437.8,15.83
541.0,438.3,15.83
542.8,438.8,15.83
544.5,439.3,15.83
546.3,439.8,15.83
548.1,440.3,15.83
549.8,440.8,15.83
551.6,441.3,15.83
553.3,441.8,15.83
555.1,442.3,15.82
556.8,442.8,15.82
558.6,443.3,15.82
560.3,443.8,15.82
562.1,444.3,15.82
563.8,444.8,15.82
565.6,445.3,15.82
567.3,445.8,15.82
569.1,446.3,15.82
570.8,446.8,15.82
572.6,447.3,15.81
574.3,447.8,15.81
576.1,448.3,15.81
577.8,448.8,15.81
579.6,449.3,15.81
581.3,449.8,15.81
583.0,450.3,15.81
584.8,450.8,15.81
586.5,451.3,15.81
588.3,451.8,15.81
590.0,452.3,15.81
591.7,452.8,15.81
593.5,453.3,15.8
595.2,453.8,15.8
596.9,454.3,15.8
598.7,454.8,15.8
600.4,455.3,15.8
602.1,455.8,15.8
603.9,456.3,15.8
605.6,456.8,15.8
607.3,457.3,15.8
609.0,457.8,15.79
610.8,458.3,15.79
612.5,458.8,15.79
614.2,459.3,15.79
616.0,459.8,15.79
617.7,460.3,15.79
619.4,460.8,15.79
621.1,461.3,15.79
622.8,461.8,15.78
624.6,462.3,15.78
626.3,462.8,15.78
628.0,463.3,15.78
629.7,463.8,15.78
631.4,464.3,15.78
633.2,464.8,15.78
634.9,465.3,15.78
636.6,465.8,15.78
638.3,466.3,15.78
640.0,466.8,15.78
641.7,467.3,15.77
643.4,467.8,15.77
645.2,468.3,15.77
646.9,468.8,15.77
648.6,469.3,15.77
650.3,469.8,15.77
652.0,470.3,15.77
653.7,470.8,15.77
655.4,471.3,15.77
657.1,471.8,15.76
658.8,472.3,15.76
660.5,472.8,15.76
662.2,473.3,15.76
663.9,473.8,15.76
665.6,474.3,15.76
667.3,474.8,15.76
669.0,475.3,15.76
670.7,475.8,15.75
672.4,476.3,15.75
674.1,476.8,15.75
675.8,477.3,15.75
677.5,477.8,15.75
679.2,478.3,15.75
680.9,478.8,15.75
682.6,479.3,15.75
684.3,479.8,15.75
686.0,480.3,15.74
687.7,480.8,15.74
689.4,481.3,15.74
691.1,481.8,15.74
692.8,482.3,15.74
694.5,482.8,15.74
696.2,483.3,15.74
697.8,483.8,15.74
699.5,484.3,15.74
701.2,484.8,15.73
702.9,485.3,15.73
704.6,485.8,15.73
706.3,486.3,15.73
708.0,486.8,15.73
709.7,487.3,15.73
711.3,487.8,15.73
713.0,488.3,15.72
714.7,488.8,15.72
716.4,489.3,15.72
718.1,489.8,15.72
719.7,490.3,15.72
721.4,490.8,15.72
723.1,491.3,15.72
724.8,491.8,15.71
726.5,492.3,15.71
728.1,492.8,15.71
729.8,493.3,15.71
731.5,493.8,15.71
733.2,494.3,15.71
734.8,494.8,15.71
736.5,495.3,15.7
738.2,495.8,15.7
739.9,496.3,15.7
741.5,496.8,15.7
743.2,497.3,15.7
744.9,497.8,15.7
746.6,498.3,15.69
748.2,498.8,15.69
749.9,499.3,15.69
751.6,499.8,15.69
753.2,500.3,15.69
754.9,500.8,15.69
756.6,501.3,15.69
758.2,501.8,15.68
759.9,502.3,15.68
761.6,502.8,15.68
763.2,503.3,15.68
764.9,503.8,15.68
766.6,504.3,15.68
768.2,504.8,15.68
769.9,505.3,15.67
771.5,505.8,15.67
773.2,506.3,15.67
774.9,506.8,15.67
776.5,507.3,15.67
778.2,507.8,15.67
779.8,508.3,15.66
781.5,508.8,15.66
783.2,509.3,15.66
784.8,509.8,15.66
786.5,510.3,15.66
788.1,510.8,15.65
789.8,511.3,15.65
791.4,511.8,15.65
793.1,512.3,15.65
794.7,512.8,15.64
796.4,513.3,15.64
798.1,513.8,15.64
799.7,514.3,15.63
801.4,514.8,15.63
803.0,515.3,15.63
804.7,515.8,15.63
806.3,516.3,15.62
808.0,516.8,15.62
809.6,517.3,15.61
811.3,517.8,15.61
812.9,518.3,15.61
814.6,518.8,15.6
816.2,519.3,15.6
817.8,519.8,15.59
819.5,520.3,15.59
821.1,520.8,15.59
822.8,521.3,15.59
824.4,521.8,15.58
826.1,522.3,15.58
827.7,522.8,15.57
829.4,523.3,15.57
831.0,523.8,15.56
832.6,524.3,15.56
834.3,524.8,15.56
835.9,525.3,15.55
837.6,525.8,15.55
839.2,526.3,15.54
840.8,526.8,15.54
842.5,527.3,15.53
844.1,527.8,15.53
845.8,528.3,15.52
847.4,528.8,15.52
849.0,529.3,15.51
850.7,529.8,15.5
852.3,530.3,15.5
853.9,530.8,15.49
855.6,531.3,15.49
857.2,531.8,15.48
858.8,532.3,15.48
860.5,532.8,15.47
862.1,533.3,15.47
863.7,533.8,15.46
865.4,534.3,15.46
867.0,534.8,15.45
868.6,535.3,15.44
870.3,535.8,15.44
871.9,536.3,15.43
873.5,536.8,15.43
875.1,537.3,15.42
876.8,537.8,15.41
878.4,538.3,15.4
880.0,538.8,15.4
881.7,539.3,15.39
883.3,539.8,15.38
884.9,540.3,15.37
886.5,540.8,15.36
888.2,541.3,15.36
889.8,541.8,15.35
891.4,542.3,15.35
893.0,542.8,15.34
894.7,543.3,15.33
896.3,543.8,15.32
897.9,544.3,15.32
899.5,544.8,15.31
901.2,545.3,15.3
902.8,545.8,15.29
904.4,546.3,15.28
906.0,546.8,15.27
907.6,547.3,15.26
909.3,547.8,15.26
910.9,548.3,15.25
912.5,548.8,15.24
914.1,549.3,15.23
915.7,549.8,15.23
917.3,550.3,15.21
919.0,550.8,15.2
920.6,551.3,15.19
922.2,551.8,15.18
923.8,552.3,15.17
925.4,552.8,15.16
927.0,553.3,15.15
928.7,553.8,15.14
930.3,554.3,15.13
931.9,554.8,15.12
933.5,555.3,15.11
935.1,555.8,15.1
936.7,556.3,15.09
938.3,556.8,15.07
940.0,557.3,15.06
941.6,557.8,15.05
943.2,558.3,15.04
944.8,558.8,15.03
946.4,559.3,15.02
948.0,559.8,15.0
949.6,560.3,14.99
951.2,560.8,14.98
952.8,561.3,14.96
954.4,561.8,14.95
956.1,562.3,14.94
957.7,562.8,14.92
959.3,563.3,14.91
960.9,563.8,14.89
962.5,564.3,14.88
964.1,564.8,14.87
965.7,565.3,14.85
967.3,565.8,14.84
968.9,566.3,14.82
970.5,566.8,14.8
972.1,567.3,14.79
973.7,567.8,14.77
975.3,568.3,14.76
976.9,568.8,14.74
978.5,569.3,14.72
980.1,569.8,14.71
981.7,570.3,14.69
983.3,570.8,14.68
984.9,571.3,14.66
986.5,571.8,14.64
988.1,572.3,14.62
989.7,572.8,14.6
991.3,573.3,14.59
992.9,573.8,14.57
994.5,574.3,14.55
996.1,574.8,14.53
997.7,575.3,14.51
999.3,575.8,14.5
1000.9,576.3,14.47
1002.5,576.8,14.45
1004.1,577.3,14.43
1005.7,577.8,14.41
1007.3,578.3,14.4
1008.9,578.8,14.38
1010.5,579.3,14.36
1012.1,579.8,14.34
1013.7,580.3,14.31
1015.3,580.8,14.29
1016.9,581.3,14.27
1018.5,581.8,14.25
1020.1,582.3,14.23
1021.7,582.8,14.21
1023.3,583.3,14.19
1024.9,583.8,14.17
1026.5,584.3,14.14
1028.1,584.8,14.12
1029.6,585.3,14.09
1031.2,585.8,14.07
1032.8,586.3,14.05
1034.4,586.8,14.03
1036.0,587.3,14.0
1037.6,587.8,13.98
1039.2,588.3,13.95
1040.8,588.8,13.93
1042.4,589.3,13.91
1044.0,589.8,13.88
1045.6,590.3,13.85
1047.1,590.8,13.83
1048.7,591.3,13.8
1050.3,591.8,13.78
1051.9,592.3,13.75
1053.5,592.8,13.73
1055.1,593.3,13.71
1056.7,593.8,13.68
1058.3,594.3,13.65
1059.8,594.8,13.62
1061.4,595.3,13.59
1063.0,595.8,13.56
1064.6,596.3,13.54
1066.2,596.8,13.51
1067.8,597.3,13.48
1069.4,597.8,13.46
1070.9,598.3,13.43
1072.5,598.8,13.4
1074.1,599.3,13.37
1075.7,599.8,13.34
1077.3,600.3,13.31
1078.9,600.8,13.28
1080.5,601.3,13.25
1082.0,601.8,13.22
1083.6,602.3,13.19
1085.2,602.8,13.16
1086.8,603.3,13.12
1088.4,603.8,13.09
1089.9,604.3,13.06
1091.5,604.8,13.03
1093.1,605.3,13.0
1094.7,605.8,12.97
1096.3,606.3,12.93
1097.9,606.8,12.9
1099.4,607.3,12.87
1101.0,607.8,12.84
1102.6,608.3,12.8
1104.2,608.8,12.77
1105.8,609.3,12.73
1107.3,609.8,12.69
1108.9,610.3,12.66
1110.5,610.8,12.63
1112.1,611.3,12.59
1113.6,611.8,12.55
1115.2,612.3,12.52
1116.8,612.8,12.48
1118.4,613.3,12.44
1120.0,613.8,12.41
1121.5,614.3,12.37
1123.1,614.8,12.33
1124.7,615.3,12.3
1126.3,615.8,12.26
1127.8,616.3,12.21
1129.4,616.8,12.18
1131.0,617.3,12.14
1132.6,617.8,12.1
1134.1,618.3,12.06
1135.7,618.8,12.02
1137.3,619.3,11.98
1138.9,619.8,11.94
1140.4,620.3,11.9
1142.0,620.8,11.86
1143.6,621.3,11.81
1145.2,621.8,11.77
1146.7,622.3,11.73
1148.3,622.8,11.68
1149.9,623.3,11.64
1151.5,623.8,11.59
1153.0,624.3,11.55
1154.6,624.8,11.5
1156.2,625.3,11.46
1157.7,625.8,11.42
1159.3,626.3,11.37
1160.9,626.8,11.32
1162.5,627.3,11.28
1164.0,627.8,11.23
1165.6,628.3,11.18
1167.2,628.8,11.13
1168.7,629.3,11.09
1170.3,629.8,11.04
1171.9,630.3,10.99
1173.4,630.8,10.94
1175.0,631.3,10.89
1176.6,631.8,10.84
1178.2,632.3,10.8
1179.7,632.8,10.75
1181.3,633.3,10.69
1182.9,633.8,10.64
1184.4,634.3,10.59
1186.0,634.8,10.54
1187.6,635.3,10.49
1189.1,635.8,10.44
1190.7,636.3,10.39
1192.3,636.8,10.34
1193.8,637.3,10.29
1195.4,637.8,10.23
1197.0,638.3,10.18
1198.5,638.8,10.13
1200.1,639.3,10.08
1201.7,639.8,10.02
1203.2,640.3,9.97
1204.8,640.8,9.92
1206.4,641.3,9.87
1207.9,641.8,9.82
1209.5,642.3,9.76
1211.1,642.8,9.7
1212.6,643.3,9.65
1214.2,643.8,9.6
1215.8,644.3,9.54
1217.3,644.8,9.49
1218.9,645.3,9.44
1220.5,645.8,9.38
1222.0,646.3,9.33
1223.6,646.8,9.27
1225.2,647.3,9.22
1226.7,647.8,9.17
1228.3,648.3,9.12
1229.9,648.8,9.06
1231.4,649.3,9.01
1233.0,649.8,8.95
1234.5,650.3,8.9
1236.1,650.8,8.85
1237.7,651.3,8.79
1239.2,651.8,8.74
1240.8,652.3,8.7
1242.4,652.8,8.65
1243.9,653.3,8.6
1245.5,653.8,8.54
1247.0,654.3,8.49
1248.6,654.8,8.44
1250.2,655.3,8.39
1251.7,655.8,8.34
1253.3,656.3,8.29
1254.9,656.8,8.24
1256.4,657.3,8.19
1258.0,657.8,8.14
1259.5,658.3,8.09
1261.1,658.8,8.05
1262.7,659.3,8.0
1264.2,659.8,7.95
1265.8,660.3,7.91
1267.4,660.8,7.86
1268.9,661.3,7.81
1270.5,661.8,7.77
1272.0,662.3,7.72
1273.6,662.8,7.67
1275.2,663.3,7.63
1276.7,663.8,7.58
1278.3,664.3,7.54
1279.8,664.8,7.5
1281.4,665.3,7.46
1283.0,665.8,7.42
1284.5,666.3,7.38
1286.1,666.8,7.33
1287.6,667.3,7.29
1289.2,667.8,7.25
1290.8,668.3,7.21
1292.3,668.8,7.18
1293.9,669.3,7.14
1295.4,669.8,7.1
1297.0,670.3,7.06
1298.5,670.8,7.02
1300.1,671.3,6.99
1301.7,671.8,6.96
1303.2,672.3,6.92
1304.8,672.8,6.89
1306.3,673.3,6.85
1307.9,673.8,6.82
1309.5,674.3,6.79
1311.0,674.8,6.75
1312.6,675.3,6.72
1314.1,675.8,6.7
1315.7,676.3,6.67
1317.2,676.8,6.64
1318.8,677.3,6.6
1320.4,677.8,6.57
1321.9,678.3,6.55
1323.5,678.8,6.52
1325.0,679.3,6.5
1326.6,679.8,6.47
1328.2,680.3,6.45
1329.7,680.8,6.43
1331.3,681.3,6.4
1332.8,681.8,6.38
1334.4,682.3,6.36
1335.9,682.8,6.34
1337.5,683.3,6.32
1339.0,683.8,6.3
1340.6,684.3,6.28
1342.2,684.8,6.25
1343.7,685.3,6.23
1345.3,685.8,6.22
1346.8,686.3,6.2
1348.4,686.8,6.19
1349.9,687.3,6.17
1351.5,687.8,6.15
1353.1,688.3,6.14
1354.6,688.8,6.12
1356.2,689.3,6.11
1357.7,689.8,6.09
1359.3,690.3,6.08
1360.8,690.8,6.07
1362.4,691.3,6.06
1364.0,691.8,6.05
1365.5,692.3,6.03
1367.1,692.8,6.02
1368.6,693.3,6.01
1370.2,693.8,6.0
1371.7,694.3,6.0
1373.3,694.8,5.98
1374.8,695.3,5.97
1376.4,695.8,5.96
1378.0,696.3,5.96
1379.5,696.8,5.95
1381.1,697.3,5.94
1382.6,697.8,5.93
1384.2,698.3,5.93
1385.7,698.8,5.92
1387.3,699.3,5.92
1388.8,699.8,5.91
1390.4,700.3,5.91
1392.0,700.8,5.9
1393.5,701.3,5.89
1395.1,701.8,5.89
1396.6,702.3,5.88
1398.2,702.8,5.88
1399.7,703.3,5.88
1401.3,703.8,5.88
1402.8,704.3,5.87
1404.4,704.8,5.87
1406.0,705.3,5.87
1407.5,705.8,5.87
1409.1,706.3,5.86
1410.6,706.8,5.86
1412.2,707.3,5.86
1413.7,707.8,5.86
1415.3,708.3,5.86
1416.8,708.8,5.86
1418.4,709.3,5.85
1419.9,709.8,5.85
1421.5,710.3,5.85
1423.1,710.8,5.85
1424.6,711.3,5.85
1426.2,711.8,5.85
1427.7,712.3,5.85
1429.3,712.8,5.85
1430.8,713.3,5.85
1432.4,713.8,5.85
1433.9,714.3,5.84
1435.5,714.8,5.84
1437.1,715.3,5.84
1438.6,715.8,5.84
1440.2,716.3,5.84
1441.7,716.8,5.84
1443.3,717.3,5.84
1444.8,717.8,5.84
1446.4,718.3,5.84
1447.9,718.8,5.83
1449.5,719.3,5.83
1451.1,719.8,5.83
1452.6,720.3,5.83
1454.2,720.8,5.83
1455.7,721.3,5.83
1457.3,721.8,5.82
1458.8,722.3,5.82
1460.4,722.8,5.82
1461.9,723.3,5.82
1463.5,723.8,5.82
1465.1,724.3,5.82
1466.6,724.8,5.81
1468.2,725.3,5.81
1469.7,725.8,5.81
1471.3,726.3,5.81
1472.8,726.8,5.8
1474.4,727.3,5.8
1475.9,727.8,5.8
1477.5,728.3,5.8
1479.1,728.8,5.8
1480.6,729.3,5.79
1482.2,729.8,5.79
1483.7,730.3,5.78
1485.3,730.8,5.78
1486.8,731.3,5.78
1488.4,731.8,5.78
1489.9,732.3,5.77
1491.5,732.8,5.77
1493.1,733.3,5.77
1494.6,733.8,5.77
1496.2,734.3,5.76
1497.7,734.8,5.76
1499.3,735.3,5.75
1500.8,735.8,5.75
1502.4,736.3,5.74
1504.0,736.8,5.74
1505.5,737.3,5.74
1507.1,737.8,5.74
1508.6,738.3,5.73
1510.2,738.8,5.73
1511.7,739.3,5.72
1513.3,739.8,5.72
1514.9,740.3,5.71
1516.4,740.8,5.71
1518.0,741.3,5.7
1519.5,741.8,5.69
1521.1,742.3,5.69
1522.6,742.8,5.68
1524.2,743.3,5.68
1525.8,743.8,5.67
1527.3,744.3,5.67
1528.9,744.8,5.66
1530.4,745.3,5.66
1532.0,745.8,5.65
1533.5,746.3,5.65
1535.1,746.8,5.64
1536.7,747.3,5.64
1538.2,747.8,5.63
1539.8,748.3,5.63
1541.3,748.8,5.62
1542.9,749.3,5.62
1544.5,749.8,5.61
1546.0,750.3,5.61
1547.6,750.8,5.6
1549.1,751.3,5.6
1550.7,751.8,5.59
1552.2,752.3,5.59
1553.8,752.8,5.58
1555.4,753.3,5.58
1556.9,753.8,5.57
1558.5,754.3,5.57
1560.0,754.8,5.56
1561.6,755.3,5.55
1563.2,755.8,5.55
1564.7,756.3,5.54
1566.3,756.8,5.54
1567.8,757.3,5.53
1569.4,757.8,5.53
1571.0,758.3,5.52
1572.5,758.8,5.52
1574.1,759.3,5.51
1575.6,759.8,5.51
1577.2,760.3,5.5
1578.8,760.8,5.5
1580.3,761.3,5.49
1581.9,761.8,5.49
1583.4,762.3,5.48
1585.0,762.8,5.48
1586.6,763.3,5.47
1588.1,763.8,5.47
1589.7,764.3,5.46
1591.3,764.8,5.46
1592.8,765.3,5.45
1594.4,765.8,5.45
1595.9,766.3,5.44
1597.5,766.8,5.43
1599.1,767.3,5.43
1600.6,767.8,5.42
1602.2,768.3,5.42
1603.8,768.8,5.41
1605.3,769.3,5.41
1606.9,769.8,5.4
1608.4,770.3,5.39
1610.0,770.8,5.38
1611.6,771.3,5.38
1613.1,771.8,5.37
1614.7,772.3,5.37
1616.3,772.8,5.36
1617.8,773.3,5.36
1619.4,773.8,5.35
1621.0,774.3,5.35
1622.5,774.8,5.34
1624.1,775.3,5.34
1625.6,775.8,5.33
1627.2,776.3,5.33
1628.8,776.8,5.32
1630.3,777.3,5.32
1631.9,777.8,5.31
1633.5,778.3,5.31
1635.0,778.8,5.3
1636.6,779.3,5.29
1638.2,779.8,5.29
1639.7,780.3,5.28
1641.3,780.8,5.28
1642.9,781.3,5.27
1644.4,781.8,5.26
1646.0,782.3,5.25
1647.6,782.8,5.25
1649.1,783.3,5.24
1650.7,783.8,5.24
1652.3,784.3,5.23
1653.8,784.8,5.23
1655.4,785.3,5.22
1657.0,785.8,5.22
1658.5,786.3,5.21
1660.1,786.8,5.2
1661.7,787.3,5.19
1663.3,787.8,5.19
1664.8,788.3,5.18
1666.4,788.8,5.18
1668.0,789.3,5.17
1669.5,789.8,5.16
1671.1,790.3,5.16
1672.7,790.8,5.15
1674.2,791.3,5.15
1675.8,791.8,5.14
1677.4,792.3,5.14
1678.9,792.8,5.13
1680.5,793.3,5.13
1682.1,793.8,5.12
1683.7,794.3,5.12
1685.2,794.8,5.11
1686.8,795.3,5.1
1688.4,795.8,5.09
1689.9,796.3,5.09
1691.5,796.8,5.08
1693.1,797.3,5.08
1694.7,797.8,5.07
1696.2,798.3,5.07
1697.8,798.8,5.06
1699.4,799.3,5.06
1701.0,799.8,5.05
1702.5,800.3,5.04
1704.1,800.8,5.04
1705.7,801.3,5.03
1707.3,801.8,5.03
1708.8,802.3,5.02
1710.4,802.8,5.02
1712.0,803.3,5.01
1713.6,803.8,5.01
1715.1,804.3,5.0
1716.7,804.8,5.0
1718.3,805.3,4.99
1719.9,805.8,4.99
1721.4,806.3,4.98
1723.0,806.8,4.98
1724.6,807.3,4.97
1726.2,807.8,4.97
1727.7,808.3,4.96
1729.3,808.8,4.95
1730.9,809.3,4.94
1732.5,809.8,4.94
1734.0,810.3,4.93
1735.6,810.8,4.92
1737.2,811.3,4.92
1738.8,811.8,4.91
1740.4,812.3,4.91
1741.9,812.8,4.9
1743.5,813.3,4.9
1745.1,813.8,4.89
1746.7,814.3,4.89
1748.3,814.8,4.88
1749.8,815.3,4.88
1751.4,815.8,4.87
1753.0,816.3,4.87
1754.6,816.8,4.86
1756.2,817.3,4.86
1757.7,817.8,4.85
1759.3,818.3,4.84
1760.9,818.8,4.83
1762.5,819.3,4.83
1764.1,819.8,4.82
1765.7,820.3,4.81
1767.2,820.8,4.81
1768.8,821.3,4.8
1770.4,821.8,4.8
1772.0,822.3,4.79
1773.6,822.8,4.79
1775.2,823.3,4.78
1776.7,823.8,4.78
1778.3,824.3,4.77
1779.9,824.8,4.76
1781.5,825.3,4.75
1783.1,825.8,4.75
1784.7,826.3,4.74
1786.3,826.8,4.74
1787.8,827.3,4.73
1789.4,827.8,4.73
1791.0,828.3,4.72
1792.6,828.8,4.71
1794.2,829.3,4.7
1795.8,829.8,4.69
1797.4,830.3,4.69
1799.0,830.8,4.68
1800.6,831.3,4.68
1802.1,831.8,4.67
1803.7,832.3,4.66
1805.3,832.8,4.65
1806.9,833.3,4.65
1808.5,833.8,4.64
1810.1,834.3,4.64
1811.7,834.8,4.63
1813.3,835.3,4.62
1814.9,835.8,4.61
1816.5,836.3,4.61
1818.1,836.8,4.6
1819.6,837.3,4.59
1821.2,837.8,4.59
1822.8,838.3,4.58
1824.4,838.8,4.58
1826.0,839.3,4.57
1827.6,839.8,4.56
1829.2,840.3,4.55
1830.8,840.8,4.55
1832.4,841.3,4.54
1834.0,841.8,4.54
1835.6,842.3,4.53
1837.2,842.8,4.53
1838.8,843.3,4.52
1840.4,843.8,4.51
1842.0,844.3,4.5
1843.6,844.8,4.49
1845.2,845.3,4.49
1846.8,845.8,4.48
1848.4,846.3,4.48
1850.0,846.8,4.47
1851.6,847.3,4.47
1853.2,847.8,4.46
1854.8,848.3,4.45
1856.4,848.8,4.44
1858.0,849.3,4.44
1859.6,849.8,4.43
1861.2,850.3,4.43
1862.8,850.8,4.42
1864.4,851.3,4.41
1866.0,851.8,4.4
1867.6,852.3,4.39
1869.2,852.8,4.39
1870.8,853.3,4.38
1872.4,853.8,4.38
1874.0,854.3,4.37
1875.6,854.8,4.37
1877.2,855.3,4.36
1878.8,855.8,4.35
1880.4,856.3,4.34
1882.0,856.8,4.33
1883.6,857.3,4.32
1885.2,857.8,4.32
1886.8,858.3,4.31
1888.4,858.8,4.31
1890.1,859.3,4.3
1891.7,859.8,4.29
1893.3,860.3,4.28
1894.9,860.8,4.27
1896.5,861.3,4.27
1898.1,861.8,4.26
1899.7,862.3,4.25
1901.3,862.8,4.24
1902.9,863.3,4.24
1904.5,863.8,4.23
1906.2,864.3,4.22
1907.8,864.8,4.21
1909.4,865.3,4.21
1911.0,865.8,4.2
1912.6,866.3,4.19
1914.2,866.8,4.18
1915.8,867.3,4.17
1917.4,867.8,4.17
1919.1,868.3,4.16
1920.7,868.8,4.15
1922.3,869.3,4.14
1923.9,869.8,4.14
1925.5,870.3,4.13
1927.1,870.8,4.12
1928.8,871.3,4.11
1930.4,871.8,4.11
1932.0,872.3,4.1
1933.6,872.8,4.09
1935.2,873.3,4.08
1936.8,873.8,4.07
1938.5,874.3,4.07
1940.1,874.8,4.06
1941.7,875.3,4.06
1943.3,875.8,4.04
1945.0,876.3,4.04
1946.6,876.8,4.03
1948.2,877.3,4.02
1949.8,877.8,4.01
1951.4,878.3,4.01
1953.1,878.8,4.0
1954.7,879.3,3.99
1956.3,879.8,3.98
1957.9,880.3,3.97
1959.6,880.8,3.97
1961.2,881.3,3.96
1962.8,881.8,3.95
1964.4,882.3,3.94
1966.1,882.8,3.93
1967.7,883.3,3.92
1969.3,883.8,3.91
1971.0,884.3,3.9
1972.6,884.8,3.89
1974.2,885.3,3.89
1975.8,885.8,3.88
1977.5,886.3,3.87
1979.1,886.8,3.86
1980.7,887.3,3.86
1982.4,887.8,3.84
1984.0,888.3,3.84
1985.6,888.8,3.83
1987.3,889.3,3.82
1988.9,889.8,3.81
1990.5,890.3,3.8
1992.2,890.8,3.8
1993.8,891.3,3.79
1995.4,891.8,3.78
1997.1,892.3,3.77
1998.7,892.8,3.76
2000.3,893.3,3.75
2002.0,893.8,3.75
2003.6,894.3,3.74
2005.3,894.8,3.73
2006.9,895.3,3.72
2008.5,895.8,3.71
2010.2,896.3,3.71
2011.8,896.8,3.7
2013.5,897.3,3.69
2015.1,897.8,3.68
2016.7,898.3,3.68
2018.4,898.8,3.66
2020.0,899.3,3.66
2021.7,899.8,3.65
2023.3,900.3,3.65
2025.0,900.8,3.64
2026.6,901.3,3.63
2028.3,901.8,3.62
2029.9,902.3,3.61
2031.5,902.8,3.61
2033.2,903.3,3.6
2034.8,903.8,3.59
2036.5,904.3,3.58
2038.1,904.8,3.57
2039.8,905.3,3.56
2041.4,905.8,3.56
2043.1,906.3,3.55
2044.7,906.8,3.54
2046.4,907.3,3.53
2048.0,907.8,3.52
2049.7,908.3,3.52
2051.3,908.8,3.5
2053.0,909.3,3.5
2054.7,909.8,3.49
2056.3,910.3,3.48
2058.0,910.8,3.47
2059.6,911.3,3.46
2061.3,911.8,3.46
2062.9,912.3,3.45
2064.6,912.8,3.44
2066.3,913.3,3.43
2067.9,913.8,3.42
2069.6,914.3,3.41
2071.2,914.8,3.41
2072.9,915.3,3.4
2074.6,915.8,3.39
2076.2,916.3,3.39
2077.9,916.8,3.38
2079.5,917.3,3.37
2081.2,917.8,3.36
2082.9,918.3,3.35
2084.5,918.8,3.34
2086.2,919.3,3.34
2087.9,919.8,3.33
2089.5,920.3,3.32
2091.2,920.8,3.31
2092.9,921.3,3.3
2094.5,921.8,3.3
2096.2,922.3,3.29
2097.9,922.8,3.28
2099.5,923.3,3.27
2101.2,923.8,3.26
2102.9,924.3,3.25
2104.6,924.8,3.24
2106.2,925.3,3.24
2107.9,925.8,3.23
2109.6,926.3,3.22
2111.2,926.8,3.21
2112.9,927.3,3.2
2114.6,927.8,3.19
2116.3,928.3,3.19
2117.9,928.8,3.18
2119.6,929.3,3.17
2121.3,929.8,3.16
2123.0,930.3,3.15
2124.7,930.8,3.15
2126.3,931.3,3.14
2128.0,931.8,3.13
2129.7,932.3,3.12
2131.4,932.8,3.12
2133.1,933.3,3.11
2134.7,933.8,3.1
2136.4,934.3,3.09
2138.1,934.8,3.08
2139.8,935.3,3.08
2141.5,935.8,3.07
2143.2,936.3,3.06
2144.9,936.8,3.05
2146.5,937.3,3.04
2148.2,937.8,3.04
2149.9,938.3,3.03
2151.6,938.8,3.02
2153.3,939.3,3.01
2155.0,939.8,3.01
2156.7,940.3,3.0
2158.4,940.8,2.99
2160.1,941.3,2.98
2161.8,941.8,2.97
2163.5,942.3,2.97
2165.2,942.8,2.96
2166.9,943.3,2.95
2168.6,943.8,2.94
2170.3,944.3,2.93
2171.9,944.8,2.92
2173.6,945.3,2.91
2175.3,945.8,2.91
2177.0,946.3,2.9
2178.7,946.8,2.89
2180.5,947.3,2.88
2182.2,947.8,2.87
2183.9,948.3,2.86
2185.6,948.8,2.85
2187.3,949.3,2.85
2189.0,949.8,2.84
2190.7,950.3,2.83
2192.4,950.8,2.82
2194.1,951.3,2.82
2195.8,951.8,2.81
2197.5,952.3,2.8
2199.2,952.8,2.79
2200.9,953.3,2.78
2202.6,953.8,2.78
2204.4,954.3,2.76
2206.1,954.8,2.75
2207.8,955.3,2.74
2209.5,955.8,2.74
2211.2,956.3,2.73
2212.9,956.8,2.72
2214.6,957.3,2.71
2216.4,957.8,2.7
2218.1,958.3,2.69
2219.8,958.8,2.68
2221.5,959.3,2.67
2223.2,959.8,2.67
2225.0,960.3,2.66
2226.7,960.8,2.65
2228.4,961.3,2.64
2230.1,961.8,2.63
2231.9,962.3,2.62
2233.6,962.8,2.61
2235.3,963.3,2.6
2237.0,963.8,2.59
2238.8,964.3,2.58
2240.5,964.8,2.57
2242.2,965.3,2.57
2243.9,965.8,2.56
2245.7,966.3,2.55
2247.4,966.8,2.54
2249.1,967.3,2.53
2250.9,967.8,2.52
2252.6,968.3,2.51
2254.3,968.8,2.5
2256.1,969.3,2.49
2257.8,969.8,2.48
2259.6,970.3,2.47
2261.3,970.8,2.45
2263.0,971.3,2.45
2264.8,971.8,2.44
2266.5,972.3,2.43
2268.3,972.8,2.42
2270.0,973.3,2.41
2271.7,973.8,2.4
2273.5,974.3,2.39
2275.2,974.8,2.38
2277.0,975.3,2.37
2278.7,975.8,2.36
2280.5,976.3,2.35
2282.2,976.8,2.34
