Repository: MaCFP/matl-db

# matl-db

#### Welcome to the MaCFP Condensed Phase Subgroup database!

The MaCFP Condensed Phase Working Group was organized to enable the fire safety science research community to make significant progress towards establishing a common framework for the selection of experiments and the methodologies used to analyze these experiments when developing pyrolysis models. Key objectives of this effort include:
- Cataloguing current approaches used to parameterize pyrolysis models;
- Developing standard data set formats for experimental data on pyrolysis;
- Developing requirements for data set quality and establishing a data review committee;
- Quantifying the inter-laboratory variability for comparable experimental datasets; and
- Assessing the impact of the variability of model parameters on fire growth predictions

#### In preparation for MaCFP-4, please read the following:

[Guidelines for Participation in the MaCFP-4 Workshop (2026)](https://github.com/MaCFP/macfp-db/releases/download/macfp-4.0/MaCFP-4_Guidelines_for_Participation.pdf)

[Presentation of Target Experiments and Modeling Guidelines for the upcoming MaCFP-4 Workshop (meeting recording and presentation slides)](https://github.com/MaCFP/macfp-db/releases/tag/macfp-4.0)

Please visit our [wiki pages](https://github.com/MaCFP/matl-db/wiki/How-to-Contribute) for additional details, including how to contribute (experimentalists and modelers).

# University of Dayton Research Institute (UDRI)

### Experimental Conditions: MCC

A Deatak MCC-4 microscale combustion calorimeter was used to conduct MCC experiments in triplicate. Heat release was very reproducible for the wood powder sample tested. A polystyrene standard as an internal control was run as well. Key HRR data from these PS tests measured: (1) heat of combustion, 41.2 kJ/g to 41.8 kJ/g; (2) Peak HRR, 1099 W/g to  1166 W/g; (3) T\_Peak\_HRR 446 C to 448 C; (4) FGC 833 J/g-k to 859 J/g-k.

* Heating Rate: 60 K/min
* Temperature program (Pyrolyzer)

  * Initial temperature 423 K
  * Isotherm: None (immediate ramp at start of test)
  * Maximum Temperature 1023 K

* Combustor Temperature: 1173K
* Sample mass: 5.01 mg to 5.56 mg
* Sample geometry: Powdered
* Calibration type: Before each experiment, a baseline test was performed using a 3.5 mg +/-0.1 mg sample of polystyrene (PS) as a reference. O2 sensor/flow calibration [not reported]. Temperature calibration was performed wthin 12 months of these experiments.
* Crucible

  * Type: Alumina
  * Volume: -
  * Diameter: -
  * Mass: 171.5 mg +/- 1.0 mg
  * Lid: None
  * Note: -

* Pyrolyzer Carrier Gas

  * Ultra High Purity (UHP) Nitrogen
  * N2 Flow rate = 80 ml/min

* Combustor Carrier Gas

  * Ultra High Purity (UHP) Oxygen + Pyrolyzer Carrier Gas (UHP nitrogen)
  * O2 Flow rate = 20 ml/min

* Instrument

  * Type: Deatak MCC-4
  * O2 Analyzer: Paramagnetic
  * Note: None

| Test Name | O2 volume % | Initial Sample Mass (mg) | Final Sample Mass (mg) | 
|--------- | :---------: | :------------------------: | :------------------------: | 
|UDRI_MCC_N2_60K_1 | 0 | 5.560| 0.739 | 
|UDRI_MCC_N2_60K_2 | 0 | 5.007| 0.673| 
|UDRI_MCC_N2_60K_3 | 0 | 5.013| 0.669 |

### Experimental Conditions, Cone calorimeter

Cone Calorimeter experiments were conducted on a Deatak CC-2 Cone Calorimeter (McHenry, IL USA) at 2 heat fluxes (30kW/m2 and 60kW/m2) with an exhaust flow of 24 L/s using the standardized cone calorimeter procedure (ASTM E1354-25). Samples were wrapped in aluminum foil on one side as per the ASTM E1354 standard and placed upon ceramic wool insulation for testing. No frame or grid were used. An external thermocouple was placed under the wood samples and recorded the rise in temperature during the burning.

Data collected from all samples is believed to have an error of ±10% and were calculated using a specimen surface area of 100 cm2. All samples were tested in duplicate as per  customer request.

* Test Standard: ASTM E1354-25
* Extraction flow rate: 24L/s
* Sample Surface Area: 0.01 m2 (nominal)
* Sample holder dimensions:

  * Square pan: 106mm x 106mm x 25mm
  * Retainer frame: None
  * Retaining grid: None

* Backing Insulation: (~2.54 cm thick) refractory fiber conforming to ASTM E1354.  
* Thermocouple location: under wood sample
* Ignition Source: (spark ignitor)
* Sample mass in the cone data at time 0 sec is the initial mass of the sample plus aluminium foil taken from the load cell of the cone calorimeter at the beginning of the measurement.

###### Test Heating Conditions

|Test Name | Heat Flux (kW/m2)| Heater Temperature (K) |thickness (cm)|t\_ign (s)|t\_flameout (s)|
|----------|:------:| :---: |:------:| :---: | :---: |
|UDRI\_Cone\_30KW\_hor-R1 | 30| Not Recorded | 2.53 | 17.8|2250|
|UDRI\_Cone\_30KW\_hor-R2 | 30| Not Recorded | 2.53 | 19.8|2010|
|UDRI\_Cone\_30KW\_hor-R3 | 30| Not Recorded | 2.53 | 53.8|1920|

File: Wood/Calibration_Data/UDRI/README.md
# University of Dayton Research Institute (UDRI)
### Experimental Conditions: MCC

A Deatak MCC-4 microscale combustion calorimeter was used to conduct MCC experiments in triplicate. Heat release was very reproducible for the wood powder sample tested. A polystyrene standard as an internal control was run as well. Key HRR data from these PS tests measured: (1) heat of combustion, 41.2 kJ/g to 41.8 kJ/g; (2) Peak HRR, 1099 W/g to  1166 W/g; (3) T\_Peak\_HRR 446 C to 448 C; (4) FGC 833 J/g-k to 859 J/g-k.

* Heating Rate: 60 K/min
* Temperature program (Pyrolyzer)

  * Initial temperature 423 K
  * Isotherm: None (immediate ramp at start of test)
  * Maximum Temperature 1023 K

* Combustor Temperature: 1173K
* Sample mass: 5.01 mg to 5.56 mg
* Sample geometry: Powdered
* Calibration type: Before each experiment, a baseline test was performed using a 3.5 mg +/-0.1 mg sample of polystyrene (PS) as a reference. O2 sensor/flow calibration [not reported]. Temperature calibration was performed wthin 12 months of these experiments.
* Crucible

  * Type: Alumina
  * Volume: -
  * Diameter: -
  * Mass: 171.5 mg +/- 1.0 mg
  * Lid: None
  * Note: -

* Pyrolyzer Carrier Gas

  * Ultra High Purity (UHP) Nitrogen
  * N2 Flow rate = 80 ml/min

* Combustor Carrier Gas

  * Ultra High Purity (UHP) Oxygen + Pyrolyzer Carrier Gas (UHP nitrogen)
  * O2 Flow rate = 20 ml/min

* Instrument

  * Type: Deatak MCC-4
  * O2 Analyzer: Paramagnetic
  * Note: None

| Test Name | O2 volume % | Initial Sample Mass (mg) | Final Sample Mass (mg) | 
|--------- | :---------: | :------------------------: | :------------------------: | 
|UDRI_MCC_N2_60K_1 | 0 | 5.560| 0.739 | 
|UDRI_MCC_N2_60K_2 | 0 | 5.007| 0.673| 
|UDRI_MCC_N2_60K_3 | 0 | 5.013| 0.669 |


### Experimental Conditions, Cone calorimeter

Cone Calorimeter experiments were conducted on a Deatak CC-2 Cone Calorimeter (McHenry, IL USA) at 2 heat fluxes (30kW/m2 and 60kW/m2) with an exhaust flow of 24 L/s using the standardized cone calorimeter procedure (ASTM E1354-25). Samples were wrapped in aluminum foil on one side as per the ASTM E1354 standard and placed upon ceramic wool insulation for testing. No frame or grid were used. An external thermocouple was placed under the wood samples and recorded the rise in temperature during the burning.

Data collected from all samples is believed to have an error of ±10% and were calculated using a specimen surface area of 100 cm2. All samples were tested in duplicate as per  customer request.

* Test Standard: ASTM E1354-25
* Extraction flow rate: 24L/s
* Sample Surface Area: 0.01 m2 (nominal)
* Sample holder dimensions:

  * Square pan: 106mm x 106mm x 25mm
  * Retainer frame: None
  * Retaining grid: None

* Backing Insulation: (~2.54 cm thick) refractory fiber conforming to ASTM E1354.  
* Thermocouple location: under wood sample
* Ignition Source: (spark ignitor)
* Sample mass in the cone data at time 0 sec is the initial mass of the sample plus aluminium foil taken from the load cell of the cone calorimeter at the beginning of the measurement.

###### Test Heating Conditions

|Test Name | Heat Flux (kW/m2)| Heater Temperature (K) |thickness (cm)|t\_ign (s)|t\_flameout (s)|
|----------|:------:| :---: |:------:| :---: | :---: |
|UDRI\_Cone\_30KW\_hor-R1 | 30| Not Recorded | 2.53 | 17.8|2250|
|UDRI\_Cone\_30KW\_hor-R2 | 30| Not Recorded | 2.53 | 19.8|2010|
|UDRI\_Cone\_30KW\_hor-R3 | 30| Not Recorded | 2.53 | 53.8|1920|
|UDRI\_Cone\_60KW\_hor-R1 | 60| Not Recorded | 2.52 | 8|1440|
|UDRI\_Cone\_60KW\_hor-R2 | 60| Not Recorded | 2.56 | 11.0|1500|
|UDRI\_Cone\_60KW\_hor-R3 | 60| Not Recorded | 2.55 | 4.5|1380|
|UDRI\_Cone\_60KW\_hor-R4 | 60| Not Recorded | 2.54 | 4.0|1380|
