Repository: MaCFP/matl-db

### Experimental Conditions: MCC

A Deatak MCC-4 microscale combustion calorimeter was used to conduct MCC experiments in triplicate. Heat release was very reproducible for the wood powder sample tested. A polystyrene standard as an internal control was run as well. Key HRR data from these PS tests measured: (1) heat of combustion, 41.2 kJ/g to 41.8 kJ/g; (2) Peak HRR, 1099 W/g to  1166 W/g; (3) T\_Peak\_HRR 446 C to 448 C; (4) FGC 833 J/g-k to 859 J/g-k.

* Heating Rate: 60 K/min
* Temperature program (Pyrolyzer)

  * Initial temperature 423 K
  * Isotherm: None (immediate ramp at start of test)
  * Maximum Temperature 1023 K

* Combustor Temperature: 1173K

File: Wood/Calibration_Data/UDRI/UDRI_Cone_60kW_hor_R4.csv
Time (s),Mass (g),HRR (kW/m2),TC back 1 (K)
0,110.9,4,299.922
1,110.86,3.3,299.888
2,110.89,3.6,304.634
3,110.76,3.9,296.402
4,110.66,3.4,293.963
5,110.56,3.9,298.265
6,110.44,9.1,303.672
7,110.36,19.1,297.96
8,110.23,32.1,300.246
9,110.12,50.6,299.645
10,109.96,73.9,285.887
11,109.82,97.4,289.49
12,109.66,123.3,295.631
13,109.52,138,300.757
14,109.38,161.7,291.453
15,109.25,183,298.547
16,109.11,197.7,302.036
17,108.93,213.1,298.359
18,108.76,219.8,298.985
19,108.63,236,297.253
20,108.46,239.6,301.441
21,108.37,245.8,304.967
22,108.199,248.3,295.653
23,107.989,252.2,297.36
24,107.859,256.2,296.27
25,107.679,257.8,304.392
26,107.519,262.6,305.162
27,107.439,267.9,297.565
28,107.239,269.2,301.422
29,107.119,266.5,297.817
30,106.989,267,302.598
31,106.909,262.1,299.698
32,106.759,259.1,298.93
33,106.659,260.7,300.989
34,106.539,258.5,300.114
35,106.379,263.1,299.501
36,106.219,268.1,299.564
37,106.059,264.1,300.073
38,105.959,259.6,300.344
39,105.809,256.6,300.319
40,105.689,257.3,300.067
41,105.579,251.7,303.87
42,105.429,251.4,299.659
43,105.319,251.6,300.21
44,105.219,252.7,302.574
45,105.059,250.1,298.179
46,104.969,251.6,301.847
47,104.839,254.6,299.472
48,104.699,249.9,298.868
49,104.599,246.1,301.538
50,104.529,240.3,300.782
51,104.389,237.2,302.196
52,104.269,238.8,302.296
53,104.159,231.5,303.849
54,104.089,233.7,303.54
55,103.969,229.9,301.551
56,103.869,234.7,300.611
57,103.749,229.5,304.207
58,103.629,234.5,300.762
59,103.529,229.7,301.217
60,103.399,230.2,300.327
61,103.259,228.6,303.612
62,103.149,224.6,300.71
63,103.019,224.1,298.478
64,102.928,223.1,302.633
65,102.798,219.1,300.032
66,102.728,217.7,299.452
67,102.578,216.6,301.735
68,102.468,217.4,299.393
69,102.368,221.2,301.075
70,102.318,216.8,302.612
71,102.158,215.5,303.144
72,102.018,214.5,305.014
73,101.908,209,302.729
74,101.838,209.6,301.114
75,101.758,210.2,304.85
76,101.638,206.5,301.7
77,101.548,209.1,301.17
78,101.408,205.8,303.61
79,101.298,204.5,304.516
80,101.218,206.3,302.539
81,101.088,206.5,303.091
82,100.978,202.6,305.553
83,100.888,201.2,303.037
84,100.818,206.1,302.92
85,100.718,205.6,302.421
86,100.618,199.5,302.681
87,100.478,200.5,303.916
88,100.428,200,302.104
89,100.328,195.7,301.215
90,100.228,194.3,302.091
91,100.118,197,303.365
92,100.038,195.9,302.941
93,99.958,196.4,304.88
94,99.818,198.1,304.109
95,99.718,195.4,302.872
96,99.598,192.1,302.392
97,99.488,191.1,304.801
98,99.398,190.2,302.436
99,99.318,189,304.011
100,99.208,190,301.944
101,99.108,190.8,304.289
102,99.018,191.9,303.767
103,98.918,190.5,304.521
104,98.808,191.2,303.287
105,98.698,189.2,304.675
106,98.608,189.7,304.863
107,98.538,187.6,302.035
108,98.398,189.1,303.884
109,98.288,189.6,303.856
110,98.198,184.7,303.881
111,98.128,189,304.554
112,97.998,185.6,305.254
113,97.898,187.9,306.209
114,97.818,181,304.386
115,97.717,180.1,306.622
116,97.627,182.7,304.433
117,97.487,183.2,305.062
118,97.417,185.4,304.973
119,97.347,181,304.137
120,97.227,179.3,307.5
121,97.117,179.5,305.971
122,97.037,178.9,306.584
123,96.927,178.7,304.715
124,96.807,178.8,306.06
125,96.737,179.4,308.072
126,96.627,178.7,306.058
127,96.537,179.1,306.892
128,96.447,177.3,304.572
129,96.357,177.4,306.862
130,96.217,176.7,306.22
131,96.127,174.7,306.32
132,96.027,176.2,306.457
133,95.947,179.3,305.562
134,95.827,176.7,304.607
135,95.737,178.9,307.318
136,95.667,177.5,306.883
137,95.567,180.9,306.717
138,95.447,180.3,306.315
139,95.367,177.7,305.694
140,95.237,178.2,307.295
141,95.137,172.8,308.095
142,95.067,174.6,308.038
143,94.947,173.9,307.482
144,94.867,173.1,309.1
145,94.797,174.6,308.366
146,94.647,177.7,307.66
147,94.547,176.1,305.174
148,94.447,175.7,307.578
149,94.347,178.4,308.624
150,94.227,176.5,308
151,94.147,176.1,307.244
152,94.087,171.2,308.774
153,93.997,174.1,308.41
154,93.907,174.4,308.079
155,93.827,174.8,308.113
156,93.737,175,308.751
157,93.627,175.5,309.786
158,93.557,172.3,308.428
159,93.437,173.5,308.749
160,93.367,171,306.926
161,93.257,171.6,308.931
162,93.187,172.3,309.782
163,93.057,173.3,308.693
164,93.017,171.6,312.202
165,92.887,170.6,309.335
166,92.807,167.9,308.643
167,92.717,167.6,310.212
168,92.617,166,308.128
169,92.527,166.8,308.544
170,92.457,165.5,309.364
171,92.346,166.9,310.097
172,92.256,166.7,310.982
173,92.136,167,311.471
174,92.076,167,311.045
175,91.966,165.9,309.592
176,91.886,163.6,310.022
177,91.786,165.2,313.645
178,91.676,160.7,309.754
179,91.586,165.4,309.825
180,91.536,163.9,312.806
181,91.446,163.3,312.487
182,91.326,161.2,311.059
183,91.246,162.3,313.217
184,91.176,161.3,311.642
185,91.086,161.9,312.02
186,90.956,162.8,310.358
187,90.876,161.3,312.99
188,90.796,163.6,312.414
189,90.736,159,310.457
190,90.586,163.9,312.394
191,90.526,163.9,313.121
192,90.436,164,313.239
193,90.376,161.4,312.16
194,90.256,159.8,313.969
195,90.156,163.6,316.175
196,89.986,160,312.024
197,89.946,162.5,314.287
198,89.876,159.6,315.315
199,89.786,163,311.806
200,89.686,161.6,312.514
201,89.606,161.3,313.911
202,89.516,159.3,312.187
203,89.406,159.3,314.017
204,89.326,156.8,315.649
205,89.216,161.1,315.441
206,89.166,159.8,314.659
207,89.126,160.2,316.161
208,89.016,159,315.437
209,88.906,159.2,314.833
210,88.796,157.8,313.977
211,88.736,157.2,315.738
212,88.656,158,314.813
213,88.596,158.9,317.711
214,88.486,160.1,314.11
215,88.406,157.3,315.242
216,88.316,156.3,317.002
217,88.186,154.9,316.601
218,88.126,156.7,315.966
219,88.036,154.8,315.479
220,87.966,156.6,314.068
221,87.856,153.6,316.248
222,87.806,155.5,319.837
223,87.746,154.4,316.551
224,87.656,152.7,313.617
225,87.556,151.6,316.021
226,87.436,151.4,315.722
227,87.396,151.1,317.063
228,87.316,152.5,317.115
229,87.206,152,318.883
230,87.155,152.1,318.697
231,87.045,152.2,319.381
232,86.945,150.7,316.212
233,86.885,153,319.198
234,86.735,152.2,316.325
235,86.685,152.2,318.235
236,86.585,154.6,318.597
237,86.485,151.4,319.791
238,86.435,151.3,318.106
239,86.315,149.9,318.88
240,86.255,148.9,318.383
241,86.225,151.5,319.012
242,86.135,150.1,320.345
243,86.045,150.9,320.528
244,86.005,150.2,320.165
245,85.925,151.9,323.999
246,85.855,146.5,319.034
247,85.785,146.4,320.676
248,85.685,148.2,321.195
249,85.595,149.8,320.027
250,85.495,147.6,320.831
251,85.425,149.4,321.584
252,85.305,150.1,321.514
253,85.265,147.4,322.364
254,85.185,149,320.127
255,85.065,146.4,321.42
256,84.985,146.6,324.409
257,84.925,145.2,323.088
258,84.815,148.5,322.63
259,84.735,146.5,322.363
260,84.645,146.8,322.382
261,84.535,145.3,322.92
262,84.495,147.3,321.767
263,84.375,142.6,324.906
264,84.305,145.2,324.928
265,84.225,145.1,322.154
266,84.115,144.3,322.255
267,84.005,146.3,324.865
268,83.995,145.4,323.272
269,83.905,145.7,321.341
270,83.775,145.8,325.701
271,83.725,144.7,323.613
272,83.605,143.8,324.385
273,83.525,143.1,325.556
274,83.445,141.9,325.064
275,83.375,146.2,326.502
276,83.285,145.9,326.144
277,83.215,146.6,324.855
278,83.125,145.7,324.923
279,83.055,146.3,324.289
280,83.005,143.5,326.27
281,82.955,145.8,326.507
282,82.855,144.1,325.138
283,82.735,146.4,325.753
284,82.635,145.6,328.121
285,82.625,145.4,326.61
286,82.485,146.1,326.486
287,82.385,143.2,327.105
288,82.345,144.6,328.805
289,82.295,145.9,325.677
290,82.225,143,327.925
291,82.155,145.5,325.843
292,82.075,147,327.211
293,81.985,145.9,326.678
294,81.895,146.2,330.765
295,81.784,145.9,329.611
296,81.734,143.7,326.839
297,81.624,142.7,329.526
298,81.554,144.2,331.142
299,81.494,143.8,327.576
300,81.444,146.7,329.92
301,81.354,147.6,327.465
302,81.254,146.9,330.13
303,81.204,144.9,331.233
304,81.084,143,331.643
305,81.024,142.1,329.71
306,80.944,143.7,331.818
307,80.844,140,330.219
308,80.764,144,333.205
309,80.724,143.9,331.111
310,80.614,145.1,333.081
311,80.524,144.4,332.416
312,80.474,141,329.784
313,80.394,143.7,333.454
314,80.324,141.3,331.713
315,80.234,144.7,333.58
316,80.174,138.6,332.876
317,80.104,142.1,333.725
318,79.994,138.9,333.177
319,79.944,139.5,334.29
320,79.814,139.5,335.011
321,79.754,139.4,332.645
322,79.684,139.7,334.571
323,79.584,141.7,334.739
324,79.514,144.2,333.836
325,79.424,139.5,333.682
326,79.364,139.7,335.087
327,79.314,141.8,334.122
328,79.154,140.4,336.145
329,79.134,139.9,334.686
330,79.074,142.1,333.765
331,79.004,141.5,336.291
332,78.894,139.8,335.738
333,78.784,138.1,334.002
334,78.734,140.1,336.772
335,78.664,139.6,335.694
336,78.604,140.3,336.722
337,78.524,141.1,337.858
338,78.414,139.4,338.032
339,78.354,142.8,337.822
340,78.274,141.8,338.691
341,78.194,144.3,337.282
342,78.084,141.6,338.833
343,78.024,140.3,336.833
344,77.954,139.5,339.336
345,77.944,141.3,338.661
346,77.834,140.3,340.565
347,77.774,141.1,339.257
348,77.714,140.8,338.153
349,77.554,139.3,342.069
350,77.504,138.6,340.106
351,77.454,139.4,341.116
352,77.344,141.7,338.769
353,77.254,139.3,341.33
354,77.174,139.4,340.391
355,77.134,137.1,342.639
356,77.054,139.1,342.144
357,76.994,139.6,341.085
358,76.894,139.3,340.716
359,76.794,139.6,342.874
360,76.734,140.3,341.032
361,76.704,141.4,341.009
362,76.583,141.3,344.697
363,76.503,141.5,342.821
364,76.393,143.8,343.617
365,76.333,137.2,346.132
366,76.233,140.2,344.492
367,76.173,139.7,344.419
368,76.143,143.2,343.464
369,76.073,140.5,346.032
370,75.993,141.3,345.682
371,75.883,142.7,345.576
372,75.813,141.2,348.016
373,75.723,143.5,346.156
374,75.603,141.4,348.32
375,75.543,140.5,347.499
376,75.463,141.5,346.443
377,75.363,143.3,348.133
378,75.303,140.5,347.35
379,75.213,142.5,347.425
380,75.113,142.4,348.788
381,75.063,141.2,347.186
382,74.983,143.5,349.63
383,74.893,141.8,349.626
384,74.793,140.4,346.841
385,74.793,140.7,349.933
386,74.693,144.8,351.379
387,74.593,141.9,349.835
388,74.543,141.2,349.618
389,74.473,141.3,349.317
390,74.393,140.6,351.67
391,74.293,143.5,352.963
392,74.233,138.8,352.753
393,74.123,140.2,352.956
394,74.063,141.9,351.694
395,73.963,141.1,353.67
396,73.893,143.7,353.675
397,73.803,143.1,354.224
398,73.723,144.4,353.195
399,73.643,143.7,352.58
400,73.553,143.5,355.505
401,73.483,142.8,355.113
402,73.423,140.6,354.02
403,73.353,142.9,353.15
404,73.263,142.3,355.501
405,73.193,143.1,354.989
406,73.133,140.8,354.683
407,73.093,140,355.821
408,73.003,140.5,356.897
409,72.873,141.1,357.06
410,72.773,138.1,358.123
411,72.713,138.5,357.089
412,72.623,139.6,357.703
413,72.623,140.9,356.862
414,72.503,140.2,358.513
415,72.423,141.5,358.389
416,72.313,140.1,359.944
417,72.263,139.2,358.893
418,72.203,142.1,360.358
419,72.113,141.4,360.055
420,72.053,139.9,361.141
421,71.943,140.7,360.443
422,71.833,140.5,361
423,71.803,140.3,361.375
424,71.673,140.2,359.99
425,71.603,139.9,361.061
426,71.513,139.7,362.136
427,71.443,139.9,360.183
428,71.402,139.3,362.242
429,71.333,140.1,363.484
430,71.262,140.6,363.861
431,71.142,139.5,364.126
432,71.072,137.4,363.478
433,70.982,139.8,363.695
434,70.922,142.7,363.776
435,70.832,141.8,364.091
436,70.792,142.1,363.606
437,70.712,144.1,367.859
438,70.622,141.9,363.765
439,70.552,141.4,365.511
440,70.442,141.7,363.105
441,70.452,141.1,364.631
442,70.372,141.9,363.491
443,70.262,139.9,365.601
444,70.182,140.4,367.641
445,70.062,142.4,366.062
446,70.022,144,367.494
447,69.922,142.6,367.431
448,69.802,143.8,367.445
449,69.712,141.2,366.693
450,69.652,143.1,366.52
451,69.572,141.9,367.496
452,69.492,142.4,367.397
453,69.412,141.5,368.038
454,69.342,142,365.855
455,69.312,140.9,366.495
456,69.212,141.3,367.589
457,69.112,141,366.852
458,69.082,142.8,368.642
459,68.992,141.1,367.799
460,68.892,140.1,367.654
461,68.792,143.6,368.269
462,68.742,141.3,363.514
463,68.692,141.8,369.734
464,68.612,142,367.185
465,68.472,142.2,367.872
466,68.422,143.2,370.791
467,68.342,142.9,367.829
468,68.272,143.1,370.052
469,68.162,145,369.114
470,68.092,145.2,373.074
471,68.042,141.7,371.632
472,67.952,144.4,368.47
473,67.872,143.4,367.617
474,67.772,141.7,369.786
475,67.682,142.8,372.737
476,67.592,141.3,371.039
477,67.562,146.7,371.882
478,67.422,141.5,369.23
479,67.362,140.9,373.63
480,67.272,143.5,373.32
481,67.222,143.5,372.332
482,67.132,143.6,373.92
483,67.012,140.5,374.08
484,66.962,141.3,373.51
485,66.902,141.7,374.02
486,66.832,143.1,370.006
487,66.732,141.8,369.464
488,66.672,142.4,369.884
489,66.622,142.8,374.73
490,66.542,143.7,368.051
491,66.422,146.8,374.88
492,66.322,143.2,374.61
493,66.161,144.7,373.3
494,66.112,143.4,380.15
495,66.061,143.2,372.817
496,65.981,142.6,372.44
497,65.881,143.2,374.09
498,65.811,141,368.758
499,65.751,142.3,372.297
500,65.701,142.7,376.59
501,65.581,142.5,369.689
502,65.481,143.7,373.073
503,65.391,144.5,371.365
504,65.391,142.2,377.32
505,65.281,143.7,376.76
506,65.201,143.5,376.66
507,65.191,144.6,376.66
508,65.081,143.7,378.59
509,64.981,142.3,379.11
510,64.871,142,377.92
511,64.821,143.5,378.35
512,64.791,141.7,377.57
513,64.691,142.7,378.45
514,64.541,143.1,376.68
515,64.461,143.7,378.14
516,64.451,145,377.2
517,64.351,145.5,371.124
518,64.311,144.8,379.66
519,64.191,143.2,374.67
520,64.161,145.5,377.72
521,64.051,142,378.99
522,63.921,142.5,377.79
523,63.841,142.9,379.2
524,63.751,142.5,381.03
525,63.661,143,379.35
526,63.601,142.8,378.37
527,63.521,141.8,380.44
528,63.461,144.4,379.29
529,63.401,144.2,381.69
530,63.311,142.6,378.61
531,63.241,143,380.54
532,63.121,143.8,382.85
533,63.021,141.9,377.01
534,62.931,140.3,380.48
535,62.901,140.9,381.06
536,62.821,145.2,383.09
537,62.771,145.8,388.28
538,62.641,143.4,380.66
539,62.581,145.9,380.32
540,62.491,144.2,381.81
541,62.421,144,383.87
542,62.371,144,378.93
543,62.251,145.1,381.73
544,62.121,144.2,382.02
545,62.071,145.4,383.42
546,62.001,146.3,383.83
547,61.901,147.2,381.97
548,61.831,144.2,382.43
549,61.771,145.3,384.78
550,61.671,144.6,384.69
551,61.591,144.3,381.22
552,61.491,144.1,383.12
553,61.401,143.6,379.34
554,61.351,144.6,384.92
555,61.291,143.4,381.38
556,61.201,143.7,383.88
557,61.111,144.9,381.94
558,61.041,142.8,377.87
559,60.951,144.5,383.77
560,60.881,143.7,384.62
561,60.78,144.8,382.78
562,60.66,142.7,382.97
563,60.58,143.4,385.94
564,60.59,143.3,383.36
565,60.52,143.8,384.23
566,60.43,146,385.06
567,60.33,144.8,384.84
568,60.26,146.3,385.3
569,60.13,146.2,386.22
570,60.1,148.5,385.6
571,60.02,147.1,386.14
572,59.92,145,385
573,59.84,143.6,385.47
574,59.74,141.3,384.23
575,59.7,142,384.79
576,59.66,142.8,385.07
577,59.59,143.9,381.07
578,59.49,144.2,383.96
579,59.39,145.7,385.26
580,59.33,143,385.53
581,59.23,145.7,387.23
582,59.15,143.3,385.16
583,59.02,143.3,383.4
584,58.96,146.3,384.66
585,58.88,144.6,388.49
586,58.81,148.1,385.81
587,58.69,145.4,390.51
588,58.61,146.6,387.65
589,58.52,143.8,387.64
590,58.46,142.3,387.39
591,58.36,143.7,387.45
592,58.28,143.6,387.51
593,58.26,144.7,385.12
594,58.13,143.1,383.09
595,58.07,145.8,390.89
596,58.01,146.4,388.64
597,57.9,146.4,387.23
598,57.88,146.4,385.73
599,57.76,144.5,387.75
600,57.67,142.6,389.38
601,57.56,141.3,387.14
602,57.48,143,387.61
603,57.45,143.4,388.03
604,57.34,144.5,391.65
605,57.28,146.4,388.67
606,57.21,145,390.93
607,57.1,145,388.83
608,57.04,144.2,391.02
609,56.96,144.6,388.01
610,56.85,141.5,392.38
611,56.78,143.2,393.64
612,56.7,144.4,391.5
613,56.68,145.5,388.82
614,56.59,146.1,393.29
615,56.51,145.4,390.24
616,56.4,144,388.71
617,56.31,142.7,390.13
618,56.25,140.6,392.38
619,56.13,144.1,391.79
620,56.05,143.7,394.63
621,56.01,145.2,389.7
622,55.91,144.1,391.39
623,55.81,145.6,393.43
624,55.76,145.4,392.6
625,55.68,144.8,392.33
626,55.559,145.9,392.45
627,55.469,143.2,391.92
628,55.399,146.5,393.17
629,55.319,145.5,393.85
630,55.239,145.7,394.34
631,55.179,143.7,395.05
632,55.069,143.9,394.3
633,54.999,142.5,393.57
634,54.919,145.7,394.08
635,54.879,142.6,392.5
636,54.819,141.2,393.2
637,54.709,144,393.38
638,54.649,143.1,393.91
639,54.549,143.6,396.98
640,54.509,144,395.29
641,54.419,143.4,394.5
642,54.389,142.1,396.69
643,54.229,143.1,395.65
644,54.189,144.6,396.76
645,54.029,143.5,394.27
646,53.959,141.7,396.05
647,53.889,142.4,397.72
648,53.869,143.3,396.3
649,53.729,143.1,395.19
650,53.619,141.2,396.22
651,53.569,141.4,395.54
652,53.469,143.1,396.62
653,53.459,140.2,396.72
654,53.359,141,398.62
655,53.269,138.6,398.84
656,53.199,140.8,399.41
657,53.109,137.9,397.11
658,53.079,140.4,399.22
659,52.929,140.6,399.31
660,52.869,140.5,401.43
661,52.819,139.6,400.63
662,52.719,140.4,401.64
663,52.639,140.1,400.41
664,52.499,138.4,399.71
665,52.449,142.7,399.1
666,52.399,141.1,399.59
667,52.299,138.1,398.37
668,52.219,139.5,403.26
669,52.139,141.8,401.28
670,52.059,139.3,401.52
671,51.959,141.2,402.55
672,51.869,143.5,401.97
673,51.849,140.3,403.03
674,51.709,138.4,402.54
675,51.679,138.4,402.31
676,51.569,138.9,403.52
677,51.469,137.7,403.14
678,51.439,137.4,404.97
679,51.329,138.5,405.09
680,51.269,138.4,402.53
681,51.139,139,404.87
682,51.089,140.1,402.12
683,51.049,142,404.65
684,50.979,138.1,402.78
685,50.909,137.6,406.6
686,50.849,137,405.37
687,50.749,138.5,406.08
688,50.689,135.9,405.98
689,50.569,137.5,405.47
690,50.499,138.8,403.59
691,50.419,139.9,404.58
692,50.379,137.3,404.55
693,50.319,138.3,407.54
694,50.238,138,406.84
695,50.158,140.3,406.97
696,50.068,137.6,406.85
697,49.958,137.2,408.01
698,49.908,138.9,407
699,49.838,135.4,407.95
700,49.748,135,408.6
701,49.668,135.4,408.77
702,49.598,132.8,410.4
703,49.488,136.5,410.32
704,49.438,133.9,408.98
705,49.308,135.3,409.42
706,49.288,133.4,406.51
707,49.268,133.5,411.74
708,49.188,134.4,412.49
709,49.108,133.2,408.74
710,48.978,132.9,412.86
711,48.938,133.1,411.16
712,48.848,132.4,410.32
713,48.808,131.8,411.87
714,48.698,131.5,409.28
715,48.598,134,413.36
716,48.508,133.5,413.18
717,48.458,134.3,413.8
718,48.388,132.2,412.68
719,48.298,132.3,414.32
720,48.238,131.7,412.94
721,48.168,132.3,414.58
722,48.138,132.3,414.84
723,48.068,134.2,413.59
724,47.988,135.1,414.98
725,47.928,132.7,416.39
726,47.808,133,414.83
727,47.738,131.4,420.98
728,47.678,131.7,418.55
729,47.588,131.3,416.42
730,47.528,136.4,417.31
731,47.438,132.2,415.82
732,47.408,129.8,418.81
733,47.288,132.1,416.66
734,47.208,130.1,418.73
735,47.198,130.5,416.07
736,47.088,129.5,417.49
737,46.998,129.9,419.1
738,46.918,130.3,421.99
739,46.858,129.6,418.98
740,46.758,126.3,420.72
741,46.658,127.6,417.21
742,46.598,128.2,417.14
743,46.548,128.3,421.77
744,46.428,127.2,420.75
745,46.388,127.6,422
746,46.258,125.5,421.75
747,46.258,126.7,421.86
748,46.198,128.7,421.61
749,46.138,128.4,423.24
750,46.048,129.5,422.85
751,45.988,129.3,424.13
752,45.898,125.5,424.08
753,45.838,127.9,421.3
754,45.738,123.7,423.99
755,45.678,126.3,424.94
756,45.598,125.9,425.73
757,45.508,126.2,425.77
758,45.448,124.7,426.45
759,45.428,125.2,426.09
760,45.348,124.8,423.81
761,45.288,125,430.36
762,45.178,122.9,427.32
763,45.108,123.6,427.09
764,45.038,122.7,428.14
765,45.008,124.5,428.27
766,44.897,123.8,430.14
767,44.807,124.9,429.55
768,44.727,123.8,428.49
769,44.697,122.6,430.69
770,44.637,123.2,429.82
771,44.587,121.4,431.5
772,44.487,122.1,429.45
773,44.407,120.9,431.59
774,44.327,120.8,429.64
775,44.287,122.1,425.42
776,44.207,123,423.38
777,44.117,121.9,431.88
778,44.087,124.1,440.25
779,43.997,122.8,434.84
780,43.937,124.6,431.51
781,43.857,122.6,433.54
782,43.787,121.3,432.71
783,43.737,121.5,433.68
784,43.647,122.1,433.72
785,43.617,122.3,435.2
786,43.557,120.1,433.39
787,43.517,120.5,437.03
788,43.467,119.2,435.06
789,43.387,120.4,436.72
790,43.277,120.2,442.16
791,43.207,121.3,439.09
792,43.147,120.9,427.36
793,43.057,121.3,436.53
794,42.967,121.9,440.64
795,42.917,120.8,439.54
796,42.807,122.9,439.81
797,42.807,121.2,442.69
798,42.737,122.2,438.55
799,42.657,121.5,438.22
800,42.597,120.7,438.19
801,42.567,119,438.4
802,42.507,120.5,446.36
803,42.437,119.6,435.81
804,42.347,118.9,447.48
805,42.297,120.7,443.35
806,42.207,118.9,446.75
807,42.127,119.2,444.53
808,42.077,118.6,446.9
809,41.997,117.2,435.88
810,41.937,118.3,444.93
811,41.837,117.3,444.78
812,41.757,117.3,443.03
813,41.697,119,450.68
814,41.647,119.6,445.56
815,41.507,120.9,450.04
816,41.497,120.7,452.25
817,41.457,120.2,446.17
818,41.337,119.4,445.54
819,41.287,119.2,449.69
820,41.187,119,455.96
821,41.147,119.7,452.21
822,41.117,120.9,455.26
823,41.047,121.1,454.97
824,40.977,120.1,457.84
825,40.927,121.6,455.65
826,40.837,120.4,449.96
827,40.747,119.3,451.84
828,40.657,118.6,452.52
829,40.627,118.8,457.05
830,40.547,117.5,467.58
831,40.497,118.4,458.25
832,40.417,119.2,454.1
833,40.337,120.2,457.92
834,40.297,121.8,459.73
835,40.237,119.2,457.53
836,40.167,120.6,436.14
837,40.067,120.3,459.91
838,40.007,121.3,453.05
839,39.907,121.3,457.74
840,39.827,121.2,462.05
841,39.807,119.3,458.06
842,39.737,119.2,471.67
843,39.676,120.2,462.19
844,39.616,121.3,467.82
845,39.546,118.2,463.59
846,39.496,118.3,460.63
847,39.456,118.7,459.89
848,39.366,121.2,465.51
849,39.336,117.9,472.02
850,39.256,121.7,465.36
851,39.186,120.4,465.14
852,39.096,119.4,469.28
853,39.006,121.9,469.81
854,38.906,119.5,467.65
855,38.846,119.6,472.62
856,38.786,121.1,467.17
857,38.676,120.6,473.34
858,38.636,120.5,464.43
859,38.626,120.4,471.52
860,38.556,118.9,476.39
861,38.506,120,469.85
862,38.396,116.9,467.48
863,38.356,122.2,472.74
864,38.316,123.9,471.79
865,38.246,122,467.83
866,38.176,122.1,479.31
867,38.056,121.5,478.8
868,38.026,121.9,474.59
869,37.966,121.1,486.84
870,37.896,122,472.92
871,37.796,119.3,477.34
872,37.736,119.8,477.69
873,37.726,120.3,480.86
874,37.656,118.7,478.46
875,37.576,119.6,479.73
876,37.476,118.7,476.15
877,37.436,120.1,481.45
878,37.326,118.8,479.9
879,37.266,119.6,481.09
880,37.226,119.8,478.89
881,37.116,121.5,485.8
882,37.086,121,484.98
883,37.006,119.3,486.31
884,36.956,119.8,484.45
885,36.876,118.7,484.91
886,36.766,119.3,494.13
887,36.716,118.5,487.04
888,36.656,120.3,492.06
889,36.586,121.5,485.98
890,36.516,120,491.99
891,36.446,120.6,489.2
892,36.356,120.1,498.25
893,36.306,119.1,495.96
894,36.256,119.7,495.98
895,36.216,119.1,489.15
896,36.116,122.1,491
897,36.036,119.6,490.37
898,36.016,120.2,501.79
899,35.916,118.8,491.37
900,35.796,120.7,498.21
901,35.736,120.3,498.54
902,35.686,119,497.32
903,35.616,121,499.03
904,35.536,120.5,500.01
905,35.466,119.4,499.91
906,35.426,118.3,500.7
907,35.366,120.5,500.85
908,35.286,121,503.08
909,35.226,118.3,502.88
910,35.126,118,503
911,35.046,118.8,504.54
912,35.006,120.8,505.45
913,34.926,120.2,505.2
914,34.876,121.8,501.96
915,34.806,118.5,502.58
916,34.746,118.9,503.38
917,34.676,119.2,505.09
918,34.606,118.9,506
919,34.556,120.2,508.67
920,34.486,121.2,505.77
921,34.415,119.2,507.71
922,34.315,121.2,504.52
923,34.205,120.3,517.41
924,34.145,124.2,512.14
925,34.095,119.1,512.71
926,34.045,119.3,509.53
927,33.975,120.5,513.57
928,33.915,118.3,511.81
929,33.855,119.8,518.22
930,33.795,120.8,516.31
931,33.735,118.2,519.2
932,33.635,118,517.87
933,33.545,118.5,515.53
934,33.485,117.2,513.33
935,33.465,120,519.21
936,33.375,117.6,517.68
937,33.325,118.3,520.7
938,33.285,119.4,514.27
939,33.215,119.1,512.22
940,33.125,118.4,528.01
941,33.065,120.8,523.15
942,33.025,120.6,520.96
943,32.945,120.8,524.06
944,32.885,121.5,521.81
945,32.745,122.7,522.79
946,32.715,118.4,523.39
947,32.655,120.9,524.6
948,32.605,119.9,524.69
949,32.525,119,514.66
950,32.465,118.5,530.27
951,32.355,119.1,521.31
952,32.265,118.9,529.02
953,32.195,119.6,531.29
954,32.165,120.3,526.88
955,32.135,120.9,528.49
956,32.045,121.1,530.61
957,31.975,121,531.57
958,31.935,119.1,528.16
959,31.845,118,529.21
960,31.815,118.4,528.23
961,31.705,116.7,532.7
962,31.645,118.8,535.89
963,31.575,117.4,530.54
964,31.515,119.2,530.25
965,31.405,118.4,533.97
966,31.365,116.6,536.64
967,31.315,118.9,540.05
968,31.265,120.1,533.62
969,31.195,120.3,540.17
970,31.125,118.9,536.34
971,31.095,119.9,535.83
972,31.035,120.2,539.14
973,30.965,119.2,542.58
974,30.885,119.5,538.97
975,30.825,118.2,534.01
976,30.765,119.2,539.05
977,30.645,118.7,539.79
978,30.565,117,547.73
979,30.495,119.6,539.54
980,30.415,119.6,544.81
981,30.375,116.5,534.67
982,30.295,116.9,546.87
983,30.245,119.3,542.29
984,30.185,117.1,540.13
985,30.175,118,556.31
986,30.055,119,549.55
987,30.005,119.2,550.65
988,29.975,117.2,548.08
989,29.875,120.4,556.05
990,29.855,118,545.81
991,29.845,116.5,553.13
992,29.765,119.3,555.13
993,29.665,119.1,553.93
994,29.605,116.8,548.89
995,29.505,118.4,558.64
996,29.455,118.6,552.54
997,29.375,118.5,548.85
998,29.325,119.6,553.38
999,29.275,116.8,563.97
1000,29.174,117.7,553.85
1001,29.084,117.6,556.27
1002,29.014,117.1,559.73
1003,28.964,115.2,558.07
1004,28.884,118.2,567.96
1005,28.864,115.9,555.34
1006,28.824,116.5,557.73
1007,28.754,116,564.44
1008,28.664,116.4,568.25
1009,28.614,116.9,568.9
1010,28.544,115.2,559.36
1011,28.434,117.7,564.64
1012,28.424,116.9,562.03
1013,28.314,117.4,571.18
1014,28.274,116.9,569.01
1015,28.194,118.7,566.56
1016,28.114,119.2,573.22
1017,28.074,117.9,567.67
1018,28.004,117.8,567.98
1019,27.964,118.7,563.46
1020,27.914,119.6,564.11
1021,27.814,118.6,574.33
1022,27.754,117.6,577.19
1023,27.694,116.6,570.47
1024,27.654,114.9,573.88
1025,27.584,116.5,574.95
1026,27.534,117.4,571.62
1027,27.454,117.2,573.8
1028,27.334,118,576.61
1029,27.324,116.4,572.86
1030,27.294,115.8,576.75
1031,27.234,116.2,583.13
1032,27.164,117.3,582.71
1033,27.114,115.9,578.13
1034,27.044,117.2,578.25
1035,26.964,115.1,586.14
1036,26.884,114.6,583.22
1037,26.854,113.4,576.57
1038,26.764,113,580.42
1039,26.714,115,579.63
1040,26.634,115.9,582.64
1041,26.594,113.5,580.78
1042,26.524,113.8,586.76
1043,26.454,112.3,586.6
1044,26.394,113.3,588.57
1045,26.304,115.1,593.51
1046,26.234,115,583.94
1047,26.194,114.6,589.74
1048,26.134,111.8,590.24
1049,26.114,113,592.03
1050,26.024,111.8,589.12
1051,25.934,113.1,591.6
1052,25.864,113.1,588.06
1053,25.834,115.5,601.73
1054,25.774,111.9,599.46
1055,25.694,110.8,595.01
1056,25.644,111.8,595.04
1057,25.604,110.1,592.43
1058,25.544,111.8,598.17
1059,25.504,112.5,596.38
1060,25.384,113.5,599.41
1061,25.334,110.8,600.48
1062,25.244,113.6,602.34
1063,25.204,110.6,605.66
1064,25.134,112.7,605.6
1065,25.084,111.8,593.66
1066,25.034,111.3,608.08
1067,24.954,110.8,608
1068,24.884,111,597.86
1069,24.844,110.8,609.13
1070,24.794,111,597.62
1071,24.714,110.2,611.05
1072,24.674,110,610.52
1073,24.604,110.6,610.3
1074,24.554,110.7,606.03
1075,24.514,110.6,614.53
1076,24.444,112.9,611.44
1077,24.344,110.3,608.19
1078,24.304,110.7,613.91
1079,24.234,113.7,613.8
1080,24.154,109.1,613.71
1081,24.154,111.2,619.26
1082,24.134,110.4,611.18
1083,24.084,111.5,620.81
1084,23.974,109.5,608.32
1085,23.893,109,614.8
1086,23.823,107,625.7
1087,23.763,106.4,622.29
1088,23.743,107.2,622.61
1089,23.703,106.3,627.12
1090,23.633,106.3,623.9
1091,23.563,107.4,630.04
1092,23.553,106.5,628.52
1093,23.473,107.6,628.78
1094,23.403,106.4,630.45
1095,23.353,106.3,625.34
1096,23.293,106.7,633.45
1097,23.223,106.9,629.79
1098,23.173,107,633.63
1099,23.143,106.7,623.95
1100,23.063,107.7,633.31
1101,23.043,106.4,633.92
1102,22.943,107.1,636.2
1103,22.873,107,640.8
1104,22.833,107.6,642.04
1105,22.763,105.5,633.06
1106,22.703,106.7,645.2
1107,22.643,103.8,639.42
1108,22.603,105.2,638.76
1109,22.543,104.2,639.8
1110,22.473,104.8,635.87
1111,22.413,104.7,645.93
1112,22.363,104.5,641.23
1113,22.353,105,640.14
1114,22.253,103,648.05
1115,22.193,103.2,641.28
1116,22.143,104.8,646.9
1117,22.113,104,641.96
1118,22.073,103.8,650.59
1119,22.033,102.5,647.67
1120,21.953,103.9,654.36
1121,21.923,102.7,648.88
1122,21.873,103.8,649.4
1123,21.813,102.1,653.72
1124,21.763,101.8,651.01
1125,21.693,102.3,655.48
1126,21.653,102.2,654.91
1127,21.593,99.1,655.24
1128,21.553,101.6,656.66
1129,21.483,100.3,662.1
1130,21.413,101,666.11
1131,21.393,99.6,661.81
1132,21.353,101.3,662.57
1133,21.323,100.4,661.26
1134,21.243,98.8,661.65
1135,21.203,98.7,660.2
1136,21.123,99,666.27
1137,21.053,99.9,658.24
1138,21.023,100.4,659.97
1139,20.983,99.4,662.44
1140,20.953,97.7,665.6
1141,20.943,96.9,670.23
1142,20.853,95.2,668.89
1143,20.793,95,667.01
1144,20.753,95.4,668.04
1145,20.693,95.1,670.49
1146,20.663,94.7,671.42
1147,20.603,93.9,667.65
1148,20.563,94.6,668.54
1149,20.493,95.1,673.64
1150,20.443,94.5,671.08
1151,20.373,95.3,677.44
1152,20.353,94.9,670.21
1153,20.283,95.5,668.41
1154,20.223,94.8,681.48
1155,20.223,94.1,677.45
1156,20.143,93,672.1
1157,20.113,93.6,675.23
1158,20.013,94.5,677.42
1159,20.033,93.6,683.86
1160,19.953,93.5,682
1161,19.903,93.6,672.52
1162,19.853,93.5,675.38
1163,19.803,95.1,676.68
1164,19.773,94.5,685.64
1165,19.713,95.3,684.72
1166,19.673,94.3,689.18
1167,19.643,92.5,693.48
1168,19.613,92.8,689.93
1169,19.583,93.2,685.01
1170,19.493,92.4,685.67
1171,19.393,93.3,685.41
1172,19.383,92,685.15
1173,19.343,93,687.9
1174,19.253,93.1,703.05
1175,19.203,92.9,692.64
1176,19.193,91.3,701.43
1177,19.173,92.3,698.93
1178,19.073,91.7,699.04
1179,19.033,89.8,702.4
1180,18.983,90.5,700.15
1181,18.963,88,702.74
1182,18.913,88,709.76
1183,18.883,88.1,701.62
1184,18.843,87.9,706.51
1185,18.773,86.6,709.74
1186,18.753,86.2,710.44
1187,18.712,85.4,713.02
1188,18.663,84,706.76
1189,18.622,83.8,711.42
1190,18.572,83.4,719.12
1191,18.502,83.8,717.26
1192,18.422,83.7,713.34
1193,18.442,82.3,720.69
1194,18.392,82,717.81
1195,18.352,81.2,715.4
1196,18.272,81.5,723.46
1197,18.222,79.4,713.17
1198,18.182,79.7,718.69
1199,18.142,79.7,721.56
1200,18.102,79.5,722.23
1201,18.042,78.5,715.88
1202,18.002,78.1,726.01
1203,17.952,77.4,720.78
1204,17.912,77.3,729.26
1205,17.902,77.1,726.75
1206,17.862,76.8,719.11
1207,17.902,77,729.11
1208,17.862,77.5,732.31
1209,17.822,76.3,733.32
1210,17.762,76,735.4
1211,17.742,75,734.83
1212,17.682,74.8,731.35
1213,17.652,75.9,739.94
1214,17.582,75.6,739.42
1215,17.542,77,734.43
1216,17.522,75.6,738.95
1217,17.482,74.9,738.52
1218,17.462,75.1,736.68
1219,17.432,73.4,742.28
1220,17.392,71.9,745.53
1221,17.382,72.2,737.4
1222,17.302,72.4,745.32
1223,17.322,71.1,745.51
1224,17.272,72,749.75
1225,17.282,72.5,742.96
1226,17.222,71.2,749.06
1227,17.182,70.9,745.83
1228,17.142,69.2,754.53
1229,17.112,70.3,749.26
1230,17.102,68.4,745.63
1231,17.032,68.8,750.46
1232,17.002,67,752.21
1233,17.012,67.6,753.4
1234,16.962,66.9,760.59
1235,16.902,67.5,756.46
1236,16.892,67.2,761.92
1237,16.832,67.9,753.99
1238,16.812,68.6,754.86
1239,16.792,67.3,749.63
1240,16.742,68.3,756.52
1241,16.732,67.9,756.19
1242,16.672,67.3,756.68
1243,16.672,68.3,762.69
1244,16.622,67.2,762.42
1245,16.592,67.2,760.67
1246,16.522,66.7,774.42
1247,16.502,66.9,765.45
1248,16.502,65.6,760.25
1249,16.452,65.5,764.44
1250,16.432,66.1,769.85
1251,16.412,66.5,768.15
1252,16.372,65,769.7
1253,16.342,64.6,769.37
1254,16.322,64.1,770.89
1255,16.262,63.8,766.06
1256,16.242,63.6,773.33
1257,16.202,63.9,776.22
1258,16.182,61.9,777.49
1259,16.152,62.3,765.01
1260,16.132,63.7,778.13
1261,16.102,62.6,777.66
1262,16.072,62.6,777.51
1263,16.052,61.1,771.15
1264,16.012,60.7,774.76
1265,15.992,60.2,783.22
1266,15.952,60.6,782.88
1267,15.942,60.4,783.99
1268,15.942,60.1,786.06
1269,15.882,59.6,785.36
1270,15.862,59.1,788.64
1271,15.852,59.3,786.88
1272,15.822,58.1,787.36
1273,15.772,58.7,787.82
1274,15.752,58.1,787.59
1275,15.722,58.6,786.33
1276,15.712,57.8,788.16
1277,15.682,57.6,787.49
1278,15.662,58.2,791.76
1279,15.642,57.3,787.55
1280,15.622,58.7,789.72
1281,15.562,58.4,795.54
1282,15.542,57.9,789.88
1283,15.542,58,791.16
1284,15.492,57.6,796.25
1285,15.482,56.8,798.31
1286,15.452,55.9,795.18
1287,15.442,55.9,796.44
1288,15.412,56,801.36
1289,15.422,56.9,801.81
1290,15.372,56.1,797.48
1291,15.332,55.3,800.8
1292,15.332,54.5,797.53
1293,15.302,55.4,801.16
1294,15.262,55.7,804.34
1295,15.262,55.4,802.97
1296,15.242,55.5,809.19
1297,15.232,55.2,804.23
1298,15.202,55.2,809.29
1299,15.172,55.2,810.99
1300,15.142,55,807.45
1301,15.112,55.8,807.29
1302,15.102,54.4,809.25
1303,15.082,54.8,812.31
1304,15.062,53.1,807.95
1305,15.032,53.6,804.76
1306,15.022,52.8,816.79
1307,15.002,52.6,813.56
1308,14.952,52.1,810.27
1309,14.952,51.4,818.01
1310,14.932,51.2,814.2
1311,14.892,51.7,813.89
1312,14.872,51.9,818.83
1313,14.882,51.9,822.41
1314,14.872,51.5,817.42
1315,14.842,52.3,817.93
1316,14.822,51.7,824.34
1317,14.812,51.5,819.8
1318,14.802,49,823.67
1319,14.762,48,826.66
1320,14.732,47.8,819.22
1321,14.712,47.7,820.62
1322,14.682,47.3,823.43
1323,14.682,47.7,825.97
1324,14.662,47.2,827.45
1325,14.622,46.7,826.28
1326,14.622,47.4,833.87
1327,14.632,47.6,825.55
1328,14.592,47.1,832.67
1329,14.562,46.4,828.08
1330,14.552,46.9,825.02
1331,14.502,47.7,826.1
1332,14.472,46.5,839.38
1333,14.502,46.1,831.25
1334,14.452,45.7,836.39
1335,14.422,44.7,829.24
1336,14.422,43.8,834.98
1337,14.392,44.6,841.08
1338,14.362,44.4,844.83
1339,14.352,44.7,845.79
1340,14.372,45.6,847.83
1341,14.322,45.9,846.41
1342,14.292,45.9,850.74
1343,14.272,46.5,853.57
1344,14.272,45.9,853.9
1345,14.282,46.2,850.19
1346,14.242,45.6,857.93
1347,14.212,45,865.95
1348,14.202,44.5,871.51
1349,14.172,43.9,868.12
1350,14.152,44.7,873.55
1351,14.122,45,862.4
1352,14.132,44.8,878.44
1353,14.112,45.3,873.46
1354,14.122,45.5,883.51
1355,14.062,45.4,865.01
1356,14.012,44.3,859.5
1357,13.992,44.4,872.44
1358,13.972,45.1,874.54
1359,13.952,44.7,871.04
1360,13.952,45.1,891.17
1361,13.952,45.4,884.44
1362,13.932,46.2,892.23
1363,13.922,45.5,913.3
1364,13.882,44.2,918.85
1365,13.892,44.6,910.34
1366,13.872,44.1,915.02
1367,13.862,44.9,934.15
1368,13.802,44.9,918.52
1369,13.802,44.7,931.76
1370,13.802,44.5,942.72
1371,13.772,44,948.95
1372,13.782,44.7,953.95
1373,13.762,45.8,952.9
1374,13.752,45.2,958.3
1375,13.752,45,957.86
1376,13.692,44.4,967.1
1377,13.692,43.9,969.1
1378,13.662,43.3,974.74
1379,13.652,43.4,976.05
1380,13.652,42.6,975.27
1381,13.632,43.1,981.2
1382,13.622,43.5,983.64
1383,13.602,42.7,976.14
1384,13.592,42.5,988.09
1385,13.602,43.1,986.73
1386,13.582,43.4,991.2
1387,13.602,43.1,996.71
1388,13.532,42.7,997.39
1389,13.542,42.5,998.26
1390,13.522,43.2,995.74
1391,13.512,41.9,1009.96
1392,13.492,42,1010.89
1393,13.482,42.7,1018.73
1394,13.472,42,1020.29
1395,13.462,42,1023.52
1396,13.432,41.6,1020.65
1397,13.432,41.9,1023.24
1398,13.432,41.7,1025.76
1399,13.421,41.7,1029.51
1400,13.371,41.3,1029.1
1401,13.382,40.8,1034.76
1402,13.341,40.2,1037.67
1403,13.322,40,1028.53
1404,13.311,40.3,1049.56
1405,13.301,41,1036.18
1406,13.281,41.1,1040.24
1407,13.301,41.4,1046.66
1408,13.292,40.6,1046.48
1409,13.241,40.5,1053.86
1410,13.241,40.2,1047.75
1411,13.281,40.8,1049.76
1412,13.231,40.1,1052.08
1413,13.231,41.4,1068.42
1414,13.261,40.5,1057.33
1415,13.231,40.6,1058.75
1416,13.211,39.9,1062.48
1417,13.181,39.8,1060.44
1418,13.151,40.1,1058.15
1419,13.151,39.1,1057.78
1420,13.111,40.1,1061.45
1421,13.111,39.5,1063.48
1422,13.101,39.9,1062.07
1423,13.101,39.5,1066.75
1424,13.071,39.9,1068.86
1425,13.081,39.5,1071.07
1426,13.041,39.2,1067.65
1427,13.051,39.4,1070.81
1428,12.961,39.5,1063.91
1429,12.971,40.4,1071.21
1430,12.951,40.4,1065.86
1431,12.961,40.8,1065.28
1432,12.971,40.6,1073.77
1433,12.961,40,1074.09
1434,12.921,40.2,1068.46
1435,12.911,39.8,1075.16
1436,12.911,39.9,1071.98
1437,12.881,39.3,1067.42
1438,12.871,38.9,1066.62
1439,12.861,38.7,1073.57
1440,12.871,38.2,1072.34
1441,12.861,38.9,1072.27

File: Wood/Calibration_Data/UDRI/UDRI_MCC_N2_60K_R1.csv
Time (s),Temperature (K),HRR (W/g)
75.82818532818534,416.0,0.05477260424895114
76.30492424242424,416.5,-0.06107477675369921
76.71940298507462,417.0,-0.14929156941905042
77.09295352323839,417.5,-0.18894188974111525
77.46776611694153,418.0,-0.19147048188856886
77.94368932038836,418.5,-0.24525055451871758
78.43762376237625,419.0,-0.2879790599201417
78.94320486815417,419.5,-0.18380138661702183
79.43873517786561,420.0,-0.16188242027725863
79.92115384615386,420.5,-0.17955393562047295
80.40980392156864,421.0,-0.20354766484912812
80.93037974683547,421.5,-0.18999938295498975
81.43927125506077,422.0,-0.16466484266650383
81.92471042471045,422.5,-0.1760451546616011
82.40970873786411,423.0,-0.10643738595342711
82.93763440860216,423.5,0.0227101408430741
83.50905432595574,424.0,0.20521608702157756
84.01109057301299,424.5,0.2684494921749101
84.4731977818854,425.0,0.2985993583774711
84.96176470588236,425.5,0.34138894978835843
85.4733059548255,426.0,0.4243516702879866
85.96108949416346,426.5,0.46889458160404107
86.45454545454551,427.0,0.42743823845268736
86.96232179226072,427.5,0.5062566389591368
87.45126705653026,428.0,0.6625087390117717
87.92452830188681,428.5,0.6949883689394838
88.39473684210529,429.0,0.6799308635735661
88.86672967863898,429.5,0.7267558568144628
89.31109185441944,430.0,0.7767976391010816
89.74650349650354,430.5,0.7151719410721791
90.20000000000005,431.0,0.5849139899064442
90.6835317460318,431.5,0.5488266099184109
91.18100000000004,432.0,0.6388614039892273
91.67814960629924,432.5,0.6974943651191818
92.1733466933868,433.0,0.7398983284948804
92.66926070038912,433.5,0.8318539168270345
93.15238095238097,434.0,0.9183248280358072
93.6318359375,434.5,0.9651394682680579
94.1171428571429,435.0,0.9350862723107447
94.60020449897752,435.5,0.9001487159599639
95.1213808463252,436.0,1.0305822529819686
95.66293279022403,436.5,1.0815596298754109
96.16344294003868,437.0,1.1447865884098913
96.65079365079367,437.5,1.3411974633776573
97.14949494949498,438.0,1.364881251120038
97.65059055118112,438.5,1.2724251642945994
98.1438492063492,439.0,1.2872327123370013
98.6337760910816,439.5,1.4014415043342412
99.11198428290768,440.0,1.4675605801678806
99.60375494071148,440.5,1.3584275632442875
100.09200743494428,441.0,1.308440458441023
100.5573308270677,441.5,1.3985831793563133
101.02508650519032,442.0,1.5238407839907868
101.45761245674744,442.5,1.4931731243771686
101.90630630630632,443.0,1.369980845006566
102.38076923076926,443.5,1.2881209792228105
102.8567362428843,444.0,1.2667419744786024
103.33752417794972,444.5,1.3196845193511084
103.82108317214704,445.0,1.432143717396115
104.32541322314052,445.5,1.589370234965637
104.83502024291498,446.0,1.6986840774347165
105.32718446601942,446.5,1.7172963056652275
105.81021194605007,447.0,1.7252593785205894
106.29247104247104,447.5,1.7996386799880995
106.79022403258656,448.0,1.9519336789057267
107.33638443935928,448.5,2.083972233965384
107.8949115044248,449.0,2.18713587326232
108.40581162324656,449.5,2.3613723179696215
108.9134419551935,450.0,2.5650605700532427
109.41417165668662,450.5,2.6515049961879136
109.90350877192984,451.0,2.694995439743108
110.39546351084812,451.5,2.761291903989502
110.91386554621847,452.0,2.858308637973
111.41222879684425,452.5,2.9568822950692564
111.88268156424584,453.0,3.0319834102020415
112.37250996015938,453.5,3.138458475977096
112.89075630252104,454.0,3.2405153006616683
113.37858508604212,454.5,3.257400000956123
113.83185053380788,455.0,3.257138611063512
114.29619047619052,455.5,3.316103641229999
114.7854291417166,456.0,3.4542620216125908
115.27996070726915,456.5,3.601330717256726
115.77218934911244,457.0,3.665301381452638
116.25965250965253,457.5,3.7173300020735276
116.73814041745734,458.0,3.8074102769194482
117.21538461538466,458.5,3.811079011181672
117.69960861056757,459.0,3.693942335384696
118.18774319066148,459.5,3.6033105911863803
118.67549019607844,460.0,3.5997763402101555
119.1703629032258,460.5,3.635163093969977
119.66994106090372,461.0,3.6606720349607187
120.15830115830116,461.5,3.6808550908875812
120.64777327935224,462.0,3.7552149635778633
121.14728682170546,462.5,3.860144139190556
121.63203883495147,463.0,4.023313696727335
122.12551867219916,463.5,4.26802418090797
122.63955823293172,464.0,4.448243354886699
123.13079777365492,464.5,4.559960123735792
123.59883720930236,465.0,4.752678204734128
124.0903361344538,465.5,4.964069984500512
124.61066398390344,466.0,5.199706182083812
125.12363238512042,466.5,5.468670899816251
125.67294900221736,467.0,5.732312664941167
126.20623742454733,467.5,5.9713946129501565
126.70594059405944,468.0,6.186831282194502
127.2001972386588,468.5,6.331700216354086
127.69838056680165,469.0,6.4062925650480835
128.1992110453649,469.5,6.448676128674963
128.69268774703562,470.0,6.4694594692467415
129.19565217391306,470.5,6.557255904742364
129.70315581854044,471.0,6.672928176134601
130.19939879759522,471.5,6.7816287530454495
130.69305019305023,472.0,6.92085548526514
131.17466410748565,472.5,7.03196103095201
131.64147627416523,473.0,7.10734935035352
132.07917383820998,473.5,7.2159503433224295
132.51104417670686,474.0,7.390692379272153
133.01300000000003,474.5,7.581953007633823
133.5128458498024,475.0,7.7186281319687335
134.00707070707077,475.5,7.881800044583862
134.51190476190482,476.0,8.058181183279117
135.0077369439072,476.5,8.171198229055543
135.49129593810443,477.0,8.216524172581533
135.9959595959596,477.5,8.334637727407744
136.5088408644401,478.0,8.440180382189615
137.0,478.5,8.39412373544266
137.50485436893203,479.0,8.368873452268184
137.99029126213594,479.5,8.406837501577035
138.45036764705884,480.0,8.517218202603553
138.959793814433,480.5,8.621850014684597
139.455533596838,481.0,8.762379147647689
139.9478346456693,481.5,9.026429253900915
140.4249049429658,482.0,9.283553907107104
140.91518737672584,482.5,9.451265778987278
141.4019417475728,483.0,9.593373919414804
141.8950495049505,483.5,9.765949678767063
142.38856015779098,484.0,9.920524984310063
142.88316831683176,484.5,10.007250167460754
143.3987473903967,485.0,10.142415443287128
143.95691609977322,485.5,10.496702486126534
144.50103092783507,486.0,10.781889770629707
145.01596806387226,486.5,10.894842169456506
145.5151821862348,487.0,11.023429344574868
146.02125506072875,487.5,11.180933231880609
146.52694610778448,488.0,11.301744030262633
147.02589641434264,488.5,11.359962809205388
147.5233918128655,489.0,11.480369099777576
148.01122448979595,489.5,11.636561077697568
148.5214285714286,490.0,11.762740708393839
149.03003875968997,490.5,11.87789054941858
149.5155925155925,491.0,12.051849039127962
150.032319391635,491.5,12.356498162351684
150.5071428571429,492.0,12.511717557201127
150.95357142857145,492.5,12.62827092328039
151.4418145956608,493.0,12.789097214871259
151.94455645161295,493.5,12.922017884730433
152.43799212598427,494.0,12.934709013061621
152.90613382899627,494.5,12.94019079679525
153.40965092402467,495.0,12.962564223062987
153.94111349036407,495.5,12.9363269872694
154.44678714859438,496.0,12.962256973708744
154.9339805825243,496.5,12.95147418348953
155.41379310344828,497.0,12.91652053972189
155.94181034482762,497.5,12.925752101483855
156.43050193050192,498.0,12.959319857193709
156.8869801084991,498.5,13.000879129865115
157.3826530612245,499.0,13.013033349724314
157.874513618677,499.5,12.963082832366997
158.37399193548387,500.0,12.943168960074285
158.88819875776403,500.5,13.019907467733525
159.40833333333336,501.0,13.04901577832706
159.93923240938165,501.5,12.96565197042597
160.45482546201234,502.0,12.904975493436012
160.94100580270796,502.5,12.839155055302346
161.44254032258064,503.0,12.763885704617763
161.96927966101694,503.5,12.703069396576531
162.49683544303798,504.0,12.60774039293501
163.0059880239521,504.5,12.605957398853477
163.5050200803213,505.0,12.644060957623385
164.00690335305725,505.5,12.576970800856412
164.5,506.0,12.570321891518205
164.9950495049505,506.5,12.56667543235259
165.48913043478265,507.0,12.538604570888843
166.0053078556263,507.5,12.387840706557213
166.5329457364341,508.0,12.221844918243857
167.01704545454547,508.5,12.196956982740243
167.4905303030303,509.0,12.119539946117836
167.97665369649806,509.5,11.989712226983407
168.48373983739842,510.0,11.890272161811534
168.99387755102043,510.5,11.84048656738971
169.48910891089113,511.0,11.825863263538558
170.0010416666667,511.5,11.768241323878076
170.52003816793894,512.0,11.683835022113616
170.99713740458023,512.5,11.575582556958857
171.4662288930582,513.0,11.50079854246724
171.97250509164965,513.5,11.468936513930139
172.46924603174608,514.0,11.40345315974919
172.97565922920893,514.5,11.414497275958723
173.48472505091652,515.0,11.419221019693289
173.97830374753457,515.5,11.475730115650688
174.46862745098048,516.0,11.460431756155476
174.9517374517375,516.5,11.439275096750237
175.44731610337973,517.0,11.419330223726547
175.94879518072295,517.5,11.33570709873704
176.4628865979382,518.0,11.373927892941225
176.97154471544715,518.5,11.345954220666876
177.48559670781893,519.0,11.383261168979597
178.02281368821292,519.5,11.393841679912548
178.49809885931563,520.0,11.368251449989565
178.96716697936213,520.5,11.457892082806165
179.47839506172843,521.0,11.522106434627872
179.97332015810272,521.5,11.604590893708732
180.4748995983936,522.0,11.714025682377898
180.98767967145795,522.5,11.874275191923797
181.4629981024668,523.0,12.059943610484034
181.9537401574803,523.5,12.135717555098687
182.47384937238496,524.0,12.206207660921926
182.97216699801191,524.5,12.209378780789905
183.4865979381444,525.0,12.171201332155928
184.01264591439693,525.5,12.241563573607468
184.4990272373541,526.0,12.337486972830291
184.9882583170255,526.5,12.380322461223958
185.50833333333335,527.0,12.514045352686736
186.0291666666667,527.5,12.678691033176214
186.5440366972477,528.0,12.745178840975381
187.002669039146,528.5,12.86872356453689
187.4475088967972,529.0,13.013228671887266
187.94635627530369,529.5,13.124028026723813
188.4224952741021,530.0,13.210301136379528
188.89508506616255,530.5,13.351122677139948
189.4035269709544,531.0,13.503670208547657
189.93576017130627,531.5,13.587290187273517
190.46315789473687,532.0,13.650382217922846
190.9744897959184,532.5,13.785938096845332
191.47405189620764,533.0,13.884184653298089
191.97211155378488,533.5,14.006458653593604
192.4816326530612,534.0,14.14760133376694
192.9389799635701,534.5,14.258888097331884
193.40166975881263,535.0,14.468889025904378
193.91127348643,535.5,14.64953775623071
194.42433537832315,536.0,14.866153983540826
194.9355828220859,536.5,15.08043672361362
195.44230769230768,537.0,15.18545518416979
195.9604989604989,537.5,15.340833051734027
196.46292585170335,538.0,15.454687403065481
196.9695740365112,538.5,15.58264022361507
197.46626984126985,539.0,15.789550428852895
197.96975806451616,539.5,16.071379215702287
198.4527938342968,540.0,16.26746264071656
199.0294117647059,540.5,16.406700334283325
199.63043478260877,541.0,16.518294505272912
200.12352941176468,541.5,16.686657772807084
200.61670020120724,542.0,16.90083406256751
201.1180555555556,542.5,17.121589646218375
201.6213080168777,543.0,17.328132835260824
202.14100000000008,543.5,17.509440178675515
202.6335227272728,544.0,17.691450351148045
203.11437246963567,544.5,17.91184225703432
203.62217659137585,545.0,18.17795578418014
204.1410256410257,545.5,18.427665831790108
204.6774891774892,546.0,18.71275264935628
205.1992110453649,546.5,19.031559498996874
205.69736842105263,547.0,19.344467573338004
206.2115789473684,547.5,19.650139305762305
206.71320754716984,548.0,19.813639011064975
207.18773946360156,548.5,19.899677591799303
207.6726190476191,549.0,20.04285809203588
208.17276422764232,549.5,20.250040982892006
208.68052738336712,550.0,20.410420862789827
209.1813725490196,550.5,20.51705687473587
209.67430278884456,551.0,20.693212540732596
210.17983367983368,551.5,20.925898167411948
210.6825095057034,552.0,21.13089942416766
211.1490125673249,552.5,21.24339622904189
211.6048076923077,553.0,21.36375653981519
212.0911885245901,553.5,21.636641969818452
212.60059760956176,554.0,21.90164366654239
213.09763313609477,554.5,22.119877116051093
213.592741935484,555.0,22.377680409501224
214.09756097560975,555.5,22.626528520034427
214.60196078431375,556.0,22.8223035430557
215.09073359073363,556.5,23.04128971479559
215.57835051546397,557.0,23.340405334424197
216.0938144329897,557.5,23.61805688687239
216.60927835051547,558.0,23.889209956029596
217.14473684210532,558.5,24.173868112155443
217.72757847533637,559.0,24.51447526357209
218.25245579567783,559.5,24.851532039088948
218.744094488189,560.0,25.148895436631165
219.25751072961373,560.5,25.401814493749924
219.76653696498053,561.0,25.588608703327438
220.2462121212121,561.5,25.79898494858054
220.74472573839665,562.0,26.055947423993885
221.2514619883041,562.5,26.299230514315568
221.73879142300197,563.0,26.574140178246083
222.23819301848047,563.5,26.917569209379714
222.76344086021504,564.0,27.29119248944376
223.2641509433962,564.5,27.655487336818318
223.7173913043478,565.0,27.96885155332714
224.17056530214424,565.5,28.267073842586406
224.66875,566.0,28.58083075582128
225.17878192534383,566.5,28.82351616926089
225.66634615384612,567.0,29.057156549410415
226.15239043824704,567.5,29.283297392205704
226.65729166666677,568.0,29.499893519063484
227.1755646817249,568.5,29.7295828156063
227.67457305502845,569.0,29.96915506881517
228.15763052208845,569.5,30.255971652483915
228.66666666666677,570.0,30.542770697674392
229.17202268431004,570.5,30.826372563294562
229.64272388059703,571.0,31.078434721239617
230.1163021868787,571.5,31.352446640975003
230.61132812500009,572.0,31.643622967886543
231.09960937500009,572.5,31.87020401026456
231.58771929824564,573.0,32.075049772699494
232.07971014492756,573.5,32.283754497258286
232.5991561181435,574.0,32.54293222164987
233.12048192771087,574.5,32.84019985434294
233.6229838709678,575.0,33.124009442751735
234.13016528925615,575.5,33.41970930655427
234.64947368421056,576.0,33.72335845405378
235.1673346693387,576.5,34.043246198159146
235.66470588235296,577.0,34.385283636092474
236.16322314049583,577.5,34.68573379774651
236.68200836820083,578.0,34.95668916943128
237.2076271186441,578.5,35.2854279025882
237.73480083857447,579.0,35.654673827198884
238.2520408163266,579.5,35.99034124277633
238.76549586776864,580.0,36.28675519506394
239.28202479338844,580.5,36.63459023909117
239.7985537190083,581.0,37.00086486261634
240.2888257575758,581.5,37.3572064109902
240.76945525291836,582.0,37.70862191785085
241.30369515011552,582.5,38.11482300141081
241.8594771241831,583.0,38.572950865065124
242.35810810810815,583.5,38.90715282446791
242.8420542635659,584.0,39.24611877037587
243.3390342052314,584.5,39.588990452295356
243.84000000000003,585.0,39.8929425350093
244.34205231388336,585.5,40.16149423108181
244.85507246376812,586.0,40.41270842701824
245.3651115618661,586.5,40.70429574450467
245.8583984375,587.0,40.99664559532103
246.3480392156863,587.5,41.27694872071594
246.830459770115,588.0,41.513993597766806
247.31298449612407,588.5,41.73815169267596
247.76882661996504,589.0,42.004518779315895
248.22056074766363,589.5,42.30571247163588
248.70180722891567,590.0,42.61794257161198
249.2050505050505,590.5,42.97024651099846
249.71443298969075,591.0,43.40644892911359
250.21117424242425,591.5,43.81568070975261
250.70397489539755,592.0,44.131189975668384
251.22794117647064,592.5,44.4378054235642
251.73673870333985,593.0,44.76981624317594
252.2362525458248,593.5,45.08362655205461
252.75156576200413,594.0,45.38963857100277
253.295045045045,594.5,45.7600295156647
253.82251521298176,595.0,46.116371033889806
254.30893536121675,595.5,46.46724098959124
254.8026315789474,596.0,46.83808696615589
255.30318091451292,596.5,47.24164654906745
255.79724409448824,597.0,47.677478879744065
256.30371900826447,597.5,48.08112187240315
256.81762295081967,598.0,48.48839520982693
257.3175542406312,598.5,48.86903659578428
257.8175403225806,599.0,49.24609763802253
258.32954545454544,599.5,49.65815562480813
258.8316831683169,600.0,50.06093404519927
259.3280318091452,600.5,50.52620469824418
259.81321839080465,601.0,51.0272557905453
260.3037848605578,601.5,51.44163142956549
260.832967032967,602.0,51.86372359312251
261.3314285714286,602.5,52.31864978450677
261.81359223300973,603.0,52.7614293315845
262.3195020746888,603.5,53.23578918965055
262.8438818565402,604.0,53.72798899061114
263.37209302325584,604.5,54.266724767826496
263.87599206349205,605.0,54.78802515856389
264.37350597609566,605.5,55.25836590527792
264.88139059304706,606.0,55.69205761092271
265.4155844155844,606.5,56.18249741064047
265.9423480083858,607.0,56.72766621988362
266.44322709163345,607.5,57.26998286560953
266.9377470355731,608.0,57.787240130140006
267.428431372549,608.5,58.24993527081491
267.9411157024793,609.0,58.771972815773125
268.4360236220472,609.5,59.28661907613077
268.909604519774,610.0,59.81644329447822
269.4325481798715,610.5,60.35246165572403
269.9668803418804,611.0,60.876204234836976
270.4652777777778,611.5,61.480393158134106
270.96780684104635,612.0,62.033466848699604
271.4765784114054,612.5,62.63813961407061
271.98872950819674,613.0,63.17202109006146
272.4630681818182,613.5,63.65474396276926
272.9424184261037,614.0,64.1706925602949
273.4373757455269,614.5,64.61840727971504
273.92675781249994,615.0,65.08300849994498
274.43634496919924,615.5,65.57361813111096
274.9319526627219,616.0,66.08997002523117
275.4160231660232,616.5,66.64736212195484
275.9171717171717,617.0,67.10562608479823
276.4265306122449,617.5,67.6060273562973
276.92043222003934,618.0,68.09512488523478
277.4099804305284,618.5,68.59994797038486
277.91717791411054,619.0,69.14560576121475
278.4052224371374,619.5,69.59104643004333
278.8988095238096,620.0,70.08252850260365
279.4103092783505,620.5,70.55940080024988
279.9064960629921,621.0,71.01654529878422
280.42902542372883,621.5,71.50869296374653
280.9418367346939,622.0,71.98844285224789
281.43688362919136,622.5,72.42371877628457
281.9618644067796,623.0,72.87036719688925
282.4696356275304,623.5,73.33289758355536
282.9493307839388,624.0,73.760697823625
283.457055214724,624.5,74.22450271237813
283.99460043196547,625.0,74.71986942818256
284.4989919354839,625.5,75.17403513439629
284.98540856031127,626.0,75.63234826436776
285.4764243614931,626.5,76.13030279224108
285.9847250509165,627.0,76.61683137572253
286.4938900203666,627.5,77.17583708764988
287.0010351966873,628.0,77.6875976070893
287.5191082802548,628.5,78.10218603429998
288.04786150712835,629.0,78.43721162740464
288.5569105691057,629.5,78.99153203954486
289.0669456066946,630.0,79.53014481525831
289.59168443496804,630.5,79.95607116598832
290.1048387096774,631.0,80.37970589607727
290.5532490974729,631.5,80.80495010141932
291.00513347022587,632.0,81.29077620637129
291.51775147929,632.5,81.75563390357397
292.0108695652174,633.0,82.1781744577979
292.5050505050505,633.5,82.64510472903825
293.00948766603415,634.0,83.02314239905755
293.4838709677419,634.5,83.39272614791638
293.9772727272728,635.0,83.79713299826317
294.4760479041916,635.5,84.18187749092439
294.99790794979083,636.0,84.64687458582296
295.4779270633398,636.5,85.01350865756388
295.9676470588236,637.0,85.44991883393146
296.45339805825245,637.5,85.90842740233536
296.92641509433963,638.0,86.3429064063517
297.4011406844106,638.5,86.75661190172539
297.9239828693791,639.0,87.23332902851139
298.43686354378826,639.5,87.74440212689859
298.9406438631791,640.0,88.26168929113135
299.45463917525774,640.5,88.8152888898296
299.9820295983086,641.0,89.3981476923878
300.4958932238194,641.5,89.98899934924829
301.0224489795919,642.0,90.55581843645297
301.5339702760085,642.5,91.06753290293366
302.0743902439025,643.0,91.6207926822211
302.6772300469484,643.5,92.29570880306446
303.22773279352225,644.0,92.95809097994209
303.7242718446602,644.5,93.55465200946598
304.2053231939164,645.0,94.15193017521077
304.69587628865986,645.5,94.77057834358408
305.21047227926084,646.0,95.40111177506962
305.7145669291339,646.5,96.09110701715161
306.2079207920792,647.0,96.78095043715598
306.70541082164334,647.5,97.48048966275994
307.203557312253,648.0,98.25813573996265
307.6984126984127,648.5,99.01854036874727
308.2067510548523,649.0,99.74568510729323
308.70786516853934,649.5,100.47727619342717
309.18007662835254,650.0,101.22328745153192
309.6725571725571,650.5,102.02087955221572
310.1828063241107,651.0,102.78319239910472
310.68154158215015,651.5,103.62599152882588
311.1871227364186,652.0,104.45374164507922
311.6964656964658,652.5,105.144155366953
312.2153209109732,653.0,105.92231865421002
312.72410358565736,653.5,106.87336035831541
313.228952772074,654.0,107.8378265996539
313.73983739837405,654.5,108.75234921959738
314.25051334702266,655.0,109.68802743766464
314.769392033543,655.5,110.57833207439985
315.27613412228794,656.0,111.50346429359102
315.7752016129033,656.5,112.48317728822677
316.27979797979805,657.0,113.38655860722825
316.7974683544304,657.5,114.27236671264356
317.3098591549296,658.0,115.07827532633395
317.7996146435453,658.5,115.75504847276419
318.2885375494072,659.0,116.58493872385515
318.7894736842106,659.5,117.51374448709919
319.2786259541985,660.0,118.2912253872158
319.7552380952381,660.5,118.99881528127037
320.2464503042596,661.0,119.65027037836707
320.7648305084746,661.5,120.35074074664331
321.2569316081332,662.0,121.09990905219229
321.7219101123596,662.5,121.69962287695836
322.1970873786408,663.0,122.24764497233927
322.6914460285133,663.5,122.87154371779562
323.20563674321505,664.0,123.48345955073509
323.72109533468563,664.5,123.97160997045653
324.2197265625,665.0,124.32334357416958
324.7169042769857,665.5,124.66249439102046
325.23029045643153,666.0,124.99741604871097
325.75,666.5,125.1971788143808
326.26476578411405,667.0,125.33484114519327
326.7679282868526,667.5,125.40657086295053
327.250469043152,668.0,125.36540987382304
327.7186915887851,668.5,125.28823808761817
328.2055785123968,669.0,124.99523944672877
328.71287128712873,669.5,124.58582207612606
329.20669291338584,670.0,124.43731391206327
329.71767241379314,670.5,124.09517040820971
330.25,671.0,123.42596273153383
330.75889328063244,671.5,122.74308622233814
331.2529644268775,672.0,121.90809378333947
331.75252525252523,672.5,120.94938763312716
332.2575757575757,673.0,119.8930059147522
332.77718550106607,673.5,118.58807067416808
333.2987679671458,674.0,117.22382633693377
333.8052208835342,674.5,115.84972547338674
334.3072289156627,675.0,114.28516852298176
334.8037475345168,675.5,112.5667631184665
335.30465587044534,676.0,110.75777747619597
335.81135902636925,676.5,108.78973943248062
336.3096646942801,677.0,106.74105846152565
336.79690522243715,677.5,104.70854312556963
337.2871287128713,678.0,102.6042387434943
337.8019067796611,678.5,100.26107041271845
338.30212355212365,679.0,97.84424278180602
338.77882797731576,679.5,95.38670468463185
339.25626204238927,680.0,92.81127025694178
339.733459357278,680.5,90.23665275736195
340.2104247104248,681.0,87.62586385925268
340.6926782273604,681.5,84.8994901555949
341.1828282828283,682.0,82.0907491344783
341.673831775701,682.5,79.27065737190343
342.14660194174763,683.0,76.62481956950589
342.6338582677165,683.5,73.76101086764314
343.1237911025146,684.0,70.95574067529877
343.60946745562137,684.5,68.44321750199781
344.09829867674864,685.0,65.66249876158919
344.5808189655173,685.5,62.7929426026013
345.1047169811321,686.0,59.8079427024184
345.57130281690144,686.5,57.17976687186398
346.0142231947484,687.0,54.667489109988715
346.5561122244489,687.5,51.814968618114285
347.0536723163842,688.0,49.29967732184703
347.5279569892474,688.5,46.9799993067334
348.06545064377684,689.0,44.5584340562187
348.59169884169887,689.5,41.959088254940795
349.0751953125,690.0,39.746819024299434
349.5661914460286,690.5,37.791987274230685
350.0788912579958,691.0,35.521047364188945
350.6133909287257,691.5,33.3910978010056
351.1312384473198,692.0,31.621131881037094
351.5945692883895,692.5,30.049194248125396
352.06686626746506,693.0,28.58600525321328
352.56804123711345,693.5,27.090433510874497
353.08672376873665,694.0,25.721850270949062
353.6135458167331,694.5,24.631001435302487
354.1120000000001,695.0,23.47256813363155
354.6154639175258,695.5,22.166838760257704
355.1285425101214,696.0,21.153069384949152
355.6309055118111,696.5,20.22934435608191
356.1313025210084,697.0,19.361830228616938
356.6612554112554,697.5,18.67015282967532
357.18737474949904,698.0,17.917594108879793
357.6922290388549,698.5,17.231062035318015
358.2068607068608,699.0,16.61620492587885
358.72064777327944,699.5,16.104668314803003
359.22400000000005,700.0,15.694800016992819
359.72672064777333,700.5,15.314132471981232
360.23138832997984,701.0,14.942280132853138
360.7288801571709,701.5,14.546842567526724
361.2209072978304,702.0,14.227634169707667
361.724173553719,702.5,13.916807851061193
362.23630831643,703.0,13.591418899685042
362.7439024390244,703.5,13.361267844404843
363.2713347921225,704.0,13.053527950482032
363.79513184584175,704.5,12.789892738106765
364.2887596899225,705.0,12.591978484611634
364.792531120332,705.5,12.381316659962302
365.30737704918033,706.0,12.168246191382984
365.8017408123792,706.5,12.025575992476284
366.28808593750006,707.0,11.93142043917285
366.79602510460256,707.5,11.804927652070312
367.31186094069534,708.0,11.706389422379864
367.8056092843327,708.5,11.63542528445474
368.2960396039604,709.0,11.573420240936485
368.81012658227854,709.5,11.510384204141808
369.3669724770642,710.0,11.439004284613823
369.9129032258065,710.5,11.340864610382543
370.4190000000001,711.0,11.237092511125596
370.9266802443992,711.5,11.19612197886292
371.4229249011858,712.0,11.016635505165777
371.9105058365759,712.5,10.750526969352425
372.3961165048544,713.0,10.527414542522681
372.9010204081633,713.5,10.368909914306514
373.38380952380953,714.0,10.27790742469714
373.8677042801557,714.5,10.14324768469637
374.3737166324435,715.0,10.093171668925375
374.8878600823046,715.5,10.10941683610831
375.3856015779093,716.0,10.239729130666884
375.8548983364141,716.5,10.290287011061686
376.3057040998218,717.0,10.035504208452505
376.7865853658537,717.5,9.734627011310284
377.29352226720647,718.0,9.584314834685813
377.7913385826772,718.5,9.4835967412177
378.2779922779922,719.0,9.38631102109001
378.7721774193548,719.5,9.275441939574849
379.2707509881423,720.0,9.13535585790327
379.7685370741483,720.5,9.027679311754884
380.2668650793651,721.0,8.914209791255475
380.76134122287976,721.5,8.775630235636525
381.2681912681913,722.0,8.642692324336794
381.7742574257426,722.5,8.569069632438945
382.2682445759369,723.0,8.558686907892094
382.7665995975856,723.5,8.52171575985354
383.2653465346535,724.0,8.461868239196601
383.7774261603376,724.5,8.35782973990721
384.28058252427184,725.0,8.260493613196424
384.76499032882015,725.5,8.169446133033341
385.2585513078471,726.0,8.043858961027912
385.7702702702703,726.5,7.924210980537724
386.2835365853659,727.0,7.849030440866581
386.8046709129512,727.5,7.791456532657026
387.316,728.0,7.724893785109039
387.8419913419914,728.5,7.711924064985757
388.361963190184,729.0,7.62547155547194
388.8578431372549,729.5,7.518839159113059
389.3728991596639,730.0,7.397779918504346
389.8828282828283,730.5,7.139523591634376
390.40677966101697,731.0,7.073205840403778
390.92474226804126,731.5,7.1086288033132075
391.42277227722775,732.0,6.895818383615154
391.91782178217824,732.5,6.8968059135588025
392.4072265625,733.0,6.9725556624131055
392.9066265060241,733.5,6.907467213204546
393.42395833333336,734.0,6.818488361767562
393.9194499017682,734.5,6.753920928353359
394.40115163147794,735.0,6.742511999607908
394.8930693069307,735.5,6.70527648873985
395.3865877712032,736.0,6.676770551665321
395.88888888888897,736.5,6.6643643693748
396.3971486761711,737.0,6.610731016517393
396.9104938271605,737.5,6.442154944480524
397.4205702647658,738.0,6.224105161089341
397.93237704918033,738.5,6.060451903893616
398.4401622718053,739.0,5.88714707318803
398.9216061185468,739.5,5.826089080752306
399.4074074074074,740.0,5.757662670846379
399.9326923076923,740.5,5.639827856932246
400.4405241935484,741.0,5.532971398613968
400.90310786106033,741.5,5.4735654659858355
401.3877952755905,742.0,5.474007421523796
401.9071729957806,742.5,5.3617056030919965
402.4055118110237,743.0,5.256005159110611
402.8976377952756,743.5,5.245635865985102
403.4099378881988,744.0,5.223128207992058
403.9146586345381,744.5,5.167243196795372
404.3937381404175,745.0,5.078401118804734
404.8849206349207,745.5,5.011183576181008
405.3863179074446,746.0,4.904806209439428
405.9022869022869,746.5,4.705380396601607
406.39494163424126,747.0,4.535036153035719
406.8544303797468,747.5,4.369436959685325
407.3546025104603,748.0,4.214045818156352
407.8698770491804,748.5,4.120000393105494
408.3678500986193,749.0,4.082598415707013
408.8689516129032,749.5,4.024256465829533
409.3798767967146,750.0,3.9642320720977953
409.8876518218624,750.5,3.9185940776081267
410.380626223092,751.0,3.8926702091490153
410.877245508982,751.5,3.9117974000866287
411.3777555110221,752.0,3.8624437348400225
411.8795180722892,752.5,3.7590534099209325
412.4231625835189,753.0,3.700623212883116
412.95753715498944,753.5,3.642727844696294
413.4563492063492,754.0,3.5934030203214977
413.9701030927835,754.5,3.577965156413727
414.4590643274855,755.0,3.4940223478301586
414.9654471544716,755.5,3.375984315085809
415.4844074844075,756.0,3.2990665027045054
415.962786259542,756.5,3.2158217640185907
416.44670542635663,757.0,3.160513440884415
416.949494949495,757.5,3.065882336912699
417.4437869822485,758.0,2.875119831983998
417.9520408163265,758.5,2.776436192675705
418.4389534883721,759.0,2.7397761525010154
418.902394106814,759.5,2.6920426497520626
419.394,760.0,2.6706106423783886
419.902862985685,760.5,2.7250507496716647
420.4082661290323,761.0,2.770104587647346
420.9296218487395,761.5,2.7711690404384655
421.433,762.0,2.7245397351851732
421.9596602972399,762.5,2.631092049720003
422.48125,763.0,2.5158218543748063
422.9697855750488,763.5,2.3607315894889567
423.4795501022495,764.0,2.309015517686369
424.0103092783505,764.5,2.280377211834214
424.5241312741314,765.0,2.1386715911570313
425.0067698259188,765.5,2.0443591062426343
425.4903288201161,766.0,2.007073973282429
426.0038095238096,766.5,1.9975149139423873
426.48,767.0,1.9980106611155595
426.95706106870233,767.5,2.001243877505681
427.4710144927536,768.0,2.0261919782790923
427.9806517311609,768.5,2.0731146677424928
428.4839034205232,769.0,2.0374760751548138
428.9699029126214,769.5,1.9520649792790845
429.4589041095891,770.0,1.9020795907250552
429.979079497908,770.5,1.8397614679431156
430.48979591836735,771.0,1.7580964846008893
430.9738878143133,771.5,1.7085556658062266
431.4565637065637,772.0,1.6625237160430277
431.9417475728156,772.5,1.589000676953459
432.4347826086956,773.0,1.4758304708522685
432.9392712550608,773.5,1.4385058949184302
433.4453441295547,774.0,1.4464374247058531
433.9389763779528,774.5,1.3515547512811166
434.4319526627219,775.0,1.2529896545378918
434.955602536998,775.5,1.21687851918246
435.4626262626263,776.0,1.2288137679237998
435.9460500963391,776.5,1.1929328005310254
436.4549180327869,777.0,1.1750167737095722
436.9882226980728,777.5,1.2137671533697123
437.4880239520959,778.0,1.3126749873497214
438.0021052631578,778.5,1.350948633079831
438.5271629778673,779.0,1.2649212998329684
439.03024193548384,779.5,1.1897673404110325
439.5354166666668,780.0,1.2363312796527701
440.0576923076924,780.5,1.213699646321654
440.5872210953347,781.0,1.1054175825189567
441.0956790123457,781.5,1.0668817345899768
441.6082995951417,782.0,0.9895479412891071
442.1125498007969,782.5,0.9662237525122386
442.6059160305344,783.0,1.024237394742869
443.0804066543438,783.5,1.009437901687562
443.5459081836328,784.0,0.9462194986489578
444.04658385093177,784.5,0.8560125116211417
444.5627530364373,785.0,0.7928531390688178
445.0703933747412,785.5,0.8287247888159754
445.58568548387103,786.0,0.8562427393961318
446.08476190476193,786.5,0.8881312681640869
446.5640000000001,787.0,0.8605827350341757
447.0651731160897,787.5,0.840004267020058
447.5724206349206,788.0,0.8811560556881322
448.07040816326537,788.5,0.8788320195998924
448.5887640449439,789.0,0.8534638639130065
449.1488888888889,789.5,0.825139281159899
449.68585858585857,790.0,0.8592136767736012
450.1824324324325,790.5,0.8392421540839106
450.66569767441865,791.0,0.8020958420004671
451.1565656565657,791.5,0.7854795208431238
451.661943319838,792.0,0.7456088336618478
452.1670020120725,792.5,0.684335631861468
452.665362035225,793.0,0.6228194245111087
453.1592741935484,793.5,0.588587216003603
453.6636363636364,794.0,0.5310426961881216
454.1650197628459,794.5,0.46662031867495557
454.6455696202533,795.0,0.5137453640552501
455.0931034482759,795.5,0.5985974253685429
455.52661596958177,796.0,0.6372394011680687
456.0019723865879,796.5,0.5568865722682057
456.49506903353057,797.0,0.4596227287643382
457.0236139630391,797.5,0.4975495660789093
457.5370370370371,798.0,0.4731924605413944
458.0527426160338,798.5,0.4630610562350359
458.5783505154639,799.0,0.4529637541632132
459.0934291581109,799.5,0.45219355815002515
459.6042084168337,800.0,0.48386927327501184
460.1060606060606,800.5,0.5146896513191193
460.623595505618,801.0,0.5264635141718186
461.1725941422594,801.5,0.45872788708576806
461.6764150943396,802.0,0.3908771997338558
462.1548323471401,802.5,0.36976420437490987
462.6575630252101,803.0,0.4001043903579422
463.1736526946108,803.5,0.36612744963841415
463.6689453125,804.0,0.3002420316616581
464.1603585657371,804.5,0.3374930009689763
464.65995975855134,805.0,0.37233754967895116
465.1597633136095,805.5,0.3970611920650615
465.6528599605522,806.0,0.43693376171883536
466.1519507186858,806.5,0.4480703776594588
466.6629554655871,807.0,0.5305995737141496
467.1554934823092,807.5,0.5466454673730041
467.6252408477842,808.0,0.46114955213248
468.1149068322981,808.5,0.40321580650507105
468.62903225806457,809.0,0.3833138748066247
469.13200000000006,809.5,0.3445394500229
469.6358024691359,810.0,0.24482541443076133
470.150826446281,810.5,0.20921112635529937
470.66265060240966,811.0,0.23782565234621522
471.1611001964636,811.5,0.24270727074803755
471.6525590551181,812.0,0.19891431544237825
472.14612326043743,812.5,0.19381536591510518
472.64201183431953,813.0,0.18170921407730667
473.1297348484849,813.5,0.13617070812858145
473.6081349206349,814.0,0.1291474242912969
474.1075819672132,814.5,0.1971782949153411
474.6153846153847,815.0,0.1671822457284673
475.1089108910891,815.5,0.11251359453401832
475.6098326359833,816.0,0.21279247376909272
476.137445887446,816.5,0.28108037217034454
476.66369047619054,817.0,0.24041346447413936
477.16100000000006,817.5,0.17676428573691005
477.6694736842106,818.0,0.11247197362087835
478.1909650924025,818.5,0.04801637919018553
478.7006048387097,819.0,0.03325531563188555
479.2235682819383,819.5,0.0029378490825200387
479.7730263157895,820.0,0.019325382252439738
480.2828185328185,820.5,0.0855799373522057
480.770137524558,821.0,0.06153327245907647
481.2670682730924,821.5,0.012852021240647993
481.7648221343874,822.0,0.023438840335358258
482.26954732510296,822.5,0.09573368149251316
482.7793522267207,823.0,0.12732343716968053
483.2919254658385,823.5,0.06170679665206258
483.8020202020202,824.0,0.05914062424183619
484.2992125984253,824.5,0.08663637729916829
484.7873786407768,825.0,0.11821752690262421
485.274951076321,825.5,0.12001255192004834
485.7689243027888,826.0,0.07643894940309881
486.2669322709164,826.5,0.04344143506382281
486.7628458498024,827.0,0.014084901654046966
487.245283018868,827.5,0.022333153242064974
487.7290836653387,828.0,0.056107770070203955
488.23123732251526,828.5,0.06304665215574001
488.7263969171484,829.0,0.09048752928540704
489.2259414225942,829.5,0.12906642729776063
489.75000000000006,830.0,0.14614869763033234
490.26954732510296,830.5,0.12646714694303807
490.7664092664093,831.0,0.033904137674525714
491.25748502994014,831.5,-0.08707075884693616
491.7580321285141,832.0,-0.1612797128304626
492.2509689922481,832.5,-0.19676502671611829
492.76072961373393,833.0,-0.23291564702292256
493.29157894736846,833.5,-0.2322432891057966
493.7932038834952,834.0,-0.13303832640469881
494.2743785850861,834.5,-0.05493952902642185
494.7761506276151,835.0,-0.030832959404759386
495.28888888888895,835.5,0.05542322198520733
495.7875494071146,836.0,0.0987594797051976
496.28614457831327,836.5,0.0752311694544261
496.7940573770492,837.0,0.018402875618271253
497.3063524590164,837.5,-0.043690170060393996
497.8232848232848,838.0,-0.07087422686259082
498.3402061855671,838.5,-0.08587058560515626
498.8362573099415,839.0,-0.1095306703245873
499.3235867446394,839.5,-0.09602258562482913
499.8139763779528,840.0,-0.09247024918981595
500.311,840.5,-0.16429867497895323
500.82944915254245,841.0,-0.2418876534012746
501.345918367347,841.5,-0.2778298336241365
501.84760956175296,842.0,-0.21096312024488384
502.3456175298805,842.5,-0.11970063511281914
502.82982791587,843.0,-0.04332320524732136
503.3354166666667,843.5,0.027979327712475133
503.853305785124,844.0,0.03170417135685355
504.3565737051793,844.5,0.014627576029296208
504.84697855750494,845.0,0.0038762202748650054
505.3336575875487,845.5,0.011431849086835477
505.8357142857144,846.0,-0.01029449895298562
506.3323529411765,846.5,-0.018276748090356953
506.836400817996,847.0,-0.014473390832747235
507.3379721669981,847.5,0.023820750617199238
507.8265503875969,848.0,0.14504018107319538
508.3350730688935,848.5,0.22704060375164836
508.87012987012986,849.0,0.18972048371385597
509.3909465020576,849.5,0.14663641350478152
509.8373287671233,850.0,0.14658920666268038
510.2818181818182,850.5,0.14778012839880095
510.79147982062784,851.0,0.14744541044635895
511.3096646942801,851.5,0.14332669601608394
511.81714876033055,852.0,0.11520519657562023
512.3204365079365,852.5,0.028210185968770674
512.8152173913044,853.0,0.004395600146896328
513.3226804123711,853.5,0.05466602746938154
513.8234714003945,854.0,0.0844502221028014
514.3165680473373,854.5,0.07005686656583787
514.8084479371317,855.0,0.009797454234912628
515.3131416837782,855.5,0.024487216889204966
515.8354430379748,856.0,0.07136420111163311
516.3553719008265,856.5,0.03949302268054389
516.8629032258065,857.0,0.09341333160015708
517.3596837944665,857.5,0.1760394598971171
517.8623481781377,858.0,0.21563389624988893
518.366935483871,858.5,0.15162740661304763
518.8552123552124,859.0,0.10658071903284316
519.3378378378378,859.5,0.1248320013055606
519.8380855397148,860.0,0.1519239205022398
520.3260038240918,860.5,0.12805989512796856
520.8291925465838,861.0,0.05197342112018255
521.3571428571429,861.5,-0.010884934252834988
521.8727087576375,862.0,-0.06579535038385576
522.3409090909091,862.5,-0.05709713828559604
522.8026070763501,863.0,-0.04343822375034634
523.3031578947368,863.5,-0.043183521810302494
523.824016563147,864.0,-0.04335438262142066
524.3173076923077,864.5,-0.05454310936822182
524.8125000000001,865.0,-0.0628654558044115
525.3165322580645,865.5,-0.047099552308528914
525.821212121212,866.0,-0.10588204381609323
526.3269230769231,866.5,-0.15355077460087774
526.8398760330579,867.0,-0.054395791426220086
527.3470824949699,867.5,0.04980992443265908
527.8725910064239,868.0,0.11445863332867301
528.4168490153172,868.5,0.1250083437530325
528.9257028112451,869.0,0.04463661258042961
529.416015625,869.5,0.10181703203938497
529.9148296593187,870.0,0.17370421461234997
530.43410041841,870.5,0.1709275662368599
530.9505154639176,871.0,0.2157755700587245
531.4659793814433,871.5,0.1428666369583098
531.9926160337553,872.0,0.17868155269267483
532.4861932938855,872.5,0.2156174916524911
533.0030612244898,873.0,0.0643353577722019
533.5135135135135,873.5,-0.014881042949954626
534.0291438979964,874.0,-0.01237515075953688
534.4845173041895,874.5,-0.020963093373871367
534.920731707317,875.0,-0.0837599565688496
535.4156504065041,875.5,-0.016418300019580556
535.9025096525097,876.0,0.05786412969697263
536.3836538461538,876.5,0.023111826671538438
536.9049145299145,877.0,-0.005483687913828916
537.418533604888,877.5,-0.02117512356306772
537.9174950298211,878.0,0.02581839906915917
538.409626719057,878.5,0.06606805361007329
538.9023668639054,879.0,0.007757830914290054
539.4134020618558,879.5,-0.0898490479982339
539.9425531914894,880.0,-0.056602358012528775
540.4764957264958,880.5,0.029898480683982598
540.9927835051546,881.0,-0.03317752317383871
541.4881188118812,881.5,-0.05162447321052177
541.993927125506,882.0,0.0013230216669688488
542.4969818913481,882.5,-0.08545522085421542
542.961038961039,883.0,-0.14750991725694185
543.4525691699605,883.5,-0.13364495838144386
543.9669421487604,884.0,-0.09623758869874788
544.4708249496982,884.5,-0.05043185399071515
544.9691235059762,885.0,0.07703681627794978
545.4671314741036,885.5,0.17492536312056295
545.9864583333333,886.0,0.1188143311905403
546.4673704414587,886.5,0.1526630872685999
546.9131205673759,887.0,0.09921794878017032
547.3972332015811,887.5,0.01194371417313711
547.8936381709742,888.0,-0.07299761715211073
548.3953722334005,888.5,-0.08681732711902157
548.9000000000001,889.0,-0.020319536358726964
549.422105263158,889.5,-0.03626670935921972
549.9382716049383,890.0,-0.10817287580506996
550.4313725490197,890.5,-0.1158276295375078
550.9325955734406,891.0,-0.0793988251837483
551.433,891.5,-0.12415775697000164
551.9445585215606,892.0,-0.16421194541235273
552.4579055441479,892.5,-0.14652318345728155
553.0131578947369,893.0,-0.09635674988264142
553.5567951318459,893.5,-0.10825809577687284
554.0592105263158,894.0,-0.11716869778145078
554.5310000000001,894.5,-0.1419599791861721
555.0310621242486,895.0,-0.14330733559985198
555.5318091451293,895.5,-0.1605154538233009
556.0294117647059,896.0,-0.17633752503333167
556.5355731225297,896.5,-0.20265775164802058
557.0290135396518,897.0,-0.22996495480215096
557.5128968253969,897.5,-0.15406296077082793
558.0090361445783,898.0,-0.08721539697001646
558.5107632093933,898.5,-0.03491072828705022
559.0,899.0,-0.00492298294541893
559.4835589941973,899.5,0.017961856413863053
560.0050403225806,900.0,0.07550489038814767
560.5088062622309,900.5,0.10536608156729255
560.9980430528376,901.0,0.030596269155724443
561.4825581395348,901.5,-0.04537313053074232
561.9697855750488,902.0,-0.18663561692286557
562.4825102880659,902.5,-0.2347125758334414
562.9938650306749,903.0,-0.2614054587159469
563.5031380753138,903.5,-0.3886756484287197
564.0243664717349,904.0,-0.28288990697147476
564.51,904.5,-0.18314012170910932
564.9266666666667,905.0,-0.1682354159695736
565.3894139886579,905.5,-0.1986938740834221
565.893223819302,906.0,-0.19369062201276943
566.4116424116424,906.5,-0.15992530447407294
566.9060665362035,907.0,-0.08822991327988738
567.404,907.5,-0.009843762733523498
567.9122448979592,908.0,0.039211639039995916
568.4090909090909,908.5,0.13343945024379433
568.9129554655871,909.0,0.16536102671551234
569.4357894736843,909.5,0.08185392856953744
569.9303921568627,910.0,-0.07692877299479317
570.4554140127389,910.5,-0.08771776406484655
571.0032679738563,911.0,-0.06132703976224274
571.545643153527,911.5,-0.03959798475525478
572.061143984221,912.0,-0.012047479594977872
572.555110220441,912.5,-0.01679966011276779
573.0562248995984,913.0,-0.018715258060589157
573.559793814433,913.5,-0.07429767009481392
574.0749486652977,914.0,-0.22887030060534208
574.5863453815261,914.5,-0.3298799179177756
575.086274509804,915.0,-0.2965404799944773
575.576171875,915.5,-0.2820569960093886
576.0665322580645,916.0,-0.20108162975565147
576.5636363636364,916.5,-0.17593963605921914
577.0179533213644,917.0,-0.24573563163307277
577.4667863554758,917.5,-0.20604610812025292
577.9657947686117,918.0,-0.15377507974504034
578.4669338677354,918.5,-0.04560827733299089
578.9717171717172,919.0,-0.016586852159571563
579.4767676767676,919.5,-0.03636679515652563
579.9979123173279,920.0,-0.02861194080958107
580.4891944990177,920.5,-0.0550746191736442
581.0082474226805,921.0,-0.06556365992034241
581.5239583333333,921.5,-0.1112090905178853
582.0414258188824,922.0,-0.19780470644315518
582.5239043824702,922.5,-0.2446306248716139
583.0231092436975,923.0,-0.18639234929580528
583.544921875,923.5,-0.13817457353627471
584.033203125,924.0,-0.11738096808933562
584.5222222222222,924.5,-0.07745661003559512
585.0273279352227,925.0,-0.05446795071047994
585.5340909090909,925.5,0.00786587425575025
586.0503080082135,926.0,0.10642484590300594
586.5609037328095,926.5,0.14324632348487576
587.0513565891473,927.0,0.09969094167742565
587.5379876796715,927.5,0.10661543155052566
588.0525210084035,928.0,0.21633199946426718
588.5813186813187,928.5,0.21710559733062595
589.1274089935761,929.0,0.22264077901751023
589.6600000000001,929.5,0.26211539220117075
590.1871035940803,930.0,0.25913802403320574
590.7011834319527,930.5,0.16324129821305888
591.182745825603,931.0,0.12055208197018885
591.6576846307386,931.5,0.13983933902126822
592.1576305220884,932.0,0.12128477195986243
592.6580516898608,932.5,0.12108587129873882
593.1572580645162,933.0,0.11707246036721841
593.6550387596899,933.5,0.10661651077572465
594.1454545454545,934.0,0.1477982828130564
594.6511156186613,934.5,0.15186187023242148
595.1455223880597,935.0,0.11423026711831952
595.6153846153846,935.5,0.1098050824534802
596.1041666666667,936.0,0.1611165745190144
596.6145038167939,936.5,0.2042791853008339
597.0933852140078,937.0,0.2611999828362901
597.5835030549898,937.5,0.3083172932407052
598.0876685934489,938.0,0.2395191285545808
598.5745341614906,938.5,0.1818335858136937
599.0862403100775,939.0,0.11995958773433024
599.5712890625,939.5,0.03661760419228166
600.0664488017429,940.0,0.08334488137072871
600.604081632653,940.5,0.14650508500309822
601.1070745697897,941.0,0.11567599252779637
601.5855769230769,941.5,0.1775605559805573
602.0677799607073,942.0,0.25454868520745677
602.5566037735849,942.5,0.2636372807848595
603.0296442687746,943.0,0.21817615694406278
603.525974025974,943.5,0.19748863505147796
604.0652631578947,944.0,0.1534592907959027
604.5893223819302,944.5,0.08243160737480526
605.1010101010102,945.0,0.04918272214429287
605.6017441860465,945.5,0.0276530456233548
606.0875984251969,946.0,0.05512381921168963
606.5856236786469,946.5,0.06569258636238562
607.1036468330135,947.0,-0.0003865431437573008
607.5786618444846,947.5,0.014175730902073802
608.0332681017612,948.0,0.04610870118503296
608.5222007722008,948.5,-0.013077612242092584
609.0050505050505,949.0,-0.01685737310146962
609.510395010395,949.5,0.007052254039519035
610.027566539924,950.0,-0.021141746896755187
610.5029296875,950.5,-0.045464400673965066
610.9912109375,951.0,0.03821228745487204
611.4823182711198,951.5,0.08086814280233856
611.9839357429719,952.0,0.024906138022091184
612.4969199178646,952.5,-0.09369168020226315
612.9751434034417,953.0,-0.12329656839744274
613.4778225806452,953.5,-0.11854506036444779
613.970472440945,954.0,-0.10268728843790065
614.4825462012321,954.5,-0.07034521127046212
615.0102040816327,955.0,-0.1296546486001411
615.5197628458498,955.5,-0.1250296568270448
616.0133079847909,956.0,-0.1171696323248721
616.4885931558936,956.5,-0.05780982942485835
616.984126984127,957.0,0.016625496574072862
617.527950310559,957.5,0.06265889350116538
618.0441767068273,958.0,0.051007072229882766
618.546370967742,958.5,0.06882158281919182
619.0519750519751,959.0,0.21141129374810674
619.5773542600898,959.5,0.1826068742352316
620.1325431034483,960.0,0.12886780852837543
620.6574257425742,960.5,0.1609212458914122
621.1500974658869,961.0,0.16770528441878518
621.6361003861005,961.5,0.20783208494336236
622.1208251473478,962.0,0.2555585102573614
622.6146881287726,962.5,0.23975862034128337
623.1206185567011,963.0,0.21110282453959428
623.6352459016393,963.5,0.24238062216627032
624.1340782122905,964.0,0.19123810178654477
624.5998134328358,964.5,0.10087692430599571
625.0697445972495,965.0,0.10056276296327837
625.5577281191806,965.5,0.1056593299365236
626.0238549618321,966.0,0.08420117429376983
626.5009671179884,966.5,0.062150015238345624
626.9845261121857,967.0,0.007927323481426107
627.4782608695652,967.5,0.01949748854804767
627.9799196787149,968.0,-0.01935933785704691
628.4928131416839,968.5,-0.0832365981313794
629.0070422535211,969.0,-0.06030253514762052
629.5102669404517,969.5,-0.13069250673403676
630.0222007722008,970.0,-0.138387225420038
630.5050403225806,970.5,-0.08883868787037752
631.0098684210526,971.0,-0.08030557793877868
631.553752535497,971.5,-0.08507183455138545
632.0595238095239,972.0,-0.06901430479694604
632.555888223553,972.5,-0.03679028398775319
633.0528846153846,973.0,-0.06396378468680197
633.5338491295938,973.5,-0.11375570611023367
634.0178571428572,974.0,-0.15517897463825037
634.5141414141415,974.5,-0.17929515795195172
635.0187376725838,975.0,-0.1277144953373206
635.5118343195267,975.5,-0.013126052654557796
636.0050403225806,976.0,0.04797795225283874
636.5090543259557,976.5,0.057617946742542614
637.0115384615385,977.0,0.0703595022248038
637.4923076923078,977.5,0.01016279031271683
637.9776699029126,978.0,-0.050628798004812126
638.4867346938776,978.5,-0.06863185708586705
638.9812252964426,979.0,-0.034076707699470354
639.471568627451,979.5,-0.008848916633650283
639.9815950920245,980.0,-0.0552755172801378
640.5111111111111,980.5,-0.05505802819995331
641.0160000000001,981.0,-0.023277706859909486
641.5164271047229,981.5,-0.04542534111130081
642.0286561264822,982.0,-0.046623995540409524
642.5230923694779,982.5,-0.023302325702221793
643.0248508946322,983.0,-0.050475263418882754
643.5244444444445,983.5,-0.044398221207973876
644.0801781737193,984.0,-0.05254717876919379
644.6268041237114,984.5,-0.00024543382291408733
645.1434511434512,985.0,0.04886832068453728
645.6542239685658,985.5,-0.06191577523423497
646.1398865784499,986.0,-0.17071258280210344
646.6099815157116,986.5,-0.21901096209725512
647.076171875,987.0,-0.24210923299695342
647.5666666666667,987.5,-0.18896039156164868
648.0698818897638,988.0,-0.11071812474235365
648.563,988.5,-0.0808463465737681
649.0587686567164,989.0,0.04593848451760696
649.5252808988764,989.5,0.10645268532312535
