Repository: MaCFP/matl-db

### Experimental Conditions: MCC

A Deatak MCC-4 microscale combustion calorimeter was used to conduct MCC experiments in triplicate. Heat release was very reproducible for the wood powder sample tested. A polystyrene standard as an internal control was run as well. Key HRR data from these PS tests measured: (1) heat of combustion, 41.2 kJ/g to 41.8 kJ/g; (2) Peak HRR, 1099 W/g to  1166 W/g; (3) T\_Peak\_HRR 446 C to 448 C; (4) FGC 833 J/g-k to 859 J/g-k.

* Heating Rate: 60 K/min
* Temperature program (Pyrolyzer)

  * Initial temperature 423 K
  * Isotherm: None (immediate ramp at start of test)
  * Maximum Temperature 1023 K

* Combustor Temperature: 1173K

File: Wood/Calibration_Data/UDRI/UDRI_MCC_N2_60K_R2.csv (part 1 of 2)
Time (s),Temperature (K),HRR (W/g)
45.84063047285467,397.5,0.20799147905623971
46.293900184842926,398.0,0.13303875396829046
46.75366300366302,398.5,0.03752701556800053
47.20848375451264,399.0,-0.004700133536101325
47.66298342541438,399.5,-0.012032433102942108
48.12984496124033,400.0,-0.03763233731110316
48.60498220640574,400.5,-0.10454089757758944
49.05045045045048,401.0,-0.14709146475524193
49.50098814229252,401.5,-0.15532141927062937
49.995059288537554,402.0,-0.12729413572761628
50.47504798464496,402.5,-0.039894575172419344
50.91652021089634,403.0,0.07245604910617598
51.35340314136126,403.5,0.12536088886181984
51.809124767225335,404.0,0.12672508308545094
52.27064220183487,404.5,0.13519264190680236
52.725225225225245,405.0,0.1414742041808752
53.17857142857146,405.5,0.13298607745329782
53.64272030651341,406.0,0.11029006988076828
54.11608775137113,406.5,0.038792291776170496
54.57590132827328,407.0,-0.01635270907043329
55.05009451795841,407.5,-0.06962054665502737
55.52214022140222,408.0,-0.20626306606502376
55.98339483394837,408.5,-0.3402516693123203
56.419130434782645,409.0,-0.4462864455563471
56.858906525573225,409.5,-0.49398102446953385
57.30965391621133,410.0,-0.5033611381212647
57.7530434782609,410.5,-0.506574041652087
58.19672131147542,411.0,-0.4379568770285014
58.65814393939396,411.5,-0.28274956363403725
59.13162878787879,412.0,-0.18759823569120426
59.60054347826087,412.5,-0.1846029015883084
60.05393053016456,413.0,-0.21015336339058033
60.51149425287362,413.5,-0.32389532924402775
60.99042145593871,414.0,-0.35866530260765217
61.452029520295234,414.5,-0.3748542023648048
61.92994241842612,415.0,-0.4126719722335138
62.4641304347826,415.5,-0.40665654646382965
62.98747390396665,416.0,-0.42520700857219773
63.44363636363636,416.5,-0.41163444475103494
63.92359767891686,417.0,-0.31880210821818666
64.39126394052049,417.5,-0.27530409670421063
64.8539741219963,418.0,-0.2971134884126745
65.32082551594748,418.5,-0.2610767445962827
65.79826254826258,419.0,-0.19136895990493064
66.27661596958177,419.5,-0.12062446517237468
66.76082677165357,420.0,0.002533724501488699
67.24806949806954,420.5,0.23190761051620679
67.72848948374764,421.0,0.5072157721973991
68.19320214669054,421.5,0.7026537628211911
68.64430147058827,422.0,0.7650290877248034
69.10600375234526,422.5,0.7223974932035115
69.57448789571698,423.0,0.6631140330225274
70.03959484346225,423.5,0.6525401370742989
70.5,424.0,0.5821239241345146
70.99701789264415,424.5,0.4651651174267657
71.45346715328468,425.0,0.37149514938012484
71.93256262042395,425.5,0.36180778286521886
72.39233576642341,426.0,0.3780141872401226
72.85045871559635,426.5,0.3922176243162012
73.31261595547309,427.0,0.40279268240744437
73.78709055876686,427.5,0.3711503281240194
74.23406040268456,428.0,0.328943105629232
74.65694682675814,428.5,0.318970455256663
75.09615384615387,429.0,0.3380531180902
75.57843137254906,429.5,0.34875734325291563
76.06283662477563,430.0,0.37677439660759515
76.51252408477845,430.5,0.39576173482243804
76.99421965317921,431.0,0.38299148804638006
77.46428571428571,431.5,0.3756868558444315
77.93916349809889,432.0,0.37305809221858044
78.43339960238569,432.5,0.30399177393117216
78.92367906066538,433.0,0.19124006995506204
79.39439252336453,433.5,0.12040330049235526
79.86509433962267,434.0,0.0989331220835401
80.33742911153122,434.5,0.09210589556216298
80.81782945736435,435.0,0.12799715066466288
81.29268292682927,435.5,0.20938517550028446
81.76520912547531,436.0,0.3107203284615663
82.25300000000004,436.5,0.446208152071792
82.72751798561153,437.0,0.5826523006703273
83.17909090909093,437.5,0.6812553801914465
83.64759036144582,438.0,0.745877024097342
84.14030131826743,438.5,0.7476319597516117
84.61706349206354,439.0,0.7150712395202499
85.11632653061227,439.5,0.7265281779588157
85.62375249501001,440.0,0.724706839394325
86.11388888888892,440.5,0.6622851392754425
86.57713754646842,441.0,0.600612478487065
87.04464285714288,441.5,0.5774186460944835
87.53965183752423,442.0,0.6617901913311268
88.02264150943397,442.5,0.6547962779934853
88.49433962264153,443.0,0.6107411284172821
88.96082089552242,443.5,0.6850152894651034
89.43371212121218,444.0,0.8228303496244189
89.90337711069424,444.5,1.0377122097012403
90.37954110898664,445.0,1.238391265284676
90.8666666666667,445.5,1.3968776521751893
91.33766233766238,446.0,1.5309337822152322
91.80660377358492,446.5,1.6724379442648454
92.31517094017094,447.0,1.7786467339766618
92.84787234042555,447.5,1.824268479864
93.34863281250004,448.0,1.854007536506928
93.82919847328247,448.5,1.9235272747525638
94.31594488188976,449.0,1.9232213937891194
94.80270793036752,449.5,1.9035428245306907
95.28030303030306,450.0,1.9629827709314256
95.77016129032262,450.5,2.035493104077788
96.25515947467171,451.0,2.0751114319658273
96.71886446886448,451.5,2.135485825441801
97.18486590038314,452.0,2.2679934538471427
97.671686746988,452.5,2.417625248900735
98.17946058091287,453.0,2.4778198344376445
98.6672504378284,453.5,2.5787734971770817
99.10563380281693,454.0,2.7106638775496252
99.54971319311666,454.5,2.800934387002223
100.02843137254902,455.0,2.819877741599451
100.5184108527132,455.5,2.8334244463353215
101.00285714285718,456.0,2.9665950969911865
101.47904761904763,456.5,3.0310141906766876
101.98088531187122,457.0,3.0113847089055117
102.47435897435902,457.5,3.0886553662059013
102.94886363636368,458.0,3.095376082004563
103.42314990512332,458.5,3.144657213919814
103.89828897338406,459.0,3.2372042566705224
104.37500000000004,459.5,3.3614324766685275
104.8967741935484,460.0,3.48469744490179
105.3953033268102,460.5,3.517111585760164
105.8579234972678,461.0,3.6438325348577605
106.3359375,461.5,3.840872661146543
106.8394683026585,462.0,4.0947267485768135
107.33365758754869,462.5,4.3114090434768295
107.82638888888894,463.0,4.363750544365749
108.30952380952384,463.5,4.473143573997863
108.79940119760482,464.0,4.656983608367657
109.28861003861007,464.5,4.712678164448805
109.78732106339471,465.0,4.635765593968029
110.27809523809528,465.5,4.602259517931964
110.74630996309966,466.0,4.672407965155187
111.1987632508834,466.5,4.750413352004243
111.64507299270072,467.0,4.780224134628465
112.1079766536965,467.5,4.84061430093905
112.59897959183677,468.0,5.075718061376296
113.0992578849722,468.5,5.346008313323317
113.56679764243614,469.0,5.448582877233024
114.0637149028078,469.5,5.558403013342279
114.59638554216868,470.0,5.7177091760157115
115.0945945945946,470.5,5.751002251371437
115.57889546351088,471.0,5.783415968532035
116.07270916334664,471.5,5.878360090929926
116.58031674208148,472.0,5.957513721902849
117.13381742738592,472.5,6.166671328944441
117.6496945010184,473.0,6.415187648334268
118.15694164989944,473.5,6.663055684843345
118.64804469273744,474.0,6.855100008453366
119.11821705426358,474.5,7.040112597559837
119.61134453781511,475.0,7.2639699212168605
120.131845841785,475.5,7.494964669873809
120.62477231329694,476.0,7.736716779140663
121.08527131782948,476.5,7.940385315034558
121.57610993657508,477.0,8.16165003099458
122.09939759036148,477.5,8.320534415095349
122.59730250481697,478.0,8.380585558936412
123.07454545454546,478.5,8.440466300382385
123.52909090909094,479.0,8.516156903520372
123.9836363636364,479.5,8.603829267543299
124.46796116504854,480.0,8.786158262290051
124.95164410058032,480.5,8.964142949821257
125.45638945233266,481.0,9.044099937889357
125.9239332096475,481.5,9.099249467143995
126.39285714285715,482.0,9.224595486586248
126.8814229249012,482.5,9.322769376707097
127.34734917733093,483.0,9.440711572929674
127.82905138339922,483.5,9.568489952018677
128.330303030303,484.0,9.645376249027098
128.83877551020407,484.5,9.821220953839328
129.37500000000003,485.0,10.005380777798281
129.90631578947375,485.5,10.189613860662691
130.40773809523813,486.0,10.401172928331901
130.888358778626,486.5,10.563372856135647
131.36969111969114,487.0,10.751779710730334
131.87784679089032,487.5,10.921656968584506
132.41075268817207,488.0,11.031215515312313
132.93710691823904,488.5,11.125167965019251
133.39855072463772,489.0,11.252664194545648
133.86952380952386,489.5,11.411985408240962
134.3689024390244,490.0,11.529651157567752
134.87099999999998,490.5,11.622166857190216
135.34415584415584,491.0,11.712515918641659
135.81619047619049,491.5,11.798424731388089
136.30577689243032,492.0,11.901916634398283
136.78773584905665,492.5,11.963173725288305
137.2696078431373,493.0,12.040453527785544
137.77719665271968,493.5,12.15247863566513
138.27864077669906,494.0,12.213392234412467
138.77530364372473,494.5,12.194552949828214
139.26730769230772,495.0,12.126906976087763
139.75646123260438,495.5,12.046680558347553
140.24285714285716,496.0,11.959784038448337
140.73908523908526,496.5,11.866008966602248
141.2660256410257,497.0,11.73999642544774
141.80477223427337,497.5,11.688263915495577
142.3368421052632,498.0,11.721480969206143
142.83109404990404,498.5,11.732749160044477
143.31334622823985,499.0,11.815446497093514
143.8088531187123,499.5,11.897791416616677
144.32769556025372,500.0,11.899954158669267
144.853249475891,500.5,11.850102852411887
145.34548944337817,501.0,11.806582004592098
145.8247126436782,501.5,11.788263838030755
146.33580508474577,502.0,11.741424624867959
146.85493827160496,502.5,11.692589191086045
147.3670756646217,503.0,11.724708017486678
147.86489151873772,503.5,11.789914038980399
148.3457142857143,504.0,11.880507938496713
148.8194706994329,504.5,11.909893179415473
149.31024096385545,505.0,11.85006799792724
149.82668067226894,505.5,11.758071558829077
150.31663516068056,506.0,11.56965024448426
150.78333333333336,506.5,11.38638591402365
151.2567567567568,507.0,11.209656966999033
151.75306122448984,507.5,11.017734374315651
152.26219512195124,508.0,10.899109375963421
152.7607843137255,508.5,10.762533551348254
153.25048923679063,509.0,10.561288714295785
153.71048109965636,509.5,10.35597890046716
154.13295269168026,510.0,10.165578550469327
154.5460405156538,510.5,10.027528033331189
155.00715746421275,511.0,9.926281524152627
155.51836734693882,511.5,9.824889814648147
156.02681992337168,512.0,9.800642653488168
156.50625000000008,512.5,9.829036676555978
157.02524271844666,513.0,9.849392105915568
157.51018518518515,513.5,9.759018965192311
157.97314814814814,514.0,9.754892820671722
158.489604989605,514.5,9.674984085633458
159.01200000000006,515.0,9.563736221195152
159.5141176470589,515.5,9.55055276115343
160.09841628959273,516.0,9.509872260960082
160.64243614931237,516.5,9.490088543936201
161.13492063492063,517.0,9.56142424213553
161.63721413721422,517.5,9.650071265134024
162.1637744034708,518.0,9.76778829908133
162.70879120879124,518.5,9.952039593569696
163.23313492063494,519.0,10.073686957114289
163.72168905950096,519.5,10.210410116676645
164.19516728624538,520.0,10.357425655463386
164.67408906882594,520.5,10.478146771015817
165.1881606765328,521.0,10.695726179713763
165.7287946428572,521.5,11.053674979022444
166.27052631578954,522.0,11.380184920164746
166.7690839694657,522.5,11.565027678917318
167.25244618395308,523.0,11.658745580872946
167.7520408163266,523.5,11.773899051463545
168.25295275590554,524.0,11.888141096847903
168.75829875518676,524.5,11.945479436742716
169.2592233009709,525.0,11.98505215236797
169.75506072874492,525.5,12.010558900684433
170.26652892561987,526.0,12.011876330424677
170.774,526.5,11.99287493798861
171.26915520628685,527.0,12.04804590422173
171.74446494464942,527.5,12.133153794270065
172.1883445945946,528.0,12.161160600885736
172.61451048951054,528.5,12.17762140080804
173.05534709193245,529.0,12.265602586509562
173.52783725910072,529.5,12.478517703417179
174.0592369477911,530.0,12.619470968292976
174.55854126679466,530.5,12.693473201752827
175.038240917782,531.0,12.799088520406595
175.51720647773286,531.5,12.896199217485215
176.0229540918164,532.0,13.03209542079145
176.52182539682545,532.5,13.083444591532576
177.0189473684211,533.0,13.1995320106086
177.54507337526206,533.5,13.264322378025437
178.06560636182903,534.0,13.19464782175719
178.56907894736852,534.5,13.233460231386442
179.11122661122658,535.0,13.400984976576694
179.62676056338026,535.5,13.655381987453499
180.13083164300204,536.0,13.85840963161533
180.6368209255533,536.5,14.116035501132238
181.1424180327869,537.0,14.437898591405695
181.6556701030928,537.5,14.714544089343242
182.1673387096774,538.0,14.980578845657288
182.66409266409272,538.5,15.18335754840674
183.15541922290396,539.0,15.414962021467066
183.67230443974637,539.5,15.747547509546248
184.2025586353945,540.0,16.002903865910604
184.73866090712744,540.5,16.17726724564311
185.25244618395308,541.0,16.446801477957614
185.75463917525772,541.5,16.692581910643483
186.255859375,542.0,16.83303197544902
186.73408239700376,542.5,16.935001811410388
187.2168674698796,543.0,17.033987589037306
187.72474226804127,543.5,17.192214727352138
188.2266536964981,544.0,17.363610483303088
188.71943887775555,544.5,17.57402136743367
189.2244897959184,545.0,17.86892707072799
189.7376033057852,545.5,18.073075141081883
190.2120689655173,546.0,18.20171968592
190.64310344827584,546.5,18.321413835073596
191.08617234468937,547.0,18.44506410118083
191.59043659043655,547.5,18.639409982416286
192.10076045627375,548.0,18.78056952502866
192.5782778864971,548.5,18.899657066733077
193.07187499999995,549.0,19.103290677914064
193.59175257731957,549.5,19.337951170603347
194.1085594989562,550.0,19.47866255569505
194.6206563706564,550.5,19.590339120971766
195.1080808080808,551.0,19.75861528468694
195.6176470588236,551.5,20.004737354317978
196.1407867494824,552.0,20.33994904848785
196.66850220264325,552.5,20.684609919942815
197.18667917448408,553.0,20.99098122475434
197.66306483300588,553.5,21.245295018184503
198.1615226337449,554.0,21.508819076345954
198.68037974683548,554.5,21.82904855260669
199.20267489711932,555.0,22.16349789713349
199.70133587786265,555.5,22.427623003843443
200.1858846918489,556.0,22.6287646966802
200.6832669322709,556.5,22.805967677762215
201.1753371868979,557.0,22.998167164864515
201.66908713692948,557.5,23.22833235452861
202.18172690763052,558.0,23.458621917759608
202.66516245487364,558.5,23.643356582445506
203.1242774566474,559.0,23.79436870312827
203.6070038910506,559.5,23.970420955279184
204.09142857142857,560.0,24.204215684053132
204.57319587628868,560.5,24.45106575106778
205.0886597938145,561.0,24.75826923966137
205.60369609856264,561.5,25.10601994266565
206.1135458167331,562.0,25.4391713851078
206.61177644710588,562.5,25.715429251451294
207.11349693251543,563.0,25.922542610079624
207.62273641851112,563.5,26.182586042278214
208.1302083333333,564.0,26.411157547197764
208.6682134570765,564.5,26.657666518942875
209.2296137339056,565.0,26.934197897264447
209.74750499002,565.5,27.152944272835583
210.23127340823973,566.0,27.376153873453433
210.7169042769857,566.5,27.649582335151898
211.22699386503064,567.0,27.91897234946933
211.74474789915968,567.5,28.22259108009859
212.2549603174604,568.0,28.55751656182477
212.76082474226808,568.5,28.849703019298722
213.27515400410675,569.0,29.213201031308323
213.77123552123552,569.5,29.539156709995048
214.2694672131148,570.0,29.80693784983346
214.77013752455804,570.5,30.085010351456802
215.25875486381324,571.0,30.36670055282208
215.77213822894169,571.5,30.695795264327316
216.26908752327745,572.0,30.94141186695517
216.74371373307545,572.5,31.087245577089696
217.24789029535864,573.0,31.285114169111523
217.7636363636364,573.5,31.501541165017464
218.24358974358975,574.0,31.687741035327022
218.730607966457,574.5,31.926537688160423
219.26586433260397,575.0,32.22247676858596
219.77606177606185,575.5,32.48569401449168
220.2562141491396,576.0,32.74967679150345
220.7369439071567,576.5,32.98496108090284
221.22222222222229,577.0,33.149697285372035
221.7176113360324,577.5,33.38573767498644
222.21837944664037,578.0,33.72593148094586
222.71245059288543,578.5,33.997735819281
223.2181628392485,579.0,34.183478626773066
223.74058577405856,579.5,34.39996051715975
224.26582278481013,580.0,34.68457621307636
224.7920168067227,580.5,34.99274055134942
225.29038461538465,581.0,35.32107083768247
225.78952772073927,581.5,35.653397631226426
226.3066528066529,582.0,36.01637971299309
226.82238193018483,582.5,36.40179730454927
227.3523706896552,583.0,36.73581349878791
227.86300000000008,583.5,37.0315563132671
228.36372745490985,584.0,37.35125133430412
228.86327345309385,584.5,37.66173049143055
229.34505703422053,585.0,37.98400766983118
229.8404040404041,585.5,38.33569741823395
230.3577405857741,586.0,38.695534696521875
230.86327345309385,586.5,38.993509343204565
231.34505703422053,587.0,39.277250985002574
231.83835341365457,587.5,39.60219121457743
232.3376494023904,588.0,39.988255996060424
232.8330039525692,588.5,40.348521053089364
233.31765834932816,589.0,40.6940359210636
233.81187122736424,589.5,41.05204838987617
234.32069672131155,590.0,41.46128011033637
234.82500000000005,590.5,41.895699676347576
235.2976190476191,591.0,42.25159910713817
235.77460629921256,591.5,42.53510969748471
236.28347280334725,592.0,42.82862685926691
236.80648535564856,592.5,43.21373733369085
237.3118811881188,593.0,43.53688783555352
237.819587628866,593.5,43.831252769379645
238.33231083844584,594.0,44.14851993447642
238.82183908045985,594.5,44.404600989599686
239.2735191637631,595.0,44.667698512029524
239.725988700565,595.5,45.016566811400864
240.20693069306927,596.0,45.406884194260684
240.69281663516065,596.5,45.7432821559142
241.1715686274509,597.0,46.09317230708203
241.6858108108108,597.5,46.54112579744681
242.2100760456274,598.0,47.01383602920296
242.6919291338583,598.5,47.41780649663907
243.2010752688172,599.0,47.85126434279319
243.72886597938148,599.5,48.33992029717847
244.23418972332016,600.0,48.78159036499234
244.7447033898305,600.5,49.2583994669295
245.3039906103287,601.0,49.79108419639438
245.87755102040825,601.5,50.30221541362989
246.38966202783303,602.0,50.7184246316683
246.88667992047712,602.5,51.16727403125899
247.3946830265849,603.0,51.683592182885704
247.9205508474576,603.5,52.19039536206924
248.437242798354,604.0,52.63998864433891
248.9740820734341,604.5,53.10082447795783
249.46850393700797,605.0,53.65661247547273
249.9552529182879,605.5,54.22189139169549
250.4503968253969,606.0,54.740069775951554
251.01262135922332,606.5,55.311861043036636
251.49805825242723,607.0,55.77357660337873
251.92491467576795,607.5,56.18987777116235
252.41200000000003,608.0,56.56027947502704
252.92916666666667,608.5,56.99768194083895
253.4177949709864,609.0,57.52543675515705
253.919191919192,609.5,58.11743477569951
254.40618955512576,610.0,58.64104040843263
254.90707070707072,610.5,59.25734294111975
255.4039603960396,611.0,59.87794200575002
255.8982213438736,611.5,60.385988999748
256.3977955911824,612.0,60.867941444592226
256.92250530785566,612.5,61.38531213044978
257.4786995515695,613.0,61.92259545924673
258.01632653061233,613.5,62.347762990092185
258.5258964143427,614.0,62.750284482199255
259.0243902439024,614.5,63.25554955787148
259.53206412825654,615.0,63.80175032721731
260.03197674418607,615.5,64.32588802981607
260.5175619834711,616.0,64.89269693942975
261.0322896281801,616.5,65.50489324207592
261.52052238805976,617.0,66.10763285029316
261.98694029850753,617.5,66.70319635984845
262.47928994082844,618.0,67.28294596807766
263.0010570824524,618.5,67.83192806520583
263.52713178294573,619.0,68.47275401891804
264.01140684410643,619.5,69.01967553170257
264.4866920152092,620.0,69.48318187160069
264.9899193548387,620.5,69.99446067383244
265.5160642570282,621.0,70.55151252359784
266.01782178217826,621.5,71.02728297186044
266.5136268343816,622.0,71.45969182666184
267.0348162475823,622.5,72.03985284389941
267.51733576642334,623.0,72.5853701736558
267.9735401459854,623.5,72.99043397477101
268.44101123595505,624.0,73.37462200453848
268.95331950207475,624.5,73.80980993423259
269.4181985294118,625.0,74.1717129393214
269.8500851788757,625.5,74.44704354420094
270.29670329670336,626.0,74.77601567349387
270.7725490196079,626.5,75.214419591216
271.27800829875525,627.0,75.68656985721302
271.7979166666667,627.5,76.16552895501164
272.3326086956522,628.0,76.76619117261856
272.8567010309279,628.5,77.32495548226225
273.34778420038543,629.0,77.7830921545858
273.8518518518519,629.5,78.23533401264103
274.3538767395627,630.0,78.70388513468751
274.86466942148763,630.5,79.16237136864649
275.4251152073732,631.0,79.58790785231281
276.0101123595506,631.5,80.0772265949781
276.5661157024794,632.0,80.58494499753147
277.07874015748035,632.5,81.03302194521677
277.56976744186045,633.0,81.43365597511226
278.0571428571429,633.5,81.906652636621
278.57096774193553,634.0,82.2498892546225
279.10059760956176,634.5,82.72607120380675
279.5918367346939,635.0,83.18399003271634
280.0581395348837,635.5,83.4874322770136
280.5443548387097,636.0,83.90238824193924
281.0490797546012,636.5,84.38566849261417
281.5558712121212,637.0,84.79102145685016
282.02823315118394,637.5,85.12878572432831
282.483606557377,638.0,85.50676712219732
282.98490945674047,638.5,85.9294150072653
283.4811507936508,639.0,86.48376707051409
283.97064579256363,639.5,86.99814001517328
284.5116279069767,640.0,87.5556540303131
285.03740157480314,640.5,88.108952393659
285.530487804878,641.0,88.70042580935714
286.03769841269843,641.5,89.34528185564903
286.53505154639186,642.0,89.90364393621888
287.0508298755187,642.5,90.52350916856102
287.5728260869565,643.0,91.11036241353412
288.1155507559395,643.5,91.7233079062251
288.6454545454545,644.0,92.37231635749296
289.15050505050505,644.5,92.94932755561862
289.66279069767444,645.0,93.47586276718721
290.17956349206355,645.5,94.07738343690639
290.671511627907,646.0,94.69340107492215
291.15753424657544,646.5,95.29944176502866
291.64648437500006,647.0,95.97560918220114
292.1371769383698,647.5,96.70824412444284
292.63946280991735,648.0,97.46162891458556
293.1543967280164,648.5,98.30044674962267
293.6534090909091,649.0,99.16193583388326
294.1271347248577,649.5,99.96810457594785
294.6085192697769,650.0,100.668424015565
295.1182572614108,650.5,101.381460747289
295.63279678068415,651.0,102.27001182711595
296.1308139534884,651.5,103.10229433139014
296.6214285714286,652.0,103.89032694339818
297.1321721311476,652.5,104.64789929354671
297.64358452138504,653.0,105.42510729761457
298.14506769825925,653.5,106.29175285561118
298.6371134020619,654.0,107.1747474301772
299.15257731958764,654.5,108.10279569145726
299.6659877800407,655.0,109.11188681226278
300.17622950819674,655.5,109.95924807506316
300.6821782178218,656.0,110.71091217702627
301.1880252100841,656.5,111.5279550929871
301.7092783505155,657.0,112.43222157984687
302.21975806451616,657.5,113.37246056913713
302.7151162790698,658.0,114.28431962783483
303.19922630560933,658.5,115.10183462499572
303.6948453608248,659.0,115.91465718599966
304.20523138833,659.5,116.78652029471934
304.7041420118344,660.0,117.62614771521257
305.20080321285144,660.5,118.44649716337233
305.7112970711297,661.0,119.24839894039656
306.217054263566,661.5,119.98542871068571
306.70194174757285,662.0,120.68111114327257
307.1941649899396,662.5,121.35258261267188
307.69291338582684,663.0,121.98443704133686
308.1891348088532,663.5,122.6436949062705
308.6977225672878,664.0,123.35082483615236
309.2047244094489,664.5,123.96950113442736
309.69801980198025,665.0,124.46046656217092
310.1953907815632,665.5,124.85402807622097
310.6956087824352,666.0,125.20699429822614
311.1904296875,666.5,125.61005266659083
311.70109890109893,667.0,125.96220554598631
312.24463519313304,667.5,126.14773145574307
312.76358148893365,668.0,126.22779118653906
313.2737603305785,668.5,126.22921142162974
313.78326612903226,669.0,126.1006285916001
314.2750965250966,669.5,125.78146705455339
314.77300613496936,670.0,125.27151763757394
315.27308447937133,670.5,124.73141648076458
315.7744897959184,671.0,124.15049789881314
316.2864476386037,671.5,123.41388687829121
316.7991803278689,672.0,122.55995534449548
317.30039525691706,672.5,121.64525529862621
317.79330708661416,673.0,120.62036398837296
318.2575488454707,673.5,119.51978280133613
318.6930272108844,674.0,118.38322353521178
319.139,674.5,117.10651430508972
319.6427104722793,675.0,115.52030709703811
320.1529175050302,675.5,113.83993892794783
320.65316205533594,676.0,112.09653280693371
321.14781746031747,676.5,110.23287850232711
321.6507276507276,677.0,108.15089992972867
322.1583011583012,677.5,105.95783113053739
322.64313725490194,678.0,103.70375125313433
323.1362725450901,678.5,101.32993560774918
323.6415289256198,679.0,98.77696815914172
324.16487068965523,679.5,96.02861806451855
324.6964656964658,680.0,93.14622171351277
325.2007722007723,680.5,90.30320488199976
325.68700787401576,681.0,87.57008963266145
326.17738791423005,681.5,84.78129768183857
326.66699604743087,682.0,81.81800058969154
327.16106719367593,682.5,78.75037043140856
327.64867424242425,683.0,75.83881993755409
328.12380038387715,683.5,73.14917836549068
328.6073558648111,684.0,70.19744255606727
329.1043737574553,684.5,66.99517326186881
329.60714285714295,685.0,64.05980438402133
330.1275303643725,685.5,61.03916815045829
330.636645962733,686.0,58.2213807729897
331.1446601941748,686.5,55.495421794392
331.6295938104449,687.0,52.817846051831665
332.11515748031496,687.5,50.18830362255109
332.6098790322581,688.0,47.626929481948
333.11869747899163,688.5,45.07372845924771
333.6439075630252,689.0,42.525630954381846
334.15600775193803,689.5,40.11713390812177
334.64271653543307,690.0,37.960385718070405
335.1367265469061,690.5,35.94296948973084
335.6384928716904,691.0,33.978718792249644
336.1473577235772,691.5,32.00327227896622
336.63258232235705,692.0,30.198468067933227
337.06934306569343,692.5,28.60258172914314
337.52904564315355,693.0,27.051379803005055
338.0441458733206,693.5,25.61476297292793
338.5252525252526,694.0,24.284978533319464
339.0315789473684,694.5,23.095143308711314
339.55838641188967,695.0,21.946007821616234
340.08519269776883,695.5,20.854649056541895
340.5928571428572,696.0,20.020255798411434
341.1007984031936,696.5,19.23624629055794
341.5990099009901,697.0,18.440833712040764
342.10393873085343,697.5,17.678403780770356
342.6658653846154,698.0,17.04849044164554
343.2581395348837,698.5,16.353764112812073
343.79494949494955,699.0,15.711439903664939
344.29117647058825,699.5,15.190298726239604
344.80083857442344,700.0,14.767844516141526
345.32157676348544,700.5,14.410381057265578
345.82539682539687,701.0,14.045163000395089
346.32079207920793,701.5,13.681234304435542
346.81709741550696,702.0,13.353819578347764
347.3166332665331,702.5,13.068975143963783
347.8208502024292,703.0,12.832496754832857
348.3450854700855,703.5,12.613285393975872
348.8125,704.0,12.50792395833944
349.2452991452992,704.5,12.336389625198521
349.6992110453649,705.0,12.121948369018583
350.188588007737,705.5,12.152694007216521
350.68388429752065,706.0,12.312691359302828
351.19877049180326,706.5,12.170935263865452
351.703557312253,707.0,11.904957008997492
352.2016129032258,707.5,11.396730184812295
352.7090163934426,708.0,11.00283995927167
353.2117647058824,708.5,11.000152637378434
353.7027559055119,709.0,10.88757523844916
354.2058212058213,709.5,10.634578383085536
354.724173553719,710.0,10.444804576419884
355.2293307086614,710.5,10.243748800107344
355.7218934911243,711.0,10.073358016324692
356.2252066115703,711.5,9.897122283631845
356.7397540983607,712.0,9.744937468970202
357.2469879518073,712.5,9.7194677326348
357.75995807127885,713.0,9.733255283205551
358.2704590818363,713.5,9.634678115422673
358.7647058823529,714.0,9.53637612271689
359.265306122449,714.5,9.477647289028404
359.77,715.0,9.316756980538614
360.2606177606177,715.5,9.071643938247096
360.7763157894737,716.0,8.757257248936119
361.3238512035011,716.5,8.642410784612622
361.8424242424243,717.0,8.792667055485433
362.3474747474748,717.5,8.86072977808403
362.8428290766209,718.0,8.825116369577684
363.34205231388336,718.5,8.52436488761796
363.8464646464647,719.0,8.26434250379104
364.3486973947896,719.5,8.479976788437213
364.8401559454191,720.0,8.581804857110525
365.3339960238569,720.5,8.426687739405306
365.84049079754607,721.0,8.402025706737724
366.3460764587525,721.5,8.483894395748605
366.88988764044944,722.0,8.514679053941382
367.4610091743119,722.5,8.531298203996656
367.9854166666668,723.0,8.463890876338256
368.478346456693,723.5,8.405004327265443
368.96138996139,724.0,8.46310295031581
369.4554455445545,724.5,8.300203354031765
369.9924242424242,725.0,7.886916763863326
370.5,725.5,7.818267544294066
370.96554934823087,726.0,7.848104152924483
371.4486434108527,726.5,7.737955240435777
371.9656250000001,727.0,7.525172423536008
372.457843137255,727.5,7.507414423751282
372.95069033530575,728.0,7.500555493471474
373.3826530612246,728.5,7.337421818766192
373.8169877408056,729.0,7.147233812820373
374.2993827160494,729.5,6.9778399266078885
374.8099593495936,730.0,6.90719789642867
375.3105158730159,730.5,6.817407819014665
375.8114919354839,731.0,6.668226546171759
376.3080708661418,731.5,6.5603235640092965
376.815734989648,732.0,6.475655617578541
377.32591093117406,732.5,6.34378741318273
377.8100189035917,733.0,6.040569749902419
378.3063524590164,733.5,5.831456145831364
378.8395196506551,734.0,5.889859912862349
379.3336483931948,734.5,5.647352930145987
379.7862190812721,735.0,5.4091015727202745
380.27272727272737,735.5,5.428731897054556
380.8057939914163,736.0,5.4794769440195505
381.3139763779528,736.5,5.565325601539053
381.82061855670105,737.0,5.63618545947687
382.35903083700447,737.5,5.60850468547582
382.88993710691824,738.0,5.51535311570982
383.40306122448976,738.5,5.336134711635136
383.9149590163935,739.0,5.2218177086165305
384.42121212121214,739.5,5.129244522285717
384.9254032258065,740.0,5.1104230420812815
385.4456066945608,740.5,4.990701466835503
385.9715789473684,741.0,4.942705214977998
386.4797160243408,741.5,4.9423749580686245
386.99586776859513,742.0,4.872670403292165
387.47876447876456,742.5,4.765915076677896
387.9704724409449,743.0,4.755548079957034
388.5031712473573,743.5,4.809081022486005
389.0290135396518,744.0,4.717244470486536
389.5124760076776,744.5,4.6028343363244275
389.9923224568138,745.0,4.508971945520784
390.4949698189135,745.5,4.4657648138481285
391.00348027842233,746.0,4.366100277725712
391.5779220779221,746.5,4.359648738651364
392.1078431372549,747.0,4.345714924308986
392.59765625,747.5,4.263720982612943
393.0890688259109,748.0,4.149716629210081
393.59710743801656,748.5,3.9993530045882766
394.1059730250482,749.0,3.910931154537927
394.5922920892495,749.5,3.877576151399065
395.09760956175296,750.0,3.6995067686992877
395.593567251462,750.5,3.553422154772676
396.0831663326654,751.0,3.5690801259131177
396.5851926977688,751.5,3.504418399992698
397.08766859344894,752.0,3.428463752915305
397.56382978723406,752.5,3.335141182599128
398.007393715342,753.0,3.2420739330413557
398.4695009242145,753.5,3.210262518921505
398.98747390396665,754.0,3.1435398414637117
399.5147928994084,754.5,3.049134476893742
400.00793650793656,755.0,3.036079297248728
400.503937007874,755.5,3.000880463877138
400.9960629921261,756.0,2.8966886309516022
401.488188976378,756.5,2.8618238915238976
401.98605577689256,757.0,2.712330957231787
402.4949083503055,757.5,2.654531052406094
403.0109561752988,758.0,2.6120843266073424
403.5092975206612,758.5,2.48992509669561
404.0252016129033,759.0,2.4347637091816186
404.5288270377733,759.5,2.341881427708631
405.0272536687632,760.0,2.3433182310529004
405.55212765957447,760.5,2.30103211286377
406.0786852589641,761.0,2.1355930357577426
406.5753424657534,761.5,2.0112733728432746
407.0691823899371,762.0,2.0190136191907087
407.5925155925156,762.5,1.9687261560379703
408.1088709677419,763.0,1.8119325100534134
408.61522633744863,763.5,1.664801617885315
409.1296296296296,764.0,1.5199790186068576
409.63888888888897,764.5,1.5501197127792494
410.1268656716418,765.0,1.883198001513537
410.603305785124,765.5,2.0142668427342096
411.1106870229008,766.0,1.8927211972606717
411.5938775510205,766.5,1.8415060728551875
412.09980430528384,767.0,1.8200899639847474
412.5856873822975,767.5,1.8522231111888603
413.06342494714585,768.0,1.8962475934075371
413.5941558441558,768.5,1.8711339459745684
414.1157407407408,769.0,1.4799278364546389
414.58799171842657,769.5,1.5337306209108412
415.0994152046784,770.0,1.686709652314554
415.5923236514522,770.5,1.3620135347532667
416.1196868008949,771.0,1.2054886936446918
416.6553398058253,771.5,1.4725686645069933
417.14271653543307,772.0,1.4267434022756165
417.63727454909815,772.5,1.041778215666561
418.13609467455626,773.0,0.8777603084736221
418.6297029702971,773.5,0.8260891083032451
419.12401574803147,774.0,0.809749927691529
419.61823647294585,774.5,0.8191567298959344
420.1159844054581,775.0,0.8207268651471669
420.6057884231537,775.5,0.8420485919486804
421.109375,776.0,0.9581590685649708
421.6376651982379,776.5,1.016240426297185
422.197004608295,777.0,1.0011003890611097
422.7265774378585,777.5,1.0379352003511038
423.2003745318352,778.0,1.1250768211665267
423.6931330472103,778.5,1.1637249739865325
424.223382045929,779.0,1.0911060517980724
424.7322134387352,779.5,0.9883416473388618
425.2258382642998,780.0,0.967063306993861
425.7298136645963,780.5,1.0081027823725686
426.24537987679673,781.0,1.028605856624182
426.7535211267605,781.5,1.0757875340489687
427.2466150870407,782.0,1.1233094894236695
427.7258064516129,782.5,1.2030916920322046
428.1776094276094,783.0,1.242779116769042
428.5979899497487,783.5,1.1429780285413758
429.02024291497975,784.0,1.056219967360284
429.5256410256411,784.5,1.1304019200082758
430.01938775510206,785.0,0.8575764516718882
430.5303347280335,785.5,0.5565089613615184
431.04980468750006,786.0,0.5408997915565337
431.5384615384616,786.5,0.5538696865773298
432.0323232323233,787.0,0.5319317961095331
432.5372233400402,787.5,0.34467973949797504
433.0402414486922,788.0,0.34047762526649095
433.5446985446986,788.5,0.4375887762551338
434.06090373280944,789.0,0.281700714940996
434.5507662835249,789.5,0.12242178843092777
435.0313765182187,790.0,0.051247240255849924
435.5383022774328,790.5,0.09551488660886776
436.0572033898305,791.0,0.07338641019219683
436.5852390852391,791.5,0.0542332392639544
437.0986328125,792.0,0.05621664501703538
437.5927083333334,792.5,0.028338362980464105
438.11099796334014,793.0,-0.08880834313224462
438.6257995735608,793.5,-0.19372567195198798
439.148406374502,794.0,-0.345522343394987
439.6506147540984,794.5,-0.2717347081082764
440.1786516853933,795.0,-0.07771876431098956
440.7183673469388,795.5,0.0745824420444059
441.2204724409449,796.0,0.18691292861553865
441.72736842105263,796.5,0.3030445501432286
442.2439271255061,797.0,0.48334059547274677
442.74799196787154,797.5,0.5591847273350243
443.2604602510461,798.0,0.6533707679139589
443.792025862069,798.5,0.7184175899746856
444.3158436213992,799.0,0.7504368917938118
444.8229376257546,799.5,0.5876883972830873
445.3498920086393,800.0,0.2767856398879154
445.8808016877638,800.5,0.08709043717423004
446.3543956043956,801.0,-0.01351970808555869
446.8083182640145,801.5,-0.09418100085536452
447.2829076620825,802.0,-0.19041726054481511
447.7740667976424,802.5,-0.14460472416321402
448.2683896620279,803.0,0.0822534222899085
448.7781250000001,803.5,0.2559529287590445
449.2808219178083,804.0,0.13831658618193732
449.7603773584906,804.5,-0.0013980986978374688
450.246,805.0,0.11086214056544907
450.7557172557172,805.5,0.15317096442745992
451.26767676767673,806.0,0.0023011407612285595
451.7667984189723,806.5,-0.01803167335553635
452.2863340563992,807.0,0.04003881320375946
452.8351769911504,807.5,-0.008471743414613542
453.35889570552143,808.0,-0.11110220311145991
453.86491935483866,808.5,0.15085720402523428
454.3630952380952,809.0,0.3223269722015285
454.8663967611336,809.5,0.15741034207180604
455.35452793834304,810.0,0.13099360745924926
455.8448616600791,810.5,0.1242499183521053
456.3528806584362,811.0,0.15471405243958536
456.84195402298855,811.5,0.20142271721855742
457.3310276679842,812.0,0.20965004164075118
457.8336713995943,812.5,0.15462674145995248
458.3268482490273,813.0,0.018061350115910813
458.7927272727273,813.5,0.031191190633200527
459.24242424242425,814.0,-0.04821146695190848
459.7076771653543,814.5,-0.2389019182515888
460.2050505050505,815.0,-0.36652965981091246
460.7105263157895,815.5,-0.48922118650452373
461.2341356673961,816.0,-0.5077767013249195
461.7817982456141,816.5,-0.4339681300056448
462.3175105485232,817.0,-0.18252838667729598
462.8224852071006,817.5,-0.01995189293300914
463.3137254901961,818.0,-0.05375646259268052
463.819587628866,818.5,-0.09064598199405793
464.33436213991774,819.0,-0.05371649743142015
464.85460251046027,819.5,-0.03382674674980102
465.36027944111777,820.0,-0.11282371095910104
465.8543307086614,820.5,-0.19177576309283673
466.3613963039014,821.0,-0.14269571495235844
466.8672032193159,821.5,-0.12318380131944728
467.37096774193554,822.0,-0.1134340426403666
467.8835051546392,822.5,-0.07590529005875535
468.3742746615087,823.0,-0.18573497423607588
468.8670634920635,823.5,-0.1969550212951967
469.34398496240607,824.0,-0.05162039607215174
469.826171875,824.5,0.1332550517650919
470.336820083682,825.0,0.23639561163768352
470.862105263158,825.5,0.2552654123501208
471.3697394789579,826.0,0.20121537659447686
471.8592233009709,826.5,0.09632453940831631
472.3652263374486,827.0,0.060737628061337645
472.869,827.5,-0.0592217510467945
473.3568665377176,828.0,-0.0582580791421643
473.8384615384615,828.5,0.05974891962990991
474.3235867446394,829.0,0.08938758367404631
474.8309128630706,829.5,0.11785359489764424
475.3397177419355,830.0,0.08882976206137716
475.85082304526753,830.5,0.033012514073559984
476.34200385356456,831.0,0.09059337672085821
476.8181818181818,831.5,0.1699082065322104
477.29333333333335,832.0,0.12397572861327166
477.7790927021697,832.5,0.05311928376122932
478.2816326530613,833.0,0.1670415445722968
478.81428571428575,833.5,0.27870627127301884
479.328373015873,834.0,0.0569547529713228
479.815637065637,834.5,-0.41811795350957826
480.3065476190477,835.0,-0.7556951053748249
480.81770833333337,835.5,-0.670501119739245
481.32435129740526,836.0,-0.4693827896226239
481.8016759776537,836.5,-0.39932175508363454
482.2922606924644,837.0,-0.16272202818257386
482.8076923076924,837.5,0.13838548730378264
483.3076171875,838.0,0.08335463753279893
483.7826492537314,838.5,-0.06612944930181897
484.2746913580248,839.0,-0.13866834053009858
484.7964135021097,839.5,-0.0941850084563669
485.292380952381,840.0,0.01724162547673913
485.794363256785,840.5,-0.10002639316898887
486.30918367346936,841.0,-0.21425811296228825
486.8050682261209,841.5,-0.06428622144722396
487.2857142857143,842.0,0.03607573150323429
487.775,842.5,0.030308730530546946
488.291313559322,843.0,-0.007823754825770024
488.80544354838713,843.5,-0.010765402567090021
489.321129707113,844.0,0.020354245423914286
489.830985915493,844.5,-0.06969024975535887
490.3235867446394,845.0,-0.04014021151037839
490.8275154004107,845.5,-0.03218244511455626
491.3306772908367,846.0,-0.170987252744079
491.8306613226453,846.5,-0.12657542540195776
492.3219844357977,847.0,-0.1870314559764814
492.8215010141988,847.5,-0.25825431188303827
493.3259557344065,848.0,-0.1701765452468973
493.827,848.5,-0.06926798942560031
494.3577680525164,849.0,0.024050795583574258
494.8729838709677,849.5,0.04489322904139725
495.3450184501845,850.0,0.07082611398750327
495.812030075188,850.5,0.06215878057396096
496.2952755905512,851.0,0.007977784642853036
496.8126338329765,851.5,-0.04805790972562174
497.37015945330296,852.0,0.030341889677721445
497.8875502008032,852.5,0.05711552663971964
498.358595194085,853.0,-0.08667394591162725
498.8463073852295,853.5,-0.14980140604550285
499.3523421588594,854.0,-0.12795004410781918
499.84667968750006,854.5,-0.11556031353562557
500.3291746641075,855.0,-0.05492897905550165
500.82591093117406,855.5,0.12178116580107967
501.3319838056681,856.0,0.32872754149884553
501.82809430255406,856.5,0.24094312394479633
502.3494623655914,857.0,-0.1278630419191351
502.87894736842105,857.5,-0.4346586737799363
503.3604868913858,858.0,-0.2601914199138864
503.857433808554,858.5,0.0817758203227752
504.3742203742204,859.0,-0.013679766556172757
504.8644230769231,859.5,-0.17455183462381485
505.3471953578336,860.0,-0.14145303611336302
505.8518518518519,860.5,0.004234840335440859
506.36032388663966,861.0,-0.10472200348641159
506.8514563106796,861.5,-0.33136199249507636
