Repository: MaCFP/matl-db

### Experimental Conditions: MCC

A Deatak MCC-4 microscale combustion calorimeter was used to conduct MCC experiments in triplicate. Heat release was very reproducible for the wood powder sample tested. A polystyrene standard as an internal control was run as well. Key HRR data from these PS tests measured: (1) heat of combustion, 41.2 kJ/g to 41.8 kJ/g; (2) Peak HRR, 1099 W/g to  1166 W/g; (3) T\_Peak\_HRR 446 C to 448 C; (4) FGC 833 J/g-k to 859 J/g-k.

* Heating Rate: 60 K/min
* Temperature program (Pyrolyzer)

  * Initial temperature 423 K
  * Isotherm: None (immediate ramp at start of test)
  * Maximum Temperature 1023 K

* Combustor Temperature: 1173K

File: Wood/Calibration_Data/UDRI/UDRI_Wood_Cone_30kW_hor_R2.csv
Time (s),Mass (g),HRR (kW/m2),TC back 1 (K)
0,106.04,-3.7,298.326
1,106.15,-2.9,300.675
2,106.09,-3.1,296.717
3,106.08,-3.3,294.464
4,106.07,-2.6,298.93
5,106.07,-2.8,298.088
6,106.05,-2.9,303.719
7,106.05,-3,304.012
8,106.05,-2.8,292.676
9,106.05,-1.7,290.883
10,106.05,-1.8,306.031
11,106.05,-2.6,298.056
12,106.03,-3,305.129
13,106,-3.1,291.903
14,106,-3.3,293.796
15,105.96,-2.8,294.751
16,105.99,-2.5,300.586
17,105.95,-2.5,302.473
18,105.95,-2.7,297.367
19,105.91,-2.5,293.392
20,105.87,-2.2,297.626
21,105.79,-1.8,292.798
22,105.86,-1.1,297.002
23,105.8,0.8,300.289
24,105.77,4,303.394
25,105.67,8.6,293.505
26,105.61,14,299.099
27,105.54,20.3,296.934
28,105.44,29,298.499
29,105.38,38.2,300.67
30,105.26,46.1,298.442
31,105.17,57,289.687
32,105.07,66.1,296.659
33,104.96,76.2,287.932
34,104.89,86.4,295.049
35,104.78,94.3,297.389
36,104.7,102.4,292.723
37,104.57,108.7,297.82
38,104.46,116.8,298.09
39,104.35,120.6,293.487
40,104.26,124.8,302.439
41,104.17,127.7,294.684
42,104.12,131,300.746
43,104.04,129.1,299.793
44,103.99,128.9,303.984
45,103.9,127.7,294.606
46,103.82,126.7,291.916
47,103.72,126.6,300.462
48,103.71,125.4,299.285
49,103.64,123.3,301.013
50,103.56,120.8,298.28
51,103.5,117.7,286.213
52,103.44,120.3,287.147
53,103.349,116.7,299.029
54,103.279,115,292.626
55,103.209,114,295.804
56,103.169,110.6,302.833
57,103.089,109.6,295.379
58,103.039,106.8,301.971
59,102.959,104.6,301.349
60,102.909,102.7,304.846
61,102.849,102.5,300.979
62,102.789,101.8,298.549
63,102.699,99.5,300.295
64,102.669,100.2,303.614
65,102.609,100.1,297.256
66,102.569,97.7,303.96
67,102.459,98.6,300.055
68,102.419,97.5,299.372
69,102.379,96.1,303.088
70,102.289,96.5,292.552
71,102.239,95.2,299.415
72,102.219,97.3,298.102
73,102.159,93.9,296.728
74,102.109,94.3,302.565
75,102.009,94,300.813
76,101.979,93.6,300.214
77,101.899,91.4,303.761
78,101.869,89.1,296.107
79,101.839,90,304.675
80,101.759,88.8,297.237
81,101.699,87.7,297.945
82,101.649,86.8,299.357
83,101.609,87,299.829
84,101.519,85.8,304.2
85,101.469,84.7,300.649
86,101.449,84.7,298.227
87,101.409,85.1,298.942
88,101.339,83.9,302.685
89,101.299,84.3,305.631
90,101.249,84.5,298.03
91,101.179,84.5,300.633
92,101.139,82.9,303.952
93,101.089,83.5,306.207
94,101.029,84.3,299.643
95,100.999,83.9,294.86
96,100.939,83.7,292.13
97,100.869,84,293.274
98,100.829,84.9,300.744
99,100.789,83.8,299.662
100,100.749,82.9,292.46
101,100.689,82,299.326
102,100.649,81.5,309.955
103,100.599,80.8,306.771
104,100.529,80.8,295.948
105,100.479,79.6,302.344
106,100.449,79.8,301.99
107,100.379,78.6,302.813
108,100.339,78.9,295.771
109,100.269,79.6,295.037
110,100.239,78.8,301.603
111,100.169,79,297.525
112,100.099,80.1,303.05
113,100.069,80,305.493
114,100.039,79.6,297.406
115,99.999,78.8,301.7
116,99.939,78.7,302.92
117,99.849,77.9,304.761
118,99.799,76.5,299.179
119,99.749,77,303.682
120,99.749,76.1,304.781
121,99.729,76.4,297.514
122,99.649,76.1,308.834
123,99.599,77.4,301.893
124,99.549,77.3,304.274
125,99.499,77,296.08
126,99.439,76.9,296.738
127,99.409,76.7,299.385
128,99.359,77.8,299.383
129,99.319,78.3,298.835
130,99.229,78.1,300.938
131,99.179,77.3,302.357
132,99.119,75.7,308.65
133,99.109,75.2,306.052
134,99.029,75.5,302.273
135,98.959,76,308.886
136,98.909,76.6,300.783
137,98.859,76,297.755
138,98.809,76.4,298.232
139,98.759,76.9,295.796
140,98.739,76.2,299.208
141,98.679,76,306.268
142,98.629,76.7,304.241
143,98.599,76.5,303.592
144,98.559,77.2,305.838
145,98.529,77.7,301.958
146,98.469,76.5,303.284
147,98.429,76.8,295.405
148,98.409,75.5,304.885
149,98.369,74.8,310.102
150,98.319,74.6,302.494
151,98.249,74.6,300.903
152,98.219,75.5,306.321
153,98.149,74.6,300.17
154,98.139,74.2,311.79
155,98.118,73.3,304.741
156,98.079,73.5,305.499
157,97.998,74.2,302.536
158,97.958,74.3,296.053
159,97.908,74.2,300.235
160,97.778,74.3,300.888
161,97.748,73.5,306.326
162,97.718,71.8,312.195
163,97.688,74.4,293.27
164,97.678,72.2,301.784
165,97.658,72.8,300.588
166,97.578,72.1,304.532
167,97.528,73.4,307.733
168,97.488,72,296.373
169,97.448,72,306.314
170,97.408,73.7,304.455
171,97.358,73.7,305.627
172,97.298,72.9,302.658
173,97.238,71.9,301.63
174,97.188,73.1,304.784
175,97.148,72.1,303.673
176,97.078,72.9,306.057
177,97.048,72.4,304.11
178,96.988,72.5,303.58
179,96.968,72.1,309.623
180,96.948,70.9,302.319
181,96.878,74,301.721
182,96.798,73.4,308.745
183,96.748,73.6,305.286
184,96.738,73.3,310.773
185,96.688,72.9,303.736
186,96.638,73.5,300.558
187,96.588,72.1,307.336
188,96.538,72.8,307.513
189,96.508,72.2,306.84
190,96.458,72.4,307.258
191,96.428,71.4,305.547
192,96.378,71,304.765
193,96.328,71.5,306.75
194,96.308,71.8,301.504
195,96.288,72.7,306.99
196,96.248,71.2,304.546
197,96.198,71.4,311.162
198,96.148,71.9,306.393
199,96.078,72.3,306.16
200,96.038,73.2,309.644
201,95.978,72,301.356
202,95.948,71.6,309.143
203,95.858,72,309.477
204,95.868,72.1,311.108
205,95.808,71.6,301.932
206,95.758,71.3,306.497
207,95.708,70.4,304.932
208,95.638,70.3,303.362
209,95.618,71.4,315.394
210,95.568,71,308.161
211,95.548,71.9,311.552
212,95.488,71.8,306.627
213,95.438,70.6,310.254
214,95.448,71.3,303.449
215,95.378,71.2,314.938
216,95.328,69.1,308.413
217,95.268,69.1,298.401
218,95.218,68.9,305.651
219,95.168,68.6,301.262
220,95.098,69.3,313.629
221,95.078,69.1,299.45
222,95.038,69.1,313.673
223,94.978,70,303.565
224,94.908,69.1,310.746
225,94.908,68.6,309.965
226,94.888,69.4,309.794
227,94.848,68.6,301.059
228,94.808,68.2,313.547
229,94.768,67.3,306.468
230,94.708,68.9,314.335
231,94.658,68.9,304.135
232,94.618,68.3,306.262
233,94.598,69.2,308.89
234,94.538,68.4,312.751
235,94.498,68.7,300.87
236,94.428,68.1,303.776
237,94.388,67.9,310.338
238,94.318,68.3,307.298
239,94.278,68.4,306.029
240,94.258,68.9,311.521
241,94.198,68.7,316.897
242,94.128,68.7,310.554
243,94.068,68.4,313.777
244,94.058,69.1,313.726
245,94.028,68.8,315.423
246,93.958,68.5,310.27
247,93.928,68.5,302.636
248,93.888,67.7,309.485
249,93.848,69.1,309.67
250,93.798,68.8,312.813
251,93.748,67.2,309.623
252,93.688,68,320.511
253,93.648,69,308.33
254,93.648,67.9,307.858
255,93.618,68.3,315.644
256,93.558,67.6,302.113
257,93.528,68.6,311.102
258,93.488,69.2,323.438
259,93.408,68.3,311.736
260,93.388,67.3,304.398
261,93.348,66.9,309.25
262,93.288,66.2,307.191
263,93.258,67.7,314.367
264,93.228,67.7,310.384
265,93.188,69.6,313.71
266,93.148,69.5,315.485
267,93.108,68.5,308.4
268,93.088,68.2,311.282
269,93.038,68.7,312.458
270,92.998,68.7,314.932
271,92.928,67.8,309.553
272,92.908,68.5,312.247
273,92.858,67.9,314.737
274,92.818,68.9,316.338
275,92.777,69.7,310.166
276,92.737,69.7,315.836
277,92.697,70.4,310.821
278,92.627,68.7,305.579
279,92.567,69,323.477
280,92.547,67.3,317.991
281,92.507,66.6,315.398
282,92.467,66,318.938
283,92.427,65.7,309.887
284,92.387,65.5,313.975
285,92.347,66.5,305.244
286,92.307,64.8,311.669
287,92.257,65.2,322.994
288,92.207,65.7,316.192
289,92.167,65.4,310.058
290,92.137,64.9,318.525
291,92.077,65,318.411
292,92.027,64.8,315.876
293,91.987,65.5,314.115
294,91.967,65.1,319.812
295,91.927,64.7,312.604
296,91.857,64.9,321.792
297,91.837,64.1,319.84
298,91.787,63.4,325.355
299,91.707,63.5,322.192
300,91.657,64.2,323.805
301,91.607,65.1,319.068
302,91.527,65.3,318.617
303,91.497,65,316.213
304,91.467,65.7,311.639
305,91.427,66,312.24
306,91.377,64.8,315.084
307,91.337,63.6,310.993
308,91.307,65.2,317.105
309,91.247,64.9,320.639
310,91.197,65.8,320.398
311,91.157,67.1,315.423
312,91.127,65.9,322.549
313,91.057,66.5,318.542
314,91.037,66.2,316.513
315,90.967,65.7,322.231
316,90.947,65.6,310.989
317,90.877,65.9,322.694
318,90.847,64.7,320.432
319,90.807,65.3,313.44
320,90.767,64.8,322.058
321,90.697,64,323.524
322,90.657,65.9,314.389
323,90.627,65.3,312.557
324,90.557,65.9,324.066
325,90.537,65.2,322.554
326,90.477,65.5,318.493
327,90.447,66.1,320.305
328,90.397,66.1,321.941
329,90.397,66.5,321.2
330,90.347,66.4,330.142
331,90.297,66.3,322.38
332,90.257,66.5,322.531
333,90.177,67.3,322.347
334,90.167,67,322.879
335,90.107,67.2,327.667
336,90.107,67.8,323.648
337,90.067,66.8,319.368
338,90.007,66.5,320.086
339,89.947,66.3,320.006
340,89.927,66.5,324.853
341,89.857,66.5,329.87
342,89.817,66.3,324.8
343,89.747,66.5,316.263
344,89.737,65.9,322.788
345,89.647,65.2,325.436
346,89.617,65.6,326.482
347,89.567,66.6,327.99
348,89.537,66.5,324.065
349,89.517,65.8,322.16
350,89.477,67.1,315.962
351,89.387,67.1,324.352
352,89.347,66.9,325.001
353,89.347,67.8,323.836
354,89.287,67.8,322.986
355,89.257,67.2,329.59
356,89.187,66.4,328.074
357,89.137,66,335.341
358,89.117,66.7,320.589
359,89.067,66.3,321.071
360,89.047,66.1,333.375
361,88.997,66.7,333.485
362,88.937,65.1,330.847
363,88.867,65.4,328.149
364,88.827,65.8,327.681
365,88.817,66.7,319.22
366,88.757,65.6,334.774
367,88.737,67.1,332.544
368,88.697,66.5,317.906
369,88.647,67.5,334.448
370,88.567,66.7,322.361
371,88.567,66.9,323.667
372,88.507,66.8,323.826
373,88.427,67,322.141
374,88.377,67.7,327.315
375,88.337,68,330.24
376,88.327,67,330.834
377,88.287,68.9,328.687
378,88.217,68.6,325.858
379,88.187,68.5,327.573
380,88.177,68.3,330.275
381,88.117,68.2,327.07
382,88.087,68.3,329.386
383,88.047,69.2,324.776
384,87.977,69.4,327.27
385,87.927,69,332.541
386,87.887,69.6,336.529
387,87.837,69.7,326.112
388,87.797,69.3,330.205
389,87.757,70.5,340.93
390,87.687,69.9,334.416
391,87.626,71.1,322.485
392,87.596,69.1,326.607
393,87.577,68.6,328.044
394,87.517,68.7,330.699
395,87.466,69,334.59
396,87.436,68.5,328.086
397,87.376,68.8,333.443
398,87.326,69.1,332.871
399,87.296,68.9,333.454
400,87.256,68.9,337.411
401,87.246,67.7,326.189
402,87.156,67.4,334.581
403,87.116,65.8,331.593
404,87.086,67.3,337.601
405,87.056,67.3,334.857
406,87.006,67.9,333.552
407,86.986,69.2,332.294
408,86.936,68.3,332.993
409,86.886,68.7,320.536
410,86.816,68.9,338.175
411,86.756,69.2,335.847
412,86.686,69.2,335.443
413,86.636,69.7,332.136
414,86.606,69.7,334.38
415,86.586,69.8,334.111
416,86.546,67.9,336.461
417,86.526,68.8,335.734
418,86.486,68.9,330.031
419,86.446,68.8,332.755
420,86.396,68,329.53
421,86.346,69.1,335.425
422,86.306,68.9,330.909
423,86.236,69.2,334.214
424,86.156,67.5,334.743
425,86.126,69.4,337.409
426,86.106,68.8,338.206
427,86.066,68.4,334.962
428,85.996,67.8,337.837
429,85.936,66.8,337.961
430,85.896,67.9,336.833
431,85.876,67.7,339.892
432,85.836,68.3,329.652
433,85.816,67.8,339.462
434,85.776,67.5,344.498
435,85.706,68.4,340.566
436,85.656,67.6,332.232
437,85.606,68.3,335.995
438,85.576,68.4,342.449
439,85.526,68.8,334.058
440,85.456,69.1,339.668
441,85.396,68.4,335.416
442,85.386,67.8,341.704
443,85.386,67,341.953
444,85.326,66.1,344.301
445,85.236,67.7,344.09
446,85.176,67.1,345.72
447,85.166,67.1,338.952
448,85.146,66.5,335.925
449,85.086,67.4,340.877
450,84.986,66.4,330.181
451,84.976,67.4,338.397
452,84.926,68.7,339.991
453,84.896,67.3,337.589
454,84.806,67.6,336.47
455,84.766,68.5,340.896
456,84.746,68.8,342.278
457,84.746,67.5,340.708
458,84.716,67.9,344.578
459,84.676,68.8,345.344
460,84.606,67.6,340.217
461,84.526,69.3,345.305
462,84.486,69.1,342.069
463,84.476,69.5,340.658
464,84.446,68.9,343.357
465,84.346,69.1,348.092
466,84.276,67.5,345.284
467,84.256,68.1,335.694
468,84.246,68.1,343.802
469,84.206,68.5,342.497
470,84.116,68.2,349.919
471,84.076,70,338.634
472,84.046,69.3,345.751
473,83.986,69.7,339.395
474,83.946,69.3,349.898
475,83.936,68,346.307
476,83.896,69.2,351.486
477,83.896,70.4,339.781
478,83.836,70.7,342.524
479,83.766,69.3,357.178
480,83.766,68.3,339.415
481,83.716,69.6,352.612
482,83.646,70.5,345.256
483,83.606,69.7,349.895
484,83.556,69.5,339.181
485,83.506,70.2,349.298
486,83.466,70,347.991
487,83.416,68.9,343.748
488,83.346,68.2,340.012
489,83.306,69,339.24
490,83.276,68.8,346.075
491,83.246,68,348.335
492,83.176,67.8,344.549
493,83.176,68.4,354.49
494,83.116,67.9,346.379
495,83.066,68.8,346.004
496,82.986,68.5,341.524
497,82.966,67.4,351.62
498,82.956,68.1,352.665
499,82.906,67.7,347.709
500,82.826,67.6,348.563
501,82.836,68.7,349.452
502,82.766,67.5,360.455
503,82.676,67.4,350.654
504,82.646,68.2,349.652
505,82.566,68.9,354.451
506,82.516,66.5,352.331
507,82.486,68.3,350.102
508,82.456,67.5,357.373
509,82.406,67.4,348.779
510,82.376,67,348.975
511,82.346,67.3,354.609
512,82.305,67,352.328
513,82.275,67.1,346.21
514,82.206,66.7,357.037
515,82.165,66.6,350.468
516,82.125,67,350.077
517,82.065,66.6,349.545
518,82.015,66.2,353.454
519,81.985,65.5,354.149
520,81.935,66.6,349.002
521,81.885,66.3,355.643
522,81.835,66.2,353.242
523,81.775,66.7,348.441
524,81.765,66.7,349.928
525,81.735,65.9,353.309
526,81.645,66,353.623
527,81.625,65.5,354.258
528,81.605,66.5,350.893
529,81.545,65.9,357.375
530,81.505,65.5,352.809
531,81.465,65.4,351.688
532,81.405,66.1,362.002
533,81.365,66.5,349.534
534,81.345,66.2,345.462
535,81.295,65.9,358.327
536,81.215,66.5,354.69
537,81.185,66,349.257
538,81.135,66.4,351.591
539,81.085,65.4,353.485
540,81.015,66.1,354.534
541,80.975,65.1,357.073
542,80.955,64.7,355.366
543,80.925,64.4,363.999
544,80.905,64.7,360.462
545,80.885,63.6,353.337
546,80.815,65.5,351.708
547,80.765,66,357.122
548,80.715,66,353.446
549,80.645,65.3,369.755
550,80.595,64.7,366.101
551,80.565,65.5,358.884
552,80.515,64.8,357.152
553,80.475,66.1,364.281
554,80.425,67.4,360.177
555,80.365,67.7,367.766
556,80.325,67,358.262
557,80.275,67,352.714
558,80.225,66.7,358.015
559,80.215,65.4,360.061
560,80.135,65.2,360.319
561,80.105,65.3,368.05
562,80.075,64.9,355.959
563,80.035,64.5,363.761
564,79.985,65.8,360.304
565,79.975,65.4,364.006
566,79.935,65.6,360.677
567,79.875,65.8,365.386
568,79.825,65.5,364.496
569,79.755,66.3,357.849
570,79.725,66.1,362.499
571,79.695,65.9,365.773
572,79.625,64.6,356.484
573,79.595,64.4,361.018
574,79.565,65.2,360.756
575,79.485,65.1,357.149
576,79.455,66.2,358.66
577,79.375,66.4,364.924
578,79.365,66,363.284
579,79.335,66.4,358.808
580,79.275,66.1,362.715
581,79.215,67.1,365.369
582,79.165,66.4,363.211
583,79.135,67.7,362.385
584,79.085,67.3,360.696
585,79.045,67.5,363.017
586,78.995,66.7,360.938
587,78.975,69,368.407
588,78.895,68.2,363.542
589,78.865,66.7,358.109
590,78.825,67.3,372.023
591,78.775,68.8,369.307
592,78.755,68,359.612
593,78.715,66.6,358.988
594,78.655,67,363.447
595,78.625,68.2,364.549
596,78.595,67.5,366.002
597,78.565,66.3,363.058
598,78.535,65.8,370.695
599,78.495,66.6,364.718
600,78.465,66.4,365.685
601,78.385,66.8,358.269
602,78.325,67.6,361.49
603,78.275,67.1,366.439
604,78.215,67.4,371.374
605,78.195,68,360.845
606,78.135,67.6,363.538
607,78.085,68.2,364.224
608,78.085,67.1,359.992
609,78.015,67.7,362.306
610,77.965,67.3,370.046
611,77.915,67,364.967
612,77.865,68.7,356.036
613,77.855,67.6,370.802
614,77.815,69,364.356
615,77.745,67.6,369.193
616,77.685,68.4,365.933
617,77.645,69.2,369.455
618,77.585,68.2,364.609
619,77.565,68.4,372.207
620,77.525,69.5,370.836
621,77.525,69.5,365.859
622,77.465,70.3,366.159
623,77.375,68.7,366.618
624,77.355,70,364.329
625,77.315,71,363.311
626,77.275,69.9,365.016
627,77.215,69,374.51
628,77.145,69.9,374.93
629,77.145,69.6,364.084
630,77.115,70.7,371.197
631,77.025,68.9,363.437
632,76.984,70,367.493
633,76.964,70.3,368.977
634,76.944,69.9,370.964
635,76.854,69.7,371.931
636,76.824,71.4,380.29
637,76.794,71.7,375.65
638,76.754,70.7,367.838
639,76.734,71,373.99
640,76.684,70.2,371.576
641,76.634,69.4,370.403
642,76.574,69.9,372.908
643,76.534,69.2,375.5
644,76.514,68.7,366.898
645,76.444,69,370.398
646,76.404,69.5,360.442
647,76.354,68.7,371.395
648,76.314,69.7,381.65
649,76.294,69.8,377.61
650,76.234,70.8,373.58
651,76.184,69.8,371.982
652,76.154,70.5,382.67
653,76.104,70.7,371.879
654,76.034,70.4,372.834
655,75.994,71.1,373.69
656,75.944,71.7,369.626
657,75.894,70.8,371.349
658,75.874,70.5,373.5
659,75.824,70.7,375.55
660,75.814,71.3,369.049
661,75.734,70.8,365.708
662,75.704,70.1,375.95
663,75.654,70.4,372.711
664,75.644,70.7,364.576
665,75.574,70.2,378.07
666,75.504,70.1,370.518
667,75.464,69.8,372.149
668,75.374,70.1,371.069
669,75.364,70.8,374.67
670,75.344,70.5,371.387
671,75.264,70.9,380.47
672,75.244,70.7,374.45
673,75.214,70.4,374.1
674,75.124,69.9,362.345
675,75.114,69.7,373.32
676,75.084,71.1,367.903
677,75.054,70,370.303
678,75.024,70.5,373.33
679,74.924,70.2,371.43
680,74.914,70.9,369.545
681,74.854,68.3,380.86
682,74.814,69.4,375.28
683,74.774,69.4,374.28
684,74.724,69,369.143
685,74.694,69.5,381.6
686,74.624,69.3,382.38
687,74.584,68.5,373.1
688,74.534,68.6,374.58
689,74.514,69.6,379.2
690,74.484,68.9,364.119
691,74.434,69.3,368.774
692,74.394,69.2,372.365
693,74.334,68.8,376.79
694,74.284,69.7,368.466
695,74.254,70.2,375.58
696,74.164,69.3,381.16
697,74.144,69,365.18
698,74.114,68.1,365.686
699,74.064,68.5,384.34
700,74.004,67.8,382.18
701,73.934,67.7,374.97
702,73.914,69,379.98
703,73.904,67.9,379.28
704,73.844,67.3,379.05
705,73.784,68,376.23
706,73.734,67.7,378.48
707,73.714,68.9,374.02
708,73.644,69,373.43
709,73.584,69.7,375.55
710,73.544,68.8,380.8
711,73.544,69.2,373.26
712,73.514,68.6,381.94
713,73.444,69.3,378.91
714,73.414,69.4,369.431
715,73.384,68.7,375.87
716,73.334,69.3,377.5
717,73.274,70.1,373.19
718,73.224,70.4,376.64
719,73.194,70.3,382.78
720,73.144,69.9,377.38
721,73.084,70.9,371.485
722,73.054,70.9,364.389
723,73.024,70.4,372.192
724,72.994,70.8,378.7
725,72.944,70.8,375.3
726,72.894,69.8,378.4
727,72.864,70.5,375.74
728,72.824,70.2,374.91
729,72.794,70.1,378.63
730,72.704,71.2,369.782
731,72.634,70.8,378.66
732,72.614,71.2,370.247
733,72.524,70.2,378.99
734,72.484,70.9,371.801
735,72.434,69.6,383.55
736,72.424,69.2,378.53
737,72.384,70.4,376.55
738,72.324,69.2,373.99
739,72.284,70.4,380.24
740,72.274,69.4,379.89
741,72.204,69,380.64
742,72.154,69.1,373.72
743,72.164,70.3,384.28
744,72.114,71,379.86
745,72.074,69.7,384.56
746,72.014,70.7,388.51
747,71.954,70.8,380.83
748,71.914,72.4,380.27
749,71.894,71.4,382.47
750,71.833,68.8,382.82
751,71.773,70,377.59
752,71.713,69.2,384.82
753,71.683,69,369.364
754,71.623,70.1,377.87
755,71.573,70,372.26
756,71.533,70.1,379.36
757,71.523,71.3,377.88
758,71.443,71.1,378.79
759,71.403,69.8,377.1
760,71.373,69.9,377.43
761,71.343,69.9,378.87
762,71.303,70.5,383.75
763,71.253,69,381.87
764,71.203,70,375.22
765,71.153,68.7,382.39
766,71.133,70.6,378.04
767,71.123,71.7,383.4
768,71.063,71.3,378.91
769,71.013,71.1,379.12
770,70.993,71.7,374.7
771,70.923,71.7,381.65
772,70.913,70.8,374.12
773,70.813,69.8,383.59
774,70.803,70.5,380.44
775,70.763,69,378.35
776,70.733,69.3,382.41
777,70.633,69.6,377.37
778,70.623,68.7,387.68
779,70.573,66.8,379.09
780,70.523,66.6,376.82
781,70.453,66.6,376.74
782,70.453,67.4,382.9
783,70.413,67.9,377.09
784,70.373,68.2,378.04
785,70.273,67,375.76
786,70.253,67.7,388.51
787,70.223,68.3,387.29
788,70.193,67.4,377.05
789,70.113,67.9,386.51
790,70.063,66.8,387.15
791,70.043,66.6,377.2
792,69.973,66.6,378.12
793,69.923,67.1,381.31
794,69.863,67.1,386.1
795,69.823,66.3,382.04
796,69.823,68.1,378.23
797,69.763,66.7,383.19
798,69.733,67.1,374.69
799,69.693,66.7,392.39
800,69.643,66.7,383.8
801,69.623,68,375.27
802,69.573,68,388.37
803,69.503,67.8,379.51
804,69.433,67.4,378.92
805,69.383,68.6,371.526
806,69.353,68.3,388.01
807,69.363,67.4,381.43
808,69.313,67.1,380.6
809,69.253,66.5,380.61
810,69.233,66.7,388.05
811,69.183,67,381.13
812,69.133,67.2,385.21
813,69.093,67.3,386.23
814,69.063,67.5,390.72
815,68.993,67.3,382.2
816,68.973,66.8,379.68
817,68.913,67.5,382.55
818,68.873,68,391.75
819,68.853,66.9,379.04
820,68.803,67.7,388.54
821,68.783,67,383.54
822,68.763,66.8,389.09
823,68.703,67.2,381.34
824,68.643,67.8,379.14
825,68.623,67.4,382.12
826,68.553,66.5,391
827,68.523,67.7,383.66
828,68.453,67.8,383.33
829,68.393,66.5,373.46
830,68.353,67.4,385.15
831,68.333,67.5,387.78
832,68.303,66.6,383.88
833,68.273,67.8,383.21
834,68.223,66.6,387.9
835,68.173,66.6,379.99
836,68.133,66.2,386.29
837,68.083,66.3,379.87
838,68.023,66.8,383.95
839,68.003,66.6,384.62
840,67.943,66.2,385.02
841,67.893,68.2,387.19
842,67.883,68.7,389.43
843,67.833,69.1,382.75
844,67.793,68.9,387.17
845,67.743,68,387.69
846,67.703,67.2,380.25
847,67.673,67.2,385.58
848,67.593,67.9,385.37
849,67.573,68.4,386.15
850,67.543,67.4,386.59
851,67.483,67.8,376.93
852,67.433,67.6,382.21
853,67.403,68.9,389.68
854,67.343,68.6,384.94
855,67.343,68.5,392.18
856,67.313,69.3,385.78
857,67.233,69.2,390.01
858,67.213,69.6,390.97
859,67.173,68.1,380.44
860,67.103,67.9,384.54
861,67.073,67.7,387.9
862,67.013,68.3,386.96
863,66.983,67.5,380.81
864,66.943,67.7,387.17
865,66.913,67.5,388.28
866,66.863,68.5,382.38
867,66.813,68,379.6
868,66.803,68.1,385.09
869,66.763,67.4,382.84
870,66.703,66.5,387.72
871,66.633,67.7,385.18
872,66.593,67.9,383.56
873,66.573,68,383.33
874,66.513,68.3,388.04
875,66.462,67.7,389.17
876,66.443,68,383.19
877,66.402,67.6,383.2
878,66.342,68.8,385.1
879,66.292,68.3,389.67
880,66.242,68,377.93
881,66.202,68,385.98
882,66.162,69.2,386.69
883,66.062,69.5,381.13
884,66.072,69.2,389.76
885,66.052,69,388.83
886,66.022,70,387.04
887,65.952,68.9,386.95
888,65.912,69.3,374.17
889,65.872,67.4,385.06
890,65.862,68.3,393.32
891,65.792,68.3,386.54
892,65.722,70.6,389.26
893,65.692,68.3,381.6
894,65.662,69.4,391.35
895,65.632,69.4,389
896,65.592,69.9,390.9
897,65.552,69.3,387.75
898,65.502,71,391.17
899,65.472,69.2,386.56
900,65.412,69.3,396.94
901,65.392,69.8,375.33
902,65.362,69.2,392.77
903,65.332,70,387.76
904,65.242,70.2,397.59
905,65.182,68.1,384.94
906,65.162,68.6,391.89
907,65.152,68.9,383.02
908,65.082,70.4,382.42
909,65.052,69.9,382.98
910,64.992,70,391.54
911,64.972,69.8,386.92
912,64.922,70.1,389.66
913,64.862,70.1,393.85
914,64.802,70.4,393.79
915,64.762,71.1,386.44
916,64.732,71.5,391.77
917,64.682,71.5,382.56
918,64.642,72.3,383.65
919,64.632,71.1,389.58
920,64.582,71.5,387.53
921,64.522,71.9,390.68
922,64.492,71.4,391.42
923,64.442,72.1,387.58
924,64.422,72.4,390.12
925,64.352,71.2,387.3
926,64.272,71.5,389.28
927,64.242,70.8,388.58
928,64.252,70.6,396.31
929,64.192,69.2,394.44
930,64.182,70.7,387.15
931,64.092,71,384.94
932,64.092,70.5,383.97
933,64.042,70.8,390.31
934,63.962,71,392.73
935,63.902,71.3,390.17
936,63.852,71.3,386.75
937,63.832,71.1,389.17
938,63.802,72.1,390.87
939,63.732,71.9,392.47
940,63.742,72.3,396.88
941,63.692,70.5,398.3
942,63.672,71.1,399.81
943,63.612,71.1,387.69
944,63.562,70.2,396.2
945,63.542,70.8,393.1
946,63.462,71,392.24
947,63.442,71.5,397.28
948,63.382,72.7,394.2
949,63.382,71.2,386.15
950,63.362,71.7,396.48
951,63.282,71.2,392.94
952,63.262,73,393.81
953,63.212,73.2,387.98
954,63.152,71.3,396.89
955,63.122,71.4,401.74
956,63.062,72.3,400.93
957,63.052,73,393.16
958,63.022,73.6,399.59
959,62.962,72,397.12
960,62.882,71,400.75
961,62.832,70.9,391.3
962,62.792,72.7,391.04
963,62.722,73.1,393.99
964,62.672,74.3,390.75
965,62.672,73,399.58
966,62.622,73.5,388.05
967,62.602,73.2,392.86
968,62.562,72.7,399.64
969,62.482,72.5,394.39
970,62.432,73.7,390.47
971,62.392,72.6,393.55
972,62.322,72.1,396.55
973,62.322,72.5,395.86
974,62.252,72.9,398.2
975,62.232,71,398.34
976,62.202,72.5,394.93
977,62.152,72.9,393.08
978,62.112,72.5,400.42
979,62.062,71.7,398.65
980,62.032,72.8,395.6
981,62.002,71.7,401.51
982,61.962,72.3,400.76
983,61.942,73.6,399.94
984,61.882,72.3,396.76
985,61.822,71.5,395.38
986,61.762,72.2,390.83
987,61.742,72,397.2
988,61.702,72.4,403.09
989,61.662,73.6,391.11
990,61.632,73.8,395.13
991,61.582,74.3,402.46
992,61.552,74.6,398.95
993,61.512,73.5,395
994,61.452,74.1,401.4
995,61.412,74.8,403.53
996,61.372,74.5,402.53
997,61.332,74.9,398.88
998,61.262,74.5,395.53
999,61.232,75.3,397.63
1000,61.211,74.1,394.09
1001,61.132,74.8,403.59
1002,61.071,74.2,400.79
1003,61.071,74.2,404.32
1004,61.041,73.1,406.81
1005,60.971,72.7,401.98
1006,60.931,72.4,402.89
1007,60.881,73.2,404.23
1008,60.851,74.1,398.5
1009,60.831,73.4,408.24
1010,60.741,75.1,409.05
1011,60.721,72,409.28
1012,60.671,73.3,402.61
1013,60.631,71.4,410.63
1014,60.581,72.3,408.95
1015,60.551,72,407.46
1016,60.491,72.7,408.55
1017,60.451,73.7,412.48
1018,60.401,73,404.13
1019,60.361,73.6,400.64
1020,60.341,73.6,402.11
1021,60.291,73.4,414.18
1022,60.261,72.4,409.96
1023,60.221,71.7,406.12
1024,60.191,72.3,402.36
1025,60.131,71.3,408.74
1026,60.121,72.7,409.35
1027,60.031,72.1,390.13
1028,59.981,71.3,407.84
1029,59.951,71,408.41
1030,59.911,71.1,398.18
1031,59.851,70.7,399.78
1032,59.791,71.6,402.7
1033,59.781,72,396.89
1034,59.771,71,415.83
1035,59.701,72.7,397.54
1036,59.661,72.5,404.89
1037,59.641,73.1,407.24
1038,59.611,71.6,404.85
1039,59.561,71.4,417.02
1040,59.501,72.1,413.17
1041,59.471,71.4,411.84
1042,59.421,72.4,408.31
1043,59.371,70.9,414
1044,59.351,71,415.82
1045,59.261,72.2,407.56
1046,59.251,72.3,411.24
1047,59.211,71.4,410.31
1048,59.161,72.6,407.13
1049,59.101,71.9,407.37
1050,59.071,71.7,408.15
1051,59.041,73.1,406.55
1052,58.991,71.4,409.54
1053,58.941,71.8,408.61
1054,58.901,71.4,409.02
1055,58.871,72.6,418.46
1056,58.831,73.1,406.85
1057,58.771,73.8,411.86
1058,58.741,73.3,408.15
1059,58.731,72.5,412.07
1060,58.711,73.1,413.48
1061,58.641,72.2,410.86
1062,58.591,72.2,414.76
1063,58.531,73,414.35
1064,58.501,73.9,418.66
1065,58.401,73.8,414.33
1066,58.401,74.2,418.32
1067,58.381,75,419.4
1068,58.331,74.3,413.48
1069,58.281,71.9,417.24
1070,58.221,74.4,413.16
1071,58.201,73.8,413.9
1072,58.171,74.8,409.06
1073,58.121,74.2,413.09
1074,58.091,73.9,415.01
1075,58.061,74.2,411.5
1076,58.031,74.9,415.71
1077,57.961,74,417.75
1078,57.891,74.8,412.35
1079,57.851,74.7,425.8
1080,57.801,75.4,425.59
1081,57.761,74.7,421.84
1082,57.711,74.6,423.22
1083,57.671,75.3,412.73
1084,57.601,75.3,418.93
1085,57.571,74,415.88
1086,57.531,73.4,425.21
1087,57.491,74.9,421.53
1088,57.481,75.5,420.95
1089,57.421,75.6,417.94
1090,57.351,74.3,427.51
1091,57.311,75.6,421.12
1092,57.251,76.1,423.56
1093,57.211,75.9,421.13
1094,57.191,75.4,421.55
1095,57.141,75.8,422.32
1096,57.081,76.6,423.41
1097,57.031,76.7,423.84
1098,57.051,77.1,421.1
1099,56.961,76.6,421.5
1100,56.911,76.6,432.92
1101,56.911,76.2,422.69
1102,56.881,75,422.52
1103,56.801,75.1,416.79
1104,56.771,76.1,423.1
1105,56.691,77.4,427.95
1106,56.661,76.3,429.28
1107,56.621,77,429.53
1108,56.551,78.6,426.41
1109,56.491,76.5,430.07
1110,56.481,77.5,428.7
1111,56.461,76.5,428.78
1112,56.391,77.7,441.5
1113,56.361,77.4,427.86
1114,56.311,77.5,430.1
1115,56.261,77.4,431.11
1116,56.211,78,425.52
1117,56.211,77.8,431.97
1118,56.181,77.2,435.96
1119,56.151,78,425.66
1120,56.061,78.1,429.53
1121,56.021,76.9,428.67
1122,55.981,76.6,419.92
1123,55.951,76.2,429.72
1124,55.91,76,428
1125,55.85,77.9,433.44
1126,55.8,77.7,433.09
1127,55.79,77.7,433.96
1128,55.69,77.9,435.85
1129,55.68,78,430.21
1130,55.65,77.7,437.13
1131,55.61,77.4,436.89
1132,55.52,76.9,431.41
1133,55.47,77.8,434.27
1134,55.46,79.2,434.52
1135,55.44,77.2,434.12
1136,55.4,78.3,432.87
1137,55.35,78.2,433.07
1138,55.3,78.9,440.09
1139,55.29,78,435.78
1140,55.26,77.4,437.01
1141,55.22,78,436.44
1142,55.14,77.5,431.49
1143,55.08,79.1,444.84
1144,55.01,80.4,434.43
1145,54.97,79.1,429.06
1146,54.91,79.9,430.68
1147,54.89,79.1,432.15
1148,54.84,79,451.96
1149,54.83,80.2,441.2
1150,54.78,79.7,437.13
1151,54.71,80.2,443.1
1152,54.66,81.4,442.42
1153,54.63,80.4,443.36
1154,54.55,81.9,437.83
1155,54.53,80.2,445.37
1156,54.5,80.5,436.57
1157,54.48,80.9,437.57
1158,54.41,81.6,448.17
1159,54.36,82,448
1160,54.31,81.5,443.57
1161,54.25,81.5,447.35
1162,54.24,81,434.87
1163,54.16,81.8,440.43
1164,54.15,81.1,436.64
1165,54.08,79.4,444.45
1166,54.03,79.6,451.3
1167,53.99,80.7,446.85
1168,53.9,79.8,448.6
1169,53.88,82.3,445.05
1170,53.84,82.1,448.39
1171,53.77,82.5,441.57
1172,53.7,84,455.08
1173,53.67,84,452.39
1174,53.64,84.3,447.82
1175,53.61,83.9,450.95
1176,53.55,84,445.72
1177,53.52,83.4,445.93
1178,53.46,81.4,445.93
1179,53.41,83.3,450.48
1180,53.36,83.6,449.09
1181,53.32,84.4,456.1
1182,53.31,83.6,451.33
1183,53.27,85.2,455.05
1184,53.21,84.6,453.66
1185,53.12,83.8,453.28
1186,53.09,84.7,453.76
1187,53.04,84.1,452.34
1188,53.01,83.3,456.14
1189,52.95,84.4,450.57
1190,52.92,84.6,456.07
1191,52.88,85.4,453.79
1192,52.83,85.4,461.73
1193,52.74,84.2,460.92
1194,52.72,85.1,460.04
1195,52.69,86.3,454.57
1196,52.63,84.9,450.84
1197,52.57,83.8,445.63
1198,52.54,83.7,455.62
1199,52.51,83.1,459.22
1200,52.49,84.6,464.14
1201,52.46,85,459.77
1202,52.35,85.5,462.66
1203,52.34,84.7,455.84
1204,52.29,84.9,464.26
1205,52.21,86.1,453.5
1206,52.11,87.4,451.4
1207,52.12,86.4,451.94
1208,52.07,86.9,453.89
1209,52.02,87,454.56
1210,51.96,86.4,465.29
1211,51.93,85.8,462.46
1212,51.89,86.3,463.92
1213,51.8,86.6,459.95
1214,51.8,86.2,467.18
1215,51.73,86.3,468.69
1216,51.7,87.1,457.77
1217,51.64,88.6,471.07
1218,51.58,87,461.94
1219,51.53,87.9,456.77
1220,51.51,88.8,461.26
1221,51.45,88.3,467.87
1222,51.36,87.8,468.7
1223,51.34,89.3,468.29
1224,51.3,88.9,463.81
1225,51.24,90,464.31
1226,51.19,88.9,470.1
1227,51.09,88.8,459.91
1228,51.11,88.3,465.49
1229,51.07,86.8,471.74
1230,51.01,89,466.89
1231,50.95,88.5,459.59
1232,50.87,87.9,465.52
1233,50.86,89.4,470.94
1234,50.799,86.5,473.5
1235,50.73,87,466.9
1236,50.66,88.4,473.41
1237,50.639,87.4,469.93
1238,50.599,88.4,468.55
1239,50.529,88.2,464.81
1240,50.489,88.5,467.88
1241,50.419,88,465.55
1242,50.339,88.4,473.08
1243,50.319,88.9,467.17
1244,50.259,88.7,469.93
1245,50.209,88.8,477.23
1246,50.169,88.1,473.44
1247,50.119,89,477.77
1248,50.079,89,475.46
1249,49.999,89,475.93
1250,49.999,91.2,470.55
1251,49.909,88.9,476.23
1252,49.839,89.7,481.41
1253,49.819,90.1,477.99
1254,49.789,88.4,469.5
1255,49.709,88.9,477.8
1256,49.639,89.9,479.94
1257,49.579,90.4,482.48
1258,49.529,89.3,475.57
1259,49.469,91.3,476.94
1260,49.439,90.6,476.39
1261,49.389,90.6,479.42
1262,49.349,90.3,480.54
1263,49.329,89.1,479.72
1264,49.239,91,486.31
1265,49.189,90.9,478.58
1266,49.139,90.2,478.52
1267,49.109,90.2,480.29
1268,49.029,91.1,483.53
1269,48.979,89.5,477.86
1270,48.919,90.2,483.43
1271,48.899,90.8,481.88
1272,48.829,90.7,483.08
1273,48.799,91.8,486.47
1274,48.709,91.6,486.9
1275,48.689,91.2,478.79
1276,48.629,90.9,485.48
1277,48.579,92.4,486.88
1278,48.499,91.8,485.4
1279,48.459,93.6,480.06
1280,48.409,93.7,485.13
1281,48.369,94.6,489.22
1282,48.269,94.1,488.24
1283,48.239,95.2,492.51
1284,48.199,94.3,490.7
1285,48.129,93.3,490.36
1286,48.029,95.9,487.87
1287,47.999,94.5,484.55
1288,47.979,92.7,485.47
1289,47.959,93.3,479.33
1290,47.869,93.8,487.14
1291,47.799,93.3,488.66
1292,47.779,94.6,493.92
1293,47.749,93.4,492.56
1294,47.669,92.4,494.3
1295,47.599,94,492.21
1296,47.579,93.7,495.7
1297,47.519,94.9,482.69
1298,47.399,95.6,494.19
1299,47.349,94.8,495.86
1300,47.309,93.5,498.12
1301,47.249,93.8,486.11
1302,47.199,94.3,491.01
1303,47.149,94.9,490.84
1304,47.059,94.4,496.23
1305,46.989,95.9,504.56
1306,46.949,96.4,495.33
1307,46.899,97,498.79
1308,46.839,97.1,496.37
1309,46.789,96.5,496.79
1310,46.789,94,496.28
1311,46.709,94.6,495.85
1312,46.649,96.5,497.16
1313,46.609,95.5,501.3
1314,46.539,94.2,498.44
1315,46.489,95.5,494.85
1316,46.429,97.1,504.31
1317,46.349,94.8,494.64
1318,46.309,96.3,503.38
1319,46.329,96.3,501.81
1320,46.239,96.5,502.41
1321,46.159,95,504.97
1322,46.119,96.3,506.37
1323,46.029,96.3,502.49
1324,45.959,96.3,508.15
1325,45.919,95.4,512.32
1326,45.879,95.8,514.69
1327,45.799,97.4,508.35
1328,45.719,95.9,508.95
1329,45.659,96.4,507.47
1330,45.619,96.5,509.58
1331,45.579,97.4,500.17
1332,45.559,97.7,509.12
1333,45.488,97.3,512.2
1334,45.428,96.3,518.93
1335,45.368,96.3,505.2
1336,45.288,97.4,503.6
1337,45.198,96.7,514.88
1338,45.168,98.5,508.14
1339,45.118,98.1,507.29
1340,45.078,96.7,512.66
1341,45.038,97.2,513.82
1342,44.958,98.8,517.38
1343,44.888,100.4,511.69
1344,44.848,98.5,514.91
1345,44.778,99.3,519.22
1346,44.718,99.1,503.59
1347,44.688,100.6,511.52
1348,44.628,99.4,512.86
1349,44.518,101.3,511.4
1350,44.468,101.1,510.78
1351,44.428,100.6,516.25
1352,44.348,101.3,520.36
1353,44.298,100.1,515.56
1354,44.228,100.9,517.27
1355,44.168,99.8,504.92
1356,44.138,100.2,513.08
1357,44.068,100.8,521.77
1358,44.008,102,522.78
1359,43.968,101.5,516.9
1360,43.878,101.2,517.83
1361,43.838,100.6,517.01
1362,43.768,99.4,529.55
1363,43.718,101.5,513.1
1364,43.678,101,528.38
1365,43.628,100.8,528.92
1366,43.588,99.7,519.85
1367,43.498,99.4,518.65
1368,43.388,99,530.86
1369,43.348,101.5,534.94
1370,43.318,100.3,516.77
1371,43.258,99.8,524.93
1372,43.208,100.3,527.93
1373,43.168,100.7,524.88
1374,43.098,100.5,519.06
1375,42.998,98.8,524.25
1376,42.958,97.1,528.79
1377,42.908,98.6,524.53
1378,42.838,98.9,533.78
1379,42.798,99.5,531.06
1380,42.718,98.7,536.77
1381,42.678,98.1,531.13
1382,42.658,97.7,527.56
1383,42.538,98.1,517.8
1384,42.458,99,530.37
1385,42.438,97.5,533.76
1386,42.398,98.3,532.7
1387,42.328,98.4,526.84
1388,42.268,98.8,531.74
1389,42.188,99.2,530.76
1390,42.108,98.7,535.42
1391,42.058,100,527.52
1392,41.988,99.2,538.75
1393,41.948,99.9,531.43
1394,41.878,101.6,535.51
1395,41.838,101.9,529.58
1396,41.718,101.9,532.75
1397,41.668,100.4,535.99
1398,41.608,102,535.64
1399,41.588,101.5,539.69
1400,41.548,101.9,539.81
1401,41.458,101.8,539.32
1402,41.408,100.7,538.72
1403,41.328,101.2,545.66
1404,41.268,101.2,538.39
1405,41.218,101.4,539.6
1406,41.148,104.3,536.61
1407,41.078,105.6,542.77
1408,41.018,104.5,538.13
1409,40.938,106.2,541.55
1410,40.878,106.2,544.8
1411,40.848,108.5,538.95
1412,40.768,108.2,544.49
1413,40.708,106.7,543.46
1414,40.628,106.6,551.45
1415,40.608,108.7,549
1416,40.528,105.9,552.38
1417,40.438,105.5,540.14
1418,40.368,105.4,550.31
1419,40.338,105.3,549.22
1420,40.298,106.3,548.18
1421,40.228,108.8,538.64
1422,40.158,108.5,547.82
1423,40.068,107,550.21
1424,40.007,106.1,550.44
1425,39.957,106.3,554.73
1426,39.897,106.8,554.12
1427,39.847,109.1,561.16
1428,39.807,107.5,552.77
1429,39.757,107,555.55
1430,39.677,105.6,544.07
1431,39.597,106.1,558.49
1432,39.507,107.3,559.67
1433,39.477,106.6,559.57
1434,39.387,108.1,561.55
1435,39.317,107.9,564.92
1436,39.247,110.3,554.94
1437,39.207,110,553.62
1438,39.147,109.5,559.29
1439,39.077,109.6,559.13
1440,39.037,108.8,557.49
1441,38.987,110.3,566.49
1442,38.907,109.5,560.79
1443,38.827,111.5,556.75
1444,38.767,110.7,560.93
1445,38.687,113.2,567.66
1446,38.667,112.3,562.21
1447,38.587,111.2,565.46
1448,38.527,111.4,555.89
1449,38.447,111.2,566.6
1450,38.377,110.7,566.3
1451,38.307,110.4,564
1452,38.227,110.6,566.02
1453,38.237,111,566.76
1454,38.137,111.1,563.71
1455,38.067,109.7,565.47
1456,37.977,108.5,564.85
1457,37.927,110.2,567.91
1458,37.867,110.2,571.92
1459,37.807,110.5,566.63
1460,37.737,113,564.95
1461,37.697,111.9,566.55
1462,37.607,112.4,568.26
1463,37.517,112.9,567.92
1464,37.457,112.7,570.05
1465,37.387,113.2,569.75
1466,37.327,114,569.76
1467,37.257,114.6,573.98
1468,37.187,114.3,567.07
1469,37.137,112.8,569.92
1470,37.077,115.3,571.47
1471,37.007,115.1,573.85
1472,36.927,114.9,577.96
1473,36.897,111.9,571.23
1474,36.787,115.2,572.58
1475,36.747,114.6,572.62
1476,36.647,113.9,569.04
1477,36.607,114.3,582.83
1478,36.617,117.2,570.16
1479,36.507,114.9,578.3
1480,36.467,114.3,577.78
1481,36.387,114.6,577.47
1482,36.337,114.4,582.28
1483,36.267,113.4,581.96
1484,36.197,114.2,580.78
1485,36.077,113.6,574.22
1486,36.037,114.6,572.55
1487,35.987,116.1,573.14
1488,35.927,115.4,580.72
1489,35.847,114.9,568.95
1490,35.777,114.4,579.91
1491,35.687,114.5,576.88
1492,35.637,115.8,580.03
1493,35.587,117.1,566.34
1494,35.547,117.1,576.59
1495,35.507,116.7,584.04
1496,35.417,116,578.12
1497,35.337,116,579.09
1498,35.247,114.2,593.18
1499,35.197,116.1,576.17
1500,35.147,115.6,581.16
1501,35.097,113.7,583.73
1502,35.027,114.4,590.95
1503,34.977,115.7,574.96
1504,34.907,114.1,583.39
1505,34.866,114.3,583.35
1506,34.796,114.9,580.72
1507,34.696,114,577.79
1508,34.646,113.2,587.78
1509,34.626,112.9,590.22
1510,34.586,113.1,583.62
1511,34.506,113.8,584.33
1512,34.426,115.1,589.82
1513,34.346,114.1,583.71
1514,34.266,114.3,577.33
1515,34.196,113,590.03
1516,34.166,114.9,588.79
1517,34.126,114.1,592.05
1518,34.056,113.6,587.55
1519,33.996,113.4,582.82
1520,33.946,113.5,589.05
1521,33.866,112.4,592.5
1522,33.796,113.3,580.35
1523,33.766,114.4,594.21
1524,33.696,112.4,602.06
1525,33.646,112.7,592.15
1526,33.596,111.9,586.9
1527,33.546,111.2,584.9
1528,33.466,112.8,589.12
1529,33.426,112.1,588.86
1530,33.356,112,589
1531,33.306,111.9,587.94
1532,33.216,110.7,590.02
1533,33.156,112.6,586.44
1534,33.146,111.3,591.87
1535,33.096,112,586.84
1536,33.016,111.3,587.36
1537,32.966,111.1,585.24
1538,32.916,111.5,589.47
1539,32.856,110.7,587.89
1540,32.766,109.7,595.44
1541,32.716,111.7,599.75
1542,32.626,111.3,592.41
1543,32.556,112.1,596.21
1544,32.496,111,595.25
1545,32.456,111.2,593.38
1546,32.396,111.1,589.83
1547,32.316,109.2,591.65
1548,32.276,108.8,595.96
1549,32.206,109.4,600.26
1550,32.156,108.6,589.99
1551,32.116,106.7,592.1
1552,32.036,107.1,596.59
1553,32.006,107.5,603.08
1554,31.936,107.8,594.5
1555,31.856,108.2,591.33
1556,31.846,107.5,603.85
1557,31.806,110.5,592.31
1558,31.736,108,593.87
1559,31.676,107.3,589.65
1560,31.646,108.4,603.85
1561,31.576,107,597.18
1562,31.516,106.2,594.27
1563,31.436,105.6,610.39
1564,31.416,105.3,592.75
1565,31.346,104.9,604.03
1566,31.276,107.1,601.1
1567,31.206,107.4,595.31
1568,31.166,106.4,599.77
1569,31.146,105.4,601.51
1570,31.086,104.6,599.25
1571,31.016,104.5,599.78
1572,30.996,105.2,596.38
1573,30.936,104.3,596.99
1574,30.866,104.8,601.27
1575,30.806,104.6,604.14
1576,30.756,104.2,607.94
1577,30.706,106.7,602.33
1578,30.626,105,605.02
1579,30.586,104.4,593.09
1580,30.536,105.2,610.02
1581,30.466,104.9,599.98
1582,30.416,104.8,608.66
1583,30.386,104,607.21
1584,30.286,104.7,600.31
1585,30.256,101.7,604.41
1586,30.166,103.4,605.34
1587,30.136,103.8,599
1588,30.096,104.1,600.81
1589,30.036,103.5,603.92
1590,30.006,104,605.38
1591,29.916,103.5,601.69
1592,29.846,101.8,610.71
1593,29.866,102.5,604.86
1594,29.816,101.7,611.5
1595,29.766,100.6,599.12
1596,29.696,102.5,602.04
1597,29.656,101.8,600.11
1598,29.596,99.5,607.25
1599,29.545,101.9,600.44
1600,29.485,102.6,606.02
1601,29.425,101.6,615.88
1602,29.375,100.5,606.68
1603,29.335,101.2,609.91
1604,29.295,101.2,603.24
1605,29.245,100.9,600.1
1606,29.225,100.2,601.02
1607,29.165,99.4,604.61
1608,29.115,100.8,608.02
1609,29.045,97.5,607.07
1610,28.985,100.3,602.25
1611,28.965,99.5,614.35
1612,28.925,99.9,596.47
1613,28.855,100.3,610.09
1614,28.825,99.2,611.3
1615,28.785,98.6,608.63
1616,28.735,96.7,612.48
1617,28.685,98.3,610.32
1618,28.605,98.9,609.39
1619,28.575,99.7,614.75
1620,28.515,98.3,606.35
1621,28.485,99.1,612.46
1622,28.435,97.7,615.71
1623,28.375,98.8,603.07
1624,28.345,98.2,612.08
1625,28.285,97.5,609.31
1626,28.245,97.3,610.69
1627,28.225,97.3,622.27
1628,28.155,97.7,621.84
1629,28.105,96.6,614.3
1630,28.045,94.2,623.4
1631,27.995,94.2,614.34
1632,27.955,94.6,617.92
1633,27.925,93.7,614.17
1634,27.855,92.5,615.8
1635,27.815,94.3,616.32
1636,27.815,92.7,617.74
1637,27.765,92.7,616.02
1638,27.715,92.9,621.36
1639,27.675,91.3,625.69
1640,27.645,91.1,623.33
1641,27.635,91.7,617.43
1642,27.575,92.4,609.4
1643,27.505,91.1,621.38
1644,27.475,91.7,613.32
1645,27.465,91.4,622.13
1646,27.385,91.3,623.63
1647,27.355,90,624.9
1648,27.295,89.6,619.38
1649,27.225,90.7,622.99
1650,27.175,89.7,618.95
1651,27.135,89.3,619.83
1652,27.085,88.4,621.74
1653,27.085,87.4,618.01
1654,27.065,87.7,613.51
1655,26.985,88.4,634.26
1656,26.975,88,623.85
1657,26.925,87.7,628.13
1658,26.875,87.1,636.52
1659,26.845,86.1,633.38
1660,26.765,87.8,623.71
1661,26.725,87.6,634.63
1662,26.705,89.3,628.72
1663,26.695,86.2,625.22
1664,26.635,87.1,624.05
1665,26.565,86.1,627.09
1666,26.555,85,620.61
1667,26.505,84,629.94
1668,26.475,84.2,627.67
1669,26.445,84.2,622.4
1670,26.405,85.6,634.31
1671,26.355,84.8,633.11
1672,26.305,85.3,633.06
1673,26.275,83.9,634.29
1674,26.255,83.7,627.24
1675,26.235,83.1,629.37
1676,26.175,82.4,629.6
1677,26.155,82.8,633.84
1678,26.125,81.2,633.6
1679,26.105,82.7,628.84
1680,26.075,81.3,635.1
1681,26.015,80.5,630.35
1682,25.975,81.3,630.62
1683,25.955,81.2,629.74
1684,25.925,79.6,639.04
1685,25.875,79.2,634.51
1686,25.855,78.5,625.27
1687,25.825,78.3,636.19
1688,25.775,77.5,637.66
1689,25.735,78.6,633.2
1690,25.685,78.7,639.95
1691,25.645,78.5,637.89
1692,25.625,77.9,637.96
1693,25.585,79.4,631.68
1694,25.525,77.5,634.89
1695,25.485,77.3,637.97
1696,25.465,77.4,632.84
1697,25.425,76.8,643.44
1698,25.365,77.8,634.47
1699,25.365,76,640.88
1700,25.325,74.7,634.78
1701,25.265,74.4,634.01
1702,25.255,73.7,632.41
1703,25.225,73.7,644.46
1704,25.215,74,641.49
1705,25.165,73.2,635.32
1706,25.145,72.5,631.08
1707,25.115,73.1,634.34
1708,25.055,72.7,634.5
1709,25.065,73.1,640
1710,24.985,72.5,639.98
1711,24.965,72,639.51
1712,24.945,72.7,637.42
1713,24.915,74.1,641.18
1714,24.865,73.7,638.68
1715,24.825,71.6,626.81
1716,24.805,71.2,642.02
1717,24.775,71.9,639.4
1718,24.735,72.2,636.45
1719,24.705,69.1,642.13
1720,24.685,70.5,635.05
1721,24.675,70.9,644.51
1722,24.635,69.6,633.99
1723,24.545,70.7,642.71
1724,24.505,70.3,642.33
1725,24.505,69.1,644.98
1726,24.465,70.3,632.02
1727,24.465,69.3,638.76
1728,24.405,68.7,641.81
1729,24.395,67.8,635.27
1730,24.365,68.6,645.88
1731,24.305,68.4,635.71
1732,24.285,68.9,641.09
1733,24.315,69.3,641.65
1734,24.294,68.1,640.28
1735,24.264,68.4,640.06
1736,24.194,68.3,636.81
1737,24.204,67.2,640.84
1738,24.154,66.5,638.54
1739,24.134,67,643.42
1740,24.084,66.6,645.94
1741,24.044,65.8,633
1742,24.004,65.8,638.16
1743,23.984,67.5,631.01
1744,23.944,65.6,643.32
1745,23.904,64.8,642.77
1746,23.904,65.7,642.46
1747,23.894,65.4,643.56
1748,23.834,66.1,641.71
1749,23.784,66,633.3
1750,23.764,66.8,642.22
1751,23.734,66.3,628.83
1752,23.704,66.2,649.16
1753,23.684,66.3,644.82
1754,23.684,66.5,655.75
1755,23.664,66.2,648.66
1756,23.614,65.1,643.04
1757,23.604,65.3,636.18
1758,23.554,64.6,641.34
1759,23.544,63.9,641.96
1760,23.534,64.3,642.87
1761,23.494,64.6,646.12
1762,23.474,64.1,653.11
1763,23.444,64.7,644.17
1764,23.414,63.6,642.43
1765,23.374,63.3,650.9
1766,23.354,63,648.69
1767,23.334,62.3,646.75
1768,23.324,62.2,642.67
1769,23.304,62.7,650.64
1770,23.264,61.6,639.93
1771,23.254,62.4,645.5
1772,23.244,63,649.77
1773,23.214,62.4,642.53
1774,23.194,62.1,645.59
1775,23.164,61.1,649.32
1776,23.134,60.8,646.96
1777,23.094,61.5,645.23
1778,23.064,62.2,640.92
1779,23.034,61.1,644.66
1780,23.034,61.2,650.01
1781,23.014,60.8,647.98
1782,22.974,59.8,658.35
1783,22.954,59.8,644.57
1784,22.914,59.3,639.38
1785,22.904,59.2,642.39
1786,22.864,59.2,642.25
1787,22.844,60.2,641.01
1788,22.824,59,646.44
1789,22.784,58.7,642.6
1790,22.784,58.6,643.22
1791,22.724,59,636.92
1792,22.674,58,647.34
1793,22.714,58.5,650.17
1794,22.684,58.1,651.74
1795,22.664,58,653.04
1796,22.624,58.3,646.28
1797,22.614,58.3,647.12
1798,22.604,57.4,653.76
1799,22.584,58,657.27
1800,22.544,57.9,641.81
1801,22.534,57.1,648.78
1802,22.524,56.7,651.95
1803,22.474,56.1,646.77
1804,22.424,56.9,647.39
1805,22.414,56.2,639.29
1806,22.424,56.7,652.6
1807,22.374,56.4,648.34
1808,22.334,55.7,652.04
1809,22.324,55.9,645.65
1810,22.294,55.3,646.18
1811,22.274,54.4,648.05
1812,22.254,54.8,651.31
1813,22.254,54.8,653.05
1814,22.234,53.6,648.64
1815,22.214,52.2,648.22
1816,22.184,52.3,643.15
1817,22.174,53,651.32
1818,22.164,52.8,649.68
1819,22.144,53,652.79
1820,22.124,52.7,642.34
1821,22.114,53,652.62
1822,22.064,53.7,650.4
1823,22.064,53.6,646.33
1824,22.014,54,641.7
1825,22.014,53.1,650.23
1826,21.974,53.4,647.67
1827,21.974,53.9,657.07
1828,21.944,53.2,645.91
1829,21.924,52.3,644.6
1830,21.914,52.4,651.73
1831,21.914,52.2,654.35
1832,21.884,51.7,643.82
1833,21.854,51.8,647.56
1834,21.814,52.3,652.21
1835,21.804,51.6,646.61
1836,21.784,51.1,648.14
1837,21.764,50.2,646.24
1838,21.734,50.4,646.62
1839,21.714,50.4,656.2
1840,21.714,50.2,656.4
1841,21.714,49.3,649.25
1842,21.684,49.2,644.66
1843,21.664,49.5,647.56
1844,21.664,50,648.56
1845,21.624,49.8,645.15
1846,21.594,49.9,648.8
1847,21.584,50.2,654.64
1848,21.584,49.8,640.98
1849,21.574,49.2,648.72
1850,21.564,48,647.2
1851,21.534,48.8,646.38
1852,21.524,49,655.36
1853,21.494,48.8,652.47
1854,21.434,49.2,654.17
1855,21.424,48.9,640.2
1856,21.414,48.2,657.15
1857,21.424,47.7,650
1858,21.414,47.2,647.63
1859,21.384,47.6,646.07
1860,21.384,47.6,649.62
1861,21.364,47.2,655.47
1862,21.344,46.3,648.34
1863,21.304,46.4,645.04
1864,21.304,46,651.33
1865,21.294,45.7,655.77
1866,21.234,46.4,648.67
1867,21.204,47,650.4
1868,21.194,46.8,648.51
1869,21.224,47.1,648.87
1870,21.234,47.4,648.38
1871,21.184,46.9,647.26
1872,21.184,46.2,653.47
1873,21.144,46,645.27
1874,21.164,45.8,647.32
1875,21.084,46.4,656.1
1876,21.064,46.7,652.5
1877,21.054,46.9,651.6
1878,21.044,46.3,648.89
1879,21.034,46.1,649.13
1880,21.044,46,652.31
1881,21.024,45.9,657.89
1882,21.004,45.3,647.59
1883,20.984,46.3,649.31
1884,20.984,45.1,651.49
1885,20.954,44.9,653.93
1886,20.964,44.3,651.24
1887,20.944,44.3,655.6
1888,20.924,43.3,650.15
1889,20.864,43,653.29
1890,20.884,42.9,644.68
1891,20.854,42.2,647.37
1892,20.854,41.9,661.69
1893,20.794,42,652.18
1894,20.784,42.1,652.38
1895,20.794,41.9,657.37
1896,20.794,41.5,650.75
1897,20.824,41.3,653.6
1898,20.804,41.8,650.4
1899,20.814,41.7,655.65
1900,20.764,41.9,649.98
1901,20.774,42.4,655.7
1902,20.714,42,649.04
1903,20.704,42,646.79
1904,20.694,42,651.46
1905,20.674,41.5,648.76
1906,20.654,41.8,660.13
1907,20.664,40.8,652.64
1908,20.644,40.2,647.25
1909,20.644,39.9,659.06
1910,20.624,40.5,648.05
1911,20.634,40.2,652
1912,20.634,40.1,656.72
1913,20.574,40.9,646.99
1914,20.574,40.7,658.78
1915,20.564,40.8,646.8
1916,20.544,40.9,651.3
1917,20.524,41.1,651.26
1918,20.514,40.7,654.32
1919,20.524,40.6,645.89
1920,20.514,40.9,656.53
1921,20.494,41.2,658.6
1922,20.484,40.7,652.7
1923,20.444,42,660.26
1924,20.454,41.5,650.61
1925,20.434,41.3,640.42
1926,20.414,40.5,652.77
1927,20.384,40.2,642.73
1928,20.374,40.6,651.41
1929,20.374,40.5,646.95
1930,20.414,40.9,654.15
1931,20.344,41.8,641.49
1932,20.344,41.4,649.08
1933,20.364,41.5,651.49
1934,20.304,40.4,654.12
1935,20.314,39.9,643.76
1936,20.274,39.3,654.37
1937,20.274,39.2,652.33
1938,20.284,38.6,644.42
1939,20.244,38.5,651.75
1940,20.234,38.1,651.14
1941,20.214,38.5,649.69
1942,20.194,38.9,651.67
1943,20.184,39.4,655.33
1944,20.184,38.8,645.11
1945,20.184,38.7,640.69
1946,20.134,38.2,646.41
1947,20.124,40.2,650.1
1948,20.104,39.5,645.12
1949,20.114,41.1,652.35
1950,20.114,40.8,655.91
1951,20.094,40.4,653.78
1952,20.064,40.2,644.42
1953,20.044,40.1,651.53
1954,20.064,40,654.91
1955,20.034,39.7,641.55
1956,20.274,38.8,653.11
1957,20.074,37.8,660.57
1958,20.044,37.9,652.9
1959,20.034,37.5,651.36
1960,20.044,36.9,649.45
1961,20.024,37.2,654.11
1962,19.984,37.1,657.58
1963,19.964,37,648.75
1964,19.954,37.1,649.34
1965,19.944,37.8,642.52
1966,19.934,38.4,658.55
1967,19.944,38.4,655.23
1968,19.914,37.9,649.44
1969,19.874,37,657.36
1970,19.864,36.1,647.32
1971,19.884,36.5,644.01
1972,19.844,36.1,646.22
1973,19.844,36.3,651.27
1974,19.834,35.5,650.24
1975,19.824,35.8,646.67
1976,19.824,36.1,653.06
1977,19.804,35.6,652.1
1978,19.794,36.2,651.3
1979,19.784,36.1,650.78
1980,19.894,36.7,647.21
1981,19.824,36.7,654.37
1982,19.784,36.7,645.31
1983,19.734,36.3,655.55
1984,19.744,35.7,657.73
1985,19.734,35.8,646.26
1986,19.704,35.1,645.14
1987,19.684,35,651.64
1988,19.704,35.9,646.58
1989,19.664,36.9,655.95
1990,19.614,37.6,644.76
1991,19.634,36.6,634.85
1992,19.604,37.3,647.96
1993,19.624,36.7,660.15
1994,19.614,36.5,650.56
1995,19.634,36.1,659.07
1996,19.594,36.7,651.6
1997,19.604,36.5,646.34
1998,19.554,36.9,648.69
1999,19.554,37.3,647.14
2000,19.524,37.2,653.36
2001,19.514,36.7,650.65
2002,19.464,35.9,654.45
2003,19.494,35.8,655.38
2004,19.434,35.4,649.45
2005,19.504,35.6,646.63
2006,19.574,35.3,648.09
2007,19.564,35.7,648.05
2008,19.574,35.3,644.35
2009,19.554,33.6,655.35
2010,19.544,31.7,648.36
2011,19.444,30.2,649.27
2012,19.424,27.9,651.95
2013,19.494,26.4,650.7
2014,19.454,25.4,651.31
2015,19.454,25.8,650.12
2016,19.414,27.3,648.06
2017,19.394,27.8,649.19
2018,19.374,28.5,641.85
2019,19.364,30,645.03
2020,19.384,30.6,650.83
2021,19.364,30.7,638.65
2022,19.364,32,650.6
2023,19.364,31.6,650.16
2024,19.354,32,646.88
2025,19.324,32.1,654.41
2026,19.324,32.9,646.05
2027,19.334,32.8,649
2028,19.304,33.8,651.25
2029,19.294,34.7,646.69
2030,19.294,34.4,648.49
2031,19.294,34.4,650
2032,19.284,34.5,648.11
