Repository: MaCFP/matl-db

### Experimental Conditions: MCC

A Deatak MCC-4 microscale combustion calorimeter was used to conduct MCC experiments in triplicate. Heat release was very reproducible for the wood powder sample tested. A polystyrene standard as an internal control was run as well. Key HRR data from these PS tests measured: (1) heat of combustion, 41.2 kJ/g to 41.8 kJ/g; (2) Peak HRR, 1099 W/g to  1166 W/g; (3) T\_Peak\_HRR 446 C to 448 C; (4) FGC 833 J/g-k to 859 J/g-k.

* Heating Rate: 60 K/min
* Temperature program (Pyrolyzer)

  * Initial temperature 423 K
  * Isotherm: None (immediate ramp at start of test)
  * Maximum Temperature 1023 K

* Combustor Temperature: 1173K

File: Wood/Calibration_Data/UDRI/UDRI_Wood_Cone_60kW_hor_R1.csv
Time (s),Mass (g),HRR (kW/m2),TC back 1 (K)
0,115.44,3.9,291.538
1,115.41,3.5,295.539
2,115.4,3.7,295.756
3,115.41,3.5,295.546
4,115.38,3.6,300.292
5,115.34,3.5,301.145
6,115.31,3.2,289.813
7,115.21,3.3,293.999
8,115.16,4,295.379
9,115.02,4,296.342
10,114.95,7.5,299.798
11,114.86,14.4,300.333
12,114.71,26.1,290.832
13,114.56,38.7,293.014
14,114.44,55,305.986
15,114.32,68.7,293.351
16,114.18,88,294.471
17,114.08,101.6,293.758
18,113.92,110.4,294.912
19,113.81,123.4,299.259
20,113.73,136.2,300.916
21,113.58,143.6,303.094
22,113.44,148,294.934
23,113.31,154.3,296.783
24,113.16,160.9,297.719
25,113.07,161,297.616
26,112.96,166.8,299.74
27,112.85,165.6,293.168
28,112.749,167.1,303.203
29,112.649,168.7,302.631
30,112.509,168.2,305.221
31,112.399,166.7,298.822
32,112.339,164.9,290.07
33,112.219,165.3,304.631
34,112.109,164.3,294.04
35,111.999,161.8,302.854
36,111.919,159.5,298.228
37,111.809,158.2,298.686
38,111.719,159.1,295.298
39,111.599,158.1,287.68
40,111.499,155.9,300.68
41,111.399,153.3,293.105
42,111.289,150.5,297.75
43,111.209,151.2,299.609
44,111.109,152.2,300.477
45,111.039,151.4,303.116
46,110.939,149.9,297.469
47,110.819,149.2,296.619
48,110.749,148,294.743
49,110.679,146.2,293.759
50,110.559,143.5,294.764
51,110.509,143.7,299.058
52,110.389,141.6,300.333
53,110.309,140.3,299.399
54,110.199,140.1,301.662
55,110.099,139.6,298.95
56,110.019,137.9,296.144
57,109.939,135.9,289.612
58,109.849,135.6,296.745
59,109.789,133.5,294.418
60,109.669,132.6,299.473
61,109.559,131.6,298.902
62,109.459,131.5,305.349
63,109.399,130.6,299.025
64,109.309,129.1,300.712
65,109.209,129.2,297.174
66,109.149,127.5,295.227
67,109.069,127.6,301.004
68,108.989,124.1,299.812
69,108.909,128,301.47
70,108.789,124.6,304.008
71,108.779,125.4,297.169
72,108.689,124.8,294.565
73,108.589,125.5,300.198
74,108.489,125.2,302.792
75,108.439,122.4,305.172
76,108.309,122.3,302.517
77,108.289,121.7,303.087
78,108.199,122.1,301.486
79,108.129,120.5,302.283
80,108.069,118.9,307.604
81,108.009,119,305.15
82,107.899,116.9,302.613
83,107.789,116.5,309.021
84,107.729,118.4,305.793
85,107.689,117.7,303.216
86,107.609,118.9,306.563
87,107.558,117.2,307.085
88,107.488,116,302.854
89,107.368,115.3,303.388
90,107.318,115.4,307.952
91,107.178,115.3,304.243
92,107.118,115.5,305.363
93,107.048,114.2,308.386
94,106.998,111,296.527
95,106.918,113.6,309.604
96,106.828,114.6,302.169
97,106.768,112.5,308.979
98,106.658,111.3,308.194
99,106.588,110.9,305.951
100,106.478,110,302.564
101,106.428,110.2,307.183
102,106.318,111.4,304.965
103,106.178,112.8,308.71
104,106.158,111,304.139
105,106.078,111.5,303.179
106,106.038,110.5,308.11
107,105.958,110.6,307.355
108,105.908,110.1,305.716
109,105.858,110.1,309.533
110,105.748,110.1,306.852
111,105.658,109,308.97
112,105.558,109.2,304.706
113,105.498,109.9,309.835
114,105.408,109.7,304.736
115,105.348,111.2,301.386
116,105.268,110.2,309.868
117,105.168,108.5,307.345
118,105.078,107.4,307.641
119,105.028,110.5,306.104
120,104.928,109,311.407
121,104.848,109.1,309.723
122,104.788,107.6,305.024
123,104.698,108,307.474
124,104.628,107.2,306.22
125,104.538,108.8,313.967
126,104.438,108.8,310.501
127,104.378,110,301.294
128,104.328,110.4,304.705
129,104.238,109.9,304.363
130,104.198,110.6,304.784
131,104.138,107.8,316.116
132,104.028,107.6,305.615
133,103.978,108.3,307.077
134,103.868,105.8,311.075
135,103.818,105.8,306.712
136,103.748,106.7,308.519
137,103.698,107.3,312.774
138,103.598,105.4,310.515
139,103.538,107.2,312.015
140,103.498,108.1,313.275
141,103.418,107,313.978
142,103.408,109.4,310.634
143,103.268,106.8,303.513
144,103.168,106.2,308.392
145,103.128,107.6,307.85
146,103.128,109.3,306.083
147,103.018,106.2,307.477
148,102.918,107.7,310.401
149,102.828,106.4,311.87
150,102.788,105.3,312.37
151,102.718,105.5,313.963
152,102.578,106.1,309.456
153,102.538,106,316.093
154,102.468,106.2,310.618
155,102.378,104.9,315.755
156,102.298,106.1,311.651
157,102.247,106.9,317.129
158,102.187,106.9,314.069
159,102.107,107.6,316.076
160,101.987,107,316.307
161,101.957,106,312.168
162,101.887,106.4,312.657
163,101.797,106.8,313.221
164,101.767,105.4,317.656
165,101.677,105.3,308.772
166,101.597,102.5,311.039
167,101.537,104.6,314.964
168,101.477,104.6,314.62
169,101.387,104.9,317.986
170,101.307,103.9,311.355
171,101.227,101.7,318.67
172,101.177,103.8,319.914
173,101.117,104.2,313.396
174,101.087,104.5,317.183
175,100.987,104.6,314.806
176,100.907,103,308.254
177,100.827,102.7,313.896
178,100.737,101.9,313.889
179,100.737,103.8,313.651
180,100.687,101.8,311.58
181,100.577,102.9,315.698
182,100.537,103.6,322.907
183,100.427,103.2,318.902
184,100.337,102.7,315.579
185,100.297,102.1,325.689
186,100.237,102.4,322.772
187,100.147,103.8,314.791
188,100.087,102.8,317.939
189,100.027,101.4,313.522
190,99.947,102.4,317.598
191,99.857,102.3,316.029
192,99.817,99.8,320.325
193,99.727,102.4,318.192
194,99.637,100.5,315.252
195,99.577,100.7,318.049
196,99.497,99.4,320.962
197,99.457,101,314.084
198,99.397,99.3,313.641
199,99.327,100.4,314.058
200,99.287,100.2,321.026
201,99.187,100,321.355
202,99.157,99,319.327
203,99.097,99.9,319.154
204,99.017,100.8,316.024
205,98.997,99.7,324.74
206,98.877,99,318.35
207,98.797,100.4,322.343
208,98.737,100.9,317.299
209,98.657,98.1,329.979
210,98.607,99.1,324.086
211,98.547,98.7,320.967
212,98.467,98.4,325.656
213,98.457,97.8,320.163
214,98.347,98.4,318.978
215,98.237,97.4,326.386
216,98.207,97.8,328.312
217,98.147,97,319.741
218,98.027,98,321.609
219,97.977,97.1,314.797
220,97.867,98.9,323.686
221,97.837,96.6,319.038
222,97.737,97.5,329.03
223,97.687,96.1,329.747
224,97.597,96.6,320.297
225,97.547,99.1,328.805
226,97.477,97.2,322.637
227,97.367,97.7,322.068
228,97.327,95.9,324.836
229,97.307,95.6,324.355
230,97.207,96.5,329.735
231,97.157,95,326.964
232,97.057,94.7,323.698
233,97.006,93.8,324.789
234,96.946,96.7,322.992
235,96.896,96.4,331.418
236,96.826,96.6,327.587
237,96.756,96.5,327.786
238,96.666,98,332.522
239,96.626,97,328.764
240,96.586,96.9,321.234
241,96.486,95.8,324.915
242,96.456,94.4,329.494
243,96.396,96,328.32
244,96.316,97.3,326.936
245,96.236,94.7,331.415
246,96.176,97.5,330.775
247,96.126,95.6,329.039
248,96.006,95.2,329.279
249,95.936,95.5,327.963
250,95.876,95.6,331.48
251,95.826,93.4,328.734
252,95.786,96.5,328.838
253,95.696,93.9,331.942
254,95.616,93.9,333.179
255,95.596,95.5,331.418
256,95.506,93.8,335.125
257,95.406,94.9,335.638
258,95.366,95.9,328.333
259,95.316,96.1,333.253
260,95.256,94.7,327.741
261,95.206,96.6,327.805
262,95.126,96.5,336.631
263,95.076,97.5,330.891
264,94.996,96.7,332.103
265,94.936,97,336.335
266,94.846,97.3,332.412
267,94.776,98.3,330.619
268,94.706,97.8,340.918
269,94.636,97.2,333.207
270,94.506,97.2,334.032
271,94.456,96.4,334.678
272,94.356,96,330.275
273,94.316,97.9,332.609
274,94.276,96.2,331.133
275,94.206,97.5,335.135
276,94.116,95.4,335.563
277,94.066,96.9,332.239
278,93.996,96.2,334.356
279,93.976,95.8,335.173
280,93.866,95.5,339.636
281,93.796,93.9,334.033
282,93.746,96.7,340.282
283,93.676,97.6,338.288
284,93.586,96.1,335.881
285,93.526,95.3,338.781
286,93.486,95.7,329.699
287,93.416,94,339.387
288,93.336,96.3,332.095
289,93.286,94.4,335.622
290,93.216,95.1,339.693
291,93.146,95.7,338.869
292,93.056,96.3,335.709
293,93.006,96.4,341.376
294,92.966,96.4,339.723
295,92.856,97,334.98
296,92.796,96.9,335.642
297,92.746,97.2,341.481
298,92.676,96.6,338.879
299,92.626,95.2,337.849
300,92.546,96.5,340.319
301,92.456,94,339.289
302,92.426,95.5,343.359
303,92.356,95.5,340.17
304,92.296,94.5,345.306
305,92.246,94.5,340.4
306,92.146,94.8,344.661
307,92.066,94.4,342.54
308,91.976,94.6,341.267
309,91.966,94.5,337.09
310,91.916,95.1,347.664
311,91.826,95.2,349.721
312,91.755,94.8,341.171
313,91.706,95.8,344.924
314,91.665,95.2,341.333
315,91.615,96.1,348.825
316,91.525,95.1,342.38
317,91.435,95.5,351.39
318,91.365,94.2,348.396
319,91.325,95.7,350.06
320,91.255,93.8,346.387
321,91.165,95.1,342.963
322,91.115,96.2,348.663
323,91.045,93.5,347.613
324,90.935,92.6,344.805
325,90.885,91.6,343.998
326,90.845,93,349.294
327,90.795,93.4,347.805
328,90.725,95.7,348.596
329,90.655,93,343.78
330,90.585,93.3,347.702
331,90.555,91.9,344.48
332,90.475,93,347.579
333,90.425,92.4,353.718
334,90.355,92.3,346.592
335,90.285,91.6,344.776
336,90.215,92.9,351.437
337,90.155,93,347.187
338,90.085,93.2,353.258
339,90.015,92,350.366
340,89.955,93.1,350.584
341,89.905,92.3,348.426
342,89.835,91.5,347.198
343,89.745,92.1,344.575
344,89.665,93,353.765
345,89.635,93.3,353.473
346,89.555,92.6,352.232
347,89.485,91.6,352.972
348,89.415,91.9,346.386
349,89.345,91.4,344.01
350,89.305,92.5,349.129
351,89.245,91,353.813
352,89.195,91.2,351.927
353,89.115,93.5,346.41
354,89.025,92.6,345.184
355,88.945,92.5,354.218
356,88.885,93.8,347.454
357,88.805,94.1,353.374
358,88.745,93.2,355.937
359,88.675,94.2,345.733
360,88.625,92.4,351.992
361,88.595,92.4,355.565
362,88.485,95,356.271
363,88.435,95.7,356.735
364,88.395,94.3,349.572
365,88.345,93,350.273
366,88.235,92.4,351.985
367,88.175,92.5,346.088
368,88.085,93.1,358.188
369,88.025,93.3,360.167
370,87.975,92.6,356.914
371,87.945,93,348.047
372,87.895,93.3,354.44
373,87.805,92.8,355.145
374,87.695,93.9,358.279
375,87.675,93.8,357.153
376,87.585,93.8,355.987
377,87.585,94.1,356.722
378,87.515,91.5,355.852
379,87.435,92.6,356.571
380,87.375,93.1,357.551
381,87.285,91.9,355.65
382,87.235,93.2,358.047
383,87.155,92.8,359.576
384,87.115,93.6,360.346
385,87.045,92.7,358.622
386,86.985,91.1,357.456
387,86.925,92,353.312
388,86.835,92.7,356.762
389,86.775,94,351.541
390,86.735,92.3,355.762
391,86.675,91.6,361.171
392,86.625,91.5,358.237
393,86.544,92.2,355.147
394,86.484,92.1,358.721
395,86.395,93.1,360.726
396,86.354,93.3,355.99
397,86.274,91.8,357.772
398,86.224,91.7,355.351
399,86.174,94.3,355.412
400,86.114,92.8,363.668
401,86.044,92.1,359.329
402,85.954,91.2,357.612
403,85.904,92.7,365.321
404,85.824,92.1,365.848
405,85.754,93.2,364.609
406,85.714,90.2,359.24
407,85.614,91.2,361.621
408,85.544,93.5,358.701
409,85.494,91.1,365.931
410,85.424,91,359.514
411,85.404,91.5,366.774
412,85.294,91.2,361.528
413,85.294,92.7,352.55
414,85.204,90.1,364.788
415,85.174,91.4,367.06
416,85.114,89.3,366.311
417,85.034,91.2,370.412
418,84.964,92.1,366.895
419,84.904,91.3,362.179
420,84.834,90.5,369.424
421,84.764,91.1,363.123
422,84.684,90.6,362.251
423,84.604,90.8,362.26
424,84.554,90.7,367.722
425,84.454,91.1,361.09
426,84.424,91.2,362.767
427,84.374,89.8,363.162
428,84.334,91.1,364.444
429,84.284,90.1,359.408
430,84.224,90.4,366.382
431,84.144,90.7,361.684
432,84.104,89.8,366.606
433,84.044,90.1,361.483
434,83.964,89.7,366.198
435,83.874,89.6,370.497
436,83.854,87.9,366.215
437,83.784,89.5,368.845
438,83.694,89.5,366.212
439,83.644,90,371.037
440,83.614,87.7,366.004
441,83.554,89.5,365.115
442,83.434,88.9,369.877
443,83.364,88.7,372.582
444,83.264,88,366.019
445,83.244,89.2,368.454
446,83.194,88.3,363.56
447,83.114,88.6,364.565
448,83.064,88.5,372.013
449,83.024,89.2,366.548
450,82.964,88.8,366.088
451,82.854,88.1,366.288
452,82.784,89.3,367.914
453,82.754,87.4,366.956
454,82.704,86.8,370.255
455,82.624,87.4,368.227
456,82.564,86.9,370.615
457,82.494,85.3,366.918
458,82.454,86.7,364.727
459,82.394,87.2,370.265
460,82.334,88.6,373.7
461,82.274,87.3,367.279
462,82.224,87.3,368.221
463,82.144,87.1,371.547
464,82.074,87,371.85
465,82.024,88.2,372.453
466,81.894,86.4,374.5
467,81.894,86.5,376.27
468,81.824,87.2,371.949
469,81.784,86.7,371.257
470,81.734,85.2,371.752
471,81.674,86,368.522
472,81.614,85.4,372.131
473,81.534,86.3,372.072
474,81.484,86.7,375.03
475,81.454,88.3,369.8
476,81.374,88.1,370.76
477,81.304,87.4,374.2
478,81.264,88.7,367.964
479,81.203,87.4,374.65
480,81.133,86.3,373.51
481,81.063,86.7,364.462
482,80.983,87.4,375.85
483,80.903,87.9,377.22
484,80.873,88.5,371.703
485,80.793,87.4,375.63
486,80.733,88.6,366.003
487,80.683,88,378.82
488,80.643,87.9,369.119
489,80.593,88.7,368.931
490,80.533,88.2,375.63
491,80.433,86.2,375.68
492,80.363,87.2,371.153
493,80.303,87.9,373.81
494,80.213,86.5,381.94
495,80.163,87.9,377.62
496,80.063,86.3,377.06
497,80.023,87.4,367.994
498,79.973,86,376.88
499,79.953,86.3,374.73
500,79.883,85.2,373.19
501,79.823,84.7,374.59
502,79.743,84.3,374.85
503,79.663,84.6,374.97
504,79.583,84.6,375.72
505,79.513,83.4,378.85
506,79.483,85.3,373.49
507,79.413,85.1,372.279
508,79.383,87.2,376.93
509,79.313,85.5,380.48
510,79.253,85,380.42
511,79.223,85.6,375.33
512,79.133,86.2,379.95
513,79.073,85.8,372.257
514,79.003,86.1,373.38
515,78.953,85.8,379.92
516,78.903,84.2,376.51
517,78.823,85.4,382.31
518,78.763,86.1,375.41
519,78.713,84.5,373.19
520,78.653,85.6,375.39
521,78.633,83.8,380.16
522,78.563,84.2,373.68
523,78.473,84.6,379.14
524,78.463,84.5,377.06
525,78.403,85.2,380.3
526,78.313,85,384.16
527,78.233,85.7,380.68
528,78.183,85.3,379.96
529,78.123,84.7,380.96
530,78.063,85.1,375.14
531,77.973,85.4,377.52
532,77.923,86.9,380.36
533,77.833,87.7,374.35
534,77.823,87.7,379.24
535,77.773,88.3,382.35
536,77.713,89.1,376.67
537,77.603,87,376.74
538,77.563,87,370.914
539,77.503,86,375.73
540,77.443,87.2,379.7
541,77.423,87.6,376.47
542,77.363,87.9,385.03
543,77.303,87.5,376.66
544,77.243,88.4,381.06
545,77.173,87.4,379.2
546,77.153,87.1,384.31
547,77.083,86.3,386.58
548,77.073,86.1,373.94
549,76.953,85.8,374.42
550,76.913,86,383.04
551,76.843,87.5,382.06
552,76.783,85.8,381.54
553,76.703,86,380.91
554,76.653,85.4,384.23
555,76.623,85.7,378.67
556,76.583,84.8,380.64
557,76.493,87.3,381.17
558,76.463,87.8,382.73
559,76.373,87.8,384.42
560,76.273,87.2,375.22
561,76.243,87.4,382
562,76.193,87.3,382.71
563,76.123,86.5,385.14
564,76.043,86.3,378.09
565,75.973,86.4,378.52
566,75.912,87.2,388.09
567,75.842,86,383.79
568,75.812,87.5,386.75
569,75.722,86.6,382.59
570,75.682,85.6,379.71
571,75.612,86.7,383.3
572,75.532,85.9,381.78
573,75.472,85.5,379.1
574,75.422,85.6,380.19
575,75.372,86.2,381.45
576,75.342,84,384.73
577,75.252,84.6,383.3
578,75.222,85.3,377.15
579,75.162,85.2,378.75
580,75.112,85.7,380.49
581,75.062,84.6,383.25
582,74.982,86.5,384.32
583,74.912,85.8,381.18
584,74.872,86.7,382.4
585,74.802,86.6,388.8
586,74.752,85.9,384.92
587,74.712,86.4,384.01
588,74.662,85,388.28
589,74.622,83.7,386.43
590,74.572,83.9,385.6
591,74.482,84.8,378.34
592,74.392,84.2,384.76
593,74.282,84.4,384.98
594,74.302,84.8,390.88
595,74.202,84.9,382.22
596,74.162,84.4,383.43
597,74.102,84.5,390.23
598,74.062,83.6,383.72
599,74.002,82.8,379.25
600,73.962,83,384.31
601,73.852,83.8,390.38
602,73.812,84.1,380.8
603,73.782,85.1,382.72
604,73.742,83.7,384.14
605,73.642,84.5,386.59
606,73.592,82,384.03
607,73.522,83.8,389.12
608,73.442,81.4,384.08
609,73.422,83.2,380.55
610,73.342,84.4,389.3
611,73.272,82.7,384.84
612,73.252,83.4,383.82
613,73.212,83.6,390.73
614,73.172,82.9,384.41
615,73.112,82.9,385.46
616,73.032,83.6,391.77
617,72.982,82.1,386.6
618,72.922,82.6,380.08
619,72.902,83.5,382.52
620,72.782,83.8,384.91
621,72.792,83.7,384.87
622,72.722,84.1,385.63
623,72.642,83.6,385.73
624,72.592,83.8,385.02
625,72.522,84.8,384.74
626,72.462,83.9,389.73
627,72.402,83,389.73
628,72.342,83.4,392.64
629,72.302,83.3,389.49
630,72.242,83.2,386.34
631,72.182,83.4,380.19
632,72.142,82.3,393.88
633,72.082,83.9,388.32
634,72.012,85.5,385.3
635,71.932,85.4,391.15
636,71.882,84.5,387.88
637,71.802,84.9,384.04
638,71.772,83.8,394.6
639,71.712,83,382.1
640,71.632,82.4,388.97
641,71.592,83.5,390.77
642,71.542,84.3,390.14
643,71.512,83.5,392.37
644,71.402,82.8,388.71
645,71.322,84.4,388.55
646,71.312,84.7,386.74
647,71.272,82.1,386.06
648,71.232,82.2,390.6
649,71.172,81.9,393.66
650,71.152,82.6,387.25
651,71.072,81.2,385.33
652,70.992,81.3,388.84
653,70.912,83.5,381.96
654,70.882,83.7,389.39
655,70.832,84.2,385.44
656,70.802,83.1,389.93
657,70.721,85,393.34
658,70.642,83.4,388.37
659,70.611,83.8,386.07
660,70.541,84.4,391
661,70.521,84.1,380.81
662,70.461,84.3,391.48
663,70.371,83.9,393.25
664,70.321,84.2,389.43
665,70.291,83,387.88
666,70.211,83.7,388.69
667,70.121,84,390.15
668,70.091,83.6,391.82
669,70.021,83.4,390.94
670,69.991,82.9,385.78
671,69.921,83.5,390.58
672,69.851,84.1,392.25
673,69.801,84.3,391.69
674,69.721,84.2,396.54
675,69.671,83.5,393.32
676,69.611,84.4,392.84
677,69.571,81.9,393.89
678,69.531,83.3,392.47
679,69.491,82.7,392.86
680,69.421,83,398
681,69.361,83.4,396.05
682,69.311,82.3,393.64
683,69.271,83.2,402.2
684,69.211,82.9,394.51
685,69.141,83.8,390.33
686,69.111,82.7,391.7
687,69.061,83.2,387.52
688,68.961,81.1,392.43
689,68.911,79.9,390.22
690,68.821,82.5,388.42
691,68.781,80,390.82
692,68.701,78.6,390.35
693,68.641,80.1,387.99
694,68.571,80.5,389.72
695,68.541,78.7,395.81
696,68.511,77.9,389.46
697,68.411,79.7,395.21
698,68.361,78.3,391.1
699,68.291,79.7,392.53
700,68.271,79.8,391.81
701,68.231,79.1,389.59
702,68.141,81.5,389.66
703,68.081,80.9,390.83
704,68.051,81.6,391.86
705,67.991,80.7,391.63
706,67.921,79.2,388.74
707,67.861,78.8,397.18
708,67.791,78.7,396.21
709,67.731,78.1,395.86
710,67.691,79.5,391.18
711,67.641,79,395.86
712,67.611,80.3,399.76
713,67.551,81.4,392.45
714,67.491,80.5,394.61
715,67.431,81.8,397.65
716,67.351,82,396.57
717,67.331,80.3,394.5
718,67.291,80.2,392.66
719,67.241,79.1,393.32
720,67.171,79.1,394.93
721,67.161,80.6,399.05
722,67.101,81.1,390.52
723,67.051,79.8,392.03
724,66.981,81,402.08
725,66.891,80.3,391.79
726,66.851,81,398.99
727,66.771,81.9,395.52
728,66.691,82.6,396.91
729,66.631,82.9,392.09
730,66.611,81.6,397.07
731,66.561,81.7,400.8
732,66.511,80.6,388.28
733,66.461,80.9,400.19
734,66.401,80.9,397.43
735,66.331,80.7,402.35
736,66.281,79.9,392.16
737,66.201,81,401.56
738,66.151,81.3,403.86
739,66.091,82.5,392.31
740,66.071,81.2,395.64
741,65.971,81.5,398.88
742,65.921,79.6,403.04
743,65.851,81.4,403.08
744,65.801,82.5,394.79
745,65.721,82.7,398.98
746,65.691,82.5,399.97
747,65.651,81.3,395.78
748,65.611,80.1,402.64
749,65.541,81.1,406.39
750,65.451,81.1,403.01
751,65.451,81.2,397.91
752,65.38,82.2,403.42
753,65.32,82.5,396.14
754,65.27,81.5,399.73
755,65.2,80.6,405.62
756,65.15,79.9,396.16
757,65.09,80,399
758,65.03,81.7,400.55
759,64.94,82,403.49
760,64.89,82.3,401.18
761,64.85,82.4,401.68
762,64.79,82.5,403.05
763,64.76,84.4,399.79
764,64.72,82.5,396.53
765,64.64,83.6,399.52
766,64.59,83.2,398.6
767,64.5,81.7,405.04
768,64.46,81.3,400.1
769,64.43,82.8,399.5
770,64.38,83,404.67
771,64.35,82.9,403.99
772,64.29,82.9,405.17
773,64.25,84,399.34
774,64.18,83.4,395.96
775,64.13,83.7,397.68
776,64.08,83.7,402.68
777,64.02,83.8,408.05
778,63.94,83.1,399.95
779,63.89,83.7,399.09
780,63.82,84,405.56
781,63.77,85.5,403.18
782,63.71,85.3,399.93
783,63.67,86.5,404.81
784,63.64,87.1,405.06
785,63.55,86.5,405.53
786,63.49,87,400.28
787,63.43,87,405.45
788,63.37,86.1,405.27
789,63.3,86.9,402.27
790,63.24,84.6,401.47
791,63.18,84.1,403.51
792,63.13,85.6,408.88
793,63.06,84.3,403.63
794,63.01,85.7,406.89
795,62.98,86.6,404.25
796,62.89,85.6,404.43
797,62.86,87.4,405.12
798,62.79,85,404.96
799,62.78,86,403.71
800,62.74,83.6,407.53
801,62.67,84.3,406.12
802,62.6,85.8,404.04
803,62.55,84.6,405.64
804,62.53,84.8,407.49
805,62.44,85.3,401.17
806,62.36,84.6,402.07
807,62.3,85.2,406.32
808,62.2,84.9,397.66
809,62.17,84.6,405.57
810,62.11,84.8,404.32
811,62.09,84.8,411.54
812,62.03,84.7,401.29
813,61.96,85.4,403.95
814,61.93,83.7,406.76
815,61.84,86,406.26
816,61.76,84.8,407.82
817,61.73,86.6,406.1
818,61.68,86.1,406.75
819,61.63,85.3,405.99
820,61.55,85.4,406.76
821,61.51,85.7,406.78
822,61.43,85.7,411.81
823,61.38,87.3,409.97
824,61.29,86.8,410.43
825,61.25,86.4,410.99
826,61.19,86.4,403.37
827,61.15,85.2,410.79
828,61.09,86.6,411.47
829,60.98,85,412.64
830,60.96,85.8,409.71
831,60.86,84.8,414.01
832,60.84,85.4,411.6
833,60.78,85,411.98
834,60.78,85.7,413.05
835,60.71,84.8,414.26
836,60.66,85.7,411.05
837,60.6,84.1,410.59
838,60.55,86.3,409.12
839,60.5,85.4,413.75
840,60.41,87,416.61
841,60.38,88.1,411.48
842,60.28,87.2,414.28
843,60.21,88.4,413.49
844,60.159,88,412.25
845,60.119,87,414.76
846,60.039,88.6,409.02
847,59.999,90.8,415.58
848,59.949,89.7,412.06
849,59.959,89.3,412.97
850,59.869,88.8,413.69
851,59.759,88.3,417.61
852,59.709,88.6,409.29
853,59.659,88.7,415.78
854,59.639,89.4,418.55
855,59.559,89.2,414.79
856,59.449,89.2,420.07
857,59.409,88.6,413.98
858,59.399,89.6,413.58
859,59.309,89.5,420.24
860,59.229,89.2,415.3
861,59.149,89.8,416.33
862,59.129,90.6,418.38
863,59.069,90.4,419.42
864,59.019,90.4,421.04
865,59.009,90.6,418.1
866,58.919,91.4,420.69
867,58.879,89.4,414.15
868,58.779,89.4,416.03
869,58.739,89.4,423.44
870,58.689,89.6,421.4
871,58.609,88.7,414.63
872,58.559,88.5,419.98
873,58.489,89.5,418.39
874,58.439,89.8,415.79
875,58.429,89.5,419.87
876,58.339,89.3,421.98
877,58.289,91.5,421.37
878,58.229,91.6,418.35
879,58.169,92.6,425.95
880,58.079,90.7,421.57
881,58.009,92.3,420.01
882,57.989,91.6,420.05
883,57.909,91.3,425.7
884,57.879,91.5,425.04
885,57.849,90.2,427.91
886,57.749,91.9,426.12
887,57.659,91.9,419.07
888,57.579,92.3,431.13
889,57.519,92,421.12
890,57.469,92.2,420.93
891,57.389,93.1,422.59
892,57.359,92,428.05
893,57.309,93,430.4
894,57.259,92.3,430.62
895,57.209,90.9,424.14
896,57.099,92.5,429.29
897,57.039,92.9,425.83
898,56.989,93.1,427
899,56.959,92.5,425.7
900,56.869,92.9,427.59
901,56.839,90.8,426.28
902,56.739,91.6,430.27
903,56.749,91.3,431.78
904,56.709,93.8,426.93
905,56.519,93.4,424.87
906,56.579,93.8,434.52
907,56.489,94.3,430.8
908,56.409,94.5,429.15
909,56.359,94.4,432.88
910,56.279,93.9,431.77
911,56.249,93.3,435.63
912,56.169,92.8,430.9
913,56.109,92.1,431.47
914,56.069,93.3,429.89
915,55.959,92.6,434.47
916,55.899,93.7,432.46
917,55.829,95.1,435.24
918,55.749,94.3,438.77
919,55.719,95.8,439.64
920,55.659,95.1,432.36
921,55.599,96.2,438.41
922,55.509,95.1,435.73
923,55.469,96.1,436.2
924,55.419,96.1,437.75
925,55.339,95.7,437.34
926,55.339,95.2,434.18
927,55.239,95,440.14
928,55.189,96.7,432.58
929,55.129,97.1,439.05
930,55.029,97.8,446.6
931,55.009,97.7,436.47
932,54.979,97.8,441.78
933,54.939,97.6,441.94
934,54.838,98.6,439.32
935,54.748,98.3,440.67
936,54.688,98.8,439.41
937,54.658,98.3,439.7
938,54.618,98.5,448.72
939,54.508,96,436.1
940,54.458,98.5,443.77
941,54.368,97.3,443.91
942,54.388,95.6,445.1
943,54.288,97.7,440.62
944,54.228,97.7,442.93
945,54.178,95.6,444.42
946,54.078,97.2,447.64
947,54.028,94.7,449.3
948,53.938,94.9,439.56
949,53.858,95.5,443.34
950,53.838,95.8,437.42
951,53.748,96.8,446.26
952,53.628,96.7,452.27
953,53.618,97.4,458.06
954,53.528,95.7,448.23
955,53.458,95.7,441.59
956,53.398,94.2,448.93
957,53.368,95.2,445.94
958,53.308,97.9,451.75
959,53.248,96.7,449.02
960,53.168,96.4,451.88
961,53.108,96.1,455.06
962,53.028,96,447.46
963,52.998,96.8,454
964,52.918,95.9,461.01
965,52.848,97,456.31
966,52.758,96.8,455.35
967,52.708,96.9,448.61
968,52.668,98.3,453.39
969,52.558,97.7,459.48
970,52.478,99.5,453.98
971,52.438,97.6,451.17
972,52.388,98.2,457.47
973,52.328,98.1,454.77
974,52.258,98.2,457.02
975,52.168,98.7,457.63
976,52.138,98.5,455.03
977,52.058,98,462.89
978,52.018,97.8,459
979,51.928,98.8,461.92
980,51.888,97.9,461.71
981,51.838,98.2,459.6
982,51.728,99.4,461.75
983,51.658,100.3,461.01
984,51.598,99.5,459.65
985,51.588,100.1,461.33
986,51.488,100.3,462.09
987,51.418,100.7,465.38
988,51.328,99.1,464.18
989,51.268,100.5,464.14
990,51.218,101,457.25
991,51.128,101.7,461.21
992,51.078,101.8,465.98
993,51.028,101.6,464.17
994,50.948,101.8,463.36
995,50.878,103.2,463.01
996,50.778,101.7,460.86
997,50.698,101.3,468.27
998,50.638,100.7,469.58
999,50.578,102,472.14
1000,50.518,103.8,465.39
1001,50.448,100.4,469.68
1002,50.348,101.8,468.78
1003,50.288,103,475.39
1004,50.208,102.5,478.57
1005,50.138,102.4,469.8
1006,50.098,104.1,469.13
1007,49.998,102.8,473.35
1008,49.958,103.2,465.13
1009,49.898,104.3,466.47
1010,49.808,103.8,474.77
1011,49.778,102.6,476.95
1012,49.668,104.3,482.24
1013,49.617,103.6,473.4
1014,49.517,103.1,480.91
1015,49.477,105.5,478.23
1016,49.377,107,476.21
1017,49.287,105.9,471.44
1018,49.197,105.1,476.61
1019,49.187,108.7,478.03
1020,49.127,106.7,473.86
1021,49.007,107.1,480.02
1022,48.937,107.1,476.73
1023,48.847,107.9,478.94
1024,48.817,106.2,479.63
1025,48.767,108.1,481.98
1026,48.707,109.7,481.12
1027,48.627,110.2,483.89
1028,48.537,109.8,482.03
1029,48.447,109.8,481.06
1030,48.347,111.3,481.6
1031,48.297,110.5,479.48
1032,48.257,110.5,481.32
1033,48.197,110.6,481.25
1034,48.127,110.9,479.61
1035,48.037,110.2,487.47
1036,47.977,109,487.8
1037,47.907,107.8,487.09
1038,47.787,109,495.64
1039,47.717,108.6,487.78
1040,47.647,110,487.87
1041,47.587,109.6,494.91
1042,47.517,111.1,489.33
1043,47.437,110.3,490.75
1044,47.337,110.2,491.03
1045,47.277,110.1,489.08
1046,47.237,111.4,493.72
1047,47.147,110.6,489.85
1048,47.057,108.4,492.17
1049,46.997,110.9,488.23
1050,46.887,109.9,490.63
1051,46.837,111.5,495.25
1052,46.737,110.9,487.46
1053,46.677,111.7,491.84
1054,46.567,112.2,497.77
1055,46.507,111.9,497.36
1056,46.407,112.3,492.65
1057,46.347,115.6,498.19
1058,46.267,114.5,500.06
1059,46.247,115.3,497.43
1060,46.137,114.6,496.72
1061,46.087,115,493.54
1062,46.017,111.9,501.67
1063,45.917,114.6,495.08
1064,45.887,112.2,503.66
1065,45.797,113.3,506.13
1066,45.727,113.2,502.57
1067,45.677,113.9,495.12
1068,45.587,115.3,500.64
1069,45.537,116.9,502
1070,45.447,116.5,506.02
1071,45.367,117.4,503.6
1072,45.287,117.3,504.53
1073,45.197,115.6,500.32
1074,45.077,116.2,502.43
1075,45.027,115.1,502.6
1076,44.937,117.1,501.93
1077,44.827,117.7,508.14
1078,44.707,118,506.76
1079,44.677,118.1,502.84
1080,44.587,116.3,508.63
1081,44.497,116.5,510.29
1082,44.457,115.4,507.59
1083,44.427,118,505.9
1084,44.327,118.1,506.29
1085,44.276,118.7,506.52
1086,44.146,117.5,505.49
1087,44.086,118.6,516.01
1088,43.986,119.4,515.46
1089,43.916,120.2,512.28
1090,43.846,120.6,518.03
1091,43.776,123.1,517.44
1092,43.636,120.7,511.98
1093,43.556,121.4,513.07
1094,43.446,122.4,512.18
1095,43.376,123.7,511.72
1096,43.326,124.2,517.78
1097,43.266,121.9,510.23
1098,43.206,121.2,517.19
1099,43.116,122.4,514.15
1100,43.026,122.2,521.73
1101,42.966,123.6,517.63
1102,42.866,124.3,513.77
1103,42.776,123.3,521.2
1104,42.696,122.1,521.28
1105,42.636,122.7,522.07
1106,42.536,122.8,524.17
1107,42.446,123,528.69
1108,42.356,121.9,519.44
1109,42.256,122.2,522.17
1110,42.166,122.6,521.04
1111,42.096,123.4,527.63
1112,41.996,125.3,528.32
1113,41.926,125.6,516.48
1114,41.836,126.3,522.66
1115,41.786,128.4,526.51
1116,41.706,125.8,526.43
1117,41.536,126,529.34
1118,41.526,125.5,529.62
1119,41.396,124.9,524.34
1120,41.346,127.6,534.19
1121,41.246,126.8,531.33
1122,41.186,128.6,529.41
1123,41.106,126.3,532.15
1124,41.056,124.8,528.18
1125,41.016,127,531.52
1126,40.886,126.4,527.31
1127,40.816,124.1,535.36
1128,40.746,125.6,531.31
1129,40.646,125.3,533.79
1130,40.556,127.4,529.63
1131,40.456,127.1,530.33
1132,40.346,127.1,536.59
1133,40.236,128.3,535.82
1134,40.196,128,534.32
1135,40.116,127.8,538.98
1136,40.036,128.4,534.65
1137,40.026,128.3,537.51
1138,39.936,127.8,537.29
1139,39.856,129.1,541.44
1140,39.756,127.5,538.69
1141,39.676,129.6,539.48
1142,39.596,129.1,538.09
1143,39.456,130.6,548.04
1144,39.386,127.6,535.93
1145,39.306,128.4,538.69
1146,39.246,127.1,538.64
1147,39.196,127.6,544.7
1148,39.055,127,539.49
1149,38.995,125.8,538.36
1150,38.915,127,546.27
1151,38.805,128,543.46
1152,38.715,126,546.45
1153,38.675,128.2,545.64
1154,38.585,129.4,546.19
1155,38.485,126.6,549.27
1156,38.455,128.2,546.29
1157,38.345,125.5,555.03
1158,38.265,124.7,549.13
1159,38.185,127.7,550.49
1160,38.125,126.8,551.5
1161,38.015,126.2,554.31
1162,37.955,128.9,553.3
1163,37.855,127.2,553.73
1164,37.805,129,555.75
1165,37.705,128.3,557.26
1166,37.615,127.9,554.9
1167,37.535,125.3,557.21
1168,37.475,126.9,553.89
1169,37.335,124.9,560.88
1170,37.265,126.6,552.1
1171,37.175,125.6,558.07
1172,37.125,127.1,556.83
1173,37.035,125.4,553.99
1174,36.905,126.5,558.39
1175,36.795,125.3,555.89
1176,36.755,126.6,564.27
1177,36.685,126.4,563.41
1178,36.585,125.4,559.32
1179,36.485,126,564.21
1180,36.375,125.6,569.01
1181,36.345,127.5,564.47
1182,36.285,126.1,567.68
1183,36.175,125.8,566.47
1184,36.095,126.3,560.38
1185,36.045,125.7,567.81
1186,35.925,127.5,563.78
1187,35.875,129.4,567.34
1188,35.785,126.2,563.4
1189,35.705,130.7,567.87
1190,35.655,129.1,572.12
1191,35.515,127.4,574.52
1192,35.405,127.6,568.65
1193,35.345,128,573.46
1194,35.275,130.4,571.83
1195,35.175,129,570.14
1196,35.075,129,572.77
1197,34.995,130,581.09
1198,34.915,127,579.34
1199,34.865,127.1,576.41
1200,34.775,125.9,576.65
1201,34.675,127.5,578.72
1202,34.595,128.2,584.84
1203,34.595,126.8,576.58
1204,34.495,126.4,578.94
1205,34.365,126.6,579.82
1206,34.315,129.5,584
1207,34.215,127.2,583.67
1208,34.115,128.6,574.93
1209,34.065,126.2,580.7
1210,33.975,128.3,586
1211,33.945,126.5,586.53
1212,33.835,127.3,589.24
1213,33.764,127.2,589.55
1214,33.654,125.1,583.07
1215,33.584,124.7,591.33
1216,33.514,128.9,585.3
1217,33.414,127.3,584.12
1218,33.294,127.1,595.72
1219,33.224,127.1,593.38
1220,33.154,127.7,589.87
1221,33.054,126.3,592.6
1222,32.974,128.7,593.19
1223,32.904,126.1,591.85
1224,32.814,127.1,594.46
1225,32.734,127.6,587.06
1226,32.634,128.3,591.73
1227,32.574,127.5,596.59
1228,32.524,127.5,599.83
1229,32.444,125.4,599.24
1230,32.354,124.5,597.39
1231,32.264,126.7,598.19
1232,32.144,125.9,594.32
1233,32.074,123.3,599.47
1234,32.034,126.5,602.45
1235,31.914,126.3,602.39
1236,31.824,123.1,598.4
1237,31.734,125.5,604.64
1238,31.674,127.7,603.53
1239,31.574,125.5,597.28
1240,31.534,126.5,607.73
1241,31.404,124.9,602.22
1242,31.334,125.5,605.65
1243,31.214,126.4,615.38
1244,31.104,125.3,606.05
1245,31.014,124.4,610.95
1246,30.884,124.2,609.71
1247,30.874,124,606.83
1248,30.804,122,604.59
1249,30.734,121.4,615.14
1250,30.644,123.1,605.39
1251,30.584,122.7,608.56
1252,30.484,123.9,610.14
1253,30.414,124.1,613.87
1254,30.314,125.8,616.84
1255,30.244,123.6,609.63
1256,30.144,125.2,611.31
1257,30.084,124.4,620.16
1258,30.014,125.1,615.12
1259,29.974,124.4,615.2
1260,29.874,124.2,619.95
1261,29.804,125.7,614.51
1262,29.734,122.7,619.47
1263,29.654,122.5,624.46
1264,29.584,121.6,625.1
1265,29.484,123.5,617.43
1266,29.424,122.3,626.59
1267,29.354,124.4,625.33
1268,29.314,124.6,622.95
1269,29.234,123,622.88
1270,29.184,124.8,623.43
1271,29.074,122.9,627.95
1272,29.054,121.1,623.59
1273,28.984,120.7,623.88
1274,28.904,121.8,623.46
1275,28.844,119.9,623.01
1276,28.774,119.9,622.73
1277,28.724,118.5,626.31
1278,28.654,117.5,629.71
1279,28.544,118.1,632.16
1280,28.504,115,629.68
1281,28.463,114.8,633.73
1282,28.393,113.9,632.15
1283,28.313,113.8,631.54
1284,28.263,114.3,631.17
1285,28.153,112.8,630.17
1286,28.123,110.7,629.57
1287,28.053,111.4,633.42
1288,27.983,109.6,635
1289,27.943,110.6,638.53
1290,27.903,109.6,631.54
1291,27.843,107.7,637.38
1292,27.733,105.9,632.17
1293,27.663,105.8,635.88
1294,27.623,106.7,640.05
1295,27.563,105.5,634.63
1296,27.493,103.5,640.96
1297,27.463,102.4,643.26
1298,27.363,105.7,636.81
1299,27.303,101.1,639.63
1300,27.223,100.7,636.05
1301,27.153,101.2,637.2
1302,27.103,100.4,641.95
1303,27.053,100.8,645.93
1304,26.963,99.6,641.29
1305,26.963,98.2,645.54
1306,26.923,96.2,646.11
1307,26.853,93.8,648.92
1308,26.783,93.3,652.13
1309,26.753,92.4,646.91
1310,26.703,93.2,649.32
1311,26.603,92.1,650.56
1312,26.583,92.2,646.57
1313,26.553,93.1,652.96
1314,26.483,92.9,654.41
1315,26.383,91.7,659.07
1316,26.343,91,656.16
1317,26.283,90.6,657.83
1318,26.223,90.7,659.17
1319,26.163,91.8,659.5
1320,26.093,91.5,670.42
1321,26.033,89.7,673.22
1322,25.963,89,662.72
1323,25.933,88,666.09
1324,25.903,86,662.13
1325,25.873,87,670.44
1326,25.823,86,671.19
1327,25.793,85.8,669.69
1328,25.783,84.5,669.75
1329,25.723,84.3,677.98
1330,25.693,84.9,675.82
1331,25.613,85.9,671.1
1332,25.563,84.5,673.1
1333,25.543,82.5,679.62
1334,25.503,82.2,684.39
1335,25.443,80.7,682.9
1336,25.433,81.7,682.55
1337,25.413,80.8,683.29
1338,25.343,80.4,682.76
1339,25.283,80,683.61
1340,25.253,79.6,692.42
1341,25.173,79.3,685.95
1342,25.153,78.4,683.24
1343,25.093,77.9,688.05
1344,25.033,78.5,684.66
1345,25.013,79,689
1346,25.013,77.8,688.94
1347,24.943,76.4,691.54
1348,24.953,74.6,693.62
1349,24.933,74.9,691.34
1350,24.923,73.8,685.75
1351,24.893,72.2,693.32
1352,24.853,72.5,696.31
1353,24.793,71.4,697.35
1354,24.763,68.9,693.64
1355,24.733,70,698.05
1356,24.683,68.1,692.77
1357,24.663,68.8,699.55
1358,24.623,68,698.6
1359,24.643,68.1,690.85
1360,24.633,67.5,697.7
1361,24.593,65.7,703.88
1362,24.543,66,698.9
1363,24.493,65.4,701.04
1364,24.453,64.9,703.76
1365,24.443,65.2,704.05
1366,24.423,64.7,700.71
1367,24.433,64.8,698.91
1368,24.403,62.7,691.37
1369,24.403,61.8,698.89
1370,24.363,60.6,701.43
1371,24.363,61.1,692.43
1372,24.283,60.3,700.4
1373,24.233,59.7,696.59
1374,24.203,58.9,702.8
1375,24.173,59.1,701.2
1376,24.173,59.5,707.71
1377,24.163,58.5,693.46
1378,24.143,58.2,702.01
1379,24.123,58.6,697.1
1380,24.093,57.3,694.96
1381,24.073,57.1,703.8
1382,24.053,57.9,700.26
1383,24.043,57.4,697.9
1384,24.033,57.6,703.61
1385,24.033,57.1,699.43
1386,23.993,58.2,700.04
1387,23.963,57.6,700.95
1388,23.953,58.6,701.64
1389,23.913,57,703.6
1390,23.903,56.1,698.22
1391,23.873,56.3,699.14
1392,23.863,55.7,702.12
1393,23.843,55.5,704.01
1394,23.833,55.6,700.8
1395,23.843,56.2,698.92
1396,23.793,55,703.5
1397,23.793,54.7,699.05
1398,23.793,54.8,698.15
1399,23.753,54.5,702.94
1400,23.743,54.4,702.26
1401,23.713,54.2,705.88
1402,23.673,54,701.31
1403,23.643,53.5,711.83
1404,23.613,53.7,697.56
1405,23.573,53.6,706.86
1406,23.523,53.2,705.05
1407,23.563,53.6,699.49
1408,23.523,53.1,703.27
1409,23.493,51.9,707.14
1410,23.493,52.3,703.33
1411,23.483,53,704.48
1412,23.443,52.9,708.4
1413,23.443,52,705.54
1414,23.423,51.9,701.28
1415,23.423,51.3,702.31
1416,23.413,51.4,704.65
1417,23.393,50.9,704.61
1418,23.373,50.6,707.42
1419,23.363,50.5,702.22
1420,23.343,49.9,707.57
1421,23.332,49.9,705.29
1422,23.272,49,707.59
1423,23.302,49.5,706.77
1424,23.283,50.2,705.53
1425,23.313,50.2,705.69
1426,23.283,50.8,709.4
1427,23.272,49.8,707.04
1428,23.193,49.5,709.76
1429,23.193,49,705.98
1430,23.172,49.4,711.21
1431,23.142,49.1,707.64
1432,23.092,48.6,708.78
1433,23.102,48.8,708.99
1434,23.072,48.7,707.22
1435,23.042,49,711.01
1436,22.992,48.7,709.44
1437,23.022,48.6,707.94
1438,23.012,48.7,713.01
1439,23.012,49.1,713.45
1440,22.992,48.9,710.06
1441,22.952,48.6,707.32
1442,22.922,49.8,713.48
1443,22.912,49.9,707.27
1444,22.922,49.6,709.15
1445,22.902,49.2,714.74
1446,22.852,49,712.94
1447,22.812,49.2,712.32
1448,22.792,49.6,712.96
1449,22.832,49.5,709.79
1450,22.832,49.9,715.76
1451,22.812,49.9,714.43
1452,22.772,50.3,710.59
1453,22.762,50.7,713.1
1454,22.732,50.8,709.99
1455,22.712,49,712.76
1456,22.682,49.8,712.79
1457,22.652,49.7,712.21
1458,22.622,49,708.32
1459,22.642,49.1,713.29
1460,22.652,49,712.39
1461,22.662,49.6,719.03
1462,22.612,48.9,712.1
1463,22.602,48.4,718.37
1464,22.622,49.2,719.32
1465,22.552,49.8,713.29
1466,22.572,50,709.66
1467,22.602,49.1,715.97
1468,22.492,48.8,707.55
1469,22.522,48.6,710.47
1470,22.502,49.3,713.59
1471,22.352,48.7,717.4
1472,22.482,49.3,714.18
1473,22.482,49.2,722.39
1474,22.492,49.1,720.52
1475,22.442,50.1,711.09
1476,22.392,49.7,711.49
1477,22.402,49.5,711.31
1478,22.422,49,718.35
1479,22.442,48.8,711.7
1480,22.392,49.2,718.91
1481,22.372,48.8,715.72
1482,22.342,47.9,715.75
1483,22.252,48.5,723.12
1484,22.232,47.6,722.84
1485,22.262,47.4,716.64
1486,22.262,47.5,708.38
1487,22.212,47.4,711.89
1488,22.212,47.4,715.83
1489,22.212,47,723.9
1490,22.222,47.2,712.65
1491,22.192,47.5,714.94
1492,22.152,48.3,715.14
1493,22.142,47.8,715.16
1494,22.102,47.5,714.71
1495,22.092,48,724.67
1496,22.092,47.2,715.07
1497,22.072,46.8,718.72
1498,22.092,46.2,724.41
1499,22.112,46.6,721.48
1500,22.072,46.4,716.86
1501,22.052,46.3,725.5
1502,22.022,46.2,729.35
1503,22.032,46,715.59
1504,21.992,44.7,727.65
1505,21.972,46,719.83
1506,21.922,45.6,716.83
1507,21.862,46.3,718.63
1508,21.872,45.6,720.23
1509,21.892,45.8,725.01
1510,21.882,45.9,717.15
1511,21.842,45.1,724.96
1512,21.842,45.6,721.82
1513,21.842,45.2,725
1514,21.872,44.5,724.56
1515,21.852,44.3,724.4
1516,21.822,44.6,727.54
1517,21.792,44.2,722.2
1518,21.772,43.9,725.68
1519,21.762,44.4,725.23
1520,21.732,44,716.84
1521,21.722,44.9,719.77
