Repository: MaCFP/matl-db

### Experimental Conditions: MCC

A Deatak MCC-4 microscale combustion calorimeter was used to conduct MCC experiments in triplicate. Heat release was very reproducible for the wood powder sample tested. A polystyrene standard as an internal control was run as well. Key HRR data from these PS tests measured: (1) heat of combustion, 41.2 kJ/g to 41.8 kJ/g; (2) Peak HRR, 1099 W/g to  1166 W/g; (3) T\_Peak\_HRR 446 C to 448 C; (4) FGC 833 J/g-k to 859 J/g-k.

* Heating Rate: 60 K/min
* Temperature program (Pyrolyzer)

  * Initial temperature 423 K
  * Isotherm: None (immediate ramp at start of test)
  * Maximum Temperature 1023 K

* Combustor Temperature: 1173K

File: Wood/Calibration_Data/UDRI/UDRI_Wood_Cone_60kW_hor_R2.csv
Time (s),Mass (g),HRR (kW/m2),TC back 1 (K)
0,112.48,-0.3,293.885
1,112.46,0.2,294.238
2,112.46,0,299.114
3,112.44,0.5,302.279
4,112.43,0.4,298.768
5,112.35,1.2,305.576
6,112.4,1,297.081
7,112.36,1,291.76
8,112.3,1,293.52
9,112.26,1.6,297.169
10,112.2,1.7,295.27
11,112.08,1.5,281.3522
12,111.97,1.4,299.537
13,111.9,3.2,291.85
14,111.69,10.3,295.21
15,111.57,20.3,296.657
16,111.42,39.2,291.231
17,111.3,61.4,292.471
18,111.14,87.2,296.505
19,110.99,107.1,303.008
20,110.84,128.3,300.091
21,110.72,148.4,298.426
22,110.62,156.6,304.365
23,110.48,171.1,289.114
24,110.35,179.6,298.564
25,110.21,179.7,294.393
26,110.08,183.9,286.944
27,109.93,187.6,296.693
28,109.83,189.2,304.999
29,109.719,193.3,295.181
30,109.599,194.5,294.841
31,109.479,196.4,305.735
32,109.369,194.5,296.673
33,109.219,198.3,293.986
34,109.079,199.5,294.89
35,108.979,200.2,293.327
36,108.819,205.2,302.455
37,108.739,198.6,301.059
38,108.609,201.2,299.786
39,108.469,203.9,299.983
40,108.349,200.6,300.228
41,108.239,201.6,297.514
42,108.119,200.3,302.902
43,107.999,202.2,297.338
44,107.889,194.4,301.619
45,107.769,199.2,301.142
46,107.659,198.8,300.759
47,107.519,200.5,299.621
48,107.379,200.9,296.815
49,107.289,194.1,294.496
50,107.179,200.3,294.222
51,107.089,194.5,297.018
52,106.949,198.1,298.7
53,106.839,193.2,300.134
54,106.749,192,297.321
55,106.639,190.7,298.848
56,106.509,188.5,296.369
57,106.389,186.5,305.15
58,106.279,188.6,299.664
59,106.189,187,295.222
60,106.079,184.3,304.453
61,105.969,183.8,302.859
62,105.889,184.2,300.233
63,105.779,181.6,296.197
64,105.679,182.3,290.209
65,105.569,179.7,298.93
66,105.459,179.8,301.283
67,105.379,180.3,300.439
68,105.259,181.8,299.134
69,105.169,176.5,295.901
70,105.039,177.9,310.449
71,104.949,174.5,301.829
72,104.839,177.4,295.696
73,104.729,175.3,299.571
74,104.619,173.5,306.151
75,104.529,179,303.831
76,104.418,175.5,311.056
77,104.328,175,305.877
78,104.198,173.3,300.482
79,104.138,171.5,296.983
80,104.028,169.6,305.173
81,103.888,170.7,292.017
82,103.808,171.6,302.239
83,103.718,168.3,297.092
84,103.608,165.7,297.933
85,103.518,167.6,299.461
86,103.418,166.4,304.398
87,103.308,167.4,299.601
88,103.238,166.4,301.949
89,103.128,166.7,293.421
90,103.058,165.3,305.754
91,102.928,165,294.86
92,102.828,163.4,304.722
93,102.758,159.5,300.803
94,102.658,165,302.294
95,102.568,160.4,298.155
96,102.448,163.7,305.924
97,102.328,163.9,299.722
98,102.248,161.5,305.557
99,102.168,161.9,298.979
100,102.078,157.9,304.651
101,101.988,160.8,300.556
102,101.908,159.8,305.094
103,101.808,158,297.761
104,101.698,160,303.036
105,101.598,157.7,305.418
106,101.528,154.9,304.71
107,101.438,154.9,308.004
108,101.308,151.7,303.751
109,101.248,151.1,308.251
110,101.148,151.2,303.857
111,101.068,149,307.522
112,100.988,148.9,301.179
113,100.878,149.6,304.876
114,100.778,150.2,308.669
115,100.698,151.1,299.274
116,100.598,148.1,302.459
117,100.518,150.9,303.882
118,100.398,147.5,304.607
119,100.328,147.6,300.173
120,100.268,146.5,297.786
121,100.138,147.7,302.625
122,100.038,149.7,300.121
123,99.968,146.5,310.476
124,99.868,147.9,301.501
125,99.768,147.7,298.49
126,99.678,148.6,304.742
127,99.578,147.1,303.159
128,99.508,146.2,307.582
129,99.388,145.3,304.822
130,99.298,143.9,301.596
131,99.197,145.7,310.392
132,99.107,147.6,301.085
133,99.007,146.8,308.948
134,98.927,145,314.207
135,98.817,145.7,302.186
136,98.717,145.7,306.013
137,98.667,146.6,306.526
138,98.567,146.5,308.49
139,98.467,144.3,311.115
140,98.387,143.9,308.353
141,98.317,144.7,300.544
142,98.227,146.2,308.929
143,98.117,145.1,312.333
144,98.017,146.6,307.639
145,97.947,143.1,311.758
146,97.877,144.7,308.236
147,97.757,142.8,304.834
148,97.667,141,308.693
149,97.587,142.6,312.025
150,97.497,141.3,313.958
151,97.407,140.1,313.132
152,97.317,141.9,306.432
153,97.237,140.9,306.814
154,97.177,140.4,306.258
155,97.077,139.1,307.95
156,96.987,139.4,307.843
157,96.887,139.9,306.212
158,96.797,137.8,312.817
159,96.747,136.9,314.359
160,96.627,136.7,310.591
161,96.577,134.9,314.544
162,96.487,135.9,320
163,96.387,135.2,306.055
164,96.317,134.9,317.315
165,96.217,134.5,311.79
166,96.157,132.9,313.254
167,96.067,134.6,311.144
168,95.997,134.7,325.332
169,95.867,134.8,308.172
170,95.817,134.1,307.51
171,95.737,132.7,305.752
172,95.627,133,318.778
173,95.577,133.9,314.969
174,95.477,130.8,308.153
175,95.397,130.8,319.285
176,95.327,131.4,317.916
177,95.217,131.5,315.972
178,95.117,128.4,315.596
179,95.047,128.6,313.809
180,94.977,128.3,310.506
181,94.927,129.7,320.022
182,94.827,127.4,311.874
183,94.747,127.7,307.725
184,94.647,126.4,321.173
185,94.567,127.6,319.085
186,94.517,129.7,313.938
187,94.417,127.2,314.716
188,94.357,127.6,314.321
189,94.257,127.4,321.463
190,94.157,125.4,322.837
191,94.087,125.9,302.371
192,94.007,127.4,313.643
193,93.957,125.9,317.961
194,93.856,125.8,318.205
195,93.756,123.9,317.769
196,93.716,125.4,317.591
197,93.596,125.8,320.222
198,93.516,125.5,323.13
199,93.476,126,318.542
200,93.346,126.3,315.1
201,93.286,124,313.439
202,93.196,124.5,322.432
203,93.106,125.3,320.118
204,93.026,124.1,319.282
205,92.976,123.1,319.79
206,92.876,124.4,317.473
207,92.826,121.4,326.967
208,92.676,122.3,323.229
209,92.656,121.9,324.343
210,92.566,121.7,320.18
211,92.506,118.1,319.804
212,92.446,119.6,315.412
213,92.316,121.4,313.583
214,92.246,120.2,314.323
215,92.186,118,318.904
216,92.106,120.5,322.717
217,92.006,119.5,324.392
218,91.946,119.8,322.618
219,91.856,120.5,320.485
220,91.786,119.9,315.241
221,91.726,120.8,315.3
222,91.656,117.9,327.442
223,91.576,116.7,320.264
224,91.466,120.1,329.494
225,91.396,118.4,322.448
226,91.336,118,318.251
227,91.246,119.4,312.452
228,91.206,118.8,316.481
229,91.116,116.6,319.676
230,91.056,116.7,325.198
231,90.956,117.1,323.731
232,90.906,117.2,325.424
233,90.806,116.6,327.492
234,90.706,115.8,311.445
235,90.636,117.1,326.818
236,90.566,115.2,315.215
237,90.506,114.1,322.214
238,90.426,114.4,324.447
239,90.356,114.1,322.933
240,90.306,112.8,337.134
241,90.196,113.8,323.333
242,90.156,114.7,331.814
243,90.086,115,332.394
244,89.966,113.4,328.682
245,89.906,115.5,329.898
246,89.826,113.5,329.928
247,89.756,113.1,328.125
248,89.666,113.3,327.721
249,89.596,112.5,323.783
250,89.516,112.2,322.946
251,89.466,112.8,328.799
252,89.346,112.6,334.004
253,89.316,112.5,325.005
254,89.206,112.7,321.599
255,89.146,113.9,330.275
256,89.056,113.4,338.586
257,88.986,114.1,327.186
258,88.876,112.8,328.935
259,88.856,113.8,327.151
260,88.766,112.3,330.371
261,88.716,112.1,328.357
262,88.646,110.9,332.777
263,88.555,112.1,324.469
264,88.495,113.2,334.161
265,88.415,111.8,333.171
266,88.345,110.2,339.363
267,88.255,111.2,338.865
268,88.165,108.9,335.136
269,88.075,110.7,332.239
270,88.015,110.9,328.892
271,87.955,111.4,329.512
272,87.865,110.7,336.172
273,87.825,111.1,330.584
274,87.725,110.7,334.45
275,87.655,110,336.73
276,87.615,110.7,339.004
277,87.535,111,334.368
278,87.425,108.8,333.993
279,87.355,109.6,330.273
280,87.275,109.5,340.011
281,87.205,108.7,337.625
282,87.145,107.4,337.788
283,87.075,109.4,343.471
284,87.005,109.3,344.715
285,86.925,110.8,343.531
286,86.825,109.4,332.642
287,86.715,110.9,331.967
288,86.675,108.7,341.041
289,86.615,110,332.584
290,86.545,107.9,339.102
291,86.465,108.2,342.583
292,86.395,108.5,339.387
293,86.305,109.9,335.466
294,86.265,109.3,340.669
295,86.185,110.7,345.044
296,86.125,108,344.105
297,86.025,109.1,337.542
298,85.975,108.9,338.652
299,85.915,111.1,335.999
300,85.785,109.2,342.885
301,85.755,109.5,330.478
302,85.655,109.3,346.083
303,85.575,107.1,335.256
304,85.515,108.4,338.768
305,85.465,107.9,334.925
306,85.385,108,345.014
307,85.295,107.9,338.422
308,85.235,107,341.014
309,85.155,106.5,345.035
310,85.095,106.4,342.058
311,85.005,106.7,351.342
312,84.955,107.5,338.494
313,84.835,106.4,347.566
314,84.785,106.4,349.181
315,84.695,107.2,338.865
316,84.645,107.2,346.822
317,84.595,106.6,345.309
318,84.495,106.3,340.719
319,84.445,106.1,349.777
320,84.355,105.9,346.714
321,84.295,105.7,339.118
322,84.215,106.7,347.764
323,84.175,104.8,344.574
324,84.095,106.5,349.076
325,83.985,103.8,350.237
326,83.895,106.2,347.64
327,83.845,106,349.971
328,83.805,106.2,345.536
329,83.725,106.6,349.726
330,83.655,104.9,346.984
331,83.575,104.4,349.693
332,83.525,106.4,347.872
333,83.434,105.1,353.562
334,83.365,106.1,344.014
335,83.284,106.5,350.736
336,83.244,104.6,342.725
337,83.184,104.2,341.644
338,83.114,103.2,360.913
339,83.014,105.2,349.354
340,82.964,102.1,347.857
341,82.904,102.7,352.663
342,82.814,103.2,341.839
343,82.744,103.4,345.557
344,82.654,104.2,349.267
345,82.604,103,349.166
346,82.544,105.5,356.18
347,82.444,102.8,344.802
348,82.384,104.3,346
349,82.324,103.4,353.064
350,82.254,101.6,352.567
351,82.194,100.9,353.044
352,82.124,101.7,354.546
353,82.074,102.1,351.797
354,81.994,103.9,354.37
355,81.914,102.6,353.201
356,81.804,102.9,349.812
357,81.784,102.3,355.817
358,81.704,102.2,353.833
359,81.644,100.2,358.092
360,81.564,100.5,356.584
361,81.514,101,362.432
362,81.434,100.7,354.247
363,81.374,102,363.453
364,81.294,101.3,356.907
365,81.234,100.6,349.523
366,81.174,101.5,360.044
367,81.104,100.7,352.193
368,81.024,100.5,357.468
369,80.944,100.6,358.984
370,80.874,99.4,348.466
371,80.814,99.6,352.803
372,80.734,100.3,359.399
373,80.694,99.6,361.259
374,80.624,100.1,362.568
375,80.544,99.1,365.509
376,80.494,98.1,354.921
377,80.424,96.7,360.013
378,80.354,96.4,353.952
379,80.284,98.6,360.485
380,80.214,97.3,361.623
381,80.134,97.5,359.73
382,80.054,96.3,361.199
383,79.994,97.9,361.525
384,79.934,98.7,358.66
385,79.854,99.1,357.339
386,79.784,97.8,359.628
387,79.714,99.2,364.534
388,79.684,99.2,362.287
389,79.624,98.7,370.587
390,79.534,98.6,365.085
391,79.464,97.6,364.737
392,79.414,99.4,362.66
393,79.324,97.3,363.617
394,79.264,98.7,361.133
395,79.204,99.5,362.986
396,79.154,97.9,364.134
397,79.074,99.2,359.134
398,79.044,98.2,367.596
399,78.934,97.3,359.843
400,78.874,97,356.835
401,78.814,97.7,366.743
402,78.744,97.4,368.962
403,78.664,96.9,360.291
404,78.584,97.9,368.301
405,78.564,98.2,362.629
406,78.504,98.7,364.076
407,78.424,96.6,370.19
408,78.344,97.5,365.242
409,78.244,98.2,363.036
410,78.234,98.1,371.061
411,78.163,97.7,365.607
412,78.053,96.7,367.387
413,78.003,96.6,375.85
414,77.953,97.9,362.961
415,77.853,97.5,363.812
416,77.823,96.8,363.624
417,77.753,97.3,363.62
418,77.663,97.2,373.75
419,77.653,95.3,368.04
420,77.563,95.6,367.332
421,77.493,95.7,368.33
422,77.433,94.6,367.741
423,77.383,94.8,368.284
424,77.303,94.4,374.42
425,77.233,92.8,362.807
426,77.173,92.6,382.18
427,77.093,95.8,353.775
428,77.033,95,361.664
429,76.963,95.3,376.78
430,76.923,95.7,371.769
431,76.833,95.2,368.29
432,76.773,94.2,363.091
433,76.723,94.7,370.63
434,76.643,94.6,369.809
435,76.593,94.3,369.631
436,76.543,94.7,365.701
437,76.443,93.4,370.087
438,76.393,94.8,379.66
439,76.343,94.2,366.87
440,76.273,94,373.81
441,76.193,94.4,371.598
442,76.143,95,374.44
443,76.083,93.6,370.793
444,76.023,95.8,365.67
445,75.963,95.2,372.784
446,75.883,94.6,372.565
447,75.833,95.1,362.008
448,75.763,96.9,379.93
449,75.673,94.4,372.763
450,75.603,95.2,378.39
451,75.573,95.6,380.27
452,75.513,95.8,373.91
453,75.403,94.7,374.45
454,75.383,95.7,371.5
455,75.323,96.1,373.87
456,75.243,95.2,367.304
457,75.193,95.7,377.84
458,75.123,95.6,369.778
459,75.053,93.8,372.01
460,74.973,95,373.032
461,74.943,94.2,372.176
462,74.853,93.9,385.91
463,74.803,93.5,376.98
464,74.723,92.7,364.487
465,74.663,94.7,378.18
466,74.653,94.7,371.991
467,74.563,93.9,382.27
468,74.483,95.1,374.9
469,74.433,93.5,373.48
470,74.393,94.9,375.39
471,74.333,93.5,383.34
472,74.283,93.5,373.81
473,74.233,94.8,374.14
474,74.143,94.4,377.87
475,74.103,93.4,377.16
476,74.023,92.5,374.73
477,73.943,94.1,372.324
478,73.873,94.5,374.53
479,73.823,93.7,377.79
480,73.763,92.5,378.92
481,73.693,92.6,374.72
482,73.603,93.4,371.722
483,73.543,91.8,374.55
484,73.483,92.7,372.498
485,73.423,92.3,374.04
486,73.353,93.6,373.43
487,73.313,93.2,384.91
488,73.223,92.6,379.8
489,73.173,93.2,383.42
490,73.123,92.1,374.47
491,73.043,93,376.13
492,73.013,93.9,373.47
493,72.943,93,369.386
494,72.883,91.9,383.22
495,72.802,91.8,386.26
496,72.762,93.5,376.53
497,72.702,92,376.06
498,72.612,93.9,372.155
499,72.582,92.9,377.18
500,72.502,92.3,377.81
501,72.412,93,378.69
502,72.392,91.9,382.54
503,72.322,95.4,379.41
504,72.262,92.4,380.96
505,72.212,93.4,376.19
506,72.152,93.3,373.28
507,72.062,92.6,378.13
508,72.012,94,371.082
509,71.932,91.6,368.812
510,71.922,91.3,387.07
511,71.832,90.2,370.406
512,71.762,88,373.006
513,71.702,90.3,380.3
514,71.672,88.2,377.56
515,71.592,91.2,376.67
516,71.532,89.9,377.94
517,71.442,89.2,369.515
518,71.402,90.3,376.98
519,71.362,89.7,378.68
520,71.282,91.1,382.5
521,71.212,90,380.03
522,71.142,89.3,375.89
523,71.082,90,379.79
524,71.042,90.3,384.87
525,70.962,90.6,376.58
526,70.922,90.7,371.81
527,70.872,90.8,387
528,70.832,90,379.37
529,70.752,88.4,382
530,70.682,89.7,385.39
531,70.622,89.1,378.27
532,70.572,89,381.44
533,70.512,89.1,379.4
534,70.442,89.4,380.24
535,70.382,88.9,382.51
536,70.322,88,369.966
537,70.262,88.7,379.03
538,70.222,90.6,382.09
539,70.142,90,377.48
540,70.092,89.4,379.4
541,70.012,88.7,378.42
542,69.952,89.6,384.39
543,69.912,88,387.98
544,69.852,89.9,381.6
545,69.762,88.7,371.86
546,69.722,88.4,369.48
547,69.652,90.3,389.05
548,69.602,88.9,380.99
549,69.592,89.9,378.82
550,69.492,89.6,384.45
551,69.412,88.9,376.44
552,69.352,88.6,377.76
553,69.322,88.8,376.56
554,69.262,88.1,383.56
555,69.202,89.2,385.16
556,69.152,89.7,371.709
557,69.112,89.6,379.26
558,69.052,89.2,384.59
559,68.982,89.3,378.47
560,68.922,89.7,379
561,68.902,89.8,375.9
562,68.812,87.5,381.53
563,68.772,88.4,386.86
564,68.692,88.2,382.89
565,68.642,87.7,383.98
566,68.552,88.9,381.39
567,68.522,86.9,378.48
568,68.442,89.6,384.24
569,68.392,89,373.22
570,68.322,87.6,380.5
571,68.272,87.9,376.3
572,68.202,87.8,381.63
573,68.172,87.4,383.86
574,68.082,87.4,382.51
575,68.052,88.1,377.58
576,68.002,88.8,382.6
577,67.922,88.5,381.54
578,67.892,88.3,374.96
579,67.822,87.3,377.68
580,67.752,88.1,385.48
581,67.721,86.1,387.94
582,67.651,86.2,377.49
583,67.602,85.7,386.37
584,67.531,86.1,387.18
585,67.481,86.8,377.95
586,67.441,87,381.51
587,67.391,86,374.96
588,67.331,87,378.11
589,67.261,86.8,386.39
590,67.171,87.6,379.13
591,67.141,85.6,388.23
592,67.071,85.6,386.51
593,67.031,84.9,379
594,66.961,84.9,389.93
595,66.911,84.8,383.03
596,66.851,85.2,386.5
597,66.811,83.5,386.38
598,66.761,83.7,371.461
599,66.671,83.2,388.81
600,66.641,82.2,384.92
601,66.601,83.2,384.19
602,66.541,82.5,385.99
603,66.471,81.1,383.43
604,66.431,82.7,380.17
605,66.351,83.2,378.73
606,66.311,83.6,381.47
607,66.271,83.1,378.2
608,66.201,82.8,382.77
609,66.151,81.9,387.71
610,66.091,82.5,383.8
611,66.011,81.7,387.72
612,65.941,82.5,386.16
613,65.921,83.5,389.8
614,65.841,83.4,383.74
615,65.831,83.3,380.7
616,65.751,83.3,384.43
617,65.701,83.1,385.86
618,65.641,84.1,387.28
619,65.601,84.4,375.05
620,65.541,83.2,382.11
621,65.481,84.1,385.13
622,65.421,83.1,383.65
623,65.351,81.8,387.89
624,65.291,83.6,391.62
625,65.251,84.1,387.36
626,65.181,84.5,380.51
627,65.151,83.7,383.45
628,65.091,83,382.41
629,65.051,82.4,387.82
630,64.981,82.2,386.19
631,64.931,82.6,386.84
632,64.841,83.8,385.45
633,64.811,83.6,387.07
634,64.731,84.6,381.52
635,64.681,82,379.57
636,64.631,83.2,389.21
637,64.611,82.9,390.69
638,64.571,83.3,381.76
639,64.491,83.5,382.05
640,64.421,83.3,389.12
641,64.381,82.4,388.59
642,64.321,82.1,384.23
643,64.261,82.9,383.47
644,64.241,82.1,380.05
645,64.151,82.5,386.55
646,64.101,81.4,380.62
647,64.021,83.4,384.82
648,63.961,83,389.26
649,63.911,84.3,384.72
650,63.871,83.1,381.12
651,63.791,82.7,389.62
652,63.761,83.3,382.52
653,63.701,81.6,387.38
654,63.641,84,380.73
655,63.581,83.1,387.06
656,63.521,82.4,378
657,63.471,82.3,384.4
658,63.451,83.8,379.98
659,63.381,81.2,376.16
660,63.311,81.6,385.57
661,63.261,82.4,384.35
662,63.191,81.6,393.59
663,63.181,83.4,390
664,63.131,84.2,389.82
665,63.061,83.1,383.07
666,62.971,83.6,387.45
667,62.951,85.1,386.03
668,62.881,82.8,386.46
669,62.841,83.6,392.24
670,62.781,84.1,390.92
671,62.711,83.5,388.31
672,62.681,84,386.61
673,62.621,83.3,391.17
674,62.561,83.5,391.82
675,62.491,83.2,376.15
676,62.421,83.8,388.27
677,62.37,84.5,382.2
678,62.32,84.8,388.99
679,62.301,83.6,387.84
680,62.24,84.5,387.31
681,62.2,84.1,385.26
682,62.13,82.6,392.59
683,62.08,83.6,395.73
684,62.03,81.8,390.91
685,61.98,82.3,386.85
686,61.89,82.8,394.54
687,61.84,82,381.26
688,61.81,81.7,381.2
689,61.76,81.6,389.27
690,61.7,83.2,383.63
691,61.64,83.1,389.48
692,61.55,82.6,389.75
693,61.51,83.8,389.72
694,61.46,84.3,393.03
695,61.41,84.2,382.25
696,61.37,84.3,392.36
697,61.29,83.7,387
698,61.25,84.8,394.37
699,61.2,84.2,395.62
700,61.15,83.1,389.05
701,61.08,83.8,388.15
702,61.04,83.1,381.42
703,60.98,85.7,386.89
704,60.92,84.3,388.9
705,60.87,84.3,391.43
706,60.81,84.3,384
707,60.75,84,387.98
708,60.7,83,383.07
709,60.65,83.4,389.83
710,60.6,84.1,396.56
711,60.54,84.7,394.25
712,60.47,83.9,391.21
713,60.42,84.6,393.49
714,60.38,82.6,390.81
715,60.33,84.3,390.27
716,60.25,83.5,391.9
717,60.22,83.9,392.06
718,60.13,84.4,384.92
719,60.07,83.7,391.41
720,60.04,83,396.81
721,60,83.6,393.9
722,59.93,83.3,387.49
723,59.89,82.7,384.64
724,59.8,84.4,386.28
725,59.76,82.9,395.13
726,59.7,85.2,395.11
727,59.63,85,398.8
728,59.6,84.7,397.07
729,59.55,84,396.69
730,59.49,85.1,397.89
731,59.45,85.6,392.38
732,59.41,83.4,392.35
733,59.35,84.4,396.59
734,59.28,82.5,389.26
735,59.21,82.9,396.32
736,59.17,81.2,394.4
737,59.13,83.3,393.39
738,59.06,82.2,392.06
739,59,81.6,395.87
740,58.95,82.7,392.95
741,58.9,82.1,389.79
742,58.85,81.5,392.52
743,58.79,82,390.04
744,58.75,80.5,397.42
745,58.68,81.4,391.63
746,58.61,79.8,392.59
747,58.59,81.7,395.59
748,58.52,80.5,393.36
749,58.44,80.8,388.88
750,58.4,80.9,393.71
751,58.37,80.7,398.18
752,58.3,81.7,391.44
753,58.22,81.4,400.33
754,58.18,82.2,387.5
755,58.15,80.8,395.71
756,58.07,81.7,390.17
757,58.02,81.9,398.13
758,57.96,83.2,392.93
759,57.92,84.2,402.1
760,57.86,83.3,402.07
761,57.8,83.7,398.59
762,57.78,82.9,404.38
763,57.71,82.7,395.33
764,57.63,83.4,398.06
765,57.58,84.4,397.12
766,57.56,83.1,390.96
767,57.45,82.9,394.25
768,57.41,83.2,400.44
769,57.39,82.6,391.17
770,57.31,82.6,400.42
771,57.26,83.1,393.09
772,57.21,84.4,400.48
773,57.16,84.4,394.15
774,57.099,84,402.6
775,57.039,83.4,393.08
776,56.979,83.1,400
777,56.929,83.3,408.37
778,56.869,83.1,391.87
779,56.819,83.7,400.6
780,56.759,83.8,404.63
781,56.699,82.7,397.81
782,56.659,82.8,391.81
783,56.619,82.5,400.72
784,56.539,82.9,409.89
785,56.489,83.1,400.8
786,56.419,85.1,405.12
787,56.369,83.4,405.46
788,56.299,84.1,401.57
789,56.269,83.2,395.18
790,56.209,84.2,405.49
791,56.139,83.7,407.63
792,56.069,84.3,398.95
793,56.009,84.6,403.7
794,55.939,83.2,403.7
795,55.909,84.8,397.18
796,55.879,83.3,402.99
797,55.819,83.3,396.33
798,55.759,83.8,409.14
799,55.719,84.6,398.8
800,55.649,83.6,406.17
801,55.589,83.6,403.6
802,55.539,84,413.65
803,55.519,85.2,411.37
804,55.439,82.7,407
805,55.389,83.5,409.87
806,55.339,84.3,400.18
807,55.289,84.9,409.55
808,55.229,85.2,406.24
809,55.199,83.7,406.84
810,55.109,83.4,405.45
811,55.069,83.2,401.37
812,55.019,83.3,410.6
813,54.959,83.6,403.77
814,54.899,83.7,406.94
815,54.859,81.9,409.06
816,54.799,83.8,404.88
817,54.719,83.5,410.37
818,54.679,81.7,404.9
819,54.629,83.1,410.32
820,54.579,84.2,407.25
821,54.519,83.1,410.2
822,54.449,84.1,411.91
823,54.389,83.5,407.14
824,54.329,83,410.67
825,54.289,83,406.86
826,54.249,83.7,422.16
827,54.179,84.3,409.16
828,54.149,84.3,418.48
829,54.079,84.6,413.02
830,54.059,85.3,406.78
831,53.969,85.3,411.33
832,53.919,83.4,401.04
833,53.859,84.8,407.96
834,53.789,85.3,403.22
835,53.749,86,414.37
836,53.659,85.9,417.9
837,53.599,86.1,409.71
838,53.579,86.3,410.67
839,53.529,86.2,412.84
840,53.439,86.5,413.56
841,53.399,85.2,420.56
842,53.339,85.6,411.34
843,53.299,86.1,413.94
844,53.249,86.5,410.17
845,53.169,86.9,414.19
846,53.149,85.8,419.93
847,53.069,86.1,407.41
848,52.999,84.3,415.18
849,52.969,85.2,415.69
850,52.919,86,414.29
851,52.879,82.4,422.32
852,52.799,84.5,416.15
853,52.749,84.8,412.03
854,52.689,86.5,423.01
855,52.609,86,411.15
856,52.589,86.3,419.58
857,52.519,84.9,419.56
858,52.469,84.7,424.86
859,52.419,85.8,417.92
860,52.369,86.1,412.26
861,52.299,86.5,414.8
862,52.259,85.7,418.3
863,52.209,85.8,411.39
864,52.169,86.4,429.25
865,52.119,86.8,416.48
866,52.039,87.1,422.13
867,51.979,85.8,418.92
868,51.969,85.7,419.54
869,51.889,85.7,425.46
870,51.819,86.3,412.86
871,51.738,85.9,424.04
872,51.708,85.6,417.36
873,51.648,86.5,416.99
874,51.608,86.7,422.25
875,51.528,87.3,428.79
876,51.468,85.7,423.47
877,51.438,86.4,426.75
878,51.368,86.5,422.92
879,51.348,87.5,426.77
880,51.278,87.3,422.85
881,51.218,86,424.94
882,51.148,88.2,426.68
883,51.098,87,428.89
884,51.038,87.9,424.12
885,50.988,88.7,427.68
886,50.958,87.5,432.82
887,50.898,85.2,433.03
888,50.808,87.6,423.28
889,50.748,87.2,421.88
890,50.718,87.1,423.64
891,50.618,88.3,424.62
892,50.558,86.4,430.48
893,50.518,87,435.87
894,50.468,87.5,425.2
895,50.418,87.2,425.74
896,50.348,88,429.58
897,50.298,87.1,425.81
898,50.238,88.3,423.4
899,50.188,87.2,428.58
900,50.128,87.8,434.3
901,50.088,88.4,427.74
902,49.978,88.5,431.11
903,49.948,87.8,428.59
904,49.898,88.8,437.5
905,49.838,86.5,437.77
906,49.798,88.2,441.73
907,49.738,87.3,435.91
908,49.658,88.3,440.44
909,49.668,88.6,439.58
910,49.568,88.3,440
911,49.488,89.8,439.54
912,49.438,91.2,432.15
913,49.368,89.6,426.6
914,49.318,89.9,429.27
915,49.268,89,432.51
916,49.218,88.2,438.96
917,49.138,89,440.24
918,49.088,89.4,442.16
919,49.028,91.7,435.1
920,48.958,91,445.98
921,48.898,90.3,439.5
922,48.848,90.1,442.49
923,48.838,89.7,434.73
924,48.748,89.4,445.74
925,48.678,90,440.51
926,48.628,91.1,444
927,48.548,90.7,447.28
928,48.478,90.9,443.96
929,48.438,91.8,437.59
930,48.358,91.3,449.1
931,48.338,91.2,454.64
932,48.288,91,439.94
933,48.178,90.8,447.63
934,48.158,91.5,439.66
935,48.108,90.8,446.04
936,48.058,90.9,449.2
937,47.978,90.6,445.91
938,47.908,89.7,439.22
939,47.858,91.7,449.2
940,47.778,89.7,449.45
941,47.728,91.9,444.51
942,47.688,91.7,451.2
943,47.638,92.1,439.95
944,47.548,92.8,456.72
945,47.498,91.5,447.02
946,47.408,93.1,444.31
947,47.388,93.1,449.83
948,47.308,93.3,454
949,47.268,92.4,450.94
950,47.188,92.9,455.37
951,47.078,92.6,456.24
952,47.068,93.5,459.23
953,47.018,92.7,461.06
954,46.968,93.2,452.17
955,46.898,92.4,448.94
956,46.868,92.4,454.68
957,46.778,95,445.12
958,46.708,94.4,455.26
959,46.678,95.4,457.17
960,46.568,93.9,452.52
961,46.557,93.6,451.33
962,46.487,94.5,450.02
963,46.417,96.5,460.46
964,46.367,94.5,460.85
965,46.267,93.8,464.22
966,46.227,93.7,456.6
967,46.157,95.4,447.13
968,46.087,95.4,471.31
969,46.007,93.9,458.67
970,45.957,94.5,470.91
971,45.907,95.5,460.11
972,45.837,96.4,455.48
973,45.787,95.8,465.25
974,45.707,97.5,460.95
975,45.677,97.3,466.69
976,45.597,95.9,459.26
977,45.547,96.8,443.46
978,45.497,96.9,460.46
979,45.427,97.3,460.41
980,45.377,98.3,458.77
981,45.327,98.1,472.39
982,45.227,97.2,461.79
983,45.157,97.2,465.64
984,45.087,97.5,467.17
985,45.017,98.6,460.93
986,44.957,97.5,465.48
987,44.887,97.4,464.52
988,44.837,96.2,461.45
989,44.767,96.5,469.95
990,44.717,99.2,462.92
991,44.647,96.4,463.57
992,44.587,96.3,467.6
993,44.497,96.4,474.07
994,44.437,97.5,466.8
995,44.397,96.8,468.99
996,44.337,97.8,473.62
997,44.237,98.5,469.19
998,44.167,99,473.34
999,44.117,97.4,473.85
1000,44.067,97.5,478.38
1001,43.987,98.3,481.66
1002,43.887,99,460.12
1003,43.847,97.4,476.43
1004,43.767,98.7,485.89
1005,43.727,97.5,474.28
1006,43.647,98.2,481.64
1007,43.567,98.5,468.5
1008,43.527,97.7,487.77
1009,43.467,98.4,476.81
1010,43.377,100.1,475.17
1011,43.327,100.4,477.48
1012,43.277,101.2,473.33
1013,43.197,102.1,475.78
1014,43.137,102.4,470.08
1015,43.037,100.7,474.71
1016,42.957,100.8,474.27
1017,42.927,101.5,472.37
1018,42.837,101.9,482.33
1019,42.787,101.1,480.81
1020,42.737,100,485.07
1021,42.657,101.7,478.47
1022,42.577,101.1,475.69
1023,42.527,102.9,476.89
1024,42.437,102.3,481.48
1025,42.367,105.2,480.16
1026,42.307,103,493.01
1027,42.247,103.6,483.67
1028,42.187,105.2,485.24
1029,42.107,104.4,496.72
1030,42.097,104.1,477.85
1031,42.007,103.9,473.99
1032,41.947,105.7,486.64
1033,41.867,104.1,489.47
1034,41.767,104,487.29
1035,41.677,104.2,481.09
1036,41.647,103,489.75
1037,41.557,102.5,497.86
1038,41.467,103.8,484.84
1039,41.407,104.8,485.53
1040,41.346,105.1,497.24
1041,41.246,105.8,498.46
1042,41.207,103.8,488.58
1043,41.146,104.8,496.41
1044,41.096,103.9,490.65
1045,41.026,105.4,480.85
1046,40.936,104.7,485.98
1047,40.866,104.7,494.05
1048,40.776,105.1,497.33
1049,40.726,106.3,491.87
1050,40.676,106.7,487.33
1051,40.596,106.9,494.03
1052,40.526,106.9,498.29
1053,40.426,108,497.05
1054,40.386,108,494.89
1055,40.296,108.2,494.18
1056,40.206,108.4,493.89
1057,40.156,105.8,495.31
1058,40.056,106.2,499.15
1059,39.986,107,505.34
1060,39.946,105.2,499.82
1061,39.876,105.6,498.98
1062,39.776,105.9,501.27
1063,39.706,108,496.94
1064,39.656,108.2,496.39
1065,39.586,108,499.33
1066,39.496,110,502.75
1067,39.436,109.2,499.71
1068,39.366,107.2,503.34
1069,39.306,108.4,499.66
1070,39.236,110.5,503.22
1071,39.106,109,496.11
1072,39.086,108.7,501.75
1073,38.996,110.7,504.18
1074,38.926,108.3,504.35
1075,38.806,109.9,510.34
1076,38.756,109.4,507.48
1077,38.666,110.4,507.59
1078,38.606,110,504.63
1079,38.536,110.2,503.61
1080,38.456,110.3,501.7
1081,38.376,110.9,509.33
1082,38.316,109.8,503.85
1083,38.266,110.1,507.22
1084,38.166,110.7,513.21
1085,38.076,111.8,505.73
1086,38.006,111,501.42
1087,37.936,111.2,503.28
1088,37.886,113.9,507.31
1089,37.766,112.9,502
1090,37.766,112.5,505.46
1091,37.636,114.1,506.32
1092,37.606,113.4,510.42
1093,37.496,113.6,512.8
1094,37.386,114.5,513.19
1095,37.356,112.5,511.96
1096,37.286,113.3,515.37
1097,37.216,113.6,511.57
1098,37.106,114.3,517.58
1099,37.046,115.4,517.95
1100,36.996,114.8,511.5
1101,36.926,114.9,521.75
1102,36.846,115.1,514.44
1103,36.756,114.2,513.92
1104,36.686,113.5,516.38
1105,36.606,116.7,510.77
1106,36.496,117.1,523
1107,36.446,115.6,519.32
1108,36.356,116.1,521.72
1109,36.266,115.7,515.32
1110,36.176,115.8,513.65
1111,36.146,116.2,519.12
1112,36.046,114.1,518.25
1113,35.995,116.8,518.92
1114,35.875,118.4,520.05
1115,35.825,118.7,522.91
1116,35.705,117.5,518.48
1117,35.635,116.4,517.9
1118,35.585,116.5,520.04
1119,35.505,116.6,518.99
1120,35.395,117.5,522.28
1121,35.345,117.8,516.32
1122,35.265,117.2,525.64
1123,35.215,117.7,528.88
1124,35.125,116.6,519.12
1125,35.075,116.1,526.5
1126,34.955,116.7,531.35
1127,34.925,118.5,527.41
1128,34.775,116.4,529.1
1129,34.715,118,525.91
1130,34.665,119.2,529.61
1131,34.615,119.2,523.01
1132,34.535,118.9,530.9
1133,34.465,116.5,514.93
1134,34.355,117.7,524.74
1135,34.295,117.8,529.17
1136,34.205,117.3,533.22
1137,34.145,120.3,532.72
1138,34.025,118.8,533.71
1139,33.965,119.5,533.84
1140,33.885,118.8,533.51
1141,33.785,117.2,534.89
1142,33.695,118.3,535.47
1143,33.655,118.3,535.72
1144,33.585,118.9,535.31
1145,33.545,117.5,534.47
1146,33.425,120.2,535.29
1147,33.335,118,536.98
1148,33.265,120.2,540.17
1149,33.185,117.8,540.02
1150,33.115,117.4,542.5
1151,33.015,120,541.54
1152,32.935,120.6,539.87
1153,32.885,121.1,540.16
1154,32.815,120.9,540.68
1155,32.745,120.6,541.46
1156,32.635,120.5,539.65
1157,32.575,120.6,541.62
1158,32.505,119.9,543.14
1159,32.425,119.8,543.28
1160,32.355,118.6,539.69
1161,32.285,119,542.61
1162,32.205,119.3,543.59
1163,32.115,117.6,545.28
1164,32.035,117.8,543.14
1165,31.935,117.7,546.89
1166,31.875,118.6,541.81
1167,31.795,118,547.18
1168,31.745,117.5,548.25
1169,31.655,119.2,549.58
1170,31.575,119.5,547.51
1171,31.535,120.2,545.99
1172,31.475,117.2,546.43
1173,31.415,116.6,551.88
1174,31.295,116.7,549.33
1175,31.235,120.8,551.63
1176,31.135,116.3,550.93
1177,31.035,118.3,549.07
1178,30.955,119.5,550.36
1179,30.945,117.9,554.58
1180,30.845,118.2,553.09
1181,30.745,117.3,553.47
1182,30.664,117.4,551.88
1183,30.604,115.5,552.58
1184,30.514,116.1,554.28
1185,30.444,117.4,553.31
1186,30.354,118.7,558.04
1187,30.294,117.4,556.14
1188,30.244,117.2,556.62
1189,30.154,117.3,557.99
1190,30.034,117,555.76
1191,30.104,118.9,558.57
1192,29.964,121.5,556.89
1193,29.884,118,557.94
1194,29.804,116.1,559.47
1195,29.694,118.3,558.89
1196,29.614,118.2,562.24
1197,29.564,118.5,557.68
1198,29.494,118.9,560.79
1199,29.374,116.9,561.36
1200,29.304,116.9,562.75
1201,29.224,117.8,564.08
1202,29.154,117.9,563.14
1203,29.074,117.1,562.68
1204,29.014,118.6,564.72
1205,28.964,117,563.69
1206,28.904,117.9,565.24
1207,28.754,117.1,565.78
1208,28.714,118,565.33
1209,28.704,116.7,565.99
1210,28.604,116.2,565.49
1211,28.544,115.6,567.99
1212,28.484,116.9,567.31
1213,28.334,116.4,569.04
1214,28.314,115.1,568.63
1215,28.194,114.8,569.2
1216,28.144,114,568.87
1217,28.114,115.6,569.43
1218,28.024,114,568.72
1219,28.004,115.2,570.14
1220,27.914,115.1,569.46
1221,27.814,114.5,571.8
1222,27.684,115.6,573.48
1223,27.634,113.8,571.81
1224,27.534,112.9,574.09
1225,27.474,114.6,574.83
1226,27.424,113.7,575.58
1227,27.354,113.6,575.8
1228,27.274,113.4,573.16
1229,27.214,113.5,574.21
1230,27.144,112,575.48
1231,27.104,112.3,574.5
1232,26.994,113.1,575.81
1233,26.944,112.4,577.72
1234,26.864,112.1,576.26
1235,26.814,112,576.81
1236,26.754,109.6,578.91
1237,26.664,110.9,577.78
1238,26.564,113,579.53
1239,26.504,109.8,578.24
1240,26.464,110.6,577.51
1241,26.364,109.4,580.4
1242,26.304,108.9,579.31
1243,26.234,109.4,579.13
1244,26.154,110,581.57
1245,26.114,108.7,580.34
1246,26.044,110.5,581.61
1247,25.984,109,582.43
1248,25.924,109.2,582.1
1249,25.864,109.9,582.05
1250,25.794,109.1,581.4
1251,25.704,108,584.06
1252,25.644,109.8,585.68
1253,25.594,108.5,583.49
1254,25.534,109,582.92
1255,25.484,108.3,585.49
1256,25.413,108,586.05
1257,25.343,108.3,585.65
1258,25.313,107.6,585.76
1259,25.253,105.4,585.84
1260,25.193,106.1,586.35
1261,25.133,106.3,588.05
1262,25.073,106.8,586.68
1263,25.023,104.4,588.76
1264,24.953,105.3,588.1
1265,24.893,105.3,586.91
1266,24.813,105.8,588.55
1267,24.763,104.5,589.64
1268,24.723,104.4,590.61
1269,24.663,102.4,590.57
1270,24.623,102.3,589.11
1271,24.533,102.5,591.26
1272,24.483,99.9,591.54
1273,24.423,99.2,590.45
1274,24.373,98.5,590.66
1275,24.323,99.9,593.11
1276,24.263,97,594.32
1277,24.183,96.9,590.73
1278,24.153,97,594.96
1279,24.103,96.3,594.17
1280,24.063,95.6,593.46
1281,23.993,97.2,596.35
1282,23.923,97.1,595.24
1283,23.863,95.4,595.21
1284,23.833,94,595.36
1285,23.813,93.1,596.16
1286,23.723,92,596.61
1287,23.693,91.4,598.72
1288,23.623,91.9,597.08
1289,23.593,89.5,599.42
1290,23.563,90.9,598.29
1291,23.493,90.1,598.45
1292,23.443,90.6,600.75
1293,23.373,90.4,597.08
1294,23.333,88.5,598.17
1295,23.293,90.4,598.3
1296,23.253,88,600.08
1297,23.203,87.4,602.18
1298,23.163,88.5,601.61
1299,23.113,88,602.05
1300,23.053,88.2,601.64
1301,23.003,86.4,601.34
1302,22.983,85.5,603.91
1303,22.953,84.9,603.5
1304,22.873,83.6,603.02
1305,22.823,84.6,602.34
1306,22.783,83.2,603.63
1307,22.753,82.8,603.08
1308,22.693,81.8,604.14
1309,22.623,82.2,607.32
1310,22.583,81.5,605.17
1311,22.533,81.4,605.24
1312,22.513,81.8,605.47
1313,22.493,81.2,605.79
1314,22.423,80.3,606.25
1315,22.383,80.5,607.67
1316,22.363,80.7,607.86
1317,22.333,80.4,607.67
1318,22.303,78.6,605.94
1319,22.263,78.9,607.89
1320,22.223,78.5,610.5
1321,22.143,77.7,611.43
1322,22.103,76.1,609.18
1323,22.053,77,611.74
1324,22.033,78,611.64
1325,21.993,77.8,611.6
1326,21.953,78.2,611.2
1327,21.903,77.3,612.63
1328,21.893,76.5,613.22
1329,21.853,75.9,612.79
1330,21.793,74.7,612.04
1331,21.733,73.6,613.62
1332,21.703,73.1,615.44
1333,21.703,74,614.29
1334,21.653,73.7,615.54
1335,21.613,73.3,615.71
1336,21.553,72,618.96
1337,21.543,71.9,615.66
1338,21.523,71,617.49
1339,21.483,68.6,618.01
1340,21.423,68.4,619.2
1341,21.443,67,619.64
1342,21.393,67.9,618.67
1343,21.373,66.6,620.99
1344,21.353,67,620.15
1345,21.283,65.2,621.59
1346,21.233,65.5,621.57
1347,21.203,64.6,621.36
1348,21.213,64.5,622.27
1349,21.173,63.9,622.33
1350,21.153,63.8,622.26
1351,21.113,65.1,624.02
1352,21.073,64.2,625.14
1353,21.033,63.1,625.99
1354,21.003,61.6,626.41
1355,20.983,61.7,626.26
1356,20.953,61.9,628.85
1357,20.903,60.9,627.52
1358,20.893,62.4,626.87
1359,20.873,62.5,625.71
1360,20.853,63,626.95
1361,20.803,62.9,629.78
1362,20.793,61.9,630.79
1363,20.743,61.5,630.68
1364,20.743,60.7,630.51
1365,20.703,60.1,631.64
1366,20.653,60.5,632.73
1367,20.623,59.9,632.48
1368,20.593,59.9,633.26
1369,20.563,59.2,637.05
1370,20.523,58.9,635.05
1371,20.493,59.6,636.67
1372,20.463,58.3,637.96
1373,20.423,58.5,638.38
1374,20.383,58.4,638.24
1375,20.353,57.2,639.18
1376,20.363,57.8,641.29
1377,20.333,56.7,641.35
1378,20.303,57.3,642.67
1379,20.272,57.1,642.34
1380,20.242,57,645.55
1381,20.233,56.9,645.04
1382,20.182,56.9,644.33
1383,20.163,56.2,647.84
1384,20.133,56.3,647.57
1385,20.133,55.9,649.37
1386,20.092,56.2,649.9
1387,20.052,54.8,651.48
1388,20.062,54.3,651.19
1389,20.052,54.2,653.42
1390,20.012,54.9,654.44
1391,19.962,55.3,655.62
1392,19.962,55,655.2
1393,19.932,55,658.87
1394,19.912,54.3,659.71
1395,19.892,54.2,661.43
1396,19.862,53.7,662.57
1397,19.852,53.5,663.75
1398,19.802,54.8,665.4
1399,19.822,53.2,664.91
1400,19.782,52.9,668.3
1401,19.742,52.4,669.85
1402,19.752,52.9,671
1403,19.732,52,672.11
1404,19.712,51.4,672.23
1405,19.692,52,671.27
1406,19.682,50.7,673.66
1407,19.662,49.9,674.3
1408,19.642,49.3,674.36
1409,19.612,48.9,677.71
1410,19.622,49.3,676.69
1411,19.622,49.6,678.56
1412,19.592,49.1,677.84
1413,19.552,49,678.73
1414,19.532,48.9,679.54
1415,19.512,49.2,681.07
1416,19.512,49.4,681.25
1417,19.482,47.9,680.91
1418,19.452,48.2,681.93
1419,19.442,47.7,678.29
1420,19.432,47.9,680.84
1421,19.412,48.1,679.81
1422,19.402,47.8,681.45
1423,19.392,48,682.09
1424,19.372,48.1,682.55
1425,19.362,48.5,681.95
1426,19.322,48.2,680.75
1427,19.332,47.8,681.19
1428,19.282,48,679.08
1429,19.292,47.7,681.68
1430,19.242,48.3,683.63
1431,19.232,47.9,682.93
1432,19.232,48.7,682.63
1433,19.212,48,680.56
1434,19.172,48.9,679.88
1435,19.142,47.8,683
1436,19.142,47.5,680.73
1437,19.142,47.2,684.14
1438,19.112,47,681.81
1439,19.072,45.8,681.22
1440,19.042,47.5,681.4
1441,19.062,47.3,682.75
1442,19.052,47.6,683.93
1443,19.022,48.1,680.27
1444,19.022,47,681.67
1445,18.992,47.7,682.66
1446,18.972,46.8,683.8
1447,18.982,43.7,682.85
1448,18.972,42.9,682.2
1449,18.962,42,683.87
1450,18.932,41.9,681.95
1451,18.882,41.9,683.51
1452,18.872,42.4,684.9
1453,18.832,43.5,683.56
1454,18.832,42.2,681.42
1455,18.822,42.8,679.1
1456,18.822,42.7,685.98
1457,18.812,42.1,681.4
1458,18.782,42.4,681.69
1459,18.772,42,683.05
1460,18.752,42.2,682.93
1461,18.742,41.8,683.38
1462,18.722,41.7,682.97
1463,18.722,42,683.63
1464,18.712,41.6,682.78
1465,18.692,41.5,683.43
1466,18.662,41.4,685.46
1467,18.662,42.3,684.68
1468,18.672,40.4,684.1
1469,18.632,40.9,682.58
1470,18.622,41.4,686.37
1471,18.622,41.6,686.09
1472,18.572,42,685.92
1473,18.562,41.1,686.15
1474,18.542,41.9,685.55
1475,18.542,41.1,688.9
1476,18.532,41.3,686.46
1477,18.532,41.3,686.33
1478,18.502,41.5,687.97
1479,18.462,41.1,688.51
1480,18.462,40.8,686.97
1481,18.462,40.4,686.76
1482,18.412,41.3,688.26
1483,18.402,40.5,687.02
1484,18.402,40.3,690.88
1485,18.382,40.1,687.77
1486,18.372,39.7,686.3
1487,18.392,39.4,689.81
1488,18.362,40.1,689.96
1489,18.402,40,688.07
1490,18.342,38.6,690.16
1491,18.302,39.2,687.75
1492,18.302,39.3,689.65
1493,18.262,38.6,689.99
1494,18.282,39.4,689.54
1495,18.282,39.7,691.3
1496,18.262,39.8,691.44
1497,18.222,39,691.29
1498,18.212,39.5,690.46
1499,18.182,39.3,692.52
1500,18.152,38.7,690.81
1501,18.132,39.6,691.28
1502,18.122,40.5,693.43
1503,18.112,39.8,690.81
1504,18.092,39.1,692.68
1505,18.072,39.2,692.11
1506,18.072,39.2,694.99
1507,18.062,39.9,694.37
1508,18.052,40,694.94
1509,18.042,39.5,694.14
1510,18.052,39.3,694.55
1511,18.062,39.5,694.36
1512,18.022,39.8,694.41
1513,17.992,39.8,695.88
1514,17.962,38.9,695.26
1515,17.952,38.7,696.62
1516,17.942,38.7,695.67
1517,17.902,37.9,695.64
1518,17.902,38.5,695.49
1519,17.892,38.7,694.31
1520,17.892,38.5,698.92
1521,17.852,39.4,696.7
1522,17.822,39.8,696.69
1523,17.832,40,699.17
1524,17.832,38.9,696.89
1525,17.792,38.8,698.24
1526,17.792,38.9,696.84
1527,17.762,38.1,700.18
1528,17.752,38,698.48
1529,17.752,38.5,698.32
1530,17.722,38.1,700.18
1531,17.692,38.5,698.44
1532,17.712,38.7,698.79
1533,17.682,38.3,698.4
1534,17.682,38.4,699.99
1535,17.652,38.5,700.35
1536,17.652,38.7,701.46
1537,17.652,37.6,701.34
1538,17.632,37.5,702.32
1539,17.602,36.9,702.71
1540,17.592,36.9,704.25
1541,17.592,37.8,699.99
1542,17.572,37.4,703.25
