Repository: MaCFP/matl-db

### Experimental Conditions: MCC

A Deatak MCC-4 microscale combustion calorimeter was used to conduct MCC experiments in triplicate. Heat release was very reproducible for the wood powder sample tested. A polystyrene standard as an internal control was run as well. Key HRR data from these PS tests measured: (1) heat of combustion, 41.2 kJ/g to 41.8 kJ/g; (2) Peak HRR, 1099 W/g to  1166 W/g; (3) T\_Peak\_HRR 446 C to 448 C; (4) FGC 833 J/g-k to 859 J/g-k.

* Heating Rate: 60 K/min
* Temperature program (Pyrolyzer)

  * Initial temperature 423 K
  * Isotherm: None (immediate ramp at start of test)
  * Maximum Temperature 1023 K

* Combustor Temperature: 1173K

File: Wood/Calibration_Data/UDRI/UDRI_Wood_MCC_N2_60K_R1.csv
Time (s),Temperature (K),HRR (W/g)
75.82818533,416,0.05
76.30492424,416.5,-0.06
76.71940299,417,-0.15
77.09295352,417.5,-0.19
77.46776612,418,-0.19
77.94368932,418.5,-0.25
78.43762376,419,-0.29
78.94320487,419.5,-0.18
79.43873518,420,-0.16
79.92115385,420.5,-0.18
80.40980392,421,-0.20
80.93037975,421.5,-0.19
81.43927126,422,-0.16
81.92471042,422.5,-0.18
82.40970874,423,-0.11
82.93763441,423.5,0.02
83.50905433,424,0.21
84.01109057,424.5,0.27
84.47319778,425,0.30
84.96176471,425.5,0.34
85.47330595,426,0.42
85.96108949,426.5,0.47
86.45454545,427,0.43
86.96232179,427.5,0.51
87.45126706,428,0.66
87.9245283,428.5,0.69
88.39473684,429,0.68
88.86672968,429.5,0.73
89.31109185,430,0.78
89.7465035,430.5,0.72
90.2,431,0.58
90.68353175,431.5,0.55
91.181,432,0.64
91.67814961,432.5,0.70
92.17334669,433,0.74
92.6692607,433.5,0.83
93.15238095,434,0.92
93.63183594,434.5,0.97
94.11714286,435,0.94
94.6002045,435.5,0.90
95.12138085,436,1.03
95.66293279,436.5,1.08
96.16344294,437,1.14
96.65079365,437.5,1.34
97.14949495,438,1.36
97.65059055,438.5,1.27
98.14384921,439,1.29
98.63377609,439.5,1.40
99.11198428,440,1.47
99.60375494,440.5,1.36
100.0920074,441,1.31
100.5573308,441.5,1.40
101.0250865,442,1.52
101.4576125,442.5,1.49
101.9063063,443,1.37
102.3807692,443.5,1.29
102.8567362,444,1.27
103.3375242,444.5,1.32
103.8210832,445,1.43
104.3254132,445.5,1.59
104.8350202,446,1.70
105.3271845,446.5,1.72
105.8102119,447,1.73
106.292471,447.5,1.80
106.790224,448,1.95
107.3363844,448.5,2.08
107.8949115,449,2.19
108.4058116,449.5,2.36
108.913442,450,2.57
109.4141717,450.5,2.65
109.9035088,451,2.69
110.3954635,451.5,2.76
110.9138655,452,2.86
111.4122288,452.5,2.96
111.8826816,453,3.03
112.37251,453.5,3.14
112.8907563,454,3.24
113.3785851,454.5,3.26
113.8318505,455,3.26
114.2961905,455.5,3.32
114.7854291,456,3.45
115.2799607,456.5,3.60
115.7721893,457,3.67
116.2596525,457.5,3.72
116.7381404,458,3.81
117.2153846,458.5,3.81
117.6996086,459,3.69
118.1877432,459.5,3.60
118.6754902,460,3.60
119.1703629,460.5,3.64
119.6699411,461,3.66
120.1583012,461.5,3.68
120.6477733,462,3.76
121.1472868,462.5,3.86
121.6320388,463,4.02
122.1255187,463.5,4.27
122.6395582,464,4.45
123.1307978,464.5,4.56
123.5988372,465,4.75
124.0903361,465.5,4.96
124.610664,466,5.20
125.1236324,466.5,5.47
125.672949,467,5.73
126.2062374,467.5,5.97
126.7059406,468,6.19
127.2001972,468.5,6.33
127.6983806,469,6.41
128.199211,469.5,6.45
128.6926877,470,6.47
129.1956522,470.5,6.56
129.7031558,471,6.67
130.1993988,471.5,6.78
130.6930502,472,6.92
131.1746641,472.5,7.03
131.6414763,473,7.11
132.0791738,473.5,7.22
132.5110442,474,7.39
133.013,474.5,7.58
133.5128458,475,7.72
134.0070707,475.5,7.88
134.5119048,476,8.06
135.0077369,476.5,8.17
135.4912959,477,8.22
135.9959596,477.5,8.33
136.5088409,478,8.44
137,478.5,8.39
137.5048544,479,8.37
137.9902913,479.5,8.41
138.4503676,480,8.52
138.9597938,480.5,8.62
139.4555336,481,8.76
139.9478346,481.5,9.03
140.4249049,482,9.28
140.9151874,482.5,9.45
141.4019417,483,9.59
141.8950495,483.5,9.77
142.3885602,484,9.92
142.8831683,484.5,10.01
143.3987474,485,10.14
143.9569161,485.5,10.50
144.5010309,486,10.78
145.0159681,486.5,10.89
145.5151822,487,11.02
146.0212551,487.5,11.18
146.5269461,488,11.30
147.0258964,488.5,11.36
147.5233918,489,11.48
148.0112245,489.5,11.64
148.5214286,490,11.76
149.0300388,490.5,11.88
149.5155925,491,12.05
150.0323194,491.5,12.36
150.5071429,492,12.51
150.9535714,492.5,12.63
151.4418146,493,12.79
151.9445565,493.5,12.92
152.4379921,494,12.93
152.9061338,494.5,12.94
153.4096509,495,12.96
153.9411135,495.5,12.94
154.4467871,496,12.96
154.9339806,496.5,12.95
155.4137931,497,12.92
155.9418103,497.5,12.93
156.4305019,498,12.96
156.8869801,498.5,13.00
157.3826531,499,13.01
157.8745136,499.5,12.96
158.3739919,500,12.94
158.8881988,500.5,13.02
159.4083333,501,13.05
159.9392324,501.5,12.97
160.4548255,502,12.90
160.9410058,502.5,12.84
161.4425403,503,12.76
161.9692797,503.5,12.70
162.4968354,504,12.61
163.005988,504.5,12.61
163.5050201,505,12.64
164.0069034,505.5,12.58
164.5,506,12.57
164.9950495,506.5,12.57
165.4891304,507,12.54
166.0053079,507.5,12.39
166.5329457,508,12.22
167.0170455,508.5,12.20
167.4905303,509,12.12
167.9766537,509.5,11.99
168.4837398,510,11.89
168.9938776,510.5,11.84
169.4891089,511,11.83
170.0010417,511.5,11.77
170.5200382,512,11.68
170.9971374,512.5,11.58
171.4662289,513,11.50
171.9725051,513.5,11.47
172.469246,514,11.40
172.9756592,514.5,11.41
173.4847251,515,11.42
173.9783037,515.5,11.48
174.4686275,516,11.46
174.9517375,516.5,11.44
175.4473161,517,11.42
175.9487952,517.5,11.34
176.4628866,518,11.37
176.9715447,518.5,11.35
177.4855967,519,11.38
178.0228137,519.5,11.39
178.4980989,520,11.37
178.967167,520.5,11.46
179.4783951,521,11.52
179.9733202,521.5,11.60
180.4748996,522,11.71
180.9876797,522.5,11.87
181.4629981,523,12.06
181.9537402,523.5,12.14
182.4738494,524,12.21
182.972167,524.5,12.21
183.4865979,525,12.17
184.0126459,525.5,12.24
184.4990272,526,12.34
184.9882583,526.5,12.38
185.5083333,527,12.51
186.0291667,527.5,12.68
186.5440367,528,12.75
187.002669,528.5,12.87
187.4475089,529,13.01
187.9463563,529.5,13.12
188.4224953,530,13.21
188.8950851,530.5,13.35
189.403527,531,13.50
189.9357602,531.5,13.59
190.4631579,532,13.65
190.9744898,532.5,13.79
191.4740519,533,13.88
191.9721116,533.5,14.01
192.4816327,534,14.15
192.93898,534.5,14.26
193.4016698,535,14.47
193.9112735,535.5,14.65
194.4243354,536,14.87
194.9355828,536.5,15.08
195.4423077,537,15.19
195.960499,537.5,15.34
196.4629259,538,15.45
196.969574,538.5,15.58
197.4662698,539,15.79
197.9697581,539.5,16.07
198.4527938,540,16.27
199.0294118,540.5,16.41
199.6304348,541,16.52
200.1235294,541.5,16.69
200.6167002,542,16.90
201.1180556,542.5,17.12
201.621308,543,17.33
202.141,543.5,17.51
202.6335227,544,17.69
203.1143725,544.5,17.91
203.6221766,545,18.18
204.1410256,545.5,18.43
204.6774892,546,18.71
205.199211,546.5,19.03
205.6973684,547,19.34
206.2115789,547.5,19.65
206.7132075,548,19.81
207.1877395,548.5,19.90
207.672619,549,20.04
208.1727642,549.5,20.25
208.6805274,550,20.41
209.1813725,550.5,20.52
209.6743028,551,20.69
210.1798337,551.5,20.93
210.6825095,552,21.13
211.1490126,552.5,21.24
211.6048077,553,21.36
212.0911885,553.5,21.64
212.6005976,554,21.90
213.0976331,554.5,22.12
213.5927419,555,22.38
214.097561,555.5,22.63
214.6019608,556,22.82
215.0907336,556.5,23.04
215.5783505,557,23.34
216.0938144,557.5,23.62
216.6092784,558,23.89
217.1447368,558.5,24.17
217.7275785,559,24.51
218.2524558,559.5,24.85
218.7440945,560,25.15
219.2575107,560.5,25.40
219.766537,561,25.59
220.2462121,561.5,25.80
220.7447257,562,26.06
221.251462,562.5,26.30
221.7387914,563,26.57
222.238193,563.5,26.92
222.7634409,564,27.29
223.2641509,564.5,27.66
223.7173913,565,27.97
224.1705653,565.5,28.27
224.66875,566,28.58
225.1787819,566.5,28.82
225.6663462,567,29.06
226.1523904,567.5,29.28
226.6572917,568,29.50
227.1755647,568.5,29.73
227.6745731,569,29.97
228.1576305,569.5,30.26
228.6666667,570,30.54
229.1720227,570.5,30.83
229.6427239,571,31.08
230.1163022,571.5,31.35
230.6113281,572,31.64
231.0996094,572.5,31.87
231.5877193,573,32.08
232.0797101,573.5,32.28
232.5991561,574,32.54
233.1204819,574.5,32.84
233.6229839,575,33.12
234.1301653,575.5,33.42
234.6494737,576,33.72
235.1673347,576.5,34.04
235.6647059,577,34.39
236.1632231,577.5,34.69
236.6820084,578,34.96
237.2076271,578.5,35.29
237.7348008,579,35.65
238.2520408,579.5,35.99
238.7654959,580,36.29
239.2820248,580.5,36.63
239.7985537,581,37.00
240.2888258,581.5,37.36
240.7694553,582,37.71
241.3036952,582.5,38.11
241.8594771,583,38.57
242.3581081,583.5,38.91
242.8420543,584,39.25
243.3390342,584.5,39.59
243.84,585,39.89
244.3420523,585.5,40.16
244.8550725,586,40.41
245.3651116,586.5,40.70
245.8583984,587,41.00
246.3480392,587.5,41.28
246.8304598,588,41.51
247.3129845,588.5,41.74
247.7688266,589,42.00
248.2205607,589.5,42.31
248.7018072,590,42.62
249.2050505,590.5,42.97
249.714433,591,43.41
250.2111742,591.5,43.82
250.7039749,592,44.13
251.2279412,592.5,44.44
251.7367387,593,44.77
252.2362525,593.5,45.08
252.7515658,594,45.39
253.295045,594.5,45.76
253.8225152,595,46.12
254.3089354,595.5,46.47
254.8026316,596,46.84
255.3031809,596.5,47.24
255.7972441,597,47.68
256.303719,597.5,48.08
256.817623,598,48.49
257.3175542,598.5,48.87
257.8175403,599,49.25
258.3295455,599.5,49.66
258.8316832,600,50.06
259.3280318,600.5,50.53
259.8132184,601,51.03
260.3037849,601.5,51.44
260.832967,602,51.86
261.3314286,602.5,52.32
261.8135922,603,52.76
262.3195021,603.5,53.24
262.8438819,604,53.73
263.372093,604.5,54.27
263.8759921,605,54.79
264.373506,605.5,55.26
264.8813906,606,55.69
265.4155844,606.5,56.18
265.942348,607,56.73
266.4432271,607.5,57.27
266.937747,608,57.79
267.4284314,608.5,58.25
267.9411157,609,58.77
268.4360236,609.5,59.29
268.9096045,610,59.82
269.4325482,610.5,60.35
269.9668803,611,60.88
270.4652778,611.5,61.48
270.9678068,612,62.03
271.4765784,612.5,62.64
271.9887295,613,63.17
272.4630682,613.5,63.65
272.9424184,614,64.17
273.4373757,614.5,64.62
273.9267578,615,65.08
274.436345,615.5,65.57
274.9319527,616,66.09
275.4160232,616.5,66.65
275.9171717,617,67.11
276.4265306,617.5,67.61
276.9204322,618,68.10
277.4099804,618.5,68.60
277.9171779,619,69.15
278.4052224,619.5,69.59
278.8988095,620,70.08
279.4103093,620.5,70.56
279.9064961,621,71.02
280.4290254,621.5,71.51
280.9418367,622,71.99
281.4368836,622.5,72.42
281.9618644,623,72.87
282.4696356,623.5,73.33
282.9493308,624,73.76
283.4570552,624.5,74.22
283.9946004,625,74.72
284.4989919,625.5,75.17
284.9854086,626,75.63
285.4764244,626.5,76.13
285.9847251,627,76.62
286.49389,627.5,77.18
287.0010352,628,77.69
287.5191083,628.5,78.10
288.0478615,629,78.44
288.5569106,629.5,78.99
289.0669456,630,79.53
289.5916844,630.5,79.96
290.1048387,631,80.38
290.5532491,631.5,80.80
291.0051335,632,81.29
291.5177515,632.5,81.76
292.0108696,633,82.18
292.5050505,633.5,82.65
293.0094877,634,83.02
293.483871,634.5,83.39
293.9772727,635,83.80
294.4760479,635.5,84.18
294.9979079,636,84.65
295.4779271,636.5,85.01
295.9676471,637,85.45
296.4533981,637.5,85.91
296.9264151,638,86.34
297.4011407,638.5,86.76
297.9239829,639,87.23
298.4368635,639.5,87.74
298.9406439,640,88.26
299.4546392,640.5,88.82
299.9820296,641,89.40
300.4958932,641.5,89.99
301.022449,642,90.56
301.5339703,642.5,91.07
302.0743902,643,91.62
302.67723,643.5,92.30
303.2277328,644,92.96
303.7242718,644.5,93.55
304.2053232,645,94.15
304.6958763,645.5,94.77
305.2104723,646,95.40
305.7145669,646.5,96.09
306.2079208,647,96.78
306.7054108,647.5,97.48
307.2035573,648,98.26
307.6984127,648.5,99.02
308.2067511,649,99.75
308.7078652,649.5,100.48
309.1800766,650,101.22
309.6725572,650.5,102.02
310.1828063,651,102.78
310.6815416,651.5,103.63
311.1871227,652,104.45
311.6964657,652.5,105.14
312.2153209,653,105.92
312.7241036,653.5,106.87
313.2289528,654,107.84
313.7398374,654.5,108.75
314.2505133,655,109.69
314.769392,655.5,110.58
315.2761341,656,111.50
315.7752016,656.5,112.48
316.279798,657,113.39
316.7974684,657.5,114.27
317.3098592,658,115.08
317.7996146,658.5,115.76
318.2885375,659,116.58
318.7894737,659.5,117.51
319.278626,660,118.29
319.7552381,660.5,119.00
320.2464503,661,119.65
320.7648305,661.5,120.35
321.2569316,662,121.10
321.7219101,662.5,121.70
322.1970874,663,122.25
322.691446,663.5,122.87
323.2056367,664,123.48
323.7210953,664.5,123.97
324.2197266,665,124.32
324.7169043,665.5,124.66
325.2302905,666,125.00
325.75,666.5,125.20
326.2647658,667,125.33
326.7679283,667.5,125.41
327.250469,668,125.37
327.7186916,668.5,125.29
328.2055785,669,125.00
328.7128713,669.5,124.59
329.2066929,670,124.44
329.7176724,670.5,124.10
330.25,671,123.43
330.7588933,671.5,122.74
331.2529644,672,121.91
331.7525253,672.5,120.95
332.2575758,673,119.89
332.7771855,673.5,118.59
333.298768,674,117.22
333.8052209,674.5,115.85
334.3072289,675,114.29
334.8037475,675.5,112.57
335.3046559,676,110.76
335.811359,676.5,108.79
336.3096647,677,106.74
336.7969052,677.5,104.71
337.2871287,678,102.60
337.8019068,678.5,100.26
338.3021236,679,97.84
338.778828,679.5,95.39
339.256262,680,92.81
339.7334594,680.5,90.24
340.2104247,681,87.63
340.6926782,681.5,84.90
341.1828283,682,82.09
341.6738318,682.5,79.27
342.1466019,683,76.62
342.6338583,683.5,73.76
343.1237911,684,70.96
343.6094675,684.5,68.44
344.0982987,685,65.66
344.580819,685.5,62.79
345.104717,686,59.81
345.5713028,686.5,57.18
346.0142232,687,54.67
346.5561122,687.5,51.81
347.0536723,688,49.30
347.527957,688.5,46.98
348.0654506,689,44.56
348.5916988,689.5,41.96
349.0751953,690,39.75
349.5661914,690.5,37.79
350.0788913,691,35.52
350.6133909,691.5,33.39
351.1312384,692,31.62
351.5945693,692.5,30.05
352.0668663,693,28.59
352.5680412,693.5,27.09
353.0867238,694,25.72
353.6135458,694.5,24.63
354.112,695,23.47
354.6154639,695.5,22.17
355.1285425,696,21.15
355.6309055,696.5,20.23
356.1313025,697,19.36
356.6612554,697.5,18.67
357.1873747,698,17.92
357.692229,698.5,17.23
358.2068607,699,16.62
358.7206478,699.5,16.10
359.224,700,15.69
359.7267206,700.5,15.31
360.2313883,701,14.94
360.7288802,701.5,14.55
361.2209073,702,14.23
361.7241736,702.5,13.92
362.2363083,703,13.59
362.7439024,703.5,13.36
363.2713348,704,13.05
363.7951318,704.5,12.79
364.2887597,705,12.59
364.7925311,705.5,12.38
365.307377,706,12.17
365.8017408,706.5,12.03
366.2880859,707,11.93
366.7960251,707.5,11.80
367.3118609,708,11.71
367.8056093,708.5,11.64
368.2960396,709,11.57
368.8101266,709.5,11.51
369.3669725,710,11.44
369.9129032,710.5,11.34
370.419,711,11.24
370.9266802,711.5,11.20
371.4229249,712,11.02
371.9105058,712.5,10.75
372.3961165,713,10.53
372.9010204,713.5,10.37
373.3838095,714,10.28
373.8677043,714.5,10.14
374.3737166,715,10.09
374.8878601,715.5,10.11
375.3856016,716,10.24
375.8548983,716.5,10.29
376.3057041,717,10.04
376.7865854,717.5,9.73
377.2935223,718,9.58
377.7913386,718.5,9.48
378.2779923,719,9.39
378.7721774,719.5,9.28
379.270751,720,9.14
379.7685371,720.5,9.03
380.2668651,721,8.91
380.7613412,721.5,8.78
381.2681913,722,8.64
381.7742574,722.5,8.57
382.2682446,723,8.56
382.7665996,723.5,8.52
383.2653465,724,8.46
383.7774262,724.5,8.36
384.2805825,725,8.26
384.7649903,725.5,8.17
385.2585513,726,8.04
385.7702703,726.5,7.92
386.2835366,727,7.85
386.8046709,727.5,7.79
387.316,728,7.72
387.8419913,728.5,7.71
388.3619632,729,7.63
388.8578431,729.5,7.52
389.3728992,730,7.40
389.8828283,730.5,7.14
390.4067797,731,7.07
390.9247423,731.5,7.11
391.4227723,732,6.90
391.9178218,732.5,6.90
392.4072266,733,6.97
392.9066265,733.5,6.91
393.4239583,734,6.82
393.9194499,734.5,6.75
394.4011516,735,6.74
394.8930693,735.5,6.71
395.3865878,736,6.68
395.8888889,736.5,6.66
396.3971487,737,6.61
396.9104938,737.5,6.44
397.4205703,738,6.22
397.932377,738.5,6.06
398.4401623,739,5.89
398.9216061,739.5,5.83
399.4074074,740,5.76
399.9326923,740.5,5.64
400.4405242,741,5.53
400.9031079,741.5,5.47
401.3877953,742,5.47
401.907173,742.5,5.36
402.4055118,743,5.26
402.8976378,743.5,5.25
403.4099379,744,5.22
403.9146586,744.5,5.17
404.3937381,745,5.08
404.8849206,745.5,5.01
405.3863179,746,4.90
405.9022869,746.5,4.71
406.3949416,747,4.54
406.8544304,747.5,4.37
407.3546025,748,4.21
407.869877,748.5,4.12
408.3678501,749,4.08
408.8689516,749.5,4.02
409.3798768,750,3.96
409.8876518,750.5,3.92
410.3806262,751,3.89
410.8772455,751.5,3.91
411.3777555,752,3.86
411.8795181,752.5,3.76
412.4231626,753,3.70
412.9575372,753.5,3.64
413.4563492,754,3.59
413.9701031,754.5,3.58
414.4590643,755,3.49
414.9654472,755.5,3.38
415.4844075,756,3.30
415.9627863,756.5,3.22
416.4467054,757,3.16
416.9494949,757.5,3.07
417.443787,758,2.88
417.9520408,758.5,2.78
418.4389535,759,2.74
418.9023941,759.5,2.69
419.394,760,2.67
419.902863,760.5,2.73
420.4082661,761,2.77
420.9296218,761.5,2.77
421.433,762,2.72
421.9596603,762.5,2.63
422.48125,763,2.52
422.9697856,763.5,2.36
423.4795501,764,2.31
424.0103093,764.5,2.28
424.5241313,765,2.14
425.0067698,765.5,2.04
425.4903288,766,2.01
426.0038095,766.5,2.00
426.48,767,2.00
426.9570611,767.5,2.00
427.4710145,768,2.03
427.9806517,768.5,2.07
428.4839034,769,2.04
428.9699029,769.5,1.95
429.4589041,770,1.90
429.9790795,770.5,1.84
430.4897959,771,1.76
430.9738878,771.5,1.71
431.4565637,772,1.66
431.9417476,772.5,1.59
432.4347826,773,1.48
432.9392713,773.5,1.44
433.4453441,774,1.45
433.9389764,774.5,1.35
434.4319527,775,1.25
434.9556025,775.5,1.22
435.4626263,776,1.23
435.9460501,776.5,1.19
436.454918,777,1.18
436.9882227,777.5,1.21
437.488024,778,1.31
438.0021053,778.5,1.35
438.527163,779,1.26
439.0302419,779.5,1.19
439.5354167,780,1.24
440.0576923,780.5,1.21
440.5872211,781,1.11
441.095679,781.5,1.07
441.6082996,782,0.99
442.1125498,782.5,0.97
442.605916,783,1.02
443.0804067,783.5,1.01
443.5459082,784,0.95
444.0465839,784.5,0.86
444.562753,785,0.79
445.0703934,785.5,0.83
445.5856855,786,0.86
446.0847619,786.5,0.89
446.564,787,0.86
447.0651731,787.5,0.84
447.5724206,788,0.88
448.0704082,788.5,0.88
448.588764,789,0.85
449.1488889,789.5,0.83
449.6858586,790,0.86
450.1824324,790.5,0.84
450.6656977,791,0.80
451.1565657,791.5,0.79
451.6619433,792,0.75
452.167002,792.5,0.68
452.665362,793,0.62
453.1592742,793.5,0.59
453.6636364,794,0.53
454.1650198,794.5,0.47
454.6455696,795,0.51
455.0931034,795.5,0.60
455.526616,796,0.64
456.0019724,796.5,0.56
456.495069,797,0.46
457.023614,797.5,0.50
457.537037,798,0.47
458.0527426,798.5,0.46
458.5783505,799,0.45
459.0934292,799.5,0.45
459.6042084,800,0.48
460.1060606,800.5,0.51
460.6235955,801,0.53
461.1725941,801.5,0.46
461.6764151,802,0.39
462.1548323,802.5,0.37
462.657563,803,0.40
463.1736527,803.5,0.37
463.6689453,804,0.30
464.1603586,804.5,0.34
464.6599598,805,0.37
465.1597633,805.5,0.40
465.65286,806,0.44
466.1519507,806.5,0.45
466.6629555,807,0.53
467.1554935,807.5,0.55
467.6252408,808,0.46
468.1149068,808.5,0.40
468.6290323,809,0.38
469.132,809.5,0.34
469.6358025,810,0.24
470.1508264,810.5,0.21
470.6626506,811,0.24
471.1611002,811.5,0.24
471.6525591,812,0.20
472.1461233,812.5,0.19
472.6420118,813,0.18
473.1297348,813.5,0.14
473.6081349,814,0.13
474.107582,814.5,0.20
474.6153846,815,0.17
475.1089109,815.5,0.11
475.6098326,816,0.21
476.1374459,816.5,0.28
476.6636905,817,0.24
477.161,817.5,0.18
477.6694737,818,0.11
478.1909651,818.5,0.05
478.7006048,819,0.03
479.2235683,819.5,0.00
479.7730263,820,0.02
480.2828185,820.5,0.09
480.7701375,821,0.06
481.2670683,821.5,0.01
481.7648221,822,0.02
482.2695473,822.5,0.10
482.7793522,823,0.13
483.2919255,823.5,0.06
483.8020202,824,0.06
484.2992126,824.5,0.09
484.7873786,825,0.12
485.2749511,825.5,0.12
485.7689243,826,0.08
486.2669323,826.5,0.04
486.7628458,827,0.01
487.245283,827.5,0.02
487.7290837,828,0.06
488.2312373,828.5,0.06
488.7263969,829,0.09
489.2259414,829.5,0.13
489.75,830,0.15
490.2695473,830.5,0.13
490.7664093,831,0.03
491.257485,831.5,-0.09
491.7580321,832,-0.16
492.250969,832.5,-0.20
492.7607296,833,-0.23
493.2915789,833.5,-0.23
493.7932039,834,-0.13
494.2743786,834.5,-0.05
494.7761506,835,-0.03
495.2888889,835.5,0.06
495.7875494,836,0.10
496.2861446,836.5,0.08
496.7940574,837,0.02
497.3063525,837.5,-0.04
497.8232848,838,-0.07
498.3402062,838.5,-0.09
498.8362573,839,-0.11
499.3235867,839.5,-0.10
499.8139764,840,-0.09
500.311,840.5,-0.16
500.8294492,841,-0.24
501.3459184,841.5,-0.28
501.8476096,842,-0.21
502.3456175,842.5,-0.12
502.8298279,843,-0.04
503.3354167,843.5,0.03
503.8533058,844,0.03
504.3565737,844.5,0.01
504.8469786,845,0.00
505.3336576,845.5,0.01
505.8357143,846,-0.01
506.3323529,846.5,-0.02
506.8364008,847,-0.01
507.3379722,847.5,0.02
507.8265504,848,0.15
508.3350731,848.5,0.23
508.8701299,849,0.19
509.3909465,849.5,0.15
509.8373288,850,0.15
510.2818182,850.5,0.15
510.7914798,851,0.15
511.3096647,851.5,0.14
511.8171488,852,0.12
512.3204365,852.5,0.03
512.8152174,853,0.00
513.3226804,853.5,0.05
513.8234714,854,0.08
514.316568,854.5,0.07
514.8084479,855,0.01
515.3131417,855.5,0.02
515.835443,856,0.07
516.3553719,856.5,0.04
516.8629032,857,0.09
517.3596838,857.5,0.18
517.8623482,858,0.22
518.3669355,858.5,0.15
518.8552124,859,0.11
519.3378378,859.5,0.12
519.8380855,860,0.15
520.3260038,860.5,0.13
520.8291925,861,0.05
521.3571429,861.5,-0.01
521.8727088,862,-0.07
522.3409091,862.5,-0.06
522.8026071,863,-0.04
523.3031579,863.5,-0.04
523.8240166,864,-0.04
524.3173077,864.5,-0.05
524.8125,865,-0.06
525.3165323,865.5,-0.05
525.8212121,866,-0.11
526.3269231,866.5,-0.15
526.839876,867,-0.05
527.3470825,867.5,0.05
527.872591,868,0.11
528.416849,868.5,0.13
528.9257028,869,0.04
529.4160156,869.5,0.10
529.9148297,870,0.17
530.4341004,870.5,0.17
530.9505155,871,0.22
531.4659794,871.5,0.14
531.992616,872,0.18
532.4861933,872.5,0.22
533.0030612,873,0.06
533.5135135,873.5,-0.01
534.0291439,874,-0.01
534.4845173,874.5,-0.02
534.9207317,875,-0.08
535.4156504,875.5,-0.02
535.9025097,876,0.06
536.3836538,876.5,0.02
536.9049145,877,-0.01
537.4185336,877.5,-0.02
537.917495,878,0.03
538.4096267,878.5,0.07
538.9023669,879,0.01
539.4134021,879.5,-0.09
539.9425532,880,-0.06
540.4764957,880.5,0.03
540.9927835,881,-0.03
541.4881188,881.5,-0.05
541.9939271,882,0.00
542.4969819,882.5,-0.09
542.961039,883,-0.15
543.4525692,883.5,-0.13
543.9669421,884,-0.10
544.4708249,884.5,-0.05
544.9691235,885,0.08
545.4671315,885.5,0.17
545.9864583,886,0.12
546.4673704,886.5,0.15
546.9131206,887,0.10
547.3972332,887.5,0.01
547.8936382,888,-0.07
548.3953722,888.5,-0.09
548.9,889,-0.02
549.4221053,889.5,-0.04
549.9382716,890,-0.11
550.4313725,890.5,-0.12
550.9325956,891,-0.08
551.433,891.5,-0.12
551.9445585,892,-0.16
552.4579055,892.5,-0.15
553.0131579,893,-0.10
553.5567951,893.5,-0.11
554.0592105,894,-0.12
554.531,894.5,-0.14
555.0310621,895,-0.14
555.5318091,895.5,-0.16
556.0294118,896,-0.18
556.5355731,896.5,-0.20
557.0290135,897,-0.23
557.5128968,897.5,-0.15
558.0090361,898,-0.09
558.5107632,898.5,-0.03
559,899,0.00
559.483559,899.5,0.02
560.0050403,900,0.08
560.5088063,900.5,0.11
560.9980431,901,0.03
561.4825581,901.5,-0.05
561.9697856,902,-0.19
562.4825103,902.5,-0.23
562.993865,903,-0.26
563.5031381,903.5,-0.39
564.0243665,904,-0.28
564.51,904.5,-0.18
564.9266667,905,-0.17
565.389414,905.5,-0.20
565.8932238,906,-0.19
566.4116424,906.5,-0.16
566.9060665,907,-0.09
567.404,907.5,-0.01
567.9122449,908,0.04
568.4090909,908.5,0.13
568.9129555,909,0.17
569.4357895,909.5,0.08
569.9303922,910,-0.08
570.455414,910.5,-0.09
571.003268,911,-0.06
571.5456432,911.5,-0.04
572.061144,912,-0.01
572.5551102,912.5,-0.02
573.0562249,913,-0.02
573.5597938,913.5,-0.07
574.0749487,914,-0.23
574.5863454,914.5,-0.33
575.0862745,915,-0.30
575.5761719,915.5,-0.28
576.0665323,916,-0.20
576.5636364,916.5,-0.18
577.0179533,917,-0.25
577.4667864,917.5,-0.21
577.9657948,918,-0.15
578.4669339,918.5,-0.05
578.9717172,919,-0.02
579.4767677,919.5,-0.04
579.9979123,920,-0.03
580.4891945,920.5,-0.06
581.0082474,921,-0.07
581.5239583,921.5,-0.11
582.0414258,922,-0.20
582.5239044,922.5,-0.24
583.0231092,923,-0.19
583.5449219,923.5,-0.14
584.0332031,924,-0.12
584.5222222,924.5,-0.08
585.0273279,925,-0.05
585.5340909,925.5,0.01
586.050308,926,0.11
586.5609037,926.5,0.14
587.0513566,927,0.10
587.5379877,927.5,0.11
588.052521,928,0.22
588.5813187,928.5,0.22
589.127409,929,0.22
589.66,929.5,0.26
590.1871036,930,0.26
590.7011834,930.5,0.16
591.1827458,931,0.12
591.6576846,931.5,0.14
592.1576305,932,0.12
592.6580517,932.5,0.12
593.1572581,933,0.12
593.6550388,933.5,0.11
594.1454545,934,0.15
594.6511156,934.5,0.15
595.1455224,935,0.11
595.6153846,935.5,0.11
596.1041667,936,0.16
596.6145038,936.5,0.20
597.0933852,937,0.26
597.5835031,937.5,0.31
598.0876686,938,0.24
598.5745342,938.5,0.18
599.0862403,939,0.12
599.5712891,939.5,0.04
600.0664488,940,0.08
600.6040816,940.5,0.15
601.1070746,941,0.12
601.5855769,941.5,0.18
602.06778,942,0.25
602.5566038,942.5,0.26
603.0296443,943,0.22
603.525974,943.5,0.20
604.0652632,944,0.15
604.5893224,944.5,0.08
605.1010101,945,0.05
605.6017442,945.5,0.03
606.0875984,946,0.06
606.5856237,946.5,0.07
607.1036468,947,0.00
607.5786618,947.5,0.01
608.0332681,948,0.05
608.5222008,948.5,-0.01
609.0050505,949,-0.02
609.510395,949.5,0.01
610.0275665,950,-0.02
610.5029297,950.5,-0.05
610.9912109,951,0.04
611.4823183,951.5,0.08
611.9839357,952,0.02
612.4969199,952.5,-0.09
612.9751434,953,-0.12
613.4778226,953.5,-0.12
613.9704724,954,-0.10
614.4825462,954.5,-0.07
615.0102041,955,-0.13
615.5197628,955.5,-0.13
616.013308,956,-0.12
616.4885932,956.5,-0.06
616.984127,957,0.02
617.5279503,957.5,0.06
618.0441767,958,0.05
618.546371,958.5,0.07
619.0519751,959,0.21
619.5773543,959.5,0.18
620.1325431,960,0.13
620.6574257,960.5,0.16
621.1500975,961,0.17
621.6361004,961.5,0.21
622.1208251,962,0.26
622.6146881,962.5,0.24
623.1206186,963,0.21
623.6352459,963.5,0.24
624.1340782,964,0.19
624.5998134,964.5,0.10
625.0697446,965,0.10
625.5577281,965.5,0.11
626.023855,966,0.08
626.5009671,966.5,0.06
626.9845261,967,0.01
627.4782609,967.5,0.02
627.9799197,968,-0.02
628.4928131,968.5,-0.08
629.0070423,969,-0.06
629.5102669,969.5,-0.13
630.0222008,970,-0.14
630.5050403,970.5,-0.09
631.0098684,971,-0.08
631.5537525,971.5,-0.09
632.0595238,972,-0.07
632.5558882,972.5,-0.04
633.0528846,973,-0.06
633.5338491,973.5,-0.11
634.0178571,974,-0.16
634.5141414,974.5,-0.18
635.0187377,975,-0.13
635.5118343,975.5,-0.01
636.0050403,976,0.05
636.5090543,976.5,0.06
637.0115385,977,0.07
637.4923077,977.5,0.01
637.9776699,978,-0.05
638.4867347,978.5,-0.07
638.9812253,979,-0.03
639.4715686,979.5,-0.01
639.9815951,980,-0.06
640.5111111,980.5,-0.06
641.016,981,-0.02
641.5164271,981.5,-0.05
642.0286561,982,-0.05
642.5230924,982.5,-0.02
643.0248509,983,-0.05
643.5244444,983.5,-0.04
644.0801782,984,-0.05
644.6268041,984.5,0.00
645.1434511,985,0.05
645.654224,985.5,-0.06
646.1398866,986,-0.17
646.6099815,986.5,-0.22
647.0761719,987,-0.24
647.5666667,987.5,-0.19
648.0698819,988,-0.11
648.563,988.5,-0.08
649.0587687,989,0.05
649.5252809,989.5,0.11

File: Wood/Calibration_Data/UDRI/UDRI_Wood_MCC_N2_60K_R2.csv
Time (s),Temperature (K),HRR (W/g)
45.84063047,397.5,0.21
46.29390018,398,0.13
46.753663,398.5,0.04
47.20848375,399,0.00
47.66298343,399.5,-0.01
48.12984496,400,-0.04
48.60498221,400.5,-0.10
49.05045045,401,-0.15
49.50098814,401.5,-0.16
49.99505929,402,-0.13
50.47504798,402.5,-0.04
50.91652021,403,0.07
51.35340314,403.5,0.13
51.80912477,404,0.13
52.2706422,404.5,0.14
52.72522523,405,0.14
53.17857143,405.5,0.13
53.64272031,406,0.11
54.11608775,406.5,0.04
54.57590133,407,-0.02
55.05009452,407.5,-0.07
55.52214022,408,-0.21
55.98339483,408.5,-0.34
56.41913043,409,-0.45
56.85890653,409.5,-0.49
57.30965392,410,-0.50
57.75304348,410.5,-0.51
58.19672131,411,-0.44
58.65814394,411.5,-0.28
59.13162879,412,-0.19
59.60054348,412.5,-0.18
60.05393053,413,-0.21
60.51149425,413.5,-0.32
60.99042146,414,-0.36
61.45202952,414.5,-0.37
61.92994242,415,-0.41
62.46413043,415.5,-0.41
62.9874739,416,-0.43
63.44363636,416.5,-0.41
63.92359768,417,-0.32
64.39126394,417.5,-0.28
64.85397412,418,-0.30
65.32082552,418.5,-0.26
65.79826255,419,-0.19
66.27661597,419.5,-0.12
66.76082677,420,0.00
67.2480695,420.5,0.23
67.72848948,421,0.51
68.19320215,421.5,0.70
68.64430147,422,0.77
69.10600375,422.5,0.72
69.5744879,423,0.66
70.03959484,423.5,0.65
70.5,424,0.58
70.99701789,424.5,0.47
71.45346715,425,0.37
71.93256262,425.5,0.36
72.39233577,426,0.38
72.85045872,426.5,0.39
73.31261596,427,0.40
73.78709056,427.5,0.37
74.2340604,428,0.33
74.65694683,428.5,0.32
75.09615385,429,0.34
75.57843137,429.5,0.35
76.06283662,430,0.38
76.51252408,430.5,0.40
76.99421965,431,0.38
77.46428571,431.5,0.38
77.9391635,432,0.37
78.4333996,432.5,0.30
78.92367906,433,0.19
79.39439252,433.5,0.12
79.86509434,434,0.10
80.33742911,434.5,0.09
80.81782946,435,0.13
81.29268293,435.5,0.21
81.76520913,436,0.31
82.253,436.5,0.45
82.72751799,437,0.58
83.17909091,437.5,0.68
83.64759036,438,0.75
84.14030132,438.5,0.75
84.61706349,439,0.72
85.11632653,439.5,0.73
85.6237525,440,0.72
86.11388889,440.5,0.66
86.57713755,441,0.60
87.04464286,441.5,0.58
87.53965184,442,0.66
88.02264151,442.5,0.65
88.49433962,443,0.61
88.9608209,443.5,0.69
89.43371212,444,0.82
89.90337711,444.5,1.04
90.37954111,445,1.24
90.86666667,445.5,1.40
91.33766234,446,1.53
91.80660377,446.5,1.67
92.31517094,447,1.78
92.84787234,447.5,1.82
93.34863281,448,1.85
93.82919847,448.5,1.92
94.31594488,449,1.92
94.80270793,449.5,1.90
95.28030303,450,1.96
95.77016129,450.5,2.04
96.25515947,451,2.08
96.71886447,451.5,2.14
97.1848659,452,2.27
97.67168675,452.5,2.42
98.17946058,453,2.48
98.66725044,453.5,2.58
99.1056338,454,2.71
99.54971319,454.5,2.80
100.0284314,455,2.82
100.5184109,455.5,2.83
101.0028571,456,2.97
101.4790476,456.5,3.03
101.9808853,457,3.01
102.474359,457.5,3.09
102.9488636,458,3.10
103.4231499,458.5,3.14
103.898289,459,3.24
104.375,459.5,3.36
104.8967742,460,3.48
105.3953033,460.5,3.52
105.8579235,461,3.64
106.3359375,461.5,3.84
106.8394683,462,4.09
107.3336576,462.5,4.31
107.8263889,463,4.36
108.3095238,463.5,4.47
108.7994012,464,4.66
109.28861,464.5,4.71
109.7873211,465,4.64
110.2780952,465.5,4.60
110.74631,466,4.67
111.1987633,466.5,4.75
111.645073,467,4.78
112.1079767,467.5,4.84
112.5989796,468,5.08
113.0992579,468.5,5.35
113.5667976,469,5.45
114.0637149,469.5,5.56
114.5963855,470,5.72
115.0945946,470.5,5.75
115.5788955,471,5.78
116.0727092,471.5,5.88
116.5803167,472,5.96
117.1338174,472.5,6.17
117.6496945,473,6.42
118.1569416,473.5,6.66
118.6480447,474,6.86
119.1182171,474.5,7.04
119.6113445,475,7.26
120.1318458,475.5,7.49
120.6247723,476,7.74
121.0852713,476.5,7.94
121.5761099,477,8.16
122.0993976,477.5,8.32
122.5973025,478,8.38
123.0745455,478.5,8.44
123.5290909,479,8.52
123.9836364,479.5,8.60
124.4679612,480,8.79
124.9516441,480.5,8.96
125.4563895,481,9.04
125.9239332,481.5,9.10
126.3928571,482,9.22
126.8814229,482.5,9.32
127.3473492,483,9.44
127.8290514,483.5,9.57
128.330303,484,9.65
128.8387755,484.5,9.82
129.375,485,10.01
129.9063158,485.5,10.19
130.4077381,486,10.40
130.8883588,486.5,10.56
131.3696911,487,10.75
131.8778468,487.5,10.92
132.4107527,488,11.03
132.9371069,488.5,11.13
133.3985507,489,11.25
133.8695238,489.5,11.41
134.3689024,490,11.53
134.871,490.5,11.62
135.3441558,491,11.71
135.8161905,491.5,11.80
136.3057769,492,11.90
136.7877358,492.5,11.96
137.2696078,493,12.04
137.7771967,493.5,12.15
138.2786408,494,12.21
138.7753036,494.5,12.19
139.2673077,495,12.13
139.7564612,495.5,12.05
140.2428571,496,11.96
140.7390852,496.5,11.87
141.2660256,497,11.74
141.8047722,497.5,11.69
142.3368421,498,11.72
142.831094,498.5,11.73
143.3133462,499,11.82
143.8088531,499.5,11.90
144.3276956,500,11.90
144.8532495,500.5,11.85
145.3454894,501,11.81
145.8247126,501.5,11.79
146.3358051,502,11.74
146.8549383,502.5,11.69
147.3670757,503,11.72
147.8648915,503.5,11.79
148.3457143,504,11.88
148.8194707,504.5,11.91
149.310241,505,11.85
149.8266807,505.5,11.76
150.3166352,506,11.57
150.7833333,506.5,11.39
151.2567568,507,11.21
151.7530612,507.5,11.02
152.2621951,508,10.90
152.7607843,508.5,10.76
153.2504892,509,10.56
153.7104811,509.5,10.36
154.1329527,510,10.17
154.5460405,510.5,10.03
155.0071575,511,9.93
155.5183673,511.5,9.82
156.0268199,512,9.80
156.50625,512.5,9.83
157.0252427,513,9.85
157.5101852,513.5,9.76
157.9731481,514,9.75
158.489605,514.5,9.67
159.012,515,9.56
159.5141176,515.5,9.55
160.0984163,516,9.51
160.6424361,516.5,9.49
161.1349206,517,9.56
161.6372141,517.5,9.65
162.1637744,518,9.77
162.7087912,518.5,9.95
163.2331349,519,10.07
163.7216891,519.5,10.21
164.1951673,520,10.36
164.6740891,520.5,10.48
165.1881607,521,10.70
165.7287946,521.5,11.05
166.2705263,522,11.38
166.769084,522.5,11.57
167.2524462,523,11.66
167.7520408,523.5,11.77
168.2529528,524,11.89
168.7582988,524.5,11.95
169.2592233,525,11.99
169.7550607,525.5,12.01
170.2665289,526,12.01
170.774,526.5,11.99
171.2691552,527,12.05
171.7444649,527.5,12.13
172.1883446,528,12.16
172.6145105,528.5,12.18
173.0553471,529,12.27
173.5278373,529.5,12.48
174.0592369,530,12.62
174.5585413,530.5,12.69
175.0382409,531,12.80
175.5172065,531.5,12.90
176.0229541,532,13.03
176.5218254,532.5,13.08
177.0189474,533,13.20
177.5450734,533.5,13.26
178.0656064,534,13.19
178.5690789,534.5,13.23
179.1112266,535,13.40
179.6267606,535.5,13.66
180.1308316,536,13.86
180.6368209,536.5,14.12
181.142418,537,14.44
181.6556701,537.5,14.71
182.1673387,538,14.98
182.6640927,538.5,15.18
183.1554192,539,15.41
183.6723044,539.5,15.75
184.2025586,540,16.00
184.7386609,540.5,16.18
185.2524462,541,16.45
185.7546392,541.5,16.69
186.2558594,542,16.83
186.7340824,542.5,16.94
187.2168675,543,17.03
187.7247423,543.5,17.19
188.2266537,544,17.36
188.7194389,544.5,17.57
189.2244898,545,17.87
189.7376033,545.5,18.07
190.212069,546,18.20
190.6431034,546.5,18.32
191.0861723,547,18.45
191.5904366,547.5,18.64
192.1007605,548,18.78
192.5782779,548.5,18.90
193.071875,549,19.10
193.5917526,549.5,19.34
194.1085595,550,19.48
194.6206564,550.5,19.59
195.1080808,551,19.76
195.6176471,551.5,20.00
196.1407867,552,20.34
196.6685022,552.5,20.68
197.1866792,553,20.99
197.6630648,553.5,21.25
198.1615226,554,21.51
198.6803797,554.5,21.83
199.2026749,555,22.16
199.7013359,555.5,22.43
200.1858847,556,22.63
200.6832669,556.5,22.81
201.1753372,557,23.00
201.6690871,557.5,23.23
202.1817269,558,23.46
202.6651625,558.5,23.64
203.1242775,559,23.79
203.6070039,559.5,23.97
204.0914286,560,24.20
204.5731959,560.5,24.45
205.0886598,561,24.76
205.6036961,561.5,25.11
206.1135458,562,25.44
206.6117764,562.5,25.72
207.1134969,563,25.92
207.6227364,563.5,26.18
208.1302083,564,26.41
208.6682135,564.5,26.66
209.2296137,565,26.93
209.747505,565.5,27.15
210.2312734,566,27.38
210.7169043,566.5,27.65
211.2269939,567,27.92
211.7447479,567.5,28.22
212.2549603,568,28.56
212.7608247,568.5,28.85
213.275154,569,29.21
213.7712355,569.5,29.54
214.2694672,570,29.81
214.7701375,570.5,30.09
215.2587549,571,30.37
215.7721382,571.5,30.70
216.2690875,572,30.94
216.7437137,572.5,31.09
217.2478903,573,31.29
217.7636364,573.5,31.50
218.2435897,574,31.69
218.730608,574.5,31.93
219.2658643,575,32.22
219.7760618,575.5,32.49
220.2562141,576,32.75
220.7369439,576.5,32.98
221.2222222,577,33.15
221.7176113,577.5,33.39
222.2183794,578,33.73
222.7124506,578.5,34.00
223.2181628,579,34.18
223.7405858,579.5,34.40
224.2658228,580,34.68
224.7920168,580.5,34.99
225.2903846,581,35.32
225.7895277,581.5,35.65
226.3066528,582,36.02
226.8223819,582.5,36.40
227.3523707,583,36.74
227.863,583.5,37.03
228.3637275,584,37.35
228.8632735,584.5,37.66
229.345057,585,37.98
229.840404,585.5,38.34
230.3577406,586,38.70
230.8632735,586.5,38.99
231.345057,587,39.28
231.8383534,587.5,39.60
232.3376494,588,39.99
232.833004,588.5,40.35
233.3176583,589,40.69
233.8118712,589.5,41.05
234.3206967,590,41.46
234.825,590.5,41.90
235.297619,591,42.25
235.7746063,591.5,42.54
236.2834728,592,42.83
236.8064854,592.5,43.21
237.3118812,593,43.54
237.8195876,593.5,43.83
238.3323108,594,44.15
238.8218391,594.5,44.40
239.2735192,595,44.67
239.7259887,595.5,45.02
240.2069307,596,45.41
240.6928166,596.5,45.74
241.1715686,597,46.09
241.6858108,597.5,46.54
242.210076,598,47.01
242.6919291,598.5,47.42
243.2010753,599,47.85
243.728866,599.5,48.34
244.2341897,600,48.78
244.7447034,600.5,49.26
245.3039906,601,49.79
245.877551,601.5,50.30
246.389662,602,50.72
246.8866799,602.5,51.17
247.394683,603,51.68
247.9205508,603.5,52.19
248.4372428,604,52.64
248.9740821,604.5,53.10
249.4685039,605,53.66
249.9552529,605.5,54.22
250.4503968,606,54.74
251.0126214,606.5,55.31
251.4980583,607,55.77
251.9249147,607.5,56.19
252.412,608,56.56
252.9291667,608.5,57.00
253.417795,609,57.53
253.9191919,609.5,58.12
254.4061896,610,58.64
254.9070707,610.5,59.26
255.4039604,611,59.88
255.8982213,611.5,60.39
256.3977956,612,60.87
256.9225053,612.5,61.39
257.4786996,613,61.92
258.0163265,613.5,62.35
258.5258964,614,62.75
259.0243902,614.5,63.26
259.5320641,615,63.80
260.0319767,615.5,64.33
260.517562,616,64.89
261.0322896,616.5,65.50
261.5205224,617,66.11
261.9869403,617.5,66.70
262.4792899,618,67.28
263.0010571,618.5,67.83
263.5271318,619,68.47
264.0114068,619.5,69.02
264.486692,620,69.48
264.9899194,620.5,69.99
265.5160643,621,70.55
266.0178218,621.5,71.03
266.5136268,622,71.46
267.0348162,622.5,72.04
267.5173358,623,72.59
267.9735401,623.5,72.99
268.4410112,624,73.37
268.9533195,624.5,73.81
269.4181985,625,74.17
269.8500852,625.5,74.45
270.2967033,626,74.78
270.772549,626.5,75.21
271.2780083,627,75.69
271.7979167,627.5,76.17
272.3326087,628,76.77
272.856701,628.5,77.32
273.3477842,629,77.78
273.8518519,629.5,78.24
274.3538767,630,78.70
274.8646694,630.5,79.16
275.4251152,631,79.59
276.0101124,631.5,80.08
276.5661157,632,80.58
277.0787402,632.5,81.03
277.5697674,633,81.43
278.0571429,633.5,81.91
278.5709677,634,82.25
279.1005976,634.5,82.73
279.5918367,635,83.18
280.0581395,635.5,83.49
280.5443548,636,83.90
281.0490798,636.5,84.39
281.5558712,637,84.79
282.0282332,637.5,85.13
282.4836066,638,85.51
282.9849095,638.5,85.93
283.4811508,639,86.48
283.9706458,639.5,87.00
284.5116279,640,87.56
285.0374016,640.5,88.11
285.5304878,641,88.70
286.0376984,641.5,89.35
286.5350515,642,89.90
287.0508299,642.5,90.52
287.5728261,643,91.11
288.1155508,643.5,91.72
288.6454545,644,92.37
289.1505051,644.5,92.95
289.6627907,645,93.48
290.1795635,645.5,94.08
290.6715116,646,94.69
291.1575342,646.5,95.30
291.6464844,647,95.98
292.1371769,647.5,96.71
292.6394628,648,97.46
293.1543967,648.5,98.30
293.6534091,649,99.16
294.1271347,649.5,99.97
294.6085193,650,100.67
295.1182573,650.5,101.38
295.6327968,651,102.27
296.130814,651.5,103.10
296.6214286,652,103.89
297.1321721,652.5,104.65
297.6435845,653,105.43
298.1450677,653.5,106.29
298.6371134,654,107.17
299.1525773,654.5,108.10
299.6659878,655,109.11
300.1762295,655.5,109.96
300.6821782,656,110.71
301.1880252,656.5,111.53
301.7092784,657,112.43
302.2197581,657.5,113.37
302.7151163,658,114.28
303.1992263,658.5,115.10
303.6948454,659,115.91
304.2052314,659.5,116.79
304.704142,660,117.63
305.2008032,660.5,118.45
305.7112971,661,119.25
306.2170543,661.5,119.99
306.7019417,662,120.68
307.194165,662.5,121.35
307.6929134,663,121.98
308.1891348,663.5,122.64
308.6977226,664,123.35
309.2047244,664.5,123.97
309.6980198,665,124.46
310.1953908,665.5,124.85
310.6956088,666,125.21
311.1904297,666.5,125.61
311.7010989,667,125.96
312.2446352,667.5,126.15
312.7635815,668,126.23
313.2737603,668.5,126.23
313.7832661,669,126.10
314.2750965,669.5,125.78
314.7730061,670,125.27
315.2730845,670.5,124.73
315.7744898,671,124.15
316.2864476,671.5,123.41
316.7991803,672,122.56
317.3003953,672.5,121.65
317.7933071,673,120.62
318.2575488,673.5,119.52
318.6930272,674,118.38
319.139,674.5,117.11
319.6427105,675,115.52
320.1529175,675.5,113.84
320.6531621,676,112.10
321.1478175,676.5,110.23
321.6507277,677,108.15
322.1583012,677.5,105.96
322.6431373,678,103.70
323.1362725,678.5,101.33
323.6415289,679,98.78
324.1648707,679.5,96.03
324.6964657,680,93.15
325.2007722,680.5,90.30
325.6870079,681,87.57
326.1773879,681.5,84.78
326.666996,682,81.82
327.1610672,682.5,78.75
327.6486742,683,75.84
328.1238004,683.5,73.15
328.6073559,684,70.20
329.1043738,684.5,67.00
329.6071429,685,64.06
330.1275304,685.5,61.04
330.636646,686,58.22
331.1446602,686.5,55.50
331.6295938,687,52.82
332.1151575,687.5,50.19
332.609879,688,47.63
333.1186975,688.5,45.07
333.6439076,689,42.53
334.1560078,689.5,40.12
334.6427165,690,37.96
335.1367265,690.5,35.94
335.6384929,691,33.98
336.1473577,691.5,32.00
336.6325823,692,30.20
337.0693431,692.5,28.60
337.5290456,693,27.05
338.0441459,693.5,25.61
338.5252525,694,24.28
339.0315789,694.5,23.10
339.5583864,695,21.95
340.0851927,695.5,20.85
340.5928571,696,20.02
341.1007984,696.5,19.24
341.5990099,697,18.44
342.1039387,697.5,17.68
342.6658654,698,17.05
343.2581395,698.5,16.35
343.7949495,699,15.71
344.2911765,699.5,15.19
344.8008386,700,14.77
345.3215768,700.5,14.41
345.8253968,701,14.05
346.3207921,701.5,13.68
346.8170974,702,13.35
347.3166333,702.5,13.07
347.8208502,703,12.83
348.3450855,703.5,12.61
348.8125,704,12.51
349.2452991,704.5,12.34
349.699211,705,12.12
350.188588,705.5,12.15
350.6838843,706,12.31
351.1987705,706.5,12.17
351.7035573,707,11.90
352.2016129,707.5,11.40
352.7090164,708,11.00
353.2117647,708.5,11.00
353.7027559,709,10.89
354.2058212,709.5,10.63
354.7241736,710,10.44
355.2293307,710.5,10.24
355.7218935,711,10.07
356.2252066,711.5,9.90
356.7397541,712,9.74
357.246988,712.5,9.72
357.7599581,713,9.73
358.2704591,713.5,9.63
358.7647059,714,9.54
359.2653061,714.5,9.48
359.77,715,9.32
360.2606178,715.5,9.07
360.7763158,716,8.76
361.3238512,716.5,8.64
361.8424242,717,8.79
362.3474747,717.5,8.86
362.8428291,718,8.83
363.3420523,718.5,8.52
363.8464646,719,8.26
364.3486974,719.5,8.48
364.8401559,720,8.58
365.333996,720.5,8.43
365.8404908,721,8.40
366.3460765,721.5,8.48
366.8898876,722,8.51
367.4610092,722.5,8.53
367.9854167,723,8.46
368.4783465,723.5,8.41
368.96139,724,8.46
369.4554455,724.5,8.30
369.9924242,725,7.89
370.5,725.5,7.82
370.9655493,726,7.85
371.4486434,726.5,7.74
371.965625,727,7.53
372.4578431,727.5,7.51
372.9506903,728,7.50
373.3826531,728.5,7.34
373.8169877,729,7.15
374.2993827,729.5,6.98
374.8099593,730,6.91
375.3105159,730.5,6.82
375.8114919,731,6.67
376.3080709,731.5,6.56
376.815735,732,6.48
377.3259109,732.5,6.34
377.8100189,733,6.04
378.3063525,733.5,5.83
378.8395197,734,5.89
379.3336484,734.5,5.65
379.7862191,735,5.41
380.2727273,735.5,5.43
380.805794,736,5.48
381.3139764,736.5,5.57
381.8206186,737,5.64
382.3590308,737.5,5.61
382.8899371,738,5.52
383.4030612,738.5,5.34
383.914959,739,5.22
384.4212121,739.5,5.13
384.9254032,740,5.11
385.4456067,740.5,4.99
385.9715789,741,4.94
386.479716,741.5,4.94
386.9958678,742,4.87
387.4787645,742.5,4.77
387.9704724,743,4.76
388.5031712,743.5,4.81
389.0290135,744,4.72
389.512476,744.5,4.60
389.9923225,745,4.51
390.4949698,745.5,4.47
391.0034803,746,4.37
391.5779221,746.5,4.36
392.1078431,747,4.35
392.5976563,747.5,4.26
393.0890688,748,4.15
393.5971074,748.5,4.00
394.105973,749,3.91
394.5922921,749.5,3.88
395.0976096,750,3.70
395.5935673,750.5,3.55
396.0831663,751,3.57
396.5851927,751.5,3.50
397.0876686,752,3.43
397.5638298,752.5,3.34
398.0073937,753,3.24
398.4695009,753.5,3.21
398.9874739,754,3.14
399.5147929,754.5,3.05
400.0079365,755,3.04
400.503937,755.5,3.00
400.996063,756,2.90
401.488189,756.5,2.86
401.9860558,757,2.71
402.4949084,757.5,2.65
403.0109562,758,2.61
403.5092975,758.5,2.49
404.0252016,759,2.43
404.528827,759.5,2.34
405.0272537,760,2.34
405.5521277,760.5,2.30
406.0786853,761,2.14
406.5753425,761.5,2.01
407.0691824,762,2.02
407.5925156,762.5,1.97
408.108871,763,1.81
408.6152263,763.5,1.66
409.1296296,764,1.52
409.6388889,764.5,1.55
410.1268657,765,1.88
410.6033058,765.5,2.01
411.110687,766,1.89
411.5938776,766.5,1.84
412.0998043,767,1.82
412.5856874,767.5,1.85
413.0634249,768,1.90
413.5941558,768.5,1.87
414.1157407,769,1.48
414.5879917,769.5,1.53
415.0994152,770,1.69
415.5923237,770.5,1.36
416.1196868,771,1.21
416.6553398,771.5,1.47
417.1427165,772,1.43
417.6372745,772.5,1.04
418.1360947,773,0.88
418.629703,773.5,0.83
419.1240157,774,0.81
419.6182365,774.5,0.82
420.1159844,775,0.82
420.6057884,775.5,0.84
421.109375,776,0.96
421.6376652,776.5,1.02
422.1970046,777,1.00
422.7265774,777.5,1.04
423.2003745,778,1.13
423.693133,778.5,1.16
424.223382,779,1.09
424.7322134,779.5,0.99
425.2258383,780,0.97
425.7298137,780.5,1.01
426.2453799,781,1.03
426.7535211,781.5,1.08
427.2466151,782,1.12
427.7258065,782.5,1.20
428.1776094,783,1.24
428.5979899,783.5,1.14
429.0202429,784,1.06
429.525641,784.5,1.13
430.0193878,785,0.86
430.5303347,785.5,0.56
431.0498047,786,0.54
431.5384615,786.5,0.55
432.0323232,787,0.53
432.5372233,787.5,0.34
433.0402414,788,0.34
433.5446985,788.5,0.44
434.0609037,789,0.28
434.5507663,789.5,0.12
435.0313765,790,0.05
435.5383023,790.5,0.10
436.0572034,791,0.07
436.5852391,791.5,0.05
437.0986328,792,0.06
437.5927083,792.5,0.03
438.110998,793,-0.09
438.6257996,793.5,-0.19
439.1484064,794,-0.35
439.6506148,794.5,-0.27
440.1786517,795,-0.08
440.7183673,795.5,0.07
441.2204724,796,0.19
441.7273684,796.5,0.30
442.2439271,797,0.48
442.747992,797.5,0.56
443.2604603,798,0.65
443.7920259,798.5,0.72
444.3158436,799,0.75
444.8229376,799.5,0.59
445.349892,800,0.28
445.8808017,800.5,0.09
446.3543956,801,-0.01
446.8083183,801.5,-0.09
447.2829077,802,-0.19
447.7740668,802.5,-0.14
448.2683897,803,0.08
448.778125,803.5,0.26
449.2808219,804,0.14
449.7603774,804.5,0.00
450.246,805,0.11
450.7557173,805.5,0.15
451.2676768,806,0.00
451.7667984,806.5,-0.02
452.2863341,807,0.04
452.835177,807.5,-0.01
453.3588957,808,-0.11
453.8649194,808.5,0.15
454.3630952,809,0.32
454.8663968,809.5,0.16
455.3545279,810,0.13
455.8448617,810.5,0.12
456.3528807,811,0.15
456.841954,811.5,0.20
457.3310277,812,0.21
457.8336714,812.5,0.15
458.3268482,813,0.02
458.7927273,813.5,0.03
459.2424242,814,-0.05
459.7076772,814.5,-0.24
460.2050505,815,-0.37
460.7105263,815.5,-0.49
461.2341357,816,-0.51
461.7817982,816.5,-0.43
462.3175105,817,-0.18
462.8224852,817.5,-0.02
463.3137255,818,-0.05
463.8195876,818.5,-0.09
464.3343621,819,-0.05
464.8546025,819.5,-0.03
465.3602794,820,-0.11
465.8543307,820.5,-0.19
466.3613963,821,-0.14
466.8672032,821.5,-0.12
467.3709677,822,-0.11
467.8835052,822.5,-0.08
468.3742747,823,-0.19
468.8670635,823.5,-0.20
469.343985,824,-0.05
469.8261719,824.5,0.13
470.3368201,825,0.24
470.8621053,825.5,0.26
471.3697395,826,0.20
471.8592233,826.5,0.10
472.3652263,827,0.06
472.869,827.5,-0.06
473.3568665,828,-0.06
473.8384615,828.5,0.06
474.3235867,829,0.09
474.8309129,829.5,0.12
475.3397177,830,0.09
475.850823,830.5,0.03
476.3420039,831,0.09
476.8181818,831.5,0.17
477.2933333,832,0.12
477.7790927,832.5,0.05
478.2816327,833,0.17
478.8142857,833.5,0.28
479.328373,834,0.06
479.8156371,834.5,-0.42
480.3065476,835,-0.76
480.8177083,835.5,-0.67
481.3243513,836,-0.47
481.801676,836.5,-0.40
482.2922607,837,-0.16
482.8076923,837.5,0.14
483.3076172,838,0.08
483.7826493,838.5,-0.07
484.2746914,839,-0.14
484.7964135,839.5,-0.09
485.292381,840,0.02
485.7943633,840.5,-0.10
486.3091837,841,-0.21
486.8050682,841.5,-0.06
487.2857143,842,0.04
487.775,842.5,0.03
488.2913136,843,-0.01
488.8054435,843.5,-0.01
489.3211297,844,0.02
489.8309859,844.5,-0.07
490.3235867,845,-0.04
490.8275154,845.5,-0.03
491.3306773,846,-0.17
491.8306613,846.5,-0.13
492.3219844,847,-0.19
492.821501,847.5,-0.26
493.3259557,848,-0.17
493.827,848.5,-0.07
494.3577681,849,0.02
494.8729839,849.5,0.04
495.3450185,850,0.07
495.8120301,850.5,0.06
496.2952756,851,0.01
496.8126338,851.5,-0.05
497.3701595,852,0.03
497.8875502,852.5,0.06
498.3585952,853,-0.09
498.8463074,853.5,-0.15
499.3523422,854,-0.13
499.8466797,854.5,-0.12
500.3291747,855,-0.05
500.8259109,855.5,0.12
501.3319838,856,0.33
501.8280943,856.5,0.24
502.3494624,857,-0.13
502.8789474,857.5,-0.43
503.3604869,858,-0.26
503.8574338,858.5,0.08
504.3742204,859,-0.01
504.8644231,859.5,-0.17
505.3471954,860,-0.14
505.8518519,860.5,0.00
506.3603239,861,-0.10
506.8514563,861.5,-0.33
507.3847007,862,-0.35
507.9040816,862.5,-0.30
508.3822976,863,-0.22
508.8772636,863.5,-0.11
509.378,864,-0.01
509.8849287,864.5,-0.04
510.3531022,865,-0.08
510.8568421,865.5,-0.09
511.3752577,866,-0.07
511.8722986,866.5,-0.13
512.3729839,867,-0.14
512.8695652,867.5,-0.11
513.3940043,868,-0.04
513.9100204,868.5,0.05
514.3976834,869,0.02
514.8947896,869.5,0.06
515.3903162,870,0.09
515.9112051,870.5,0.07
516.4102564,871,0.14
516.9131313,871.5,0.25
517.4294606,872,0.43
517.9528302,872.5,0.43
518.4642857,873,0.26
518.972561,873.5,0.36
519.4787449,874,0.39
519.9394495,874.5,0.12
520.3945455,875,0.07
520.8794466,875.5,0.03
521.3888889,876,-0.25
521.9032922,876.5,-0.19
522.4027778,877,0.07
522.914433,877.5,0.04
523.4040698,878,0.16
523.8954635,878.5,0.68
524.4061856,879,0.34
524.9106426,879.5,-0.05
525.4363057,880,0.15
525.9536082,880.5,0.21
526.42603,881,0.16
526.9151874,881.5,0.37
527.409901,882,0.79
527.9033531,882.5,1.02
528.3941176,883,0.65
528.9074844,883.5,0.13
529.428125,884,0.18
529.9292829,884.5,0.07
530.4315895,885,-0.02
530.917795,885.5,0.07
531.415,886,0.16
531.9108911,886.5,0.13
532.4051383,887,-0.05
532.9217119,887.5,-0.07
533.4094412,888,-0.02
533.9027778,888.5,-0.10
534.3925781,889,-0.18
534.8971487,889.5,-0.21
535.391945,890,-0.09
535.8931452,890.5,-0.12
536.401222,891,-0.14
536.9163223,891.5,-0.17
537.4148515,892,-0.18
537.922449,892.5,-0.14
538.4045802,893,-0.11
538.8766478,893.5,-0.08
539.3827801,894,-0.26
539.8973306,894.5,-0.23
540.3913894,895,-0.16
540.8985656,895.5,-0.33
541.3986083,896,-0.22
541.8901961,896.5,0.21
542.3983573,897,0.11
542.8978175,897.5,-0.34
543.410124,898,-0.32
543.9248971,898.5,-0.05
544.4020716,899,0.12
544.8822394,899.5,0.02
545.375,900,-0.14
545.8953488,900.5,0.04
546.3954635,901,0.26
546.8870334,901.5,-0.03
547.4061181,902,-0.22
547.9134809,902.5,-0.10
548.4058824,903,0.32
548.9225941,903.5,0.62
549.4243028,904,0.26
549.910058,904.5,0.12
550.3990196,905,0.14
550.8922925,905.5,0.07
551.4022634,906,0.01
551.9166667,906.5,0.12
552.4206827,907,0.59
552.9184891,907.5,0.44
553.4066148,908,0.07
553.8877159,908.5,0.16
554.3956612,909,0.22
554.9096509,909.5,0.06
555.4144869,910,-0.20
555.9125249,910.5,-0.05
556.3672014,911,0.13
556.8020654,911.5,0.06
557.2783505,912,-0.07
557.7938144,912.5,-0.17
558.3018109,913,-0.18
558.815625,913.5,-0.16
559.319802,914,-0.04
559.8117647,914.5,0.05
560.3201663,915,-0.21
560.849359,915.5,-0.53
561.3568588,916,-0.64
561.8708333,916.5,-0.48
562.4783715,917,0.23
563.084507,917.5,0.49
563.5915789,918,0.01
564.1108911,918.5,0.16
564.6005639,919,0.28
565.0745527,919.5,0.00
565.5733198,920,0.08
566.0777351,920.5,0.32
566.5616016,921,0.15
567.0734406,921.5,-0.40
567.5781893,922,-0.31
568.078125,922.5,-0.07
568.5122807,923,-0.03
568.9508772,923.5,0.04
569.4361493,924,0.05
569.936747,924.5,0.40
570.4486653,925,0.51
570.9756871,925.5,0.25
571.4525617,926,0.27
571.9482072,926.5,0.60
572.4462151,927,0.64
572.955102,927.5,0.14
573.4662577,928,-0.24
573.9784836,928.5,-0.31
574.4705305,929,-0.13
574.9343808,929.5,-0.04
575.4156977,930,0.02
575.9266529,930.5,-0.12
576.4070209,931,-0.32
576.9152893,931.5,-0.32
577.4163347,932,-0.27
577.9176707,932.5,-0.04
578.4427966,933,-0.01
578.9636175,933.5,-0.11
579.483368,934,0.01
579.9830339,934.5,-0.12
580.4782178,935,0.06
580.9535104,935.5,0.40
581.4328215,936,0.48
581.9414784,936.5,0.28
582.4557613,937,0.62
582.9730849,937.5,0.69
583.4876543,938,0.21
583.988,938.5,0.31
584.4919355,939,0.12
584.9871287,939.5,0.09
585.4821782,940,0.14
585.9868687,940.5,0.10
586.5044743,941,0.29
587.0603814,941.5,0.47
587.582205,942,0.50
588.0645161,942.5,0.51
588.5403543,943,0.48
589.0341615,943.5,0.20
589.5484496,944,0.00
590.0339321,944.5,-0.23
590.5345188,945,-0.17
591.0537109,945.5,0.21
591.5424901,946,-0.04
592.0393617,946.5,-0.39
592.5658153,947,-0.19
593.054409,947.5,0.03
593.525355,948,-0.21
594.0296296,948.5,-0.60
594.4925926,949,-0.54
594.9749035,949.5,-0.60
595.4978992,950,-0.29
595.9577206,950.5,-0.09
596.4211503,951,-0.17
596.9269547,951.5,-0.15
597.4459459,952,-0.01
597.9507042,952.5,0.07
598.4707724,953,-0.09
599.0124224,953.5,-0.04
599.5280464,954,0.07
600.011583,954.5,0.13
600.4942085,955,0.10
600.9900794,955.5,0.36
601.5030675,956,-0.08
602.0140562,956.5,-0.67
602.5155642,957,-0.62
603.002008,957.5,-0.47
603.5040733,958,-0.34
604.013,958.5,-0.04
604.5134576,959,0.04
605.0284091,959.5,0.19
605.5019881,960,0.50
605.999006,960.5,0.45
606.5100604,961,0.14
607.0127701,961.5,0.13
607.5038685,962,0.26
607.9874275,962.5,-0.07
608.478389,963,-0.02
608.984787,963.5,0.38
609.4840319,964,0.22
609.9830339,964.5,-0.12
610.4763314,965,-0.09
610.9968685,965.5,-0.01
611.5097466,966,0.23
611.997076,966.5,0.17
612.4815891,967,-0.08
612.984879,967.5,-0.01
613.4869478,968,-0.03
613.9850598,968.5,0.10
614.4727096,969,0.09
614.9609375,969.5,0.13
615.4646465,970,0.08
615.9905063,970.5,-0.14
616.4929719,971,0.00
617.0026738,971.5,-0.13
617.4483066,972,-0.12
617.9032847,972.5,-0.07
618.3955823,973,-0.13
618.8897638,973.5,-0.06
619.4092827,974,-0.43
619.9480519,974.5,-0.77
620.4288425,975,-0.30
620.8935185,975.5,0.23
621.373062,976,0.28
621.8734818,976.5,-0.11
622.3810976,977,-0.28
622.8989583,977.5,-0.18
623.3897485,978,-0.09
623.8607477,978.5,-0.22
624.3559838,979,-0.17
624.8537549,979.5,0.18
625.3628866,980,0.21
625.8791322,980.5,0.02
626.3860887,981,-0.13
626.889336,981.5,-0.10
627.3923541,982,0.02
627.914557,982.5,0.20
628.413215,983,0.07
628.9186992,983.5,-0.47
629.4251012,984,-0.49
629.8769912,984.5,-0.37
630.3560158,985,-0.28
630.86875,985.5,0.06
631.3816327,986,-0.16
631.8855422,986.5,-0.16
632.3641509,987,0.18
632.8449612,987.5,0.05
633.3294574,988,0.12
633.8127413,988.5,0.16
634.3017751,989,-0.10
