Repository: MaCFP/matl-db

### Experimental Conditions: STA (Nitrogen)
A NETZSCH STA 449 F3 Jupiter was used to simultaneously conduct Thermogravimetric Analysis (TGA) and Differential Scanning Calorimetry (DSC) experiments in nitrogen.

* Heating Rates: 3, 10, and 30 K/min
* Temperature program
  - Initial Temperature: ambient (293-296 K)
  - Initial Isotherm: 1800 s at ambient temperature
  - Maximum Temperature (program setpoint): 1083 K (3 K/min), 1098 K (10 K/min), 1153 K (30 K/min)
  - Final Isotherm: 1200 s at the maximum temperature (1800 s for UMD\_Wood\_STA\_N2\_10K\_R1-R3)
* Sample mass: 4 mg +/- 0.3 mg (3 and 10 K/min, and the 30 K/min tests marked \_4mg); 1.0 mg +/- 0.12 mg (30 K/min tests marked \_1mg)

File: Wood/Calibration_Data/UMD/UMD_Wood_CAPA_N2_70kW_R1.csv
Time (s),Mass (g),TC back 1 (K)
0,11.482,301.6
1,11.489,301.4
2,11.487,301.3
3,11.475,301.4
4,11.454,301.3
5,11.426,301.3
6,11.392,301.3
7,11.351,301.2
8,11.306,301.2
9,11.256,301.2
10,11.203,301.2
11,11.147,301.2
12,11.090,301.3
13,11.032,301.3
14,10.974,301.4
15,10.918,301.6
16,10.863,301.8
17,10.809,302.0
18,10.757,302.4
19,10.707,302.7
20,10.658,303.1
21,10.611,303.5
22,10.564,304.0
23,10.519,304.6
24,10.476,305.2
25,10.433,306.0
26,10.391,306.6
27,10.350,307.4
28,10.310,308.3
29,10.271,309.2
30,10.232,310.0
31,10.194,311.0
32,10.157,312.1
33,10.120,313.1
34,10.084,314.2
35,10.049,315.3
36,10.013,316.5
37,9.978,317.7
38,9.944,318.9
39,9.910,320.1
40,9.876,321.3
41,9.843,322.6
42,9.810,323.9
43,9.777,325.2
44,9.745,326.4
45,9.712,327.8
46,9.680,329.2
47,9.648,330.6
48,9.616,332.1
49,9.585,333.6
50,9.553,335.0
51,9.522,336.5
52,9.491,338.4
53,9.460,340.2
54,9.429,341.6
55,9.399,343.2
56,9.369,344.6
57,9.339,346.1
58,9.310,347.7
59,9.281,349.2
60,9.252,350.8
61,9.223,352.4
62,9.194,353.9
63,9.166,355.4
64,9.138,357.0
65,9.110,358.5
66,9.083,360.1
67,9.055,361.6
68,9.028,363.0
69,9.000,364.5
70,8.973,366.1
71,8.945,367.6
72,8.918,369.2
73,8.891,370.7
74,8.863,372.3
75,8.836,373.8
76,8.808,375.3
77,8.780,376.7
78,8.752,378.2
79,8.725,379.6
80,8.697,381.1
81,8.669,382.7
82,8.641,384.2
83,8.613,385.4
84,8.586,386.9
85,8.558,388.4
86,8.531,389.8
87,8.504,391.2
88,8.477,392.6
89,8.450,394.1
90,8.424,395.6
91,8.397,397.0
92,8.371,398.4
93,8.346,399.8
94,8.320,401.2
95,8.295,402.8
96,8.269,404.1
97,8.244,405.6
98,8.220,407.0
99,8.195,408.4
100,8.170,409.7
101,8.146,411.0
102,8.122,412.3
103,8.098,413.6
104,8.073,414.9
105,8.050,416.3
106,8.026,417.5
107,8.002,418.9
108,7.978,420.1
109,7.955,421.3
110,7.931,422.6
111,7.908,423.8
112,7.884,425.0
113,7.861,426.1
114,7.838,427.2
115,7.815,428.3
116,7.792,429.5
117,7.769,430.6
118,7.746,431.5
119,7.723,432.7
120,7.700,433.9
121,7.677,435.0
122,7.655,436.1
123,7.632,437.2
124,7.609,438.3
125,7.586,439.5
126,7.563,440.7
127,7.540,441.8
128,7.517,442.9
129,7.494,443.9
130,7.471,445.0
131,7.448,446.1
132,7.424,447.2
133,7.400,448.2
134,7.376,449.3
135,7.352,450.4
136,7.327,451.5
137,7.303,452.5
138,7.278,453.8
139,7.253,454.9
140,7.228,456.0
141,7.204,457.1
142,7.179,458.1
143,7.154,459.1
144,7.129,460.2
145,7.105,461.2
146,7.080,462.3
147,7.056,463.2
148,7.032,464.3
149,7.009,465.3
150,6.986,466.3
151,6.963,467.4
152,6.940,468.2
153,6.918,469.2
154,6.895,470.2
155,6.873,471.3
156,6.851,472.3
157,6.829,473.4
158,6.808,474.3
159,6.786,475.3
160,6.764,476.4
161,6.742,477.3
162,6.721,478.1
163,6.699,479.1
164,6.677,480.1
165,6.655,481.1
166,6.632,482.0
167,6.610,483.0
168,6.587,483.9
169,6.565,484.8
170,6.542,485.5
171,6.520,486.4
172,6.497,487.4
173,6.474,488.3
174,6.452,489.2
175,6.429,490.0
176,6.407,490.8
177,6.384,491.8
178,6.362,492.9
179,6.340,493.8
180,6.317,494.7
181,6.295,495.5
182,6.273,496.5
183,6.252,497.5
184,6.230,498.3
185,6.208,499.3
186,6.187,500.2
187,6.165,501.0
188,6.144,501.8
189,6.122,502.6
190,6.101,503.6
191,6.080,504.5
192,6.059,505.3
193,6.038,506.1
194,6.017,506.9
195,5.996,507.9
196,5.975,508.6
197,5.954,509.3
198,5.933,510.0
199,5.912,510.8
200,5.891,512.0
201,5.869,512.5
202,5.848,513.3
203,5.826,513.9
204,5.805,514.7
205,5.782,515.6
206,5.760,516.3
207,5.737,517.0
208,5.714,518.1
209,5.691,519.0
210,5.667,519.7
211,5.643,520.3
212,5.619,521.0
213,5.595,521.9
214,5.571,522.5
215,5.546,523.2
216,5.522,523.9
217,5.497,524.8
218,5.473,525.7
219,5.449,526.6
220,5.425,527.7
221,5.402,528.2
222,5.378,528.8
223,5.356,529.5
224,5.334,530.0
225,5.312,530.3
226,5.291,531.5
227,5.270,532.4
228,5.249,533.1
229,5.229,534.0
230,5.210,534.6
231,5.190,535.3
232,5.171,535.6
233,5.152,536.4
234,5.134,537.5
235,5.116,538.3
236,5.097,538.7
237,5.079,539.1
238,5.062,539.9
239,5.044,540.3
240,5.026,540.7
241,5.008,541.6
242,4.991,542.4
243,4.973,542.9
244,4.956,544.0
245,4.938,544.5
246,4.920,545.2
247,4.903,545.8
248,4.885,546.6
249,4.867,547.3
250,4.850,548.1
251,4.832,548.7
252,4.814,549.4
253,4.796,550.3
254,4.777,550.7
255,4.759,551.0
256,4.741,551.5
257,4.722,552.4
258,4.703,553.3
259,4.685,553.9
260,4.666,554.5
261,4.648,554.9
262,4.629,555.5
263,4.611,555.9
264,4.592,556.5
265,4.574,556.8
266,4.556,557.7
267,4.538,558.6
268,4.521,558.7
269,4.503,559.1
270,4.486,560.0
271,4.469,560.2
272,4.452,560.6
273,4.435,561.1
274,4.418,561.9
275,4.402,562.3
276,4.385,563.1
277,4.369,563.6
278,4.352,564.2
279,4.336,564.7
280,4.319,565.3
281,4.303,564.9
282,4.286,565.8
283,4.269,566.3
284,4.252,567.3
285,4.235,567.6
286,4.218,567.9
287,4.201,568.2
288,4.184,568.4
289,4.167,569.5
290,4.150,569.9
291,4.133,570.5
292,4.117,571.3
293,4.100,571.2
294,4.084,571.6
295,4.068,572.3
296,4.052,573.1
297,4.037,572.5
298,4.022,573.6
299,4.008,573.8
300,3.994,573.9
301,3.980,574.4
302,3.967,575.0
303,3.954,575.2
304,3.941,575.9
305,3.928,576.3
306,3.916,577.4
307,3.904,578.3
308,3.891,578.8
309,3.879,578.4
310,3.867,578.6
311,3.855,578.8
312,3.842,579.1
313,3.830,580.0
314,3.817,581.0
315,3.805,582.0
316,3.792,581.9
317,3.779,581.7
318,3.766,582.3
319,3.753,583.0
320,3.741,583.0
321,3.728,582.8
322,3.715,583.5
323,3.702,584.0
324,3.690,584.5
325,3.677,584.8
326,3.665,585.0
327,3.653,585.1
328,3.641,586.2
329,3.630,586.5
330,3.618,587.6
331,3.607,588.0
332,3.596,587.6
333,3.585,587.2
334,3.574,588.3
335,3.563,588.3
336,3.553,589.1
337,3.542,589.6
338,3.531,589.8
339,3.521,589.6
340,3.510,590.4
341,3.499,591.3
342,3.489,591.6
343,3.478,591.4
344,3.467,590.5
345,3.456,591.9
346,3.445,592.2
347,3.435,593.7
348,3.424,594.0
349,3.413,594.4
350,3.402,594.0
351,3.392,593.7
352,3.382,593.3
353,3.372,594.6
354,3.362,595.3
355,3.352,595.4
356,3.343,596.0
357,3.334,596.4
358,3.325,597.7
359,3.317,597.8
360,3.309,597.7
361,3.302,598.5
362,3.295,598.9
363,3.288,598.1
364,3.281,599.3
365,3.274,599.8
366,3.268,600.0
367,3.262,600.3
368,3.256,600.5
369,3.250,601.7
370,3.244,601.6
371,3.238,601.6
372,3.232,602.4
373,3.226,602.5
374,3.221,602.8
375,3.215,603.2
376,3.209,604.0
377,3.203,604.1
378,3.197,603.7
379,3.190,604.6
380,3.184,604.9
381,3.178,605.3
382,3.171,605.1
383,3.164,605.1
384,3.157,605.5
385,3.150,606.0
386,3.143,606.5
387,3.136,607.1
388,3.128,607.6
389,3.120,607.8
390,3.112,607.4
391,3.104,608.4
392,3.095,609.0
393,3.087,608.4
394,3.079,608.6
395,3.071,609.4
396,3.063,609.8
397,3.056,609.9
398,3.048,609.9
399,3.041,610.4
400,3.035,610.4
401,3.029,611.0
402,3.023,611.1
403,3.018,611.7
404,3.014,611.9
405,3.010,612.1
406,3.006,612.1
407,3.003,612.6
408,2.999,612.7
409,2.996,613.0
410,2.993,613.5
411,2.991,614.0
412,2.988,613.9
413,2.985,614.1
414,2.981,614.8
415,2.978,615.0
416,2.974,615.3
417,2.970,615.3
418,2.965,615.3
419,2.960,615.4
420,2.955,615.3
421,2.949,615.8
422,2.943,616.6
423,2.937,617.1
424,2.931,616.9
425,2.925,617.1
426,2.920,617.6
427,2.914,618.0
428,2.909,617.9
429,2.904,618.0
430,2.899,618.2
431,2.895,618.2
432,2.892,618.8
433,2.889,618.9
434,2.887,619.1
435,2.886,619.5
436,2.885,619.9
437,2.884,620.3
438,2.883,620.2
439,2.883,620.4
440,2.882,620.8
441,2.882,621.1
442,2.881,621.3
443,2.881,621.4
444,2.880,621.7
445,2.878,622.1
446,2.877,622.3
447,2.874,622.4
448,2.872,622.5
449,2.868,623.0
450,2.864,622.8
451,2.860,622.8
452,2.856,623.3
453,2.851,623.5
454,2.847,623.4
455,2.842,623.9
456,2.838,623.9
457,2.833,624.0
458,2.829,624.1
459,2.825,624.1
460,2.822,624.1
461,2.819,623.9
462,2.816,624.4
463,2.814,624.3
464,2.813,624.8
465,2.812,624.9
466,2.812,624.6
467,2.811,625.5
468,2.811,625.5
469,2.811,625.3
470,2.811,625.4
471,2.810,625.6
472,2.810,625.7
473,2.809,626.1
474,2.808,625.7
475,2.807,625.9
476,2.805,626.5
477,2.802,626.5
478,2.799,626.2
479,2.795,626.4
480,2.791,626.8
481,2.786,627.0
482,2.781,627.2
483,2.776,627.0
484,2.771,627.1
485,2.766,627.5
486,2.762,627.6
487,2.757,627.8
488,2.753,628.2
489,2.750,627.8
490,2.747,627.6
491,2.745,628.0
492,2.744,628.3
493,2.743,628.4
494,2.743,628.3
495,2.744,628.4
496,2.746,628.5
497,2.747,628.6
498,2.749,628.5
499,2.752,629.0
500,2.754,628.9
501,2.756,628.7
502,2.758,628.8
503,2.760,629.0
504,2.761,629.1
505,2.762,629.4
506,2.762,629.5
507,2.762,629.4
508,2.761,629.6
509,2.759,629.5
510,2.757,629.5
511,2.755,629.6
512,2.751,629.8
513,2.748,629.9
514,2.745,630.0
515,2.741,630.1
516,2.737,630.1
517,2.734,630.0
518,2.730,630.1
519,2.727,630.2
520,2.724,630.3
521,2.721,630.3
522,2.719,630.2
523,2.718,630.3
524,2.716,630.5
525,2.715,630.4
526,2.715,630.5
527,2.715,630.7
528,2.715,630.5
529,2.715,630.6
530,2.715,630.8
531,2.716,630.8
532,2.717,630.9
533,2.717,631.0
534,2.718,630.9
535,2.719,631.0
536,2.720,630.9
537,2.721,631.0
538,2.722,631.0
539,2.722,631.3
540,2.723,631.1
541,2.723,631.1
542,2.724,631.4
543,2.724,631.5
544,2.724,631.5
545,2.724,631.5
546,2.724,631.6
547,2.723,631.7
548,2.723,631.6
549,2.722,631.7
550,2.721,631.6
551,2.720,631.7
552,2.718,631.8
553,2.717,631.8
554,2.715,631.8
555,2.713,631.8
556,2.711,631.7
557,2.709,631.9
558,2.707,631.7
559,2.705,631.7
560,2.702,631.8
561,2.700,631.8
562,2.698,631.9
563,2.695,632.0
564,2.693,632.1
565,2.691,632.2
566,2.689,632.2
567,2.687,632.3
568,2.686,632.1
569,2.684,632.6
570,2.683,632.2
571,2.681,632.3
572,2.680,632.3
573,2.679,632.1
574,2.679,632.2
575,2.678,632.3
576,2.678,632.5
577,2.677,632.3
578,2.677,632.3
579,2.678,632.1
580,2.678,632.2
581,2.679,632.3
582,2.680,632.3
583,2.681,632.4
584,2.682,632.6
585,2.683,632.5
586,2.684,632.6
587,2.685,632.6
588,2.686,632.7
589,2.687,632.8
590,2.687,632.7
591,2.687,632.7
592,2.687,632.9
593,2.686,632.9
594,2.685,632.8
595,2.684,633.0

File: Wood/Calibration_Data/UMD/UMD_Wood_CAPA_N2_70kW_R2.csv
Time (s),Mass (g),TC back 1 (K)
0,10.899,301.0
1,10.891,301.0
2,10.876,300.9
3,10.855,300.9
4,10.828,300.9
5,10.796,301.0
6,10.759,301.1
7,10.719,301.1
8,10.675,301.0
9,10.628,301.0
10,10.579,301.0
11,10.528,300.9
12,10.476,301.0
13,10.423,301.1
14,10.370,301.2
15,10.317,301.3
16,10.265,301.5
17,10.213,301.7
18,10.163,302.0
19,10.113,302.4
20,10.064,302.8
21,10.016,303.1
22,9.968,303.5
23,9.922,304.0
24,9.876,304.5
25,9.831,305.2
26,9.786,305.9
27,9.742,306.7
28,9.699,307.4
29,9.657,308.2
30,9.615,309.1
31,9.574,310.1
32,9.533,311.1
33,9.494,312.1
34,9.454,313.2
35,9.416,314.4
36,9.378,315.5
37,9.341,316.6
38,9.304,317.8
39,9.268,319.0
40,9.232,320.2
41,9.197,321.6
42,9.163,322.9
43,9.129,324.1
44,9.096,325.5
45,9.063,327.0
46,9.031,328.4
47,9.000,329.9
48,8.968,331.4
49,8.938,332.7
50,8.907,334.3
51,8.877,335.8
52,8.847,337.3
53,8.818,338.8
54,8.788,340.4
55,8.759,341.9
56,8.729,343.5
57,8.700,345.0
58,8.671,346.6
59,8.641,348.1
60,8.611,349.7
61,8.582,351.3
62,8.552,352.8
63,8.522,354.5
64,8.492,356.1
65,8.462,357.6
66,8.432,359.1
67,8.403,360.8
68,8.373,362.3
69,8.344,363.8
70,8.315,365.4
71,8.286,367.0
72,8.258,368.5
73,8.230,370.2
74,8.203,371.8
75,8.176,373.4
76,8.150,374.9
77,8.124,376.5
78,8.098,378.0
79,8.073,379.6
80,8.048,381.1
81,8.023,382.6
82,7.998,384.1
83,7.973,385.6
84,7.948,387.1
85,7.923,388.7
86,7.898,390.2
87,7.873,391.7
88,7.847,393.1
89,7.821,394.6
90,7.794,396.2
91,7.767,397.7
92,7.740,399.1
93,7.712,400.6
94,7.684,402.2
95,7.656,403.4
96,7.628,404.9
97,7.599,406.4
98,7.571,407.8
99,7.543,409.1
100,7.515,410.6
101,7.487,412.0
102,7.459,413.4
103,7.431,414.6
104,7.404,416.1
105,7.378,417.3
106,7.352,418.7
107,7.326,420.0
108,7.300,421.4
109,7.275,422.8
110,7.250,423.9
111,7.226,425.1
112,7.201,426.4
113,7.177,427.5
114,7.153,428.5
115,7.129,429.7
116,7.105,430.7
117,7.081,432.1
118,7.056,433.3
119,7.032,434.4
120,7.008,435.6
121,6.983,436.9
122,6.959,438.0
123,6.934,439.0
124,6.910,440.3
125,6.885,441.5
126,6.860,442.6
127,6.835,443.7
128,6.810,444.8
129,6.785,445.9
130,6.760,447.0
131,6.735,448.1
132,6.710,449.0
133,6.685,450.1
134,6.660,451.2
135,6.635,452.5
136,6.610,453.6
137,6.586,454.6
138,6.561,455.8
139,6.536,456.9
140,6.511,458.1
141,6.487,459.1
142,6.462,460.1
143,6.438,461.3
144,6.413,462.4
145,6.389,463.7
146,6.364,464.6
147,6.340,465.6
148,6.316,466.7
149,6.292,467.8
150,6.268,469.0
151,6.244,470.1
152,6.220,471.0
153,6.196,472.1
154,6.172,473.3
155,6.149,474.5
156,6.125,475.5
157,6.102,476.6
158,6.078,477.7
159,6.055,478.6
160,6.032,479.7
161,6.009,480.8
162,5.987,482.0
163,5.964,483.0
164,5.942,483.9
165,5.919,484.9
166,5.897,485.8
167,5.875,487.0
168,5.853,488.1
169,5.832,489.1
170,5.810,489.8
171,5.788,490.8
172,5.767,491.9
173,5.745,493.0
174,5.723,494.1
175,5.701,495.2
176,5.680,496.4
177,5.658,497.4
178,5.636,498.3
179,5.614,499.4
180,5.591,500.4
181,5.569,501.3
182,5.547,502.4
183,5.524,503.3
184,5.502,504.1
185,5.479,505.0
186,5.456,506.3
187,5.434,506.9
188,5.411,507.7
189,5.388,508.9
190,5.366,509.9
191,5.344,510.7
192,5.321,511.6
193,5.299,512.7
194,5.277,513.6
195,5.255,514.5
196,5.233,515.4
197,5.211,516.5
198,5.190,517.1
199,5.168,518.0
200,5.147,518.9
201,5.126,519.7
202,5.104,520.6
203,5.083,521.7
204,5.062,522.5
205,5.041,523.3
206,5.020,524.0
207,4.999,525.0
208,4.978,525.8
209,4.957,526.7
210,4.936,527.6
211,4.915,528.2
212,4.894,529.3
213,4.873,530.1
214,4.852,531.1
215,4.831,531.6
216,4.810,532.3
217,4.789,533.1
218,4.769,533.5
219,4.748,534.4
220,4.727,535.1
221,4.707,535.9
222,4.687,536.7
223,4.667,537.5
224,4.647,538.2
225,4.627,538.9
226,4.607,539.5
227,4.587,540.3
228,4.568,540.9
229,4.549,541.8
230,4.529,542.5
231,4.510,543.3
232,4.491,544.0
233,4.472,545.1
234,4.453,545.4
235,4.434,546.5
236,4.415,547.5
237,4.397,548.0
238,4.378,548.9
239,4.359,549.4
240,4.341,550.2
241,4.322,550.9
242,4.304,551.8
243,4.285,552.5
244,4.267,553.0
245,4.248,554.1
246,4.230,554.7
247,4.212,555.2
248,4.194,556.9
249,4.176,557.4
250,4.157,557.3
251,4.139,557.9
252,4.121,558.6
253,4.104,559.2
254,4.086,559.8
255,4.068,560.5
256,4.050,561.3
257,4.033,562.0
258,4.015,562.6
259,3.998,563.3
260,3.981,564.0
261,3.964,564.6
262,3.947,565.5
263,3.930,566.1
264,3.913,566.7
265,3.897,567.0
266,3.880,567.6
267,3.864,567.7
268,3.848,568.7
269,3.833,569.1
270,3.817,569.6
271,3.802,570.4
272,3.786,570.9
273,3.771,571.3
274,3.756,572.0
275,3.742,572.4
276,3.727,572.9
277,3.712,573.6
278,3.697,574.3
279,3.682,574.8
280,3.668,575.3
281,3.653,576.0
282,3.638,575.9
283,3.623,576.6
284,3.608,577.2
285,3.593,577.3
286,3.578,577.7
287,3.562,578.7
288,3.547,579.8
289,3.532,579.8
290,3.517,580.1
291,3.502,580.6
292,3.487,581.0
293,3.472,581.6
294,3.458,582.0
295,3.444,582.5
296,3.430,583.1
297,3.416,583.7
298,3.403,584.2
299,3.390,584.1
300,3.377,584.8
301,3.365,585.1
302,3.353,585.9
303,3.341,586.4
304,3.329,586.4
305,3.318,586.8
306,3.306,587.0
307,3.295,587.1
308,3.284,587.7
309,3.273,587.7
310,3.262,588.1
311,3.251,588.7
312,3.240,589.3
313,3.229,589.5
314,3.217,589.7
315,3.206,590.0
316,3.195,590.6
317,3.183,591.4
318,3.172,591.7
319,3.161,591.7
320,3.149,592.5
321,3.138,592.6
322,3.127,593.1
323,3.116,593.5
324,3.104,594.4
325,3.093,594.7
326,3.082,595.2
327,3.072,595.4
328,3.061,595.8
329,3.050,596.5
330,3.040,596.8
331,3.030,596.6
332,3.020,597.5
333,3.010,598.1
334,3.000,598.4
335,2.991,598.6
336,2.981,598.8
337,2.972,599.0
338,2.964,599.6
339,2.955,600.5
340,2.947,600.4
341,2.939,600.8
342,2.931,601.0
343,2.923,601.7
344,2.916,601.6
345,2.909,602.3
346,2.902,602.6
347,2.896,603.1
348,2.889,603.6
349,2.883,604.0
350,2.877,604.1
351,2.871,604.0
352,2.865,604.4
353,2.858,604.7
354,2.852,604.7
355,2.846,604.6
356,2.840,604.7
357,2.834,603.9
358,2.827,602.7
359,2.821,602.4
360,2.814,602.1
361,2.807,602.7
362,2.800,603.2
363,2.794,603.5
364,2.787,603.8
365,2.780,604.3
366,2.773,605.0
367,2.766,605.4
368,2.759,605.8
369,2.753,606.1
370,2.746,606.4
371,2.739,606.5
372,2.733,606.9
373,2.727,607.4
374,2.721,608.1
375,2.715,608.5
376,2.709,609.0
377,2.703,609.3
378,2.698,610.0
379,2.692,610.4
380,2.687,611.1
381,2.681,611.4
382,2.675,611.8
383,2.670,612.3
384,2.664,612.2
385,2.658,612.5
386,2.652,612.7
387,2.646,613.5
388,2.640,613.6
389,2.634,614.3
390,2.627,614.2
391,2.621,614.6
392,2.614,615.1
393,2.607,615.3
394,2.601,615.6
395,2.594,615.9
396,2.588,616.4
397,2.581,617.2
398,2.575,617.5
399,2.568,617.9
400,2.562,618.2
401,2.556,618.5
402,2.550,618.4
403,2.545,618.5
404,2.540,619.5
405,2.535,620.1
406,2.530,620.2
407,2.525,620.7
408,2.521,621.1
409,2.517,621.4
410,2.513,621.4
411,2.509,621.7
412,2.505,622.1
413,2.502,622.1
414,2.499,622.5
415,2.496,622.8
416,2.493,622.9
417,2.490,623.2
418,2.487,623.4
419,2.485,623.5
420,2.482,623.8
421,2.480,623.7
422,2.478,624.0
423,2.476,623.7
424,2.474,623.8
425,2.473,624.1
426,2.471,624.4
427,2.469,624.5
428,2.468,624.6
429,2.467,624.7
430,2.465,625.0
431,2.464,625.2
432,2.463,625.5
433,2.462,625.5
434,2.461,625.5
435,2.460,625.6
436,2.459,626.2
437,2.458,626.6
438,2.456,626.3
439,2.455,626.6
440,2.454,626.6
441,2.453,626.8
442,2.452,626.9
443,2.450,626.8
444,2.449,627.4
445,2.447,627.4
446,2.445,627.6
447,2.443,627.7
448,2.441,627.7
449,2.439,627.6
450,2.436,627.8
451,2.434,627.9
452,2.431,627.9
453,2.429,628.1
454,2.426,627.9
455,2.424,628.0
456,2.421,628.0
457,2.419,628.3
458,2.417,628.4
459,2.415,628.4
460,2.413,628.6
461,2.412,628.7
462,2.410,628.5
463,2.410,628.5
464,2.409,628.6
465,2.408,628.9
466,2.408,629.1
467,2.408,629.3
468,2.408,629.4
469,2.408,629.3
470,2.407,629.4
471,2.407,629.2
472,2.407,629.5
473,2.407,629.5
474,2.407,629.5
475,2.406,629.7
476,2.405,629.8
477,2.404,629.5
478,2.403,629.6
479,2.402,630.0
480,2.400,630.0
481,2.398,630.0
482,2.396,629.9
483,2.394,630.2
484,2.392,630.1
485,2.389,630.2
486,2.387,630.5
487,2.385,630.4
488,2.382,630.4
489,2.380,630.4
490,2.378,630.4
491,2.376,630.7
492,2.374,630.9
493,2.372,630.9
494,2.370,630.9
495,2.369,630.9
496,2.368,631.1
497,2.366,631.0
498,2.365,631.2
499,2.364,631.4
500,2.363,631.6
501,2.362,631.3
502,2.361,631.3
503,2.360,631.3
504,2.359,631.2
505,2.358,631.6
506,2.357,631.6
507,2.356,631.8
508,2.355,631.8
509,2.354,631.9
510,2.353,631.9
511,2.352,632.0
512,2.351,632.0
513,2.351,631.9
514,2.350,631.9
515,2.349,631.8
516,2.348,631.9
517,2.347,632.1
518,2.347,632.2
519,2.346,632.3
520,2.346,632.2
521,2.345,632.1
522,2.345,632.1
523,2.345,632.2
524,2.345,632.3
525,2.345,632.4
526,2.345,632.4
527,2.345,632.4
528,2.346,632.5
529,2.346,632.3
530,2.346,632.5
531,2.346,632.5
532,2.346,632.3
533,2.346,632.4
534,2.346,632.3
535,2.346,632.5
536,2.346,632.4
537,2.345,632.6
538,2.345,632.8
539,2.344,632.8
540,2.343,632.8
541,2.342,632.7
542,2.341,632.8
543,2.340,632.8
544,2.339,632.9
545,2.337,632.8
546,2.336,632.9
547,2.334,633.0
548,2.332,633.0
549,2.330,632.9
550,2.328,633.0
551,2.326,633.0
552,2.323,633.0
553,2.321,633.0
554,2.318,633.1
555,2.316,633.1
556,2.313,633.1
557,2.310,633.5
558,2.308,633.6
559,2.305,633.4
560,2.303,633.4
561,2.301,633.0
562,2.299,633.3
563,2.297,633.2
564,2.295,633.4
565,2.294,633.4
566,2.293,633.4
567,2.292,633.5
568,2.292,633.5
569,2.292,633.5
570,2.292,633.5
571,2.293,633.7
572,2.293,633.7
573,2.294,633.5
574,2.295,633.5
575,2.296,633.6
576,2.298,633.5
577,2.299,633.6
578,2.300,633.7
579,2.301,633.8
580,2.303,633.7
581,2.304,633.9
582,2.305,633.9
583,2.307,633.8
584,2.307,633.7
585,2.308,633.9
586,2.309,634.0
587,2.309,634.0
588,2.309,634.1
589,2.309,634.1
590,2.309,634.2
591,2.308,634.2
592,2.306,634.3
593,2.304,634.3
594,2.302,634.4
595,2.299,634.4

File: Wood/Calibration_Data/UMD/UMD_Wood_CAPA_N2_70kW_R3.csv
Time (s),Mass (g),TC back 1 (K)
0,11.259,301.2
1,11.261,301.1
2,11.254,301.0
3,11.239,300.8
4,11.217,300.8
5,11.189,300.9
6,11.155,300.8
7,11.116,300.8
8,11.073,300.8
9,11.026,300.8
10,10.976,300.8
11,10.925,300.8
12,10.871,300.8
13,10.817,300.8
14,10.763,300.9
15,10.709,301.0
16,10.657,301.1
17,10.606,301.3
18,10.557,301.5
19,10.508,301.8
20,10.460,302.1
21,10.414,302.5
22,10.368,302.9
23,10.324,303.4
24,10.280,304.0
25,10.237,304.4
26,10.195,305.1
27,10.153,305.8
28,10.112,306.6
29,10.072,307.5
30,10.032,308.4
31,9.993,309.1
32,9.954,310.0
33,9.915,311.1
34,9.877,312.0
35,9.839,313.1
36,9.802,314.2
37,9.765,315.2
38,9.728,316.3
39,9.691,317.6
40,9.655,318.7
41,9.619,320.0
42,9.583,321.0
43,9.548,322.4
44,9.513,323.7
45,9.478,325.0
46,9.443,326.4
47,9.408,327.8
48,9.374,329.2
49,9.339,330.5
50,9.306,331.9
51,9.272,333.3
52,9.239,334.7
53,9.206,336.2
54,9.173,337.6
55,9.141,339.1
56,9.109,340.6
57,9.077,342.1
58,9.046,343.6
59,9.015,345.1
60,8.985,346.6
61,8.956,348.2
62,8.926,349.7
63,8.898,351.2
64,8.869,352.7
65,8.841,354.2
66,8.813,355.7
67,8.785,357.3
68,8.758,358.8
69,8.731,360.2
70,8.703,361.7
71,8.676,363.2
72,8.649,364.8
73,8.622,366.2
74,8.595,367.7
75,8.568,369.2
76,8.541,370.8
77,8.513,372.3
78,8.486,373.7
79,8.459,375.2
80,8.431,376.7
81,8.404,378.3
82,8.376,379.8
83,8.349,381.2
84,8.321,382.7
85,8.293,384.1
86,8.266,385.5
87,8.238,387.0
88,8.211,388.4
89,8.183,389.8
90,8.156,391.2
91,8.128,392.7
92,8.101,394.1
93,8.073,395.6
94,8.046,397.0
95,8.019,398.4
96,7.992,399.7
97,7.964,401.1
98,7.938,402.5
99,7.911,403.9
100,7.884,405.3
101,7.857,406.6
102,7.831,408.0
103,7.805,409.2
104,7.779,410.6
105,7.753,411.8
106,7.727,413.0
107,7.701,414.2
108,7.676,415.5
109,7.650,416.8
110,7.625,417.9
111,7.599,419.1
112,7.574,420.1
113,7.549,421.4
114,7.524,422.3
115,7.499,423.6
116,7.473,424.7
117,7.448,425.6
118,7.423,426.7
119,7.397,427.8
120,7.372,428.9
121,7.346,429.8
122,7.321,430.9
123,7.295,432.0
124,7.269,432.9
125,7.244,434.1
126,7.218,435.4
127,7.192,436.5
128,7.167,437.5
129,7.141,438.5
130,7.116,440.0
131,7.091,441.4
132,7.066,442.2
133,7.041,443.5
134,7.017,444.7
135,6.993,446.0
136,6.969,446.8
137,6.945,448.2
138,6.921,449.2
139,6.898,450.4
140,6.874,451.8
141,6.850,452.7
142,6.827,453.8
143,6.803,455.2
144,6.780,455.9
145,6.756,457.7
146,6.732,458.4
147,6.707,459.4
148,6.683,460.9
149,6.658,462.2
150,6.633,463.0
151,6.607,464.4
152,6.581,465.6
153,6.555,466.6
154,6.529,467.7
155,6.503,469.0
156,6.477,470.3
157,6.451,471.2
158,6.424,472.4
159,6.398,473.0
160,6.373,474.5
161,6.347,475.7
162,6.322,476.7
163,6.297,478.1
164,6.272,479.3
165,6.248,480.0
166,6.224,481.2
167,6.201,482.6
168,6.178,483.3
169,6.155,484.4
170,6.132,485.4
171,6.110,486.2
172,6.087,487.3
173,6.065,488.4
174,6.043,489.4
175,6.021,490.7
176,5.998,491.7
177,5.976,492.3
178,5.953,493.6
179,5.930,494.7
180,5.907,495.7
181,5.883,497.0
182,5.860,497.8
183,5.836,498.9
184,5.812,500.0
185,5.788,500.7
186,5.764,501.3
187,5.740,502.3
188,5.715,503.7
189,5.691,504.6
190,5.667,505.2
191,5.642,506.8
192,5.618,507.8
193,5.594,509.2
194,5.570,510.0
195,5.546,510.8
196,5.522,511.4
197,5.498,512.5
198,5.474,513.6
199,5.450,514.4
200,5.427,515.4
201,5.403,516.5
202,5.380,517.4
203,5.356,518.6
204,5.333,519.1
205,5.309,520.3
206,5.286,521.0
207,5.262,522.0
208,5.238,522.7
209,5.215,523.3
210,5.191,524.5
211,5.167,525.3
212,5.143,526.3
213,5.120,527.3
214,5.096,528.1
215,5.072,528.8
216,5.048,529.5
217,5.025,530.6
218,5.001,531.0
219,4.977,532.5
220,4.954,533.2
221,4.931,533.7
222,4.907,534.2
223,4.884,534.8
224,4.862,536.2
225,4.839,536.7
226,4.816,537.6
227,4.794,538.1
228,4.772,539.0
229,4.750,539.8
230,4.728,540.3
231,4.706,541.1
232,4.685,541.8
233,4.663,542.8
234,4.642,543.2
235,4.621,543.9
236,4.600,544.8
237,4.579,546.4
238,4.558,547.1
239,4.537,547.3
240,4.517,547.9
241,4.496,549.1
242,4.476,550.2
243,4.455,550.6
244,4.435,551.3
245,4.414,552.5
246,4.394,552.3
247,4.374,553.7
248,4.354,554.2
249,4.334,554.8
250,4.313,556.3
251,4.293,557.2
252,4.273,558.3
253,4.253,559.3
254,4.233,559.4
255,4.213,559.3
256,4.192,559.7
257,4.172,560.2
258,4.152,560.8
259,4.132,561.7
260,4.112,562.3
261,4.092,563.9
262,4.072,563.9
263,4.052,565.8
264,4.032,565.2
265,4.012,565.9
266,3.992,566.6
267,3.972,567.2
268,3.953,567.6
269,3.933,568.6
270,3.914,569.0
271,3.895,569.0
272,3.876,569.1
273,3.857,570.4
274,3.838,571.1
275,3.819,571.2
276,3.801,571.7
277,3.782,572.4
278,3.764,571.5
279,3.746,573.5
280,3.728,574.6
281,3.711,574.5
282,3.693,574.6
283,3.676,574.8
284,3.659,574.6
285,3.642,576.9
286,3.625,577.9
287,3.609,578.7
288,3.593,579.2
289,3.577,579.1
290,3.561,578.0
291,3.545,579.6
292,3.529,579.6
293,3.514,582.0
294,3.499,581.8
295,3.483,582.3
296,3.468,582.5
297,3.453,583.8
298,3.439,583.8
299,3.424,584.2
300,3.409,585.1
301,3.395,584.8
302,3.380,585.7
303,3.366,586.8
304,3.352,586.5
305,3.338,587.3
306,3.324,588.5
307,3.310,589.4
308,3.296,588.5
309,3.282,589.6
310,3.268,588.8
311,3.254,589.7
312,3.240,590.3
313,3.226,590.7
314,3.212,591.4
315,3.198,592.5
316,3.184,591.7
317,3.170,593.6
318,3.157,593.9
319,3.143,594.9
320,3.130,595.5
321,3.117,596.5
322,3.104,596.9
323,3.091,597.4
324,3.078,597.0
325,3.066,596.9
326,3.054,597.7
327,3.042,598.2
328,3.031,598.5
329,3.020,599.1
330,3.010,599.2
331,2.999,599.7
332,2.989,601.3
333,2.980,602.9
334,2.970,602.3
335,2.961,602.1
336,2.952,603.2
337,2.943,603.7
338,2.934,603.6
339,2.926,604.4
340,2.917,604.8
341,2.908,605.7
342,2.900,607.0
343,2.891,607.1
344,2.882,608.2
345,2.873,607.2
346,2.865,606.7
347,2.856,608.0
348,2.847,609.2
349,2.838,609.1
350,2.830,609.2
351,2.822,610.1
352,2.813,609.8
353,2.805,610.8
354,2.797,611.2
355,2.790,612.5
356,2.782,612.8
357,2.775,612.9
358,2.769,611.8
359,2.762,613.0
360,2.756,613.2
361,2.750,614.0
362,2.745,615.1
363,2.739,615.2
364,2.734,615.7
365,2.729,615.9
366,2.724,617.2
367,2.719,617.1
368,2.714,616.6
369,2.710,617.0
370,2.705,618.0
371,2.700,618.3
372,2.695,618.2
373,2.690,618.6
374,2.685,619.6
375,2.680,619.6
376,2.675,619.5
377,2.669,620.1
378,2.664,621.6
379,2.659,620.4
380,2.654,619.8
381,2.648,621.2
382,2.643,621.5
383,2.638,622.5
384,2.633,622.3
385,2.628,623.2
386,2.623,623.3
387,2.619,624.0
388,2.614,624.2
389,2.610,624.3
390,2.606,624.5
391,2.602,625.1
392,2.599,625.1
393,2.595,625.3
394,2.592,625.5
395,2.589,625.1
396,2.586,626.1
397,2.583,626.4
398,2.580,626.6
399,2.578,626.4
400,2.575,627.0
401,2.573,627.3
402,2.570,627.4
403,2.568,627.6
404,2.566,628.0
405,2.564,627.7
406,2.562,627.5
407,2.560,628.2
408,2.558,627.7
409,2.556,628.5
410,2.554,628.7
411,2.552,628.2
412,2.551,628.7
413,2.549,629.3
414,2.547,629.4
415,2.544,629.8
416,2.542,629.3
417,2.540,630.0
418,2.538,630.0
419,2.535,630.0
420,2.533,630.3
421,2.531,630.1
422,2.528,630.6
423,2.526,631.1
424,2.523,630.8
425,2.521,631.3
426,2.518,631.3
427,2.516,631.1
428,2.514,631.3
429,2.512,631.6
430,2.510,631.9
431,2.508,632.3
432,2.506,632.2
433,2.505,632.3
434,2.504,632.2
435,2.503,632.5
436,2.502,631.8
437,2.501,632.3
438,2.501,632.3
439,2.500,632.3
440,2.499,632.0
441,2.499,632.2
442,2.498,632.2
443,2.497,631.8
444,2.497,632.1
445,2.496,632.1
446,2.494,632.0
447,2.493,632.3
448,2.492,632.2
449,2.490,632.8
450,2.488,632.9
451,2.486,633.0
452,2.484,632.8
453,2.481,633.3
454,2.479,633.2
455,2.477,633.0
456,2.474,633.4
457,2.472,633.4
458,2.470,632.9
459,2.468,632.8
460,2.466,632.7
461,2.464,633.9
462,2.462,633.9
463,2.461,634.1
464,2.460,633.8
465,2.459,634.1
466,2.458,634.1
467,2.457,634.6
468,2.457,634.6
469,2.456,634.4
470,2.456,635.0
471,2.456,634.9
472,2.456,635.2
473,2.455,635.3
474,2.455,635.3
475,2.455,635.7
476,2.455,635.7
477,2.454,635.6
478,2.454,635.4
479,2.453,635.7
480,2.452,635.6
481,2.451,635.7
482,2.451,635.9
483,2.450,636.1
484,2.449,636.0
485,2.448,636.1
486,2.446,636.1
487,2.445,636.2
488,2.444,636.2
489,2.443,636.4
490,2.442,636.5
491,2.441,636.7
492,2.439,636.9
493,2.438,636.9
494,2.437,636.7
495,2.436,636.6
496,2.435,636.9
497,2.434,637.0
498,2.433,637.3
499,2.432,637.2
500,2.431,637.1
501,2.430,637.4
502,2.428,637.8
503,2.427,637.7
504,2.426,637.8
505,2.425,637.8
506,2.424,637.9
507,2.423,638.1
508,2.422,638.0
509,2.421,638.1
510,2.420,638.2
511,2.419,638.4
512,2.418,638.7
513,2.417,638.3
514,2.416,638.2
515,2.415,638.4
516,2.414,638.3
517,2.412,638.3
518,2.411,638.2
519,2.410,638.5
520,2.409,638.5
521,2.408,638.6
522,2.407,638.7
523,2.406,638.8
524,2.405,638.9
525,2.404,638.9
526,2.403,639.1
527,2.402,639.2
528,2.400,639.2
529,2.399,639.3
530,2.398,639.4
531,2.397,639.5
532,2.396,639.7
533,2.395,639.7
534,2.394,639.8
535,2.393,640.0
536,2.392,639.7
537,2.392,639.8
538,2.391,640.1
539,2.390,640.1
540,2.389,640.2
541,2.388,640.4
542,2.387,640.7
543,2.387,640.3
544,2.386,640.4
545,2.385,640.5
546,2.384,640.7
547,2.383,640.7
548,2.383,641.0
549,2.382,641.0
550,2.381,641.0
551,2.380,641.1
552,2.379,641.4
553,2.378,640.8
554,2.377,641.0
555,2.376,641.3
556,2.375,641.3
557,2.374,641.3
558,2.373,641.3
559,2.372,641.2
560,2.371,641.2
561,2.370,641.2
562,2.369,641.4
563,2.368,641.5
564,2.367,641.5
565,2.365,641.7
566,2.364,641.9
567,2.363,641.8
568,2.362,641.8
569,2.361,641.9
570,2.360,641.9
571,2.359,641.9
572,2.358,642.0
573,2.357,642.2
574,2.356,642.3
575,2.356,642.4
576,2.355,642.4
577,2.354,642.5
578,2.354,642.6
579,2.353,642.6
580,2.353,642.6
581,2.352,642.7
582,2.352,642.6
583,2.352,642.9
584,2.352,642.8
585,2.352,643.0
586,2.353,643.0
587,2.353,642.9
588,2.353,643.3
589,2.354,643.4
590,2.354,643.3
591,2.355,643.5
592,2.355,643.7
593,2.356,643.7
594,2.356,643.7
595,2.357,643.8
596,2.358,644.0
