Repository: MaCFP/matl-db

# matl-db

#### Welcome to the MaCFP Condensed Phase Subgroup database!

The MaCFP Condensed Phase Working Group was organized to enable the fire safety science research community to make significant progress towards establishing a common framework for the selection of experiments and the methodologies used to analyze these experiments when developing pyrolysis models. Key objectives of this effort include:
- Cataloguing current approaches used to parameterize pyrolysis models;
- Developing standard data set formats for experimental data on pyrolysis;
- Developing requirements for data set quality and establishing a data review committee;
- Quantifying the inter-laboratory variability for comparable experimental datasets; and
- Assessing the impact of the variability of model parameters on fire growth predictions

#### In preparation for MaCFP-4, please read the following:

[Guidelines for Participation in the MaCFP-4 Workshop (2026)](https://github.com/MaCFP/macfp-db/releases/download/macfp-4.0/MaCFP-4_Guidelines_for_Participation.pdf)

[Presentation of Target Experiments and Modeling Guidelines for the upcoming MaCFP-4 Workshop (meeting recording and presentation slides)](https://github.com/MaCFP/macfp-db/releases/tag/macfp-4.0)

Please visit our [wiki pages](https://github.com/MaCFP/matl-db/wiki/How-to-Contribute) for additional details, including how to contribute (experimentalists and modelers).

### Experimental Conditions: STA (Nitrogen)
A NETZSCH STA 449 F3 Jupiter was used to simultaneously conduct Thermogravimetric Analysis (TGA) and Differential Scanning Calorimetry (DSC) experiments in nitrogen.

* Heating Rates: 3, 10, and 30 K/min
* Temperature program
  - Initial Temperature: ambient (293-296 K)
  - Initial Isotherm: 1800 s at ambient temperature
  - Maximum Temperature (program setpoint): 1083 K (3 K/min), 1098 K (10 K/min), 1153 K (30 K/min)
  - Final Isotherm: 1200 s at the maximum temperature (1800 s for UMD\_Wood\_STA\_N2\_10K\_R1-R3)
* Sample mass: 4 mg +/- 0.3 mg (3 and 10 K/min, and the 30 K/min tests marked \_4mg); 1.0 mg +/- 0.12 mg (30 K/min tests marked \_1mg)
* Sample geometry: Powdered
* Calibration type: Before each experiment, a baseline test was performed using an empty crucible. Temperature/Heat flow calibration were performed every 2 months (or 100 tests, whichever is sooner) for each heating rate in the same crucible type as the tests. Each calibration used a set of 7 reference materials (biphenyl, benzoic acid, RbNO3, KClO4, Ag2SO4, K2CrO4, BaCO3) with transition temperatures between 342 and 1080 K; the calibration used for UMD\_Wood\_STA\_N2\_10K\_R1-R3 also included CsCl.
* Crucible
  - Type: Pt-Rh
  - Volume: 85 uL
  - Diameter: 6.8 mm
  - Mass: 253.0-253.5 mg
  - Lid: True
  - Note: Pt-Rh crucibles (outer diameter 6.8mm / volume 85 uL) with a lid ( a small hole in the lid allowed for gaseous decomposition products to escape).
* Carrier Gas
  - Type: Nitrogen
  - Flow rate: 70 ml/min (50 mL/min purge, 20 mL/min protective)
  - Note: Ultra High Purity (UHP) Nitrogen
* Instrument
  - Type: NETZSCH STA 449 F3 Jupiter
  - Furnace Type: Platinum
  - Notes: None
* Heat flow sign convention: exothermic down (negative); endothermic effects appear as positive heat flow
* Test names: at 30 K/min the tests were run at two sample masses; a condition token after the heating rate gives the mass (\_4mg or \_1mg).

| Test Name | O2 volume % | Initial External Sample Mass (mg) | Sample Mass Prior to Heating Ramp (mg) |
| --------- | :---------: | :------------------------: | :------------------------: |
|UMD\_Wood\_STA\_N2\_3K\_R1 | 0 | 4.139| 4.059
|UMD\_Wood\_STA\_N2\_3K\_R2 | 0 | 4.002| 3.969
|UMD\_Wood\_STA\_N2\_3K\_R3 | 0 | 4.030| 4.009
|UMD\_Wood\_STA\_N2\_3K\_R4 | 0 | 4.024| 4.008
|UMD\_Wood\_STA\_N2\_3K\_R5 | 0 | 3.994| 3.952
|UMD\_Wood\_STA\_N2\_10K\_R1 | 0 | 4.301| 4.066
|UMD\_Wood\_STA\_N2\_10K\_R2 | 0 | 4.062| 3.842
|UMD\_Wood\_STA\_N2\_10K\_R3 | 0 | 3.942| 3.904
|UMD\_Wood\_STA\_N2\_10K\_R4 | 0 | 3.969| 3.906
|UMD\_Wood\_STA\_N2\_10K\_R5 | 0 | 3.982| 3.873
|UMD\_Wood\_STA\_N2\_10K\_R6 | 0 | 4.055| 3.879
|UMD\_Wood\_STA\_N2\_10K\_R7 | 0 | 3.918| 3.803
|UMD\_Wood\_STA\_N2\_10K\_R8 | 0 | 3.893| 3.789
|UMD\_Wood\_STA\_N2\_10K\_R9 | 0 | 3.933| 3.801
|UMD\_Wood\_STA\_N2\_10K\_R10 | 0 | 3.963| 3.876
|UMD\_Wood\_STA\_N2\_30K\_4mg\_R1 | 0 | 3.884| 3.878
|UMD\_Wood\_STA\_N2\_30K\_4mg\_R2 | 0 | 3.924| 3.882
|UMD\_Wood\_STA\_N2\_30K\_4mg\_R3 | 0 | 3.965| 3.926
|UMD\_Wood\_STA\_N2\_30K\_1mg\_R1 | 0 | 0.951| 0.955
|UMD\_Wood\_STA\_N2\_30K\_1mg\_R2 | 0 | 1.025| 0.999
|UMD\_Wood\_STA\_N2\_30K\_1mg\_R3 | 0 | 0.975| 0.935
|UMD\_Wood\_STA\_N2\_30K\_1mg\_R4 | 0 | 1.013| 0.994
|UMD\_Wood\_STA\_N2\_30K\_1mg\_R5 | 0 | 0.958| 0.935
|UMD\_Wood\_STA\_N2\_30K\_1mg\_R6 | 0 | 0.934| 0.918
|UMD\_Wood\_STA\_N2\_30K\_1mg\_R7 | 0 | 1.058| 0.962
|UMD\_Wood\_STA\_N2\_30K\_1mg\_R8 | 0 | 1.019| 0.977

File: Wood/Calibration_Data/UMD/UMD_Wood_STA_O2-10_10K_R1.csv
Time (s),Temperature (K),Mass (mg),Heat Flow Rate (W/g)
0.0000,298.0000,1.8559,0.0061
16.8968,298.5000,1.8535,0.0075
29.0539,299.0000,1.8528,0.0082
39.0630,299.5000,1.8530,0.0101
47.7951,300.0000,1.8525,0.0107
55.5439,300.5000,1.8546,0.0126
62.6539,301.0000,1.8538,0.0130
69.2967,301.5000,1.8540,0.0146
75.5059,302.0000,1.8549,0.0164
81.3841,302.5000,1.8551,0.0170
87.0084,303.0000,1.8551,0.0178
92.3648,303.5000,1.8550,0.0209
97.5539,304.0000,1.8557,0.0218
102.5539,304.5000,1.8550,0.0237
107.3732,305.0000,1.8550,0.0252
112.0800,305.5000,1.8549,0.0273
116.6445,306.0000,1.8550,0.0284
121.1110,306.5000,1.8526,0.0304
125.4598,307.0000,1.8530,0.0317
129.7539,307.5000,1.8525,0.0322
133.9749,308.0000,1.8530,0.0347
138.0706,308.5000,1.8522,0.0364
142.1139,309.0000,1.8520,0.0371
146.0847,309.5000,1.8534,0.0387
150.0298,310.0000,1.8529,0.0405
153.8618,310.5000,1.8530,0.0428
157.6661,311.0000,1.8537,0.0437
161.4385,311.5000,1.8525,0.0455
165.1708,312.0000,1.8540,0.0473
168.8428,312.5000,1.8530,0.0489
172.4927,313.0000,1.8529,0.0512
176.0967,313.5000,1.8525,0.0528
179.6539,314.0000,1.8520,0.0549
183.1868,314.5000,1.8530,0.0564
186.6864,315.0000,1.8530,0.0583
190.1675,315.5000,1.8530,0.0588
193.6022,316.0000,1.8501,0.0617
197.0260,316.5000,1.8510,0.0631
200.4272,317.0000,1.8500,0.0657
203.8022,317.5000,1.8500,0.0661
207.1492,318.0000,1.8500,0.0689
210.4739,318.5000,1.8497,0.0702
213.7805,319.0000,1.8488,0.0716
217.0442,319.5000,1.8490,0.0738
220.3135,320.0000,1.8480,0.0761
223.5713,320.5000,1.8477,0.0766
226.8113,321.0000,1.8471,0.0784
230.0249,321.5000,1.8500,0.0794
233.2135,322.0000,1.8470,0.0808
236.4107,322.5000,1.8480,0.0824
239.5876,323.0000,1.8474,0.0838
242.7432,323.5000,1.8470,0.0856
245.8976,324.0000,1.8478,0.0858
249.0256,324.5000,1.8460,0.0868
252.1518,325.0000,1.8470,0.0883
255.2570,325.5000,1.8460,0.0889
258.3660,326.0000,1.8467,0.0901
261.4459,326.5000,1.8458,0.0912
264.5411,327.0000,1.8470,0.0916
267.5906,327.5000,1.8460,0.0927
270.6559,328.0000,1.8460,0.0927
273.7054,328.5000,1.8470,0.0930
276.7519,329.0000,1.8456,0.0930
279.7766,329.5000,1.8466,0.0937
282.8013,330.0000,1.8460,0.0934
285.8172,330.5000,1.8470,0.0938
288.8322,331.0000,1.8460,0.0939
291.8335,331.5000,1.8480,0.0930
294.8245,332.0000,1.8480,0.0925
297.8239,332.5000,1.8460,0.0915
300.8179,333.0000,1.8460,0.0911
303.7892,333.5000,1.8450,0.0907
306.7519,334.0000,1.8453,0.0892
309.7253,334.5000,1.8440,0.0885
312.6799,335.0000,1.8430,0.0882
315.6371,335.5000,1.8430,0.0865
318.5888,336.0000,1.8420,0.0845
321.5416,336.5000,1.8420,0.0840
324.4723,337.0000,1.8420,0.0831
327.3935,337.5000,1.8440,0.0811
330.3325,338.0000,1.8430,0.0794
333.2450,338.5000,1.8420,0.0771
336.1636,339.0000,1.8407,0.0757
339.0808,339.5000,1.8420,0.0729
341.9836,340.0000,1.8401,0.0713
344.9009,340.5000,1.8400,0.0685
347.7981,341.0000,1.8420,0.0661
350.7000,341.5000,1.8407,0.0643
353.6029,342.0000,1.8400,0.0616
356.5025,342.5000,1.8420,0.0589
359.3822,343.0000,1.8402,0.0565
362.2682,343.5000,1.8400,0.0541
365.1404,344.0000,1.8420,0.0507
368.0167,344.5000,1.8430,0.0475
370.9097,345.0000,1.8425,0.0446
373.7824,345.5000,1.8420,0.0423
376.6665,346.0000,1.8420,0.0389
379.5261,346.5000,1.8418,0.0362
382.4009,347.0000,1.8410,0.0331
385.2693,347.5000,1.8402,0.0300
388.1366,348.0000,1.8410,0.0274
391.0039,348.5000,1.8410,0.0240
393.8539,349.0000,1.8410,0.0209
396.7261,349.5000,1.8410,0.0176
399.5817,350.0000,1.8410,0.0148
402.4350,350.5000,1.8400,0.0114
405.3025,351.0000,1.8404,0.0083
408.1482,351.5000,1.8400,0.0046
411.0000,352.0000,1.8410,0.0018
413.8639,352.5000,1.8400,-0.0007
416.6935,353.0000,1.8390,-0.0043
419.5407,353.5000,1.8396,-0.0073
422.3928,354.0000,1.8390,-0.0101
425.2350,354.5000,1.8390,-0.0134
428.0910,355.0000,1.8371,-0.0162
430.9237,355.5000,1.8376,-0.0192
433.7767,356.0000,1.8390,-0.0217
436.6293,356.5000,1.8390,-0.0253
439.4650,357.0000,1.8410,-0.0283
442.3150,357.5000,1.8390,-0.0314
445.1482,358.0000,1.8390,-0.0339
447.9857,358.5000,1.8390,-0.0368
450.8199,359.0000,1.8390,-0.0390
453.6739,359.5000,1.8370,-0.0415
456.5199,360.0000,1.8370,-0.0445
459.3576,360.5000,1.8370,-0.0468
462.1894,361.0000,1.8378,-0.0492
465.0539,361.5000,1.8390,-0.0519
467.8682,362.0000,1.8370,-0.0544
470.7116,362.5000,1.8380,-0.0563
473.5500,363.0000,1.8370,-0.0589
476.3987,363.5000,1.8370,-0.0607
479.2305,364.0000,1.8368,-0.0636
482.0712,364.5000,1.8365,-0.0653
484.9109,365.0000,1.8363,-0.0674
487.7482,365.5000,1.8360,-0.0693
490.5913,366.0000,1.8360,-0.0720
493.4150,366.5000,1.8360,-0.0734
496.2471,367.0000,1.8358,-0.0755
499.0916,367.5000,1.8350,-0.0771
501.9367,368.0000,1.8360,-0.0784
504.7768,368.5000,1.8350,-0.0805
507.5939,369.0000,1.8332,-0.0826
510.4282,369.5000,1.8340,-0.0847
513.2623,370.0000,1.8340,-0.0854
516.1109,370.5000,1.8320,-0.0865
518.9426,371.0000,1.8320,-0.0886
521.7857,371.5000,1.8308,-0.0892
524.6193,372.0000,1.8310,-0.0913
527.4510,372.5000,1.8320,-0.0923
530.2904,373.0000,1.8320,-0.0941
533.1184,373.5000,1.8330,-0.0953
535.9463,374.0000,1.8330,-0.0968
538.7822,374.5000,1.8331,-0.0972
541.6025,375.0000,1.8350,-0.0986
544.4482,375.5000,1.8350,-0.0988
547.2828,376.0000,1.8350,-0.1001
550.1090,376.5000,1.8350,-0.1010
552.9444,377.0000,1.8349,-0.1019
555.7906,377.5000,1.8350,-0.1038
558.6156,378.0000,1.8350,-0.1045
561.4607,378.5000,1.8350,-0.1055
564.2770,379.0000,1.8339,-0.1055
567.1082,379.5000,1.8330,-0.1075
569.9539,380.0000,1.8350,-0.1080
572.7594,380.5000,1.8350,-0.1088
575.6039,381.0000,1.8350,-0.1094
578.4388,381.5000,1.8330,-0.1101
581.2595,382.0000,1.8350,-0.1103
584.1092,382.5000,1.8344,-0.1116
586.9350,383.0000,1.8340,-0.1120
589.7650,383.5000,1.8340,-0.1132
592.5857,384.0000,1.8354,-0.1138
595.4287,384.5000,1.8350,-0.1144
598.2567,385.0000,1.8350,-0.1146
601.0872,385.5000,1.8360,-0.1160
603.9245,386.0000,1.8350,-0.1164
606.7407,386.5000,1.8360,-0.1166
609.5872,387.0000,1.8359,-0.1177
612.4096,387.5000,1.8350,-0.1178
615.2366,388.0000,1.8350,-0.1183
618.0646,388.5000,1.8360,-0.1195
620.9025,389.0000,1.8360,-0.1203
623.7317,389.5000,1.8350,-0.1206
626.5539,390.0000,1.8350,-0.1211
629.3935,390.5000,1.8360,-0.1217
632.2225,391.0000,1.8350,-0.1226
635.0482,391.5000,1.8350,-0.1230
637.8872,392.0000,1.8340,-0.1234
640.7025,392.5000,1.8340,-0.1241
643.5421,393.0000,1.8340,-0.1250
646.3731,393.5000,1.8340,-0.1251
649.1987,394.0000,1.8340,-0.1253
652.0261,394.5000,1.8330,-0.1265
654.8594,395.0000,1.8330,-0.1272
657.6941,395.5000,1.8332,-0.1275
660.5253,396.0000,1.8322,-0.1284
663.3539,396.5000,1.8330,-0.1284
666.1860,397.0000,1.8330,-0.1291
669.0255,397.5000,1.8340,-0.1299
671.8361,398.0000,1.8340,-0.1306
674.6761,398.5000,1.8340,-0.1306
677.5180,399.0000,1.8350,-0.1309
680.3428,399.5000,1.8350,-0.1318
683.1768,400.0000,1.8344,-0.1322
686.0053,400.5000,1.8350,-0.1331
688.8483,401.0000,1.8350,-0.1334
691.6754,401.5000,1.8350,-0.1345
694.5072,402.0000,1.8350,-0.1337
697.3482,402.5000,1.8350,-0.1344
700.1710,403.0000,1.8350,-0.1354
702.9983,403.5000,1.8350,-0.1358
705.8343,404.0000,1.8350,-0.1359
708.6646,404.5000,1.8350,-0.1371
711.5086,405.0000,1.8350,-0.1377
714.3388,405.5000,1.8350,-0.1371
717.1894,406.0000,1.8370,-0.1382
720.0063,406.5000,1.8370,-0.1390
722.8438,407.0000,1.8350,-0.1395
725.6885,407.5000,1.8350,-0.1400
728.5139,408.0000,1.8350,-0.1401
731.3704,408.5000,1.8370,-0.1406
734.1928,409.0000,1.8370,-0.1406
737.0396,409.5000,1.8350,-0.1408
739.8774,410.0000,1.8350,-0.1416
742.7131,410.5000,1.8350,-0.1412
745.5462,411.0000,1.8350,-0.1416
748.3860,411.5000,1.8350,-0.1419
751.2281,412.0000,1.8350,-0.1425
754.0689,412.5000,1.8350,-0.1422
756.9025,413.0000,1.8350,-0.1427
759.7310,413.5000,1.8344,-0.1431
762.5712,414.0000,1.8330,-0.1435
765.4124,414.5000,1.8330,-0.1436
768.2511,415.0000,1.8330,-0.1439
771.0897,415.5000,1.8340,-0.1440
773.9368,416.0000,1.8340,-0.1442
776.7693,416.5000,1.8340,-0.1448
779.6103,417.0000,1.8344,-0.1446
782.4453,417.5000,1.8350,-0.1448
785.2905,418.0000,1.8340,-0.1451
788.1288,418.5000,1.8340,-0.1459
790.9746,419.0000,1.8340,-0.1458
793.8155,419.5000,1.8340,-0.1467
796.6567,420.0000,1.8340,-0.1466
799.4943,420.5000,1.8340,-0.1464
802.3296,421.0000,1.8330,-0.1462
805.1770,421.5000,1.8330,-0.1466
808.0282,422.0000,1.8330,-0.1468
810.8677,422.5000,1.8320,-0.1471
813.7165,423.0000,1.8320,-0.1464
816.5653,423.5000,1.8320,-0.1468
819.4053,424.0000,1.8330,-0.1472
822.2453,424.5000,1.8330,-0.1472
825.0941,425.0000,1.8330,-0.1466
827.9424,425.5000,1.8330,-0.1472
830.7808,426.0000,1.8320,-0.1472
833.6287,426.5000,1.8320,-0.1472
836.4682,427.0000,1.8318,-0.1471
839.3306,427.5000,1.8310,-0.1475
842.1706,428.0000,1.8310,-0.1474
845.0167,428.5000,1.8320,-0.1475
847.8558,429.0000,1.8320,-0.1474
850.6928,429.5000,1.8320,-0.1472
853.5310,430.0000,1.8320,-0.1475
856.3939,430.5000,1.8312,-0.1475
859.2388,431.0000,1.8300,-0.1478
862.0697,431.5000,1.8300,-0.1474
864.9184,432.0000,1.8300,-0.1471
867.7539,432.5000,1.8300,-0.1469
870.6110,433.0000,1.8280,-0.1469
873.4558,433.5000,1.8280,-0.1466
876.3001,434.0000,1.8280,-0.1464
879.1501,434.5000,1.8280,-0.1461
881.9943,435.0000,1.8280,-0.1456
884.8385,435.5000,1.8280,-0.1451
887.6885,436.0000,1.8280,-0.1446
890.5228,436.5000,1.8280,-0.1448
893.3596,437.0000,1.8280,-0.1446
896.2199,437.5000,1.8280,-0.1439
899.0594,438.0000,1.8280,-0.1434
901.9124,438.5000,1.8280,-0.1435
904.7482,439.0000,1.8290,-0.1430
907.6024,439.5000,1.8270,-0.1427
910.4426,440.0000,1.8270,-0.1418
913.2879,440.5000,1.8280,-0.1414
916.1312,441.0000,1.8280,-0.1404
918.9892,441.5000,1.8290,-0.1399
921.8287,442.0000,1.8310,-0.1399
924.6853,442.5000,1.8310,-0.1396
927.5308,443.0000,1.8310,-0.1389
930.3784,443.5000,1.8290,-0.1390
933.2218,444.0000,1.8290,-0.1381
936.0796,444.5000,1.8286,-0.1380
938.9196,445.0000,1.8270,-0.1374
941.7614,445.5000,1.8270,-0.1361
944.6251,446.0000,1.8270,-0.1365
947.4660,446.5000,1.8270,-0.1352
950.3139,447.0000,1.8250,-0.1345
953.1539,447.5000,1.8250,-0.1340
956.0135,448.0000,1.8250,-0.1332
958.8605,448.5000,1.8250,-0.1334
961.6973,449.0000,1.8250,-0.1329
964.5520,449.5000,1.8250,-0.1317
967.4006,450.0000,1.8250,-0.1312
970.2453,450.5000,1.8250,-0.1297
973.0962,451.0000,1.8230,-0.1294
975.9445,451.5000,1.8230,-0.1283
978.7904,452.0000,1.8230,-0.1279
981.6339,452.5000,1.8230,-0.1275
984.4951,453.0000,1.8230,-0.1264
987.3384,453.5000,1.8230,-0.1259
990.1825,454.0000,1.8220,-0.1254
993.0380,454.5000,1.8210,-0.1245
995.8746,455.0000,1.8210,-0.1230
998.7253,455.5000,1.8200,-0.1220
1001.5767,456.0000,1.8200,-0.1211
1004.4380,456.5000,1.8200,-0.1194
1007.2847,457.0000,1.8200,-0.1190
1010.1231,457.5000,1.8200,-0.1178
1012.9860,458.0000,1.8200,-0.1169
1015.8289,458.5000,1.8200,-0.1153
1018.6962,459.0000,1.8200,-0.1145
1021.5317,459.5000,1.8200,-0.1131
1024.3916,460.0000,1.8200,-0.1123
1027.2558,460.5000,1.8200,-0.1114
1030.0922,461.0000,1.8200,-0.1094
1032.9539,461.5000,1.8200,-0.1090
1035.8077,462.0000,1.8200,-0.1077
1038.6717,462.5000,1.8200,-0.1067
1041.5199,463.0000,1.8200,-0.1057
1044.3674,463.5000,1.8200,-0.1050
1047.2225,464.0000,1.8200,-0.1030
1050.0817,464.5000,1.8200,-0.1029
1052.9253,465.0000,1.8200,-0.1018
1055.7777,465.5000,1.8190,-0.1009
1058.6369,466.0000,1.8190,-0.0997
1061.4808,466.5000,1.8190,-0.1000
1064.3425,467.0000,1.8180,-0.0981
1067.2067,467.5000,1.8160,-0.0972
1070.0770,468.0000,1.8151,-0.0959
1072.9196,468.5000,1.8150,-0.0948
1075.7879,469.0000,1.8130,-0.0947
1078.6282,469.5000,1.8130,-0.0936
1081.4885,470.0000,1.8120,-0.0931
1084.3303,470.5000,1.8120,-0.0925
1087.2100,471.0000,1.8120,-0.0905
1090.0520,471.5000,1.8120,-0.0910
1092.9117,472.0000,1.8120,-0.0903
1095.7731,472.5000,1.8120,-0.0891
1098.6388,473.0000,1.8120,-0.0884
1101.4917,473.5000,1.8120,-0.0877
1104.3482,474.0000,1.8113,-0.0860
1107.2118,474.5000,1.8110,-0.0849
1110.0808,475.0000,1.8100,-0.0844
1112.9312,475.5000,1.8093,-0.0830
1115.7866,476.0000,1.8090,-0.0826
1118.6426,476.5000,1.8090,-0.0822
1121.5010,477.0000,1.8080,-0.0810
1124.3597,477.5000,1.8080,-0.0808
1127.2193,478.0000,1.8080,-0.0801
1130.0827,478.5000,1.8075,-0.0791
1132.9327,479.0000,1.8050,-0.0788
1135.7996,479.5000,1.8050,-0.0780
1138.6625,480.0000,1.8040,-0.0777
1141.5105,480.5000,1.8040,-0.0774
1144.3753,481.0000,1.8040,-0.0762
1147.2362,481.5000,1.8030,-0.0751
1150.0973,482.0000,1.8030,-0.0753
1152.9558,482.5000,1.8030,-0.0737
1155.8200,483.0000,1.8010,-0.0738
1158.6751,483.5000,1.8000,-0.0734
1161.5481,484.0000,1.7990,-0.0730
1164.3969,484.5000,1.7990,-0.0717
1167.2654,485.0000,1.7990,-0.0712
1170.1327,485.5000,1.7980,-0.0700
1172.9879,486.0000,1.7980,-0.0700
1175.8558,486.5000,1.7970,-0.0700
1178.7173,487.0000,1.7970,-0.0694
1181.5782,487.5000,1.7960,-0.0695
1184.4354,488.0000,1.7940,-0.0691
1187.3015,488.5000,1.7940,-0.0685
1190.1635,489.0000,1.7926,-0.0688
1193.0426,489.5000,1.7920,-0.0681
1195.8923,490.0000,1.7920,-0.0683
1198.7538,490.5000,1.7920,-0.0674
1201.6237,491.0000,1.7920,-0.0675
1204.4859,491.5000,1.7900,-0.0674
1207.3464,492.0000,1.7900,-0.0667
1210.2161,492.5000,1.7900,-0.0666
1213.0803,493.0000,1.7900,-0.0666
1215.9325,493.5000,1.7900,-0.0659
1218.7996,494.0000,1.7900,-0.0653
1221.6671,494.5000,1.7880,-0.0652
1224.5310,495.0000,1.7880,-0.0646
1227.3923,495.5000,1.7880,-0.0641
1230.2539,496.0000,1.7860,-0.0645
1233.1351,496.5000,1.7857,-0.0642
1235.9885,497.0000,1.7850,-0.0636
1238.8558,497.5000,1.7850,-0.0631
1241.7196,498.0000,1.7840,-0.0631
1244.5789,498.5000,1.7830,-0.0628
1247.4388,499.0000,1.7830,-0.0631
1250.3086,499.5000,1.7810,-0.0627
1253.1727,500.0000,1.7800,-0.0626
1256.0369,500.5000,1.7795,-0.0625
1258.8968,501.0000,1.7790,-0.0621
1261.7653,501.5000,1.7780,-0.0622
1264.6339,502.0000,1.7772,-0.0616
1267.5068,502.5000,1.7757,-0.0620
1270.3710,503.0000,1.7740,-0.0626
1273.2421,503.5000,1.7730,-0.0620
1276.0967,504.0000,1.7730,-0.0629
1278.9635,504.5000,1.7710,-0.0630
1281.8308,505.0000,1.7710,-0.0622
1284.7039,505.5000,1.7710,-0.0623
1287.5709,506.0000,1.7690,-0.0621
1290.4294,506.5000,1.7690,-0.0626
1293.2967,507.0000,1.7690,-0.0626
1296.1653,507.5000,1.7690,-0.0631
1299.0339,508.0000,1.7670,-0.0636
1301.8967,508.5000,1.7660,-0.0642
1304.7710,509.0000,1.7633,-0.0644
1307.6335,509.5000,1.7620,-0.0636
1310.5067,510.0000,1.7617,-0.0650
1313.3652,510.5000,1.7610,-0.0642
1316.2315,511.0000,1.7600,-0.0650
1319.0967,511.5000,1.7590,-0.0658
1321.9673,512.0000,1.7570,-0.0661
1324.8444,512.5000,1.7558,-0.0668
1327.7082,513.0000,1.7530,-0.0673
1330.5856,513.5000,1.7530,-0.0683
1333.4481,514.0000,1.7510,-0.0689
1336.3097,514.5000,1.7510,-0.0693
1339.1772,515.0000,1.7480,-0.0703
1342.0396,515.5000,1.7472,-0.0712
1344.8991,516.0000,1.7470,-0.0712
1347.7633,516.5000,1.7460,-0.0724
1350.6347,517.0000,1.7450,-0.0732
1353.4905,517.5000,1.7440,-0.0736
1356.3653,518.0000,1.7430,-0.0738
1359.2393,518.5000,1.7420,-0.0746
1362.0981,519.0000,1.7395,-0.0747
1364.9596,519.5000,1.7380,-0.0746
1367.8270,520.0000,1.7360,-0.0728
1370.6943,520.5000,1.7360,-0.0724
1373.5482,521.0000,1.7340,-0.0687
1376.4225,521.5000,1.7329,-0.0637
1379.2731,522.0000,1.7310,-0.0617
1382.1296,522.5000,1.7290,-0.0623
1384.9904,523.0000,1.7270,-0.0617
1387.8453,523.5000,1.7250,-0.0621
1390.6956,524.0000,1.7250,-0.0651
1393.5501,524.5000,1.7230,-0.0690
1396.3894,525.0000,1.7220,-0.0766
1399.2339,525.5000,1.7200,-0.0824
1402.0847,526.0000,1.7190,-0.0884
1404.9261,526.5000,1.7164,-0.0944
1407.7616,527.0000,1.7157,-0.1036
1410.6063,527.5000,1.7140,-0.1129
1413.4510,528.0000,1.7120,-0.1220
1416.3058,528.5000,1.7108,-0.1338
1419.1520,529.0000,1.7100,-0.1456
1421.9940,529.5000,1.7070,-0.1562
1424.8407,530.0000,1.7060,-0.1658
1427.6903,530.5000,1.7040,-0.1768
1430.5385,531.0000,1.7010,-0.1865
1433.3824,531.5000,1.7010,-0.1964
1436.2500,532.0000,1.6990,-0.2053
1439.0935,532.5000,1.6964,-0.2135
1441.9463,533.0000,1.6950,-0.2225
1444.7932,533.5000,1.6939,-0.2297
1447.6538,534.0000,1.6920,-0.2380
1450.4853,534.5000,1.6899,-0.2451
1453.3425,535.0000,1.6890,-0.2539
1456.1932,535.5000,1.6870,-0.2628
1459.0490,536.0000,1.6850,-0.2716
1461.8879,536.5000,1.6830,-0.2807
1464.7576,537.0000,1.6817,-0.2903
1467.5983,537.5000,1.6799,-0.3003
1470.4490,538.0000,1.6770,-0.3101
1473.2935,538.5000,1.6744,-0.3208
1476.1345,539.0000,1.6727,-0.3313
1478.9936,539.5000,1.6700,-0.3432
1481.8327,540.0000,1.6680,-0.3543
1484.6709,540.5000,1.6660,-0.3663
1487.5212,541.0000,1.6640,-0.3778
1490.3824,541.5000,1.6620,-0.3909
1493.2238,542.0000,1.6602,-0.4030
1496.0682,542.5000,1.6580,-0.4147
1498.9237,543.0000,1.6560,-0.4275
1501.7765,543.5000,1.6530,-0.4399
1504.6137,544.0000,1.6510,-0.4524
1507.4766,544.5000,1.6480,-0.4651
1510.3237,545.0000,1.6457,-0.4772
1513.1765,545.5000,1.6430,-0.4903
1516.0250,546.0000,1.6394,-0.5030
1518.8739,546.5000,1.6370,-0.5168
1521.7334,547.0000,1.6350,-0.5291
1524.5656,547.5000,1.6328,-0.5427
1527.4315,548.0000,1.6300,-0.5569
1530.2766,548.5000,1.6280,-0.5698
1533.1350,549.0000,1.6254,-0.5830
1535.9824,549.5000,1.6230,-0.5976
1538.8281,550.0000,1.6192,-0.6116
1541.6853,550.5000,1.6170,-0.6250
1544.5327,551.0000,1.6140,-0.6389
1547.3827,551.5000,1.6120,-0.6520
1550.2407,552.0000,1.6090,-0.6667
1553.0761,552.5000,1.6055,-0.6812
1555.9463,553.0000,1.6030,-0.6955
1558.7936,553.5000,1.6009,-0.7098
1561.6396,554.0000,1.5980,-0.7252
1564.4943,554.5000,1.5954,-0.7392
1567.3407,555.0000,1.5930,-0.7543
1570.2039,555.5000,1.5910,-0.7695
1573.0464,556.0000,1.5890,-0.7849
1575.8911,556.5000,1.5860,-0.8009
1578.7500,557.0000,1.5830,-0.8167
1581.5943,557.5000,1.5800,-0.8322
1584.4443,558.0000,1.5780,-0.8486
1587.2935,558.5000,1.5730,-0.8647
1590.1385,559.0000,1.5707,-0.8819
1592.9983,559.5000,1.5680,-0.8982
1595.8361,560.0000,1.5650,-0.9162
1598.6911,560.5000,1.5630,-0.9342
1601.5425,561.0000,1.5590,-0.9520
1604.3983,561.5000,1.5560,-0.9708
1607.2316,562.0000,1.5530,-0.9902
1610.0709,562.5000,1.5490,-1.0110
1612.9205,563.0000,1.5467,-1.0321
1615.7427,563.5000,1.5440,-1.0546
1618.5824,564.0000,1.5400,-1.0784
1621.4186,564.5000,1.5360,-1.1007
1624.2614,565.0000,1.5320,-1.1240
1627.0984,565.5000,1.5282,-1.1475
1629.9325,566.0000,1.5244,-1.1708
1632.7689,566.5000,1.5210,-1.1932
1635.6217,567.0000,1.5170,-1.2160
1638.4558,567.5000,1.5150,-1.2394
1641.2879,568.0000,1.5110,-1.2611
1644.1294,568.5000,1.5064,-1.2833
1646.9654,569.0000,1.5020,-1.3063
1649.8053,569.5000,1.4990,-1.3281
1652.6539,570.0000,1.4950,-1.3496
1655.4841,570.5000,1.4910,-1.3715
1658.3310,571.0000,1.4880,-1.3936
1661.1653,571.5000,1.4840,-1.4152
1664.0039,572.0000,1.4806,-1.4362
1666.8405,572.5000,1.4770,-1.4594
1669.6917,573.0000,1.4730,-1.4807
1672.5253,573.5000,1.4690,-1.5028
1675.3654,574.0000,1.4640,-1.5252
1678.2053,574.5000,1.4599,-1.5475
1681.0625,575.0000,1.4553,-1.5700
1683.8911,575.5000,1.4514,-1.5933
1686.7425,576.0000,1.4467,-1.6152
1689.5819,576.5000,1.4420,-1.6380
1692.4238,577.0000,1.4380,-1.6630
1695.2682,577.5000,1.4335,-1.6865
1698.1124,578.0000,1.4305,-1.7114
1700.9594,578.5000,1.4260,-1.7361
1703.7924,579.0000,1.4205,-1.7600
1706.6339,579.5000,1.4165,-1.7851
1709.4682,580.0000,1.4108,-1.8103
1712.3143,580.5000,1.4051,-1.8360
1715.1576,581.0000,1.4003,-1.8620
1718.0030,581.5000,1.3942,-1.8871
1720.8427,582.0000,1.3889,-1.9131
1723.6803,582.5000,1.3831,-1.9389
1726.5331,583.0000,1.3774,-1.9659
1729.3654,583.5000,1.3723,-1.9922
1732.2110,584.0000,1.3668,-2.0193
1735.0529,584.5000,1.3612,-2.0474
1737.8879,585.0000,1.3549,-2.0751
1740.7310,585.5000,1.3504,-2.1022
1743.5709,586.0000,1.3460,-2.1299
1746.4067,586.5000,1.3405,-2.1590
1749.2343,587.0000,1.3360,-2.1865
1752.0853,587.5000,1.3298,-2.2145
1754.9425,588.0000,1.3240,-2.2435
1757.7667,588.5000,1.3163,-2.2720
1760.6086,589.0000,1.3106,-2.3008
1763.4427,589.5000,1.3047,-2.3293
1766.2809,590.0000,1.2990,-2.3590
1769.1262,590.5000,1.2904,-2.3879
1771.9654,591.0000,1.2826,-2.4176
1774.8053,591.5000,1.2769,-2.4473
1777.6567,592.0000,1.2710,-2.4774
1780.4975,592.5000,1.2654,-2.5082
1783.3390,593.0000,1.2594,-2.5400
1786.1767,593.5000,1.2530,-2.5708
1789.0181,594.0000,1.2465,-2.6020
1791.8650,594.5000,1.2400,-2.6344
1794.6953,595.0000,1.2328,-2.6673
1797.5258,595.5000,1.2270,-2.7006
1800.3767,596.0000,1.2210,-2.7351
1803.2143,596.5000,1.2141,-2.7694
1806.0444,597.0000,1.2087,-2.8039
1808.8803,597.5000,1.2002,-2.8390
1811.7262,598.0000,1.1938,-2.8745
1814.5595,598.5000,1.1857,-2.9107
1817.3876,599.0000,1.1789,-2.9479
1820.2250,599.5000,1.1704,-2.9849
1823.0480,600.0000,1.1625,-3.0244
1825.8750,600.5000,1.1546,-3.0640
1828.7197,601.0000,1.1470,-3.1047
1831.5499,601.5000,1.1377,-3.1463
1834.3633,602.0000,1.1297,-3.1893
1837.1928,602.5000,1.1219,-3.2326
1840.0053,603.0000,1.1135,-3.2792
1842.8281,603.5000,1.1055,-3.3271
1845.6388,604.0000,1.0986,-3.3756
1848.4547,604.5000,1.0893,-3.4264
1851.2539,605.0000,1.0820,-3.4776
1854.0548,605.5000,1.0737,-3.5310
1856.8547,606.0000,1.0662,-3.5871
1859.6512,606.5000,1.0570,-3.6446
1862.4339,607.0000,1.0479,-3.7056
1865.2250,607.5000,1.0394,-3.7666
1868.0072,608.0000,1.0326,-3.8323
1870.7705,608.5000,1.0229,-3.8956
1873.5484,609.0000,1.0110,-3.9629
1876.3205,609.5000,0.9994,-4.0328
1879.0816,610.0000,0.9891,-4.1038
1881.8350,610.5000,0.9776,-4.1784
1884.5921,611.0000,0.9669,-4.2551
1887.3357,611.5000,0.9567,-4.3339
1890.0817,612.0000,0.9461,-4.4146
1892.8285,612.5000,0.9342,-4.4985
1895.5557,613.0000,0.9227,-4.5839
1898.2934,613.5000,0.9103,-4.6712
1901.0211,614.0000,0.8971,-4.7598
1903.7484,614.5000,0.8820,-4.8494
1906.4782,615.0000,0.8638,-4.9412
1909.2084,615.5000,0.8477,-5.0327
1911.9336,616.0000,0.8371,-5.1247
1914.6739,616.5000,0.8258,-5.2162
1917.4175,617.0000,0.8155,-5.3071
1920.1557,617.5000,0.8050,-5.3971
1922.9056,618.0000,0.7923,-5.4867
1925.6702,618.5000,0.7794,-5.5719
1928.4521,619.0000,0.7662,-5.6549
1931.2407,619.5000,0.7504,-5.7345
1934.0595,620.0000,0.7310,-5.8103
1936.8829,620.5000,0.7168,-5.8796
1939.7364,621.0000,0.7070,-5.9444
1942.6097,621.5000,0.6967,-6.0023
1945.5127,622.0000,0.6864,-6.0517
1948.4450,622.5000,0.6760,-6.0942
1951.4093,623.0000,0.6681,-6.1296
1954.3841,623.5000,0.6600,-6.1546
1957.4118,624.0000,0.6501,-6.1685
1960.4599,624.5000,0.6395,-6.1746
1963.5250,625.0000,0.6288,-6.1705
1966.6149,625.5000,0.6210,-6.1614
1969.7226,626.0000,0.6121,-6.1435
1972.8458,626.5000,0.6040,-6.1202
1975.9743,627.0000,0.6006,-6.0947
1979.0985,627.5000,0.5969,-6.0645
1982.2218,628.0000,0.5924,-6.0317
1985.3538,628.5000,0.5880,-5.9979
1988.4777,629.0000,0.5840,-5.9616
1991.6049,629.5000,0.5806,-5.9244
1994.7227,630.0000,0.5770,-5.8866
1997.8276,630.5000,0.5734,-5.8485
2000.9291,631.0000,0.5710,-5.8094
2004.0396,631.5000,0.5673,-5.7686
2007.1296,632.0000,0.5657,-5.7289
2010.2039,632.5000,0.5630,-5.6888
2013.2941,633.0000,0.5610,-5.6480
2016.3763,633.5000,0.5590,-5.6083
2019.4487,634.0000,0.5570,-5.5673
2022.5115,634.5000,0.5540,-5.5264
2025.5723,635.0000,0.5520,-5.4867
2028.6334,635.5000,0.5497,-5.4479
2031.6872,636.0000,0.5476,-5.4079
2034.7437,636.5000,0.5460,-5.3689
2037.7963,637.0000,0.5430,-5.3306
2040.8419,637.5000,0.5420,-5.2916
2043.8839,638.0000,0.5400,-5.2536
2046.9236,638.5000,0.5384,-5.2153
2049.9560,639.0000,0.5370,-5.1798
2052.9868,639.5000,0.5340,-5.1439
2056.0131,640.0000,0.5325,-5.1075
2059.0436,640.5000,0.5320,-5.0734
2062.0742,641.0000,0.5300,-5.0378
2065.0766,641.5000,0.5281,-5.0030
2068.1054,642.0000,0.5261,-4.9697
2071.1235,642.5000,0.5250,-4.9346
2074.1477,643.0000,0.5230,-4.9013
2077.1538,643.5000,0.5220,-4.8687
2080.1661,644.0000,0.5200,-4.8343
2083.1955,644.5000,0.5180,-4.8009
2086.1964,645.0000,0.5179,-4.7687
2089.2145,645.5000,0.5150,-4.7367
2092.2251,646.0000,0.5140,-4.7057
2095.2371,646.5000,0.5129,-4.6748
2098.2371,647.0000,0.5110,-4.6444
2101.2334,647.5000,0.5097,-4.6136
2104.2334,648.0000,0.5080,-4.5833
2107.2430,648.5000,0.5060,-4.5535
2110.2518,649.0000,0.5060,-4.5234
2113.2619,649.5000,0.5040,-4.4934
2116.2569,650.0000,0.5030,-4.4645
2119.2498,650.5000,0.5020,-4.4350
2122.2558,651.0000,0.5000,-4.4070
2125.2448,651.5000,0.4990,-4.3785
2128.2489,652.0000,0.4980,-4.3494
2131.2423,652.5000,0.4970,-4.3227
2134.2379,653.0000,0.4940,-4.2949
2137.2439,653.5000,0.4940,-4.2679
2140.2371,654.0000,0.4920,-4.2405
2143.2251,654.5000,0.4900,-4.2158
2146.2090,655.0000,0.4889,-4.1884
2149.2084,655.5000,0.4870,-4.1648
2152.2018,656.0000,0.4860,-4.1407
2155.1903,656.5000,0.4840,-4.1169
2158.1951,657.0000,0.4820,-4.0927
2161.1778,657.5000,0.4800,-4.0694
2164.1718,658.0000,0.4799,-4.0476
2167.1422,658.5000,0.4770,-4.0260
2170.1303,659.0000,0.4760,-4.0046
2173.1187,659.5000,0.4750,-3.9830
2176.1064,660.0000,0.4740,-3.9624
2179.0879,660.5000,0.4730,-3.9404
2182.0706,661.0000,0.4720,-3.9200
2185.0538,661.5000,0.4710,-3.9008
2188.0411,662.0000,0.4680,-3.8790
2191.0327,662.5000,0.4680,-3.8586
2194.0159,663.0000,0.4660,-3.8416
2196.9934,663.5000,0.4640,-3.8236
2199.9774,664.0000,0.4630,-3.8059
2202.9578,664.5000,0.4613,-3.7893
2205.9303,665.0000,0.4600,-3.7731
2208.9186,665.5000,0.4584,-3.7558
2211.8950,666.0000,0.4570,-3.7389
2214.8742,666.5000,0.4550,-3.7244
2217.8509,667.0000,0.4550,-3.7085
2220.8212,667.5000,0.4530,-3.6941
2223.7951,668.0000,0.4510,-3.6794
2226.7841,668.5000,0.4500,-3.6662
2229.7520,669.0000,0.4480,-3.6521
2232.7338,669.5000,0.4460,-3.6388
2235.7068,670.0000,0.4447,-3.6261
2238.6679,670.5000,0.4430,-3.6133
2241.6379,671.0000,0.4410,-3.6024
2244.6251,671.5000,0.4408,-3.5912
2247.5955,672.0000,0.4390,-3.5794
2250.5716,672.5000,0.4390,-3.5685
2253.5479,673.0000,0.4370,-3.5584
2256.5119,673.5000,0.4370,-3.5493
2259.4833,674.0000,0.4350,-3.5387
2262.4569,674.5000,0.4332,-3.5280
2265.4279,675.0000,0.4322,-3.5195
2268.3994,675.5000,0.4303,-3.5117
2271.3739,676.0000,0.4290,-3.5022
2274.3363,676.5000,0.4280,-3.4950
2277.3114,677.0000,0.4270,-3.4883
2280.2690,677.5000,0.4250,-3.4842
2283.2538,678.0000,0.4230,-3.4791
2286.1951,678.5000,0.4230,-3.4734
2289.1759,679.0000,0.4210,-3.4682
2292.1380,679.5000,0.4190,-3.4634
2295.1068,680.0000,0.4180,-3.4612
2298.0679,680.5000,0.4168,-3.4551
2301.0318,681.0000,0.4140,-3.4525
2303.9896,681.5000,0.4140,-3.4503
2306.9538,682.0000,0.4120,-3.4482
2309.9180,682.5000,0.4100,-3.4484
2312.8730,683.0000,0.4081,-3.4448
2315.8399,683.5000,0.4070,-3.4442
2318.8205,684.0000,0.4052,-3.4415
2321.7739,684.5000,0.4040,-3.4419
2324.7245,685.0000,0.4018,-3.4420
2327.6892,685.5000,0.4020,-3.4430
2330.6509,686.0000,0.4000,-3.4439
2333.6179,686.5000,0.3970,-3.4451
2336.5810,687.0000,0.3960,-3.4490
2339.5338,687.5000,0.3947,-3.4515
2342.4965,688.0000,0.3938,-3.4545
2345.4529,688.5000,0.3928,-3.4588
2348.4122,689.0000,0.3918,-3.4638
2351.3657,689.5000,0.3900,-3.4674
2354.3357,690.0000,0.3880,-3.4740
2357.2781,690.5000,0.3863,-3.4799
2360.2388,691.0000,0.3850,-3.4862
2363.1918,691.5000,0.3833,-3.4938
2366.1538,692.0000,0.3820,-3.5011
2369.1010,692.5000,0.3800,-3.5087
2372.0598,693.0000,0.3790,-3.5182
2375.0118,693.5000,0.3780,-3.5300
2377.9657,694.0000,0.3760,-3.5416
2380.9127,694.5000,0.3740,-3.5544
2383.8619,695.0000,0.3720,-3.5700
2386.8116,695.5000,0.3700,-3.5845
2389.7656,696.0000,0.3680,-3.5997
2392.7115,696.5000,0.3670,-3.6159
2395.6548,697.0000,0.3650,-3.6310
2398.6068,697.5000,0.3620,-3.6501
2401.5499,698.0000,0.3603,-3.6696
2404.4976,698.5000,0.3590,-3.6874
2407.4421,699.0000,0.3560,-3.7065
2410.3892,699.5000,0.3570,-3.7261
2413.3345,700.0000,0.3550,-3.7471
2416.2774,700.5000,0.3530,-3.7670
2419.2288,701.0000,0.3520,-3.7882
2422.1716,701.5000,0.3510,-3.8099
2425.1187,702.0000,0.3480,-3.8318
2428.0588,702.5000,0.3463,-3.8547
2431.0039,703.0000,0.3460,-3.8769
2433.9425,703.5000,0.3430,-3.9021
2436.8918,704.0000,0.3410,-3.9260
2439.8245,704.5000,0.3391,-3.9512
2442.7788,705.0000,0.3380,-3.9760
2445.7180,705.5000,0.3360,-4.0026
2448.6577,706.0000,0.3350,-4.0280
2451.5892,706.5000,0.3340,-4.0544
2454.5477,707.0000,0.3320,-4.0821
2457.4758,707.5000,0.3310,-4.1088
2460.4099,708.0000,0.3300,-4.1352
2463.3538,708.5000,0.3280,-4.1634
2466.2984,709.0000,0.3260,-4.1910
2469.2331,709.5000,0.3240,-4.2170
2472.1788,710.0000,0.3216,-4.2444
2475.1253,710.5000,0.3197,-4.2725
2478.0762,711.0000,0.3140,-4.3001
2481.0018,711.5000,0.3138,-4.3246
2483.9424,712.0000,0.3120,-4.3506
2486.8898,712.5000,0.3090,-4.3772
2489.8508,713.0000,0.3072,-4.4027
2492.7816,713.5000,0.3060,-4.4293
2495.7297,714.0000,0.3050,-4.4532
2498.6747,714.5000,0.3020,-4.4748
2501.6152,715.0000,0.3020,-4.4966
2504.5721,715.5000,0.3000,-4.5200
2507.5303,716.0000,0.2977,-4.5421
2510.4728,716.5000,0.2960,-4.5617
2513.4244,717.0000,0.2940,-4.5817
2516.3833,717.5000,0.2920,-4.6002
2519.3299,718.0000,0.2900,-4.6204
2522.2840,718.5000,0.2880,-4.6413
2525.2363,719.0000,0.2860,-4.6610
2528.1791,719.5000,0.2840,-4.6815
2531.1459,720.0000,0.2810,-4.7007
2534.1010,720.5000,0.2798,-4.7208
2537.0479,721.0000,0.2790,-4.7398
2540.0102,721.5000,0.2760,-4.7604
2542.9579,722.0000,0.2740,-4.7818
2545.9170,722.5000,0.2720,-4.8023
2548.8657,723.0000,0.2700,-4.8230
2551.8174,723.5000,0.2680,-4.8478
2554.7714,724.0000,0.2660,-4.8703
2557.7190,724.5000,0.2640,-4.8945
2560.6758,725.0000,0.2620,-4.9175
2563.6218,725.5000,0.2590,-4.9423
2566.5774,726.0000,0.2570,-4.9682
2569.5297,726.5000,0.2550,-4.9956
2572.4774,727.0000,0.2530,-5.0244
2575.4260,727.5000,0.2500,-5.0544
2578.3695,728.0000,0.2480,-5.0876
2581.3085,728.5000,0.2447,-5.1239
2584.2489,729.0000,0.2420,-5.1580
2587.1892,729.5000,0.2400,-5.1932
2590.1361,730.0000,0.2380,-5.2309
2593.0715,730.5000,0.2360,-5.2683
2595.9966,731.0000,0.2333,-5.3081
2598.9442,731.5000,0.2310,-5.3505
2601.8892,732.0000,0.2280,-5.3933
2604.8135,732.5000,0.2260,-5.4379
2607.7363,733.0000,0.2237,-5.4838
2610.6786,733.5000,0.2218,-5.5354
2613.6068,734.0000,0.2190,-5.5850
2616.5421,734.5000,0.2170,-5.6357
2619.4598,735.0000,0.2140,-5.6873
2622.3966,735.5000,0.2120,-5.7405
2625.3186,736.0000,0.2088,-5.7933
2628.2450,736.5000,0.2070,-5.8478
2631.1752,737.0000,0.2040,-5.9014
2634.0979,737.5000,0.2018,-5.9547
2637.0371,738.0000,0.1990,-6.0094
2639.9657,738.5000,0.1970,-6.0636
2642.8946,739.0000,0.1950,-6.1166
2645.8159,739.5000,0.1920,-6.1698
2648.7480,740.0000,0.1900,-6.2230
2651.6652,740.5000,0.1870,-6.2779
2654.5951,741.0000,0.1852,-6.3306
2657.5303,741.5000,0.1820,-6.3821
2660.4587,742.0000,0.1810,-6.4346
2663.3885,742.5000,0.1789,-6.4929
2666.3190,743.0000,0.1750,-6.5455
2669.2339,743.5000,0.1714,-6.5958
2672.1739,744.0000,0.1690,-6.6472
2675.0885,744.5000,0.1660,-6.7049
2678.0219,745.0000,0.1630,-6.7604
2680.9520,745.5000,0.1607,-6.8138
2683.8924,746.0000,0.1580,-6.8679
2686.8110,746.5000,0.1550,-6.9254
2689.7303,747.0000,0.1530,-6.9828
2692.6598,747.5000,0.1493,-7.0443
2695.5994,748.0000,0.1463,-7.1011
2698.5199,748.5000,0.1440,-7.1533
2701.4451,749.0000,0.1410,-7.2151
2704.3636,749.5000,0.1377,-7.2717
2707.2892,750.0000,0.1350,-7.3290
2710.2237,750.5000,0.1321,-7.3825
2713.1597,751.0000,0.1300,-7.4355
2716.0840,751.5000,0.1280,-7.4876
2719.0127,752.0000,0.1252,-7.5413
2721.9384,752.5000,0.1240,-7.6045
2724.8774,753.0000,0.1205,-7.6646
2727.7975,753.5000,0.1181,-7.7244
2730.7269,754.0000,0.1174,-7.7853
2733.6439,754.5000,0.1138,-7.8397
2736.5538,755.0000,0.1100,-7.9147
2739.4291,755.5000,0.1072,-8.0439
2742.3559,756.0000,0.1050,-8.1076
2745.2866,756.5000,0.1010,-8.1679
2748.2161,757.0000,0.0990,-8.2218
2751.1461,757.5000,0.0957,-8.2736
2754.0859,758.0000,0.0936,-8.3247
2757.0405,758.5000,0.0900,-8.3739
2759.9940,759.0000,0.0879,-8.4168
2762.9303,759.5000,0.0840,-8.4641
2765.8666,760.0000,0.0801,-8.5081
2768.8232,760.5000,0.0764,-8.5453
2771.7774,761.0000,0.0740,-8.5852
2774.7245,761.5000,0.0714,-8.6280
2777.6959,762.0000,0.0679,-8.6424
2780.6723,762.5000,0.0650,-8.6602
2783.6179,763.0000,0.0626,-8.6929
2786.5892,763.5000,0.0592,-8.7265
2789.5443,764.0000,0.0560,-8.7620
2792.5127,764.5000,0.0535,-8.7903
2795.4905,765.0000,0.0520,-8.7982
2798.4691,765.5000,0.0488,-8.7993
2801.5024,766.0000,0.0455,-8.7791
2804.5394,766.5000,0.0420,-8.7007
2807.6765,767.0000,0.0380,-8.5421
2810.9073,767.5000,0.0360,-8.2882
2814.1939,768.0000,0.0326,-7.9507
2817.5608,768.5000,0.0300,-7.5538
2820.9953,769.0000,0.0263,-7.0766
2824.5281,769.5000,0.0230,-6.5151
2828.1008,770.0000,0.0204,-5.8983
2831.6968,770.5000,0.0190,-5.2771
2835.2856,771.0000,0.0170,-4.6652
2838.8503,771.5000,0.0140,-4.0813
2842.3869,772.0000,0.0120,-3.5335
2845.8951,772.5000,0.0120,-3.0271
2849.3470,773.0000,0.0100,-2.5750
2852.7538,773.5000,0.0100,-2.1868
2856.1122,774.0000,0.0100,-1.8474
2859.4325,774.5000,0.0084,-1.5425
2862.7262,775.0000,0.0080,-1.2797
2865.9624,775.5000,0.0080,-1.0548
2869.1738,776.0000,0.0080,-0.8548
2872.3852,776.5000,0.0080,-0.6785
2875.5752,777.0000,0.0080,-0.5272
2878.7157,777.5000,0.0060,-0.4043
2881.8304,778.0000,0.0060,-0.3007
2884.9418,778.5000,0.0060,-0.2150
2888.0355,779.0000,0.0060,-0.1463
2891.1151,779.5000,0.0060,-0.0895
2894.1683,780.0000,0.0060,-0.0446
2897.2352,780.5000,0.0060,-0.0106
2900.2742,781.0000,0.0060,0.0164
2903.3226,781.5000,0.0060,0.0382
2906.3357,782.0000,0.0060,0.0533
2909.3662,782.5000,0.0060,0.0674
2912.3907,783.0000,0.0060,0.0769
2915.4084,783.5000,0.0060,0.0847
2918.4199,784.0000,0.0060,0.0915
2921.4387,784.5000,0.0060,0.0982
2924.4569,785.0000,0.0058,0.1019
2927.4726,785.5000,0.0050,0.1066
2930.4715,786.0000,0.0050,0.1094
2933.4763,786.5000,0.0050,0.1123
2936.4859,787.0000,0.0050,0.1126
2939.4965,787.5000,0.0050,0.1149
2942.4979,788.0000,0.0050,0.1150
2945.5085,788.5000,0.0050,0.1161
2948.5127,789.0000,0.0040,0.1157
2951.5085,789.5000,0.0040,0.1172
2954.5218,790.0000,0.0040,0.1180
2957.5175,790.5000,0.0040,0.1180
2960.5192,791.0000,0.0040,0.1194
2963.5218,791.5000,0.0040,0.1201
2966.5159,792.0000,0.0060,0.1198
2969.5192,792.5000,0.0060,0.1194
2972.5262,793.0000,0.0060,0.1209
2975.5235,793.5000,0.0060,0.1214
2978.5320,794.0000,0.0060,0.1211
2981.5320,794.5000,0.0060,0.1218
2984.5382,795.0000,0.0060,0.1210
2987.5339,795.5000,0.0060,0.1212
2990.5320,796.0000,0.0060,0.1211
2993.5315,796.5000,0.0060,0.1215
2996.5320,797.0000,0.0050,0.1214
2999.5235,797.5000,0.0050,0.1217
3002.5235,798.0000,0.0050,0.1208
3005.5175,798.5000,0.0050,0.1210
3008.5218,799.0000,0.0050,0.1217
3011.5235,799.5000,0.0070,0.1213
3014.5218,800.0000,0.0070,0.1221
3017.5246,800.5000,0.0070,0.1220
3020.5143,801.0000,0.0070,0.1223
3023.5024,801.5000,0.0070,0.1217
3026.5185,802.0000,0.0070,0.1226
3029.5053,802.5000,0.0070,0.1221
3032.5143,803.0000,0.0070,0.1220
3035.5038,803.5000,0.0070,0.1220
3038.5069,804.0000,0.0070,0.1218
3041.5069,804.5000,0.0070,0.1216
3044.4931,805.0000,0.0070,0.1219
3047.4931,805.5000,0.0070,0.1223
3050.4979,806.0000,0.0070,0.1216
3053.4951,806.5000,0.0070,0.1221
3056.4845,807.0000,0.0070,0.1226
3059.4826,807.5000,0.0070,0.1210
3062.4750,808.0000,0.0050,0.1216
3065.4750,808.5000,0.0050,0.1224
3068.4738,809.0000,0.0050,0.1221
3071.4813,809.5000,0.0050,0.1229
3074.4787,810.0000,0.0050,0.1226
3077.4726,810.5000,0.0050,0.1226
3080.4610,811.0000,0.0070,0.1223
3083.4691,811.5000,0.0070,0.1237
3086.4465,812.0000,0.0060,0.1240
3089.4559,812.5000,0.0050,0.1236
3092.4559,813.0000,0.0048,0.1238
3095.4456,813.5000,0.0040,0.1242
3098.4538,814.0000,0.0042,0.1254
3101.4447,814.5000,0.0050,0.1254
3104.4438,815.0000,0.0048,0.1245
3107.4328,815.5000,0.0040,0.1247
3110.4379,816.0000,0.0040,0.1254
3113.4379,816.5000,0.0040,0.1263
3116.4320,817.0000,0.0040,0.1266
3119.4379,817.5000,0.0040,0.1261
3122.4371,818.0000,0.0040,0.1265
3125.4363,818.5000,0.0040,0.1279
3128.4312,819.0000,0.0040,0.1270
3131.4258,819.5000,0.0040,0.1275
3134.4371,820.0000,0.0040,0.1280
3137.4193,820.5000,0.0040,0.1273
3140.4305,821.0000,0.0050,0.1279
3143.4206,821.5000,0.0050,0.1284
3146.4150,822.0000,0.0050,0.1294
3149.4095,822.5000,0.0050,0.1300
3152.4150,823.0000,0.0050,0.1295
3155.4187,823.5000,0.0050,0.1295
3158.4084,824.0000,0.0050,0.1302

File: Wood/Calibration_Data/UMD/UMD_Wood_STA_O2-10_10K_R2.csv
Time (s),Temperature (K),Mass (mg),Heat Flow Rate (W/g)
0.0000,298.5000,1.8340,0.0041
24.6126,299.0000,1.8339,0.0059
39.1161,299.5000,1.8340,0.0075
50.2786,300.0000,1.8349,0.0080
59.6706,300.5000,1.8344,0.0090
67.9781,301.0000,1.8362,0.0092
75.4467,301.5000,1.8368,0.0106
82.3715,302.0000,1.8350,0.0126
88.8501,302.5000,1.8355,0.0135
94.9251,303.0000,1.8354,0.0141
100.6673,303.5000,1.8350,0.0160
106.1890,304.0000,1.8357,0.0166
111.4696,304.5000,1.8369,0.0177
116.5801,305.0000,1.8349,0.0192
121.5034,305.5000,1.8356,0.0204
126.2851,306.0000,1.8353,0.0214
130.9251,306.5000,1.8344,0.0229
135.4648,307.0000,1.8350,0.0242
139.8702,307.5000,1.8333,0.0255
144.2043,308.0000,1.8340,0.0270
148.4406,308.5000,1.8340,0.0283
152.6084,309.0000,1.8330,0.0296
156.7001,309.5000,1.8333,0.0303
160.7082,310.0000,1.8320,0.0320
164.6798,310.5000,1.8327,0.0338
168.5826,311.0000,1.8330,0.0351
172.4274,311.5000,1.8319,0.0378
176.2231,312.0000,1.8310,0.0393
179.9593,312.5000,1.8321,0.0401
183.6663,313.0000,1.8314,0.0421
187.3269,313.5000,1.8312,0.0434
190.9603,314.0000,1.8300,0.0453
194.5415,314.5000,1.8300,0.0463
198.1025,315.0000,1.8300,0.0486
201.6215,315.5000,1.8304,0.0504
205.1068,316.0000,1.8300,0.0519
208.5759,316.5000,1.8300,0.0536
212.0071,317.0000,1.8320,0.0555
215.4035,317.5000,1.8320,0.0564
218.8001,318.0000,1.8322,0.0583
222.1638,318.5000,1.8330,0.0595
225.4872,319.0000,1.8330,0.0610
228.8102,319.5000,1.8320,0.0633
232.1198,320.0000,1.8320,0.0635
235.4001,320.5000,1.8330,0.0663
238.6484,321.0000,1.8328,0.0670
241.9130,321.5000,1.8320,0.0688
245.1155,322.0000,1.8330,0.0704
248.3320,322.5000,1.8320,0.0717
251.5274,323.0000,1.8321,0.0725
254.7188,323.5000,1.8319,0.0745
257.8695,324.0000,1.8300,0.0749
261.0313,324.5000,1.8300,0.0756
264.1688,325.0000,1.8300,0.0773
267.3021,325.5000,1.8300,0.0774
270.4188,326.0000,1.8310,0.0784
273.5307,326.5000,1.8283,0.0790
276.6225,327.0000,1.8296,0.0791
279.6872,327.5000,1.8280,0.0798
282.7633,328.0000,1.8280,0.0800
285.8403,328.5000,1.8280,0.0805
288.8961,329.0000,1.8279,0.0802
291.9470,329.5000,1.8262,0.0801
294.9837,330.0000,1.8260,0.0800
298.0306,330.5000,1.8260,0.0800
301.0236,331.0000,1.8260,0.0793
304.0568,331.5000,1.8260,0.0785
307.0476,332.0000,1.8260,0.0778
310.0401,332.5000,1.8250,0.0775
313.0407,333.0000,1.8260,0.0766
316.0221,333.5000,1.8250,0.0755
318.9921,334.0000,1.8270,0.0742
321.9753,334.5000,1.8250,0.0730
324.9370,335.0000,1.8265,0.0723
327.8981,335.5000,1.8257,0.0709
330.8506,336.0000,1.8244,0.0685
333.8001,336.5000,1.8250,0.0668
336.7471,337.0000,1.8250,0.0658
339.6925,337.5000,1.8240,0.0632
342.6340,338.0000,1.8230,0.0611
345.5515,338.5000,1.8240,0.0591
348.4761,339.0000,1.8240,0.0562
351.3872,339.5000,1.8230,0.0548
354.3159,340.0000,1.8250,0.0514
357.2379,340.5000,1.8240,0.0495
360.1273,341.0000,1.8240,0.0469
363.0327,341.5000,1.8240,0.0441
365.9298,342.0000,1.8240,0.0412
368.8407,342.5000,1.8230,0.0381
371.7354,343.0000,1.8230,0.0357
374.6295,343.5000,1.8240,0.0326
377.5115,344.0000,1.8230,0.0290
380.3866,344.5000,1.8230,0.0259
383.2703,345.0000,1.8220,0.0239
386.1486,345.5000,1.8220,0.0204
389.0289,346.0000,1.8210,0.0167
391.9078,346.5000,1.8200,0.0136
394.7687,347.0000,1.8210,0.0105
397.6429,347.5000,1.8200,0.0081
400.5020,348.0000,1.8190,0.0045
403.3661,348.5000,1.8200,0.0003
406.2334,349.0000,1.8190,-0.0024
409.0833,349.5000,1.8190,-0.0062
411.9612,350.0000,1.8200,-0.0096
414.8118,350.5000,1.8193,-0.0127
417.6642,351.0000,1.8190,-0.0157
420.5281,351.5000,1.8180,-0.0189
423.3836,352.0000,1.8200,-0.0226
426.2379,352.5000,1.8200,-0.0259
429.0944,353.0000,1.8190,-0.0291
431.9401,353.5000,1.8209,-0.0330
434.8127,354.0000,1.8190,-0.0360
437.6334,354.5000,1.8190,-0.0386
440.4829,355.0000,1.8190,-0.0420
443.3234,355.5000,1.8170,-0.0453
446.1836,356.0000,1.8170,-0.0479
449.0295,356.5000,1.8190,-0.0512
451.8683,357.0000,1.8180,-0.0536
454.7166,357.5000,1.8180,-0.0572
457.5515,358.0000,1.8190,-0.0604
460.3943,358.5000,1.8190,-0.0623
463.2556,359.0000,1.8180,-0.0659
466.0777,359.5000,1.8180,-0.0681
468.9189,360.0000,1.8190,-0.0707
471.7629,360.5000,1.8170,-0.0738
474.6010,361.0000,1.8180,-0.0760
477.4486,361.5000,1.8179,-0.0781
480.2886,362.0000,1.8173,-0.0809
483.1265,362.5000,1.8180,-0.0831
485.9700,363.0000,1.8180,-0.0849
488.8020,363.5000,1.8170,-0.0879
491.6397,364.0000,1.8174,-0.0901
494.4715,364.5000,1.8169,-0.0916
497.3278,365.0000,1.8160,-0.0946
500.1603,365.5000,1.8160,-0.0956
503.0001,366.0000,1.8160,-0.0976
505.8359,366.5000,1.8150,-0.1002
508.6715,367.0000,1.8150,-0.1014
511.5112,367.5000,1.8150,-0.1031
514.3435,368.0000,1.8150,-0.1047
517.1786,368.5000,1.8148,-0.1067
520.0201,369.0000,1.8160,-0.1085
522.8635,369.5000,1.8160,-0.1106
525.6963,370.0000,1.8160,-0.1114
528.5337,370.5000,1.8160,-0.1132
531.3667,371.0000,1.8156,-0.1143
534.2116,371.5000,1.8160,-0.1161
537.0459,372.0000,1.8160,-0.1177
539.8829,372.5000,1.8160,-0.1186
542.7159,373.0000,1.8160,-0.1198
545.5491,373.5000,1.8172,-0.1216
548.3808,374.0000,1.8160,-0.1227
551.2175,374.5000,1.8160,-0.1241
554.0533,375.0000,1.8160,-0.1254
556.8829,375.5000,1.8152,-0.1261
559.7172,376.0000,1.8141,-0.1276
562.5661,376.5000,1.8160,-0.1287
565.3913,377.0000,1.8160,-0.1298
568.2258,377.5000,1.8160,-0.1305
571.0608,378.0000,1.8160,-0.1316
573.9078,378.5000,1.8160,-0.1328
576.7208,379.0000,1.8180,-0.1340
579.5578,379.5000,1.8180,-0.1345
582.3879,380.0000,1.8180,-0.1358
585.2227,380.5000,1.8166,-0.1366
588.0627,381.0000,1.8163,-0.1378
590.8831,381.5000,1.8170,-0.1394
593.7303,382.0000,1.8170,-0.1396
596.5588,382.5000,1.8170,-0.1409
599.3737,383.0000,1.8162,-0.1420
602.2265,383.5000,1.8169,-0.1433
605.0533,384.0000,1.8170,-0.1433
607.8772,384.5000,1.8160,-0.1449
610.7115,385.0000,1.8170,-0.1450
613.5445,385.5000,1.8160,-0.1465
616.3801,386.0000,1.8160,-0.1477
619.2066,386.5000,1.8170,-0.1482
622.0334,387.0000,1.8160,-0.1497
624.8667,387.5000,1.8160,-0.1504
627.6944,388.0000,1.8170,-0.1515
630.5334,388.5000,1.8160,-0.1527
633.3655,389.0000,1.8170,-0.1537
636.1944,389.5000,1.8160,-0.1550
639.0234,390.0000,1.8160,-0.1557
641.8496,390.5000,1.8160,-0.1570
644.6886,391.0000,1.8160,-0.1581
647.5188,391.5000,1.8160,-0.1586
650.3343,392.0000,1.8150,-0.1602
653.1744,392.5000,1.8150,-0.1606
655.9971,393.0000,1.8140,-0.1614
658.8334,393.5000,1.8150,-0.1623
661.6608,394.0000,1.8150,-0.1632
664.4945,394.5000,1.8140,-0.1646
667.3251,395.0000,1.8130,-0.1656
670.1624,395.5000,1.8130,-0.1670
672.9894,396.0000,1.8130,-0.1694
675.8201,396.5000,1.8130,-0.1708
678.6501,397.0000,1.8130,-0.1726
681.4779,397.5000,1.8130,-0.1742
684.3206,398.0000,1.8130,-0.1753
687.1556,398.5000,1.8130,-0.1770
689.9842,399.0000,1.8130,-0.1786
692.8144,399.5000,1.8110,-0.1800
695.6486,400.0000,1.8110,-0.1810
698.4886,400.5000,1.8130,-0.1822
701.3170,401.0000,1.8130,-0.1831
704.1586,401.5000,1.8130,-0.1833
706.9855,402.0000,1.8128,-0.1831
709.8234,402.5000,1.8110,-0.1825
712.6482,403.0000,1.8110,-0.1829
715.4866,403.5000,1.8110,-0.1817
718.3229,404.0000,1.8130,-0.1816
721.1567,404.5000,1.8130,-0.1803
723.9962,405.0000,1.8130,-0.1795
726.8372,405.5000,1.8130,-0.1784
729.6612,406.0000,1.8130,-0.1769
732.4943,406.5000,1.8111,-0.1753
735.3473,407.0000,1.8130,-0.1740
738.1801,407.5000,1.8130,-0.1728
741.0039,408.0000,1.8130,-0.1714
743.8492,408.5000,1.8130,-0.1697
746.6850,409.0000,1.8128,-0.1690
749.5229,409.5000,1.8110,-0.1677
752.3578,410.0000,1.8110,-0.1678
755.2095,410.5000,1.8110,-0.1671
758.0347,411.0000,1.8110,-0.1673
760.8674,411.5000,1.8110,-0.1673
763.7116,412.0000,1.8120,-0.1664
766.5430,412.5000,1.8120,-0.1664
769.4030,413.0000,1.8113,-0.1660
772.2416,413.5000,1.8110,-0.1671
775.0885,414.0000,1.8110,-0.1670
777.9133,414.5000,1.8124,-0.1675
780.7604,415.0000,1.8130,-0.1678
783.5933,415.5000,1.8140,-0.1674
786.4477,416.0000,1.8130,-0.1679
789.2765,416.5000,1.8130,-0.1681
792.1115,417.0000,1.8130,-0.1685
794.9629,417.5000,1.8120,-0.1678
797.7982,418.0000,1.8120,-0.1683
800.6533,418.5000,1.8120,-0.1687
803.4945,419.0000,1.8120,-0.1693
806.3286,419.5000,1.8120,-0.1689
809.1801,420.0000,1.8120,-0.1703
812.0227,420.5000,1.8115,-0.1696
814.8755,421.0000,1.8120,-0.1681
817.7169,421.5000,1.8120,-0.1676
820.5661,422.0000,1.8120,-0.1678
823.3945,422.5000,1.8118,-0.1680
826.2458,423.0000,1.8110,-0.1682
829.0887,423.5000,1.8110,-0.1685
831.9344,424.0000,1.8117,-0.1690
834.7804,424.5000,1.8110,-0.1693
837.6430,425.0000,1.8110,-0.1685
840.4828,425.5000,1.8110,-0.1689
843.3206,426.0000,1.8110,-0.1688
846.1717,426.5000,1.8110,-0.1689
849.0143,427.0000,1.8100,-0.1687
851.8661,427.5000,1.8100,-0.1693
854.7115,428.0000,1.8100,-0.1694
857.5717,428.5000,1.8090,-0.1689
860.4133,429.0000,1.8090,-0.1694
863.2593,429.5000,1.8090,-0.1693
866.1020,430.0000,1.8090,-0.1691
868.9447,430.5000,1.8090,-0.1693
871.8010,431.0000,1.8090,-0.1697
874.6429,431.5000,1.8090,-0.1703
877.4963,432.0000,1.8090,-0.1697
880.3471,432.5000,1.8080,-0.1692
883.1866,433.0000,1.8080,-0.1689
886.0373,433.5000,1.8080,-0.1684
888.8701,434.0000,1.8080,-0.1680
891.7300,434.5000,1.8080,-0.1673
894.5750,435.0000,1.8080,-0.1673
897.4216,435.5000,1.8080,-0.1671
900.2715,436.0000,1.8080,-0.1674
903.1135,436.5000,1.8060,-0.1664
905.9635,437.0000,1.8070,-0.1666
908.8151,437.5000,1.8070,-0.1660
911.6601,438.0000,1.8070,-0.1656
914.5020,438.5000,1.8070,-0.1655
917.3462,439.0000,1.8070,-0.1648
920.2095,439.5000,1.8070,-0.1646
923.0510,440.0000,1.8080,-0.1646
925.9019,440.5000,1.8060,-0.1645
928.7401,441.0000,1.8060,-0.1638
931.5972,441.5000,1.8060,-0.1636
934.4389,442.0000,1.8060,-0.1634
937.2807,442.5000,1.8060,-0.1623
940.1289,443.0000,1.8060,-0.1627
942.9723,443.5000,1.8060,-0.1627
945.8359,444.0000,1.8049,-0.1619
948.6731,444.5000,1.8043,-0.1612
951.5278,445.0000,1.8050,-0.1609
954.3872,445.5000,1.8050,-0.1599
957.2227,446.0000,1.8050,-0.1591
960.0731,446.5000,1.8050,-0.1590
962.9284,447.0000,1.8050,-0.1585
965.7686,447.5000,1.8050,-0.1580
968.6200,448.0000,1.8050,-0.1572
971.4683,448.5000,1.8050,-0.1568
974.3058,449.0000,1.8050,-0.1563
977.1501,449.5000,1.8030,-0.1557
980.0060,450.0000,1.8030,-0.1545
982.8585,450.5000,1.8030,-0.1544
985.7000,451.0000,1.8030,-0.1542
988.5603,451.5000,1.8030,-0.1531
991.4001,452.0000,1.8030,-0.1523
994.2544,452.5000,1.8030,-0.1521
997.1000,453.0000,1.8030,-0.1516
999.9344,453.5000,1.8030,-0.1501
1002.7972,454.0000,1.8030,-0.1496
1005.6472,454.5000,1.8020,-0.1484
1008.5000,455.0000,1.8020,-0.1478
1011.3443,455.5000,1.8010,-0.1478
1014.1917,456.0000,1.8010,-0.1467
1017.0372,456.5000,1.8000,-0.1456
1019.8828,457.0000,1.8000,-0.1448
1022.7428,457.5000,1.7992,-0.1437
1025.5971,458.0000,1.7990,-0.1428
1028.4515,458.5000,1.7990,-0.1425
1031.2887,459.0000,1.7990,-0.1409
1034.1443,459.5000,1.7980,-0.1402
1037.0030,460.0000,1.7980,-0.1402
1039.8642,460.5000,1.7980,-0.1393
1042.7000,461.0000,1.7970,-0.1387
1045.5529,461.5000,1.7970,-0.1373
1048.4001,462.0000,1.7970,-0.1366
1051.2642,462.5000,1.7970,-0.1360
1054.1225,463.0000,1.7970,-0.1358
1056.9630,463.5000,1.7970,-0.1348
1059.8144,464.0000,1.7970,-0.1343
1062.6812,464.5000,1.7960,-0.1332
1065.5174,465.0000,1.7960,-0.1326
1068.3756,465.5000,1.7940,-0.1321
1071.2315,466.0000,1.7940,-0.1308
1074.0907,466.5000,1.7940,-0.1304
1076.9401,467.0000,1.7940,-0.1295
1079.7982,467.5000,1.7940,-0.1290
1082.6566,468.0000,1.7940,-0.1279
1085.5078,468.5000,1.7940,-0.1275
1088.3623,469.0000,1.7930,-0.1263
1091.2151,469.5000,1.7930,-0.1263
1094.0737,470.0000,1.7930,-0.1252
1096.9308,470.5000,1.7920,-0.1244
1099.7915,471.0000,1.7920,-0.1244
1102.6487,471.5000,1.7920,-0.1230
1105.5136,472.0000,1.7920,-0.1218
1108.3654,472.5000,1.7919,-0.1208
1111.2212,473.0000,1.7910,-0.1197
1114.0774,473.5000,1.7910,-0.1192
1116.9344,474.0000,1.7910,-0.1184
1119.7801,474.5000,1.7910,-0.1180
1122.6544,475.0000,1.7910,-0.1171
1125.5116,475.5000,1.7910,-0.1151
1128.3699,476.0000,1.7890,-0.1146
1131.2200,476.5000,1.7890,-0.1138
1134.0890,477.0000,1.7890,-0.1128
1136.9462,477.5000,1.7870,-0.1125
1139.8143,478.0000,1.7870,-0.1117
1142.6701,478.5000,1.7870,-0.1108
1145.5229,479.0000,1.7870,-0.1108
1148.3866,479.5000,1.7870,-0.1093
1151.2496,480.0000,1.7870,-0.1091
1154.1118,480.5000,1.7850,-0.1079
1156.9888,481.0000,1.7850,-0.1074
1159.8385,481.5000,1.7850,-0.1062
1162.7057,482.0000,1.7850,-0.1055
1165.5616,482.5000,1.7850,-0.1047
1168.4197,483.0000,1.7850,-0.1043
1171.2851,483.5000,1.7843,-0.1043
1174.1458,484.0000,1.7810,-0.1040
1177.0060,484.5000,1.7810,-0.1046
1179.8601,485.0000,1.7810,-0.1036
1182.7377,485.5000,1.7800,-0.1035
1185.5954,486.0000,1.7800,-0.1034
1188.4482,486.5000,1.7800,-0.1025
1191.3020,487.0000,1.7790,-0.1024
1194.1712,487.5000,1.7790,-0.1022
1197.0258,488.0000,1.7790,-0.1023
1199.9057,488.5000,1.7790,-0.1019
1202.7572,489.0000,1.7780,-0.1023
1205.6200,489.5000,1.7780,-0.1019
1208.4890,490.0000,1.7777,-0.1020
1211.3562,490.5000,1.7770,-0.1007
1214.2078,491.0000,1.7760,-0.1017
1217.0680,491.5000,1.7760,-0.1006
1219.9401,492.0000,1.7750,-0.1008
1222.7933,492.5000,1.7748,-0.0999
1225.6658,493.0000,1.7740,-0.0995
1228.5385,493.5000,1.7740,-0.1000
1231.3972,494.0000,1.7710,-0.0997
1234.2558,494.5000,1.7700,-0.0992
1237.1228,495.0000,1.7700,-0.0993
1239.9980,495.5000,1.7692,-0.0994
1242.8658,496.0000,1.7690,-0.0992
1245.7313,496.5000,1.7690,-0.0983
1248.5849,497.0000,1.7670,-0.0984
1251.4378,497.5000,1.7670,-0.0982
1254.3159,498.0000,1.7670,-0.0984
1257.1661,498.5000,1.7670,-0.0976
1260.0385,499.0000,1.7670,-0.0982
1262.9000,499.5000,1.7670,-0.0988
1265.7642,500.0000,1.7630,-0.0979
1268.6347,500.5000,1.7630,-0.0982
1271.4944,501.0000,1.7630,-0.0983
1274.3687,501.5000,1.7610,-0.0988
1277.2151,502.0000,1.7610,-0.0982
1280.0982,502.5000,1.7610,-0.0987
1282.9481,503.0000,1.7590,-0.0990
1285.8133,503.5000,1.7590,-0.0986
1288.6661,504.0000,1.7590,-0.0984
1291.5385,504.5000,1.7590,-0.0984
1294.4088,505.0000,1.7570,-0.0989
1297.2755,505.5000,1.7567,-0.0988
1300.1404,506.0000,1.7559,-0.0992
1303.0020,506.5000,1.7550,-0.0997
1305.8729,507.0000,1.7540,-0.0995
1308.7343,507.5000,1.7530,-0.1000
1311.5963,508.0000,1.7530,-0.1004
1314.4712,508.5000,1.7520,-0.1005
1317.3279,509.0000,1.7510,-0.1013
1320.2060,509.5000,1.7480,-0.1022
1323.0642,510.0000,1.7470,-0.1022
1325.9341,510.5000,1.7450,-0.1024
1328.8127,511.0000,1.7450,-0.1027
1331.6737,511.5000,1.7450,-0.1033
1334.5287,512.0000,1.7430,-0.1043
1337.3982,512.5000,1.7430,-0.1048
1340.2605,513.0000,1.7410,-0.1046
1343.1318,513.5000,1.7410,-0.1053
1345.9973,514.0000,1.7390,-0.1053
1348.8699,514.5000,1.7387,-0.1060
1351.7232,515.0000,1.7380,-0.1061
1354.5858,515.5000,1.7370,-0.1073
1357.4486,516.0000,1.7360,-0.1087
1360.3152,516.5000,1.7340,-0.1087
1363.1786,517.0000,1.7329,-0.1102
1366.0492,517.5000,1.7310,-0.1105
1368.9076,518.0000,1.7303,-0.1107
1371.7748,518.5000,1.7270,-0.1102
1374.6385,519.0000,1.7265,-0.1088
1377.5000,519.5000,1.7250,-0.1067
1380.3674,520.0000,1.7220,-0.1018
1383.2258,520.5000,1.7209,-0.0990
1386.0907,521.0000,1.7190,-0.0982
1388.9450,521.5000,1.7180,-0.1007
1391.7915,522.0000,1.7170,-0.1018
1394.6453,522.5000,1.7160,-0.1046
1397.4886,523.0000,1.7144,-0.1120
1400.3337,523.5000,1.7130,-0.1178
1403.1735,524.0000,1.7110,-0.1226
1406.0258,524.5000,1.7100,-0.1279
1408.8834,525.0000,1.7080,-0.1352
1411.7228,525.5000,1.7080,-0.1442
1414.5801,526.0000,1.7050,-0.1535
1417.4227,526.5000,1.7040,-0.1633
1420.2674,527.0000,1.7017,-0.1737
1423.1170,527.5000,1.7000,-0.1831
1425.9686,528.0000,1.6980,-0.1930
1428.8116,528.5000,1.6955,-0.2017
1431.6715,529.0000,1.6930,-0.2110
1434.5170,529.5000,1.6920,-0.2184
1437.3629,530.0000,1.6910,-0.2267
1440.2174,530.5000,1.6890,-0.2343
1443.0657,531.0000,1.6877,-0.2425
1445.9171,531.5000,1.6850,-0.2488
1448.7642,532.0000,1.6835,-0.2572
1451.6114,532.5000,1.6810,-0.2652
1454.4529,533.0000,1.6800,-0.2728
1457.3000,533.5000,1.6770,-0.2810
1460.1731,534.0000,1.6760,-0.2898
1463.0000,534.5000,1.6745,-0.2978
1465.8617,535.0000,1.6720,-0.3083
1468.7058,535.5000,1.6700,-0.3181
1471.5599,536.0000,1.6680,-0.3276
1474.4174,536.5000,1.6660,-0.3375
1477.2699,537.0000,1.6630,-0.3479
1480.1171,537.5000,1.6610,-0.3590
1482.9585,538.0000,1.6595,-0.3700
1485.8143,538.5000,1.6580,-0.3807
1488.6683,539.0000,1.6560,-0.3925
1491.5281,539.5000,1.6530,-0.4038
1494.3755,540.0000,1.6514,-0.4151
1497.2289,540.5000,1.6499,-0.4264
1500.0789,541.0000,1.6490,-0.4382
1502.9233,541.5000,1.6450,-0.4506
1505.7869,542.0000,1.6432,-0.4612
1508.6373,542.5000,1.6410,-0.4742
1511.4847,543.0000,1.6387,-0.4863
1514.3347,543.5000,1.6369,-0.4981
1517.1926,544.0000,1.6350,-0.5098
1520.0486,544.5000,1.6334,-0.5217
1522.8943,545.0000,1.6310,-0.5342
1525.7515,545.5000,1.6290,-0.5480
1528.6087,546.0000,1.6262,-0.5589
1531.4567,546.5000,1.6244,-0.5719
1534.3119,547.0000,1.6220,-0.5838
1537.1679,547.5000,1.6200,-0.5967
1540.0348,548.0000,1.6180,-0.6107
1542.8714,548.5000,1.6154,-0.6238
1545.7265,549.0000,1.6132,-0.6362
1548.5850,549.5000,1.6100,-0.6500
1551.4476,550.0000,1.6080,-0.6635
1554.2924,550.5000,1.6047,-0.6774
1557.1492,551.0000,1.6020,-0.6906
1560.0020,551.5000,1.6000,-0.7049
1562.8544,552.0000,1.5980,-0.7185
1565.7037,552.5000,1.5947,-0.7333
1568.5630,553.0000,1.5920,-0.7471
1571.4133,553.5000,1.5898,-0.7624
1574.2658,554.0000,1.5871,-0.7773
1577.1177,554.5000,1.5850,-0.7928
1579.9661,555.0000,1.5820,-0.8083
1582.8097,555.5000,1.5798,-0.8248
1585.6658,556.0000,1.5761,-0.8412
1588.5190,556.5000,1.5726,-0.8578
1591.3597,557.0000,1.5700,-0.8748
1594.2049,557.5000,1.5670,-0.8928
1597.0548,558.0000,1.5650,-0.9117
1599.8963,558.5000,1.5610,-0.9316
1602.7367,559.0000,1.5582,-0.9519
1605.5801,559.5000,1.5540,-0.9736
1608.4271,560.0000,1.5511,-0.9955
1611.2612,560.5000,1.5478,-1.0176
1614.1038,561.0000,1.5447,-1.0391
1616.9405,561.5000,1.5419,-1.0624
1619.7812,562.0000,1.5372,-1.0842
1622.6147,562.5000,1.5345,-1.1060
1625.4544,563.0000,1.5310,-1.1283
1628.2944,563.5000,1.5270,-1.1497
1631.1416,564.0000,1.5240,-1.1724
1633.9667,564.5000,1.5200,-1.1932
1636.8167,565.0000,1.5168,-1.2151
1639.6435,565.5000,1.5120,-1.2359
1642.4867,566.0000,1.5074,-1.2565
1645.3322,566.5000,1.5040,-1.2777
1648.1793,567.0000,1.5017,-1.2979
1651.0208,567.5000,1.4963,-1.3190
1653.8772,568.0000,1.4934,-1.3403
1656.7172,568.5000,1.4900,-1.3612
1659.5729,569.0000,1.4859,-1.3819
1662.4152,569.5000,1.4830,-1.4024
1665.2658,570.0000,1.4784,-1.4235
1668.1115,570.5000,1.4750,-1.4456
1670.9515,571.0000,1.4709,-1.4664
1673.7946,571.5000,1.4664,-1.4884
1676.6397,572.0000,1.4620,-1.5099
1679.4925,572.5000,1.4570,-1.5320
1682.3347,573.0000,1.4539,-1.5544
1685.1836,573.5000,1.4500,-1.5762
1688.0341,574.0000,1.4449,-1.5999
1690.8772,574.5000,1.4400,-1.6220
1693.7231,575.0000,1.4349,-1.6459
1696.5801,575.5000,1.4302,-1.6687
1699.4223,576.0000,1.4255,-1.6916
1702.2699,576.5000,1.4210,-1.7154
1705.1171,577.0000,1.4179,-1.7400
1707.9617,577.5000,1.4130,-1.7638
1710.8114,578.0000,1.4075,-1.7888
1713.6544,578.5000,1.4035,-1.8137
1716.4890,579.0000,1.3990,-1.8399
1719.3401,579.5000,1.3943,-1.8649
1722.1917,580.0000,1.3900,-1.8912
1725.0246,580.5000,1.3840,-1.9171
1727.8616,581.0000,1.3791,-1.9435
1730.7172,581.5000,1.3750,-1.9694
1733.5580,582.0000,1.3696,-1.9955
1736.4049,582.5000,1.3638,-2.0231
1739.2548,583.0000,1.3592,-2.0500
1742.0909,583.5000,1.3533,-2.0774
1744.9286,584.0000,1.3492,-2.1055
1747.7801,584.5000,1.3437,-2.1342
1750.6250,585.0000,1.3380,-2.1615
1753.4636,585.5000,1.3314,-2.1909
1756.3111,586.0000,1.3263,-2.2192
1759.1453,586.5000,1.3208,-2.2476
1761.9905,587.0000,1.3140,-2.2769
1764.8258,587.5000,1.3075,-2.3066
1767.6756,588.0000,1.3027,-2.3362
1770.5000,588.5000,1.2970,-2.3654
1773.3472,589.0000,1.2913,-2.3955
1776.1828,589.5000,1.2855,-2.4266
1779.0347,590.0000,1.2798,-2.4563
1781.8770,590.5000,1.2740,-2.4872
1784.7115,591.0000,1.2686,-2.5182
1787.5548,591.5000,1.2626,-2.5499
1790.3816,592.0000,1.2569,-2.5814
1793.2265,592.5000,1.2510,-2.6126
1796.0658,593.0000,1.2448,-2.6447
1798.9001,593.5000,1.2367,-2.6763
1801.7449,594.0000,1.2309,-2.7092
1804.5801,594.5000,1.2234,-2.7428
1807.4141,595.0000,1.2175,-2.7753
1810.2558,595.5000,1.2105,-2.8087
1813.0942,596.0000,1.2030,-2.8416
1815.9229,596.5000,1.1953,-2.8765
1818.7738,597.0000,1.1875,-2.9112
1821.6029,597.5000,1.1817,-2.9458
1824.4334,598.0000,1.1752,-2.9814
1827.2793,598.5000,1.1697,-3.0175
1830.1167,599.0000,1.1623,-3.0541
1832.9394,599.5000,1.1549,-3.0903
1835.7743,600.0000,1.1464,-3.1291
1838.6084,600.5000,1.1390,-3.1666
1841.4389,601.0000,1.1308,-3.2077
1844.2662,601.5000,1.1231,-3.2482
1847.0926,602.0000,1.1153,-3.2903
1849.9172,602.5000,1.1076,-3.3321
1852.7284,603.0000,1.0990,-3.3762
1855.5500,603.5000,1.0913,-3.4223
1858.3597,604.0000,1.0821,-3.4699
1861.1779,604.5000,1.0737,-3.5181
1863.9869,605.0000,1.0662,-3.5687
1866.7831,605.5000,1.0575,-3.6198
1869.5842,606.0000,1.0497,-3.6725
1872.3789,606.5000,1.0380,-3.7286
1875.1779,607.0000,1.0281,-3.7863
1877.9710,607.5000,1.0198,-3.8461
1880.7529,608.0000,1.0102,-3.9070
1883.5237,608.5000,1.0009,-3.9713
1886.2945,609.0000,0.9920,-4.0372
1889.0556,609.5000,0.9814,-4.1064
1891.8178,610.0000,0.9714,-4.1778
1894.5723,610.5000,0.9616,-4.2494
1897.3237,611.0000,0.9516,-4.3259
1900.0671,611.5000,0.9411,-4.4034
1902.8164,612.0000,0.9299,-4.4840
1905.5537,612.5000,0.9188,-4.5658
1908.2798,613.0000,0.9077,-4.6506
1911.0037,613.5000,0.8963,-4.7369
1913.7287,614.0000,0.8836,-4.8246
1916.4473,614.5000,0.8715,-4.9130
1919.1747,615.0000,0.8576,-5.0045
1921.8910,615.5000,0.8414,-5.0952
1924.6175,616.0000,0.8236,-5.1879
1927.3368,616.5000,0.8074,-5.2806
1930.0671,617.0000,0.7932,-5.3723
1932.8000,617.5000,0.7820,-5.4632
1935.5491,618.0000,0.7708,-5.5511
1938.3019,618.5000,0.7593,-5.6391
1941.0723,619.0000,0.7474,-5.7244
1943.8608,619.5000,0.7352,-5.8056
1946.6567,620.0000,0.7222,-5.8816
1949.4779,620.5000,0.7101,-5.9527
1952.3171,621.0000,0.6969,-6.0176
1955.1858,621.5000,0.6842,-6.0756
1958.0942,622.0000,0.6714,-6.1244
1961.0149,622.5000,0.6590,-6.1637
1963.9824,623.0000,0.6476,-6.1938
1966.9878,623.5000,0.6370,-6.2125
1970.0123,624.0000,0.6270,-6.2213
1973.0736,624.5000,0.6178,-6.2182
1976.1593,625.0000,0.6085,-6.2063
1979.2750,625.5000,0.6020,-6.1864
1982.4000,626.0000,0.5968,-6.1585
1985.5400,626.5000,0.5910,-6.1249
1988.6939,627.0000,0.5867,-6.0873
1991.8376,627.5000,0.5830,-6.0476
1994.9839,628.0000,0.5779,-6.0059
1998.1266,628.5000,0.5746,-5.9633
2001.2689,629.0000,0.5708,-5.9200
2004.4001,629.5000,0.5672,-5.8777
2007.5128,630.0000,0.5640,-5.8347
2010.6395,630.5000,0.5600,-5.7922
2013.7413,631.0000,0.5570,-5.7510
2016.8429,631.5000,0.5544,-5.7084
2019.9358,632.0000,0.5523,-5.6675
2023.0258,632.5000,0.5490,-5.6264
2026.1124,633.0000,0.5470,-5.5869
2029.1796,633.5000,0.5440,-5.5464
2032.2375,634.0000,0.5415,-5.5060
2035.3042,634.5000,0.5393,-5.4668
2038.3756,635.0000,0.5371,-5.4276
2041.4333,635.5000,0.5350,-5.3871
2044.4728,636.0000,0.5334,-5.3492
2047.5269,636.5000,0.5313,-5.3098
2050.5693,637.0000,0.5300,-5.2714
2053.6092,637.5000,0.5273,-5.2324
2056.6572,638.0000,0.5270,-5.1941
2059.6815,638.5000,0.5250,-5.1582
2062.7185,639.0000,0.5230,-5.1190
2065.7485,639.5000,0.5210,-5.0837
2068.7720,640.0000,0.5199,-5.0460
2071.8031,640.5000,0.5170,-5.0108
2074.8214,641.0000,0.5170,-4.9743
2077.8409,641.5000,0.5150,-4.9379
2080.8740,642.0000,0.5130,-4.9010
2083.8962,642.5000,0.5123,-4.8671
2086.9082,643.0000,0.5100,-4.8318
2089.9244,643.5000,0.5090,-4.7956
2092.9281,644.0000,0.5080,-4.7630
2095.9495,644.5000,0.5060,-4.7306
2098.9614,645.0000,0.5040,-4.6972
2101.9580,645.5000,0.5031,-4.6646
2104.9734,646.0000,0.5020,-4.6317
2107.9817,646.5000,0.5000,-4.5997
2110.9849,647.0000,0.4985,-4.5673
2113.9941,647.5000,0.4970,-4.5378
2117.0001,648.0000,0.4960,-4.5058
2119.9971,648.5000,0.4945,-4.4754
2123.0061,649.0000,0.4920,-4.4452
2126.0001,649.5000,0.4920,-4.4156
2129.0062,650.0000,0.4900,-4.3866
2132.0030,650.5000,0.4890,-4.3573
2135.0031,651.0000,0.4880,-4.3287
2138.0060,651.5000,0.4860,-4.2991
2140.9910,652.0000,0.4850,-4.2702
2144.0001,652.5000,0.4840,-4.2421
2146.9971,653.0000,0.4830,-4.2150
2149.9852,653.5000,0.4815,-4.1878
2152.9793,654.0000,0.4790,-4.1603
2155.9728,654.5000,0.4770,-4.1342
2158.9701,655.0000,0.4761,-4.1073
2161.9614,655.5000,0.4740,-4.0818
2164.9475,656.0000,0.4730,-4.0559
2167.9281,656.5000,0.4716,-4.0304
2170.9258,657.0000,0.4706,-4.0059
2173.9100,657.5000,0.4690,-3.9812
2176.8981,658.0000,0.4680,-3.9576
2179.8923,658.5000,0.4660,-3.9326
2182.8775,659.0000,0.4654,-3.9074
2185.8648,659.5000,0.4640,-3.8850
2188.8515,660.0000,0.4635,-3.8625
2191.8395,660.5000,0.4620,-3.8392
2194.8178,661.0000,0.4620,-3.8190
2197.8041,661.5000,0.4598,-3.7979
2200.7910,662.0000,0.4580,-3.7763
2203.7765,662.5000,0.4570,-3.7575
2206.7655,663.0000,0.4560,-3.7387
2209.7475,663.5000,0.4550,-3.7191
2212.7351,664.0000,0.4530,-3.7016
2215.6942,664.5000,0.4510,-3.6843
2218.6765,665.0000,0.4510,-3.6675
2221.6703,665.5000,0.4490,-3.6508
2224.6348,666.0000,0.4472,-3.6350
2227.6060,666.5000,0.4460,-3.6187
2230.5884,667.0000,0.4450,-3.6051
2233.5589,667.5000,0.4430,-3.5896
2236.5396,668.0000,0.4420,-3.5753
2239.5201,668.5000,0.4390,-3.5620
2242.4900,669.0000,0.4390,-3.5483
2245.4684,669.5000,0.4370,-3.5361
2248.4386,670.0000,0.4350,-3.5225
2251.4149,670.5000,0.4350,-3.5103
2254.3797,671.0000,0.4320,-3.4982
2257.3589,671.5000,0.4310,-3.4870
2260.3377,672.0000,0.4300,-3.4759
2263.2962,672.5000,0.4280,-3.4652
2266.2621,673.0000,0.4260,-3.4566
2269.2320,673.5000,0.4256,-3.4461
2272.1901,674.0000,0.4240,-3.4367
2275.1780,674.5000,0.4220,-3.4286
2278.1535,675.0000,0.4218,-3.4187
2281.1061,675.5000,0.4190,-3.4119
2284.0765,676.0000,0.4180,-3.4045
2287.0419,676.5000,0.4161,-3.3967
2290.0228,677.0000,0.4150,-3.3917
2292.9836,677.5000,0.4125,-3.3837
2295.9427,678.0000,0.4100,-3.3786
2298.9100,678.5000,0.4086,-3.3708
2301.8781,679.0000,0.4080,-3.3669
2304.8455,679.5000,0.4070,-3.3616
2307.8177,680.0000,0.4050,-3.3576
2310.7789,680.5000,0.4040,-3.3520
2313.7413,681.0000,0.4033,-3.3496
2316.7080,681.5000,0.4020,-3.3452
2319.6723,682.0000,0.4007,-3.3426
2322.6381,682.5000,0.3990,-3.3409
2325.6060,683.0000,0.3970,-3.3385
2328.5601,683.5000,0.3950,-3.3371
2331.5289,684.0000,0.3950,-3.3354
2334.4765,684.5000,0.3930,-3.3374
2337.4466,685.0000,0.3911,-3.3398
2340.4050,685.5000,0.3900,-3.3424
2343.3575,686.0000,0.3882,-3.3464
2346.3119,686.5000,0.3870,-3.3493
2349.2765,687.0000,0.3860,-3.3526
2352.2328,687.5000,0.3839,-3.3564
2355.1912,688.0000,0.3830,-3.3619
2358.1495,688.5000,0.3810,-3.3659
2361.1172,689.0000,0.3810,-3.3701
2364.0589,689.5000,0.3790,-3.3768
2367.0141,690.0000,0.3786,-3.3840
2369.9758,690.5000,0.3760,-3.3914
2372.9243,691.0000,0.3750,-3.3990
2375.8884,691.5000,0.3740,-3.4076
2378.8348,692.0000,0.3720,-3.4171
2381.7873,692.5000,0.3710,-3.4263
2384.7516,693.0000,0.3680,-3.4360
2387.6924,693.5000,0.3660,-3.4487
2390.6412,694.0000,0.3649,-3.4607
2393.6000,694.5000,0.3630,-3.4732
2396.5505,695.0000,0.3616,-3.4876
2399.4818,695.5000,0.3600,-3.5025
2402.4441,696.0000,0.3588,-3.5176
2405.3841,696.5000,0.3570,-3.5329
2408.3361,697.0000,0.3550,-3.5508
2411.2824,697.5000,0.3530,-3.5676
2414.2295,698.0000,0.3512,-3.5868
2417.1813,698.5000,0.3500,-3.6054
2420.1177,699.0000,0.3490,-3.6256
2423.0554,699.5000,0.3470,-3.6475
2426.0060,700.0000,0.3460,-3.6703
2428.9564,700.5000,0.3440,-3.6922
2431.8942,701.0000,0.3420,-3.7141
2434.8308,701.5000,0.3400,-3.7374
2437.7773,702.0000,0.3400,-3.7610
2440.7231,702.5000,0.3370,-3.7841
2443.6648,703.0000,0.3360,-3.8089
2446.5951,703.5000,0.3350,-3.8340
2449.5486,704.0000,0.3320,-3.8586
2452.4787,704.5000,0.3300,-3.8841
2455.4120,705.0000,0.3290,-3.9106
2458.3655,705.5000,0.3280,-3.9382
2461.3002,706.0000,0.3267,-3.9649
2464.2399,706.5000,0.3240,-3.9929
2467.1824,707.0000,0.3220,-4.0193
2470.1292,707.5000,0.3200,-4.0475
2473.0593,708.0000,0.3181,-4.0753
2476.0127,708.5000,0.3170,-4.1041
2478.9456,709.0000,0.3150,-4.1335
2481.8787,709.5000,0.3130,-4.1611
2484.8204,710.0000,0.3110,-4.1887
2487.7589,710.5000,0.3096,-4.2174
2490.7020,711.0000,0.3080,-4.2459
2493.6427,711.5000,0.3068,-4.2743
2496.5824,712.0000,0.3047,-4.2998
2499.5417,712.5000,0.3029,-4.3265
2502.4765,713.0000,0.3010,-4.3512
2505.4110,713.5000,0.2981,-4.3777
2508.3575,714.0000,0.2970,-4.4023
2511.3100,714.5000,0.2950,-4.4278
2514.2589,715.0000,0.2920,-4.4503
2517.2030,715.5000,0.2910,-4.4735
2520.1623,716.0000,0.2891,-4.4976
2523.1119,716.5000,0.2870,-4.5196
2526.0673,717.0000,0.2857,-4.5415
2529.0212,717.5000,0.2840,-4.5613
2531.9595,718.0000,0.2820,-4.5838
2534.9178,718.5000,0.2800,-4.6048
2537.8648,719.0000,0.2781,-4.6253
2540.8354,719.5000,0.2761,-4.6474
2543.7662,720.0000,0.2750,-4.6690
2546.7370,720.5000,0.2730,-4.6914
2549.6803,721.0000,0.2707,-4.7134
2552.6321,721.5000,0.2689,-4.7352
2555.5942,722.0000,0.2680,-4.7568
2558.5318,722.5000,0.2650,-4.7797
2561.4800,723.0000,0.2630,-4.8028
2564.4429,723.5000,0.2600,-4.8275
2567.3991,724.0000,0.2580,-4.8524
2570.3421,724.5000,0.2560,-4.8773
2573.3000,725.0000,0.2540,-4.9044
2576.2413,725.5000,0.2521,-4.9311
2579.1873,726.0000,0.2490,-4.9586
2582.1370,726.5000,0.2470,-4.9885
2585.0846,727.0000,0.2450,-5.0190
2588.0354,727.5000,0.2430,-5.0515
2590.9797,728.0000,0.2410,-5.0855
2593.9177,728.5000,0.2383,-5.1209
2596.8530,729.0000,0.2365,-5.1573
2599.7892,729.5000,0.2347,-5.1956
2602.7520,730.0000,0.2319,-5.2358
2605.6824,730.5000,0.2300,-5.2772
2608.6119,731.0000,0.2280,-5.3190
2611.5515,731.5000,0.2255,-5.3630
2614.4846,732.0000,0.2230,-5.4068
2617.4147,732.5000,0.2210,-5.4530
2620.3437,733.0000,0.2190,-5.5006
2623.2723,733.5000,0.2170,-5.5493
2626.2097,734.0000,0.2140,-5.5984
2629.1347,734.5000,0.2120,-5.6506
2632.0700,735.0000,0.2101,-5.7011
2634.9941,735.5000,0.2070,-5.7544
2637.9218,736.0000,0.2050,-5.8072
2640.8471,736.5000,0.2024,-5.8615
2643.7734,737.0000,0.2005,-5.9163
2646.6921,737.5000,0.1987,-5.9734
2649.6166,738.0000,0.1960,-6.0294
2652.5457,738.5000,0.1940,-6.0856
2655.4648,739.0000,0.1911,-6.1420
2658.3970,739.5000,0.1883,-6.1974
2661.3119,740.0000,0.1866,-6.2535
2664.2481,740.5000,0.1840,-6.3083
2667.1614,741.0000,0.1816,-6.3629
2670.1020,741.5000,0.1790,-6.4182
2673.0130,742.0000,0.1760,-6.4712
2675.9462,742.5000,0.1739,-6.5242
2678.8824,743.0000,0.1710,-6.5793
2681.8110,743.5000,0.1690,-6.6332
2684.7311,744.0000,0.1656,-6.6895
2687.6554,744.5000,0.1634,-6.7441
2690.5971,745.0000,0.1610,-6.7978
2693.5119,745.5000,0.1593,-6.8512
2696.4443,746.0000,0.1568,-6.9074
2699.3655,746.5000,0.1540,-6.9593
2702.2831,747.0000,0.1520,-7.0120
2705.2243,747.5000,0.1490,-7.0641
2708.1558,748.0000,0.1470,-7.1162
2711.1000,748.5000,0.1440,-7.1654
2714.0295,749.0000,0.1410,-7.2121
2716.9707,749.5000,0.1390,-7.2595
2719.9039,750.0000,0.1357,-7.3071
2722.8456,750.5000,0.1320,-7.3498
2725.7901,751.0000,0.1288,-7.3928
2728.7354,751.5000,0.1260,-7.4310
2731.6823,752.0000,0.1230,-7.4689
2734.6228,752.5000,0.1210,-7.5103
2737.5603,753.0000,0.1180,-7.5535
2740.4981,753.5000,0.1150,-7.5981
2743.4446,754.0000,0.1120,-7.6435
2746.3828,754.5000,0.1095,-7.6907
2749.3060,755.0000,0.1070,-7.7437
2752.2399,755.5000,0.1045,-7.7985
2755.1765,756.0000,0.1010,-7.8557
2758.1119,756.5000,0.0990,-7.9140
2761.0354,757.0000,0.0972,-7.9789
2763.9486,757.5000,0.0943,-8.0483
2766.8684,758.0000,0.0920,-8.1196
2769.7738,758.5000,0.0891,-8.2057
2772.6807,759.0000,0.0857,-8.2998
2775.5750,759.5000,0.0828,-8.3928
2778.4706,760.0000,0.0790,-8.4923
2781.3530,760.5000,0.0760,-8.5925
2784.2254,761.0000,0.0729,-8.7167
2787.0883,761.5000,0.0680,-8.8426
2789.9572,762.0000,0.0660,-8.9719
2792.8367,762.5000,0.0630,-9.1027
2795.7137,763.0000,0.0590,-9.2236
2798.5972,763.5000,0.0565,-9.3277
2801.4883,764.0000,0.0537,-9.4131
2804.4223,764.5000,0.0500,-9.4763
2807.4092,765.0000,0.0460,-9.4661
2810.4273,765.5000,0.0420,-9.4268
2813.5082,766.0000,0.0400,-9.3246
2816.6562,766.5000,0.0360,-9.1338
2819.9000,767.0000,0.0320,-8.8590
2823.1675,767.5000,0.0296,-8.5535
2826.5209,768.0000,0.0260,-8.1642
2829.9589,768.5000,0.0240,-7.6858
2833.4490,769.0000,0.0200,-7.1342
2837.0220,769.5000,0.0180,-6.5246
2840.6254,770.0000,0.0160,-5.8877
2844.2143,770.5000,0.0140,-5.2639
2847.7858,771.0000,0.0120,-4.6590
2851.3644,771.5000,0.0100,-4.0756
2854.8885,772.0000,0.0094,-3.5323
2858.3828,772.5000,0.0080,-3.0352
2861.8513,773.0000,0.0074,-2.5794
2865.2478,773.5000,0.0070,-2.1705
2868.6296,774.0000,0.0060,-1.7993
2871.9631,774.5000,0.0060,-1.4748
2875.2596,775.0000,0.0050,-1.1979
2878.5175,775.5000,0.0050,-0.9631
2881.7261,776.0000,0.0050,-0.7671
2884.9064,776.5000,0.0040,-0.6057
2888.0588,777.0000,0.0040,-0.4752
2891.2001,777.5000,0.0040,-0.3695
2894.3000,778.0000,0.0040,-0.2851
2897.3858,778.5000,0.0040,-0.2172
2900.4592,779.0000,0.0030,-0.1637
2903.5166,779.5000,0.0030,-0.1213
2906.5789,780.0000,0.0030,-0.0856
2909.6241,780.5000,0.0030,-0.0580
2912.6541,781.0000,0.0030,-0.0363
2915.6744,781.5000,0.0030,-0.0191
2918.7062,782.0000,0.0030,-0.0045
2921.7243,782.5000,0.0030,0.0050
2924.7454,783.0000,0.0030,0.0126
2927.7608,783.5000,0.0030,0.0195
2930.7648,784.0000,0.0030,0.0246
2933.7850,784.5000,0.0030,0.0285
2936.7941,785.0000,0.0030,0.0313
2939.8039,785.5000,0.0030,0.0352
2942.8049,786.0000,0.0030,0.0357
2945.8101,786.5000,0.0030,0.0379
2948.8101,787.0000,0.0030,0.0379
2951.8222,787.5000,0.0020,0.0406
2954.8389,788.0000,0.0020,0.0407
2957.8401,788.5000,0.0020,0.0420
2960.8346,789.0000,0.0020,0.0408
2963.8396,789.5000,0.0020,0.0425
2966.8518,790.0000,0.0020,0.0431
2969.8522,790.5000,0.0020,0.0434
2972.8401,791.0000,0.0020,0.0441
2975.8443,791.5000,0.0020,0.0445
2978.8413,792.0000,0.0020,0.0441
2981.8401,792.5000,0.0020,0.0447
2984.8396,793.0000,0.0020,0.0453
2987.8222,793.5000,0.0020,0.0448
2990.8288,794.0000,0.0020,0.0461
2993.8273,794.5000,0.0020,0.0468
2996.8237,795.0000,0.0020,0.0460
2999.8333,795.5000,0.0020,0.0483
3002.8222,796.0000,0.0020,0.0487
3005.8222,796.5000,0.0011,0.0489
3008.8160,797.0000,0.0010,0.0502
3011.8119,797.5000,0.0010,0.0502
3014.8160,798.0000,0.0010,0.0511
3017.8168,798.5000,0.0010,0.0510
3020.8206,799.0000,-0.0000,0.0519
3023.8039,799.5000,-0.0000,0.0523
3026.8049,800.0000,-0.0000,0.0535
3029.8039,800.5000,0.0016,0.0538
3032.7991,801.0000,0.0012,0.0547
3035.7911,801.5000,0.0010,0.0550
3038.7970,802.0000,0.0010,0.0562
3041.7932,802.5000,0.0010,0.0575
3044.7911,803.0000,0.0010,0.0576
3047.8020,803.5000,0.0010,0.0588
3050.7801,804.0000,0.0010,0.0594
3053.7813,804.5000,0.0010,0.0609
3056.7825,805.0000,0.0010,0.0594
3059.7706,805.5000,0.0010,0.0613
3062.7730,806.0000,0.0010,0.0621
3065.7730,806.5000,-0.0000,0.0632
3068.7681,807.0000,-0.0000,0.0636
3071.7693,807.5000,-0.0000,0.0645
3074.7635,808.0000,-0.0000,0.0651
3077.7730,808.5000,-0.0000,0.0663
3080.7574,809.0000,-0.0000,0.0674
3083.7560,809.5000,-0.0000,0.0675
3086.7608,810.0000,-0.0000,0.0702
3089.7473,810.5000,-0.0020,0.0704
3092.7500,811.0000,-0.0020,0.0731
3095.7486,811.5000,-0.0020,0.0738
3098.7500,812.0000,-0.0020,0.0743
3101.7470,812.5000,-0.0020,0.0763
3104.7338,813.0000,-0.0020,0.0785
3107.7500,813.5000,-0.0020,0.0801
3110.7376,814.0000,-0.0020,0.0819
3113.7276,814.5000,-0.0020,0.0830
3116.7276,815.0000,-0.0020,0.0845
3119.7276,815.5000,-0.0020,0.0856
3122.7304,816.0000,-0.0020,0.0881
3125.7286,816.5000,-0.0000,0.0889
3128.7218,817.0000,-0.0000,0.0911
3131.7241,817.5000,-0.0000,0.0908
3134.7276,818.0000,-0.0000,0.0925
3137.7260,818.5000,-0.0000,0.0930
3140.7260,819.0000,-0.0000,0.0942
3143.7141,819.5000,0.0020,0.0958
3146.7117,820.0000,0.0020,0.0976
3149.7182,820.5000,0.0020,0.0998
3152.7200,821.0000,0.0020,0.1011
3155.7099,821.5000,0.0020,0.1036
3158.7200,822.0000,0.0020,0.1052
3161.7159,822.5000,0.0010,0.1075
3164.7218,823.0000,0.0010,0.1102
3167.7178,823.5000,0.0010,0.1126
3170.7164,824.0000,0.0010,0.1153
