Repository: MaCFP/matl-db

### Experimental Conditions: STA (Nitrogen)
A NETZSCH STA 449 F3 Jupiter was used to simultaneously conduct Thermogravimetric Analysis (TGA) and Differential Scanning Calorimetry (DSC) experiments in nitrogen.

* Heating Rates: 3, 10, and 30 K/min
* Temperature program
  - Initial Temperature: ambient (293-296 K)
  - Initial Isotherm: 1800 s at ambient temperature
  - Maximum Temperature (program setpoint): 1083 K (3 K/min), 1098 K (10 K/min), 1153 K (30 K/min)
  - Final Isotherm: 1200 s at the maximum temperature (1800 s for UMD\_Wood\_STA\_N2\_10K\_R1-R3)
* Sample mass: 4 mg +/- 0.3 mg (3 and 10 K/min, and the 30 K/min tests marked \_4mg); 1.0 mg +/- 0.12 mg (30 K/min tests marked \_1mg)

File: Wood/Calibration_Data/UMD/UMD_Wood_STA_O2-21_10K_R1.csv
Time (s),Temperature (K),Mass (mg),Heat Flow Rate (W/g)
0.0000,299.5000,1.8960,0.0067
21.2176,300.0000,1.8967,0.0120
34.8230,300.5000,1.8963,0.0159
45.5651,301.0000,1.8942,0.0205
54.7612,301.5000,1.8950,0.0249
62.8545,302.0000,1.8949,0.0297
70.2331,302.5000,1.8967,0.0335
77.0580,303.0000,1.8953,0.0381
83.4185,303.5000,1.8936,0.0426
89.4302,304.0000,1.8940,0.0459
95.1379,304.5000,1.8940,0.0504
100.6093,305.0000,1.8950,0.0542
105.8335,305.5000,1.8950,0.0592
110.9070,306.0000,1.8960,0.0630
115.8026,306.5000,1.8951,0.0672
120.5338,307.0000,1.8956,0.0715
125.1692,307.5000,1.8941,0.0753
129.6785,308.0000,1.8956,0.0794
134.0727,308.5000,1.8946,0.0833
138.4130,309.0000,1.8941,0.0873
142.5996,309.5000,1.8932,0.0912
146.7511,310.0000,1.8937,0.0952
150.8179,310.5000,1.8930,0.0985
154.8238,311.0000,1.8920,0.1033
158.7670,311.5000,1.8932,0.1061
162.6600,312.0000,1.8925,0.1103
166.4871,312.5000,1.8906,0.1142
170.2792,313.0000,1.8910,0.1188
173.9881,313.5000,1.8900,0.1222
177.6793,314.0000,1.8908,0.1262
181.3392,314.5000,1.8905,0.1308
184.9551,315.0000,1.8905,0.1338
188.5249,315.5000,1.8897,0.1386
192.0526,316.0000,1.8903,0.1418
195.5528,316.5000,1.8890,0.1452
199.0458,317.0000,1.8890,0.1491
202.4987,317.5000,1.8888,0.1523
205.8987,318.0000,1.8884,0.1567
209.3168,318.5000,1.8880,0.1591
212.6839,319.0000,1.8870,0.1630
216.0517,319.5000,1.8870,0.1662
219.3663,320.0000,1.8860,0.1691
222.6862,320.5000,1.8860,0.1726
225.9528,321.0000,1.8860,0.1757
229.2344,321.5000,1.8850,0.1786
232.4929,322.0000,1.8840,0.1809
235.7230,322.5000,1.8830,0.1834
238.9236,323.0000,1.8828,0.1858
242.1278,323.5000,1.8821,0.1885
245.3192,324.0000,1.8820,0.1898
248.4990,324.5000,1.8820,0.1916
251.6554,325.0000,1.8800,0.1938
254.7960,325.5000,1.8819,0.1952
257.9213,326.0000,1.8790,0.1967
261.0462,326.5000,1.8787,0.1980
264.1618,327.0000,1.8790,0.1994
267.2525,327.5000,1.8780,0.1999
270.3423,328.0000,1.8787,0.2000
273.4279,328.5000,1.8760,0.2007
276.4895,329.0000,1.8780,0.2011
279.5466,329.5000,1.8770,0.2006
282.5858,330.0000,1.8780,0.2006
285.6229,330.5000,1.8770,0.2002
288.6635,331.0000,1.8776,0.1990
291.6771,331.5000,1.8764,0.1991
294.6782,332.0000,1.8758,0.1974
297.6842,332.5000,1.8766,0.1959
300.6985,333.0000,1.8760,0.1951
303.6898,333.5000,1.8750,0.1936
306.6579,334.0000,1.8743,0.1922
309.6394,334.5000,1.8741,0.1903
312.6114,335.0000,1.8730,0.1885
315.5633,335.5000,1.8745,0.1864
318.5217,336.0000,1.8730,0.1842
321.4805,336.5000,1.8710,0.1816
324.4292,337.0000,1.8729,0.1787
327.3711,337.5000,1.8726,0.1757
330.3000,338.0000,1.8702,0.1732
333.2304,338.5000,1.8705,0.1704
336.1535,339.0000,1.8705,0.1668
339.0614,339.5000,1.8710,0.1642
341.9927,340.0000,1.8710,0.1605
344.9004,340.5000,1.8710,0.1575
347.8199,341.0000,1.8710,0.1529
350.7148,341.5000,1.8708,0.1499
353.6154,342.0000,1.8704,0.1454
356.5034,342.5000,1.8705,0.1426
359.3943,343.0000,1.8700,0.1392
362.2829,343.5000,1.8680,0.1346
365.1729,344.0000,1.8690,0.1313
368.0523,344.5000,1.8697,0.1274
370.9372,345.0000,1.8680,0.1227
373.8067,345.5000,1.8690,0.1187
376.6826,346.0000,1.8700,0.1153
379.5572,346.5000,1.8683,0.1111
382.4176,347.0000,1.8692,0.1067
385.2907,347.5000,1.8700,0.1029
388.1479,348.0000,1.8697,0.0987
391.0184,348.5000,1.8680,0.0942
393.8766,349.0000,1.8680,0.0904
396.7317,349.5000,1.8680,0.0858
399.6055,350.0000,1.8680,0.0820
402.4510,350.5000,1.8670,0.0783
405.2921,351.0000,1.8670,0.0740
408.1446,351.5000,1.8660,0.0701
410.9811,352.0000,1.8680,0.0667
413.8328,352.5000,1.8670,0.0622
416.6847,353.0000,1.8670,0.0587
419.5485,353.5000,1.8660,0.0547
422.3838,354.0000,1.8660,0.0510
425.2251,354.5000,1.8670,0.0473
428.0782,355.0000,1.8670,0.0439
430.9108,355.5000,1.8660,0.0401
433.7562,356.0000,1.8660,0.0367
436.5844,356.5000,1.8670,0.0329
439.4360,357.0000,1.8650,0.0300
442.2688,357.5000,1.8650,0.0269
445.1005,358.0000,1.8660,0.0227
447.9472,358.5000,1.8660,0.0206
450.7788,359.0000,1.8660,0.0175
453.6219,359.5000,1.8653,0.0139
456.4642,360.0000,1.8660,0.0105
459.3042,360.5000,1.8660,0.0087
462.1294,361.0000,1.8670,0.0054
464.9486,361.5000,1.8667,0.0026
467.7948,362.0000,1.8650,-0.0003
470.6246,362.5000,1.8660,-0.0027
473.4721,363.0000,1.8660,-0.0059
476.2992,363.5000,1.8668,-0.0085
479.1422,364.0000,1.8650,-0.0115
481.9681,364.5000,1.8660,-0.0132
484.7890,365.0000,1.8660,-0.0158
487.6097,365.5000,1.8640,-0.0179
490.4555,366.0000,1.8640,-0.0200
493.2880,366.5000,1.8640,-0.0225
496.1264,367.0000,1.8630,-0.0241
498.9614,367.5000,1.8630,-0.0266
501.7836,368.0000,1.8620,-0.0282
504.6116,368.5000,1.8630,-0.0308
507.4485,369.0000,1.8620,-0.0314
510.2797,369.5000,1.8620,-0.0338
513.1084,370.0000,1.8630,-0.0360
515.9420,370.5000,1.8621,-0.0374
518.7619,371.0000,1.8620,-0.0395
521.5964,371.5000,1.8610,-0.0406
524.4283,372.0000,1.8610,-0.0425
527.2661,372.5000,1.8610,-0.0444
530.0867,373.0000,1.8610,-0.0454
532.9129,373.5000,1.8610,-0.0473
535.7527,374.0000,1.8614,-0.0483
538.5760,374.5000,1.8610,-0.0506
541.4014,375.0000,1.8610,-0.0510
544.2296,375.5000,1.8610,-0.0530
547.0678,376.0000,1.8610,-0.0542
549.8783,376.5000,1.8610,-0.0553
552.7038,377.0000,1.8590,-0.0561
555.5439,377.5000,1.8610,-0.0572
558.3646,378.0000,1.8610,-0.0589
561.1820,378.5000,1.8610,-0.0595
564.0141,379.0000,1.8590,-0.0608
566.8412,379.5000,1.8590,-0.0610
569.6707,380.0000,1.8604,-0.0631
572.4912,380.5000,1.8610,-0.0636
575.3277,381.0000,1.8610,-0.0646
578.1397,381.5000,1.8610,-0.0653
580.9724,382.0000,1.8610,-0.0663
583.7986,382.5000,1.8590,-0.0667
586.6197,383.0000,1.8600,-0.0683
589.4361,383.5000,1.8600,-0.0688
592.2621,384.0000,1.8600,-0.0700
595.0802,384.5000,1.8590,-0.0715
597.9077,385.0000,1.8590,-0.0710
600.7448,385.5000,1.8580,-0.0719
603.5686,386.0000,1.8580,-0.0735
606.3823,386.5000,1.8590,-0.0748
609.2138,387.0000,1.8590,-0.0757
612.0345,387.5000,1.8590,-0.0764
614.8584,388.0000,1.8590,-0.0782
617.6789,388.5000,1.8590,-0.0782
620.5125,389.0000,1.8590,-0.0791
623.3332,389.5000,1.8600,-0.0802
626.1604,390.0000,1.8590,-0.0808
628.9741,390.5000,1.8581,-0.0814
631.8001,391.0000,1.8590,-0.0825
634.6369,391.5000,1.8590,-0.0833
637.4512,392.0000,1.8590,-0.0837
640.2746,392.5000,1.8590,-0.0841
643.1017,393.0000,1.8589,-0.0843
645.9189,393.5000,1.8580,-0.0855
648.7477,394.0000,1.8590,-0.0860
651.5664,394.5000,1.8580,-0.0869
654.3936,395.0000,1.8589,-0.0879
657.2051,395.5000,1.8590,-0.0885
660.0405,396.0000,1.8590,-0.0886
662.8581,396.5000,1.8590,-0.0898
665.6910,397.0000,1.8590,-0.0904
668.5094,397.5000,1.8590,-0.0907
671.3341,398.0000,1.8610,-0.0911
674.1711,398.5000,1.8610,-0.0916
676.9973,399.0000,1.8604,-0.0914
679.8212,399.5000,1.8600,-0.0926
682.6484,400.0000,1.8600,-0.0936
685.4723,400.5000,1.8586,-0.0943
688.2985,401.0000,1.8580,-0.0944
691.1284,401.5000,1.8580,-0.0950
693.9602,402.0000,1.8580,-0.0950
696.7842,402.5000,1.8600,-0.0960
699.6030,403.0000,1.8600,-0.0960
702.4441,403.5000,1.8600,-0.0967
705.2794,404.0000,1.8600,-0.0975
708.1072,404.5000,1.8582,-0.0976
710.9312,405.0000,1.8580,-0.0985
713.7624,405.5000,1.8580,-0.0987
716.6057,406.0000,1.8580,-0.0996
719.4387,406.5000,1.8580,-0.0991
722.2571,407.0000,1.8600,-0.0994
725.0922,407.5000,1.8600,-0.1007
727.9331,408.0000,1.8600,-0.1006
730.7730,408.5000,1.8580,-0.1015
733.5981,409.0000,1.8580,-0.1019
736.4205,409.5000,1.8580,-0.1024
739.2680,410.0000,1.8600,-0.1030
742.0973,410.5000,1.8600,-0.1032
744.9361,411.0000,1.8584,-0.1039
747.7631,411.5000,1.8580,-0.1039
750.6053,412.0000,1.8580,-0.1054
753.4234,412.5000,1.8580,-0.1062
756.2739,413.0000,1.8580,-0.1060
759.1051,413.5000,1.8600,-0.1069
761.9517,414.0000,1.8600,-0.1074
764.7706,414.5000,1.8600,-0.1077
767.6194,415.0000,1.8600,-0.1091
770.4550,415.5000,1.8580,-0.1096
773.2869,416.0000,1.8580,-0.1094
776.1456,416.5000,1.8580,-0.1098
778.9737,417.0000,1.8570,-0.1107
781.8121,417.5000,1.8570,-0.1110
784.6561,418.0000,1.8590,-0.1116
787.4874,418.5000,1.8582,-0.1115
790.3185,419.0000,1.8580,-0.1125
793.1690,419.5000,1.8580,-0.1131
796.0096,420.0000,1.8572,-0.1129
798.8499,420.5000,1.8570,-0.1136
801.6773,421.0000,1.8580,-0.1138
804.5270,421.5000,1.8580,-0.1135
807.3615,422.0000,1.8580,-0.1141
810.2046,422.5000,1.8570,-0.1149
813.0473,423.0000,1.8580,-0.1141
815.8898,423.5000,1.8580,-0.1146
818.7334,424.0000,1.8580,-0.1152
821.5754,424.5000,1.8590,-0.1148
824.4174,425.0000,1.8580,-0.1151
827.2598,425.5000,1.8590,-0.1153
830.0981,426.0000,1.8590,-0.1157
832.9449,426.5000,1.8590,-0.1163
835.7740,427.0000,1.8580,-0.1164
838.6247,427.5000,1.8580,-0.1164
841.4822,428.0000,1.8580,-0.1171
844.3201,428.5000,1.8580,-0.1166
847.1654,429.0000,1.8580,-0.1169
850.0106,429.5000,1.8580,-0.1173
852.8444,430.0000,1.8580,-0.1172
855.6930,430.5000,1.8580,-0.1172
858.5388,431.0000,1.8570,-0.1172
861.3714,431.5000,1.8580,-0.1177
864.2239,432.0000,1.8580,-0.1171
867.0623,432.5000,1.8570,-0.1169
869.9095,433.0000,1.8570,-0.1177
872.7448,433.5000,1.8560,-0.1174
875.6109,434.0000,1.8550,-0.1174
878.4402,434.5000,1.8550,-0.1179
881.2738,435.0000,1.8550,-0.1178
884.1182,435.5000,1.8550,-0.1181
886.9639,436.0000,1.8550,-0.1178
889.8053,436.5000,1.8550,-0.1179
892.6604,437.0000,1.8550,-0.1177
895.4943,437.5000,1.8550,-0.1171
898.3539,438.0000,1.8550,-0.1169
901.1921,438.5000,1.8545,-0.1168
904.0251,439.0000,1.8530,-0.1164
906.8826,439.5000,1.8530,-0.1168
909.7205,440.0000,1.8530,-0.1163
912.5681,440.5000,1.8530,-0.1161
915.4171,441.0000,1.8530,-0.1160
918.2485,441.5000,1.8530,-0.1158
921.1130,442.0000,1.8530,-0.1153
923.9449,442.5000,1.8530,-0.1153
926.7880,443.0000,1.8530,-0.1147
929.6356,443.5000,1.8530,-0.1153
932.4768,444.0000,1.8530,-0.1146
935.3256,444.5000,1.8530,-0.1141
938.1632,445.0000,1.8530,-0.1145
941.0205,445.5000,1.8530,-0.1143
943.8501,446.0000,1.8510,-0.1138
946.7133,446.5000,1.8510,-0.1136
949.5502,447.0000,1.8510,-0.1131
952.3926,447.5000,1.8510,-0.1132
955.2559,448.0000,1.8510,-0.1126
958.0956,448.5000,1.8510,-0.1129
960.9382,449.0000,1.8510,-0.1125
963.7797,449.5000,1.8510,-0.1125
966.6296,450.0000,1.8510,-0.1124
969.4808,450.5000,1.8509,-0.1116
972.3141,451.0000,1.8490,-0.1112
975.1608,451.5000,1.8490,-0.1112
978.0092,452.0000,1.8490,-0.1108
980.8575,452.5000,1.8490,-0.1101
983.7125,453.0000,1.8475,-0.1095
986.5481,453.5000,1.8470,-0.1089
989.4049,454.0000,1.8470,-0.1082
992.2389,454.5000,1.8470,-0.1080
995.1026,455.0000,1.8470,-0.1084
997.9464,455.5000,1.8460,-0.1078
1000.7889,456.0000,1.8460,-0.1074
1003.6373,456.5000,1.8460,-0.1067
1006.4868,457.0000,1.8460,-0.1058
1009.3332,457.5000,1.8460,-0.1055
1012.1816,458.0000,1.8460,-0.1050
1015.0353,458.5000,1.8452,-0.1045
1017.8893,459.0000,1.8450,-0.1038
1020.7318,459.5000,1.8450,-0.1034
1023.5857,460.0000,1.8450,-0.1022
1026.4391,460.5000,1.8450,-0.1018
1029.2861,461.0000,1.8443,-0.1012
1032.1305,461.5000,1.8440,-0.1002
1034.9751,462.0000,1.8440,-0.1004
1037.8267,462.5000,1.8440,-0.0994
1040.6829,463.0000,1.8440,-0.0984
1043.5339,463.5000,1.8440,-0.0980
1046.3755,464.0000,1.8440,-0.0975
1049.2362,464.5000,1.8440,-0.0968
1052.0912,465.0000,1.8440,-0.0966
1054.9409,465.5000,1.8440,-0.0963
1057.7991,466.0000,1.8440,-0.0958
1060.6458,466.5000,1.8430,-0.0955
1063.4940,467.0000,1.8430,-0.0949
1066.3507,467.5000,1.8410,-0.0944
1069.1917,468.0000,1.8410,-0.0940
1072.0556,468.5000,1.8400,-0.0939
1074.9037,469.0000,1.8400,-0.0936
1077.7632,469.5000,1.8400,-0.0928
1080.6099,470.0000,1.8390,-0.0929
1083.4711,470.5000,1.8390,-0.0914
1086.3158,471.0000,1.8390,-0.0920
1089.1786,471.5000,1.8370,-0.0919
1092.0261,472.0000,1.8370,-0.0912
1094.8752,472.5000,1.8360,-0.0908
1097.7400,473.0000,1.8360,-0.0905
1100.5906,473.5000,1.8360,-0.0900
1103.4477,474.0000,1.8350,-0.0896
1106.3123,474.5000,1.8350,-0.0901
1109.1602,475.0000,1.8330,-0.0903
1112.0162,475.5000,1.8330,-0.0896
1114.8787,476.0000,1.8330,-0.0905
1117.7387,476.5000,1.8330,-0.0902
1120.5820,477.0000,1.8320,-0.0904
1123.4415,477.5000,1.8320,-0.0905
1126.2986,478.0000,1.8315,-0.0902
1129.1616,478.5000,1.8310,-0.0905
1132.0194,479.0000,1.8310,-0.0904
1134.8681,479.5000,1.8300,-0.0905
1137.7194,480.0000,1.8300,-0.0902
1140.5841,480.5000,1.8290,-0.0917
1143.4466,481.0000,1.8280,-0.0913
1146.2934,481.5000,1.8260,-0.0916
1149.1597,482.0000,1.8250,-0.0916
1152.0147,482.5000,1.8250,-0.0922
1154.8622,483.0000,1.8240,-0.0926
1157.7271,483.5000,1.8240,-0.0922
1160.5923,484.0000,1.8240,-0.0922
1163.4348,484.5000,1.8230,-0.0922
1166.3062,485.0000,1.8230,-0.0913
1169.1643,485.5000,1.8200,-0.0922
1172.0189,486.0000,1.8200,-0.0920
1174.8806,486.5000,1.8190,-0.0931
1177.7405,487.0000,1.8190,-0.0929
1180.6022,487.5000,1.8180,-0.0936
1183.4643,488.0000,1.8170,-0.0938
1186.3281,488.5000,1.8150,-0.0954
1189.1668,489.0000,1.8150,-0.0944
1192.0579,489.5000,1.8150,-0.0954
1194.8907,490.0000,1.8150,-0.0957
1197.7598,490.5000,1.8150,-0.0953
1200.6154,491.0000,1.8150,-0.0959
1203.4844,491.5000,1.8130,-0.0966
1206.3375,492.0000,1.8130,-0.0962
1209.1947,492.5000,1.8130,-0.0967
1212.0575,493.0000,1.8123,-0.0971
1214.9068,493.5000,1.8110,-0.0984
1217.7815,494.0000,1.8110,-0.0985
1220.6379,494.5000,1.8110,-0.0985
1223.4978,495.0000,1.8090,-0.0992
1226.3606,495.5000,1.8090,-0.0999
1229.2308,496.0000,1.8090,-0.1005
1232.0756,496.5000,1.8090,-0.1013
1234.9447,497.0000,1.8070,-0.1018
1237.8028,497.5000,1.8070,-0.1024
1240.6642,498.0000,1.8070,-0.1030
1243.5254,498.5000,1.8054,-0.1035
1246.3964,499.0000,1.8050,-0.1045
1249.2536,499.5000,1.8040,-0.1055
1252.1079,500.0000,1.8040,-0.1064
1254.9768,500.5000,1.8030,-0.1069
1257.8414,501.0000,1.8010,-0.1078
1260.6996,501.5000,1.8000,-0.1091
1263.5577,502.0000,1.7998,-0.1098
1266.4214,502.5000,1.7990,-0.1116
1269.2807,503.0000,1.7980,-0.1125
1272.1351,503.5000,1.7975,-0.1132
1274.9886,504.0000,1.7970,-0.1143
1277.8600,504.5000,1.7960,-0.1156
1280.7388,505.0000,1.7932,-0.1171
1283.5782,505.5000,1.7930,-0.1178
1286.4401,506.0000,1.7910,-0.1190
1289.2987,506.5000,1.7910,-0.1201
1292.1581,507.0000,1.7890,-0.1218
1295.0239,507.5000,1.7890,-0.1230
1297.8864,508.0000,1.7870,-0.1243
1300.7414,508.5000,1.7870,-0.1263
1303.6109,509.0000,1.7870,-0.1276
1306.4604,509.5000,1.7850,-0.1290
1309.3220,510.0000,1.7840,-0.1316
1312.1921,510.5000,1.7810,-0.1326
1315.0613,511.0000,1.7800,-0.1358
1317.9115,511.5000,1.7800,-0.1381
1320.7692,512.0000,1.7790,-0.1404
1323.6287,512.5000,1.7780,-0.1418
1326.4886,513.0000,1.7770,-0.1437
1329.3420,513.5000,1.7760,-0.1452
1332.2038,514.0000,1.7750,-0.1473
1335.0744,514.5000,1.7730,-0.1487
1337.9318,515.0000,1.7730,-0.1513
1340.7750,515.5000,1.7730,-0.1519
1343.6392,516.0000,1.7704,-0.1528
1346.5046,516.5000,1.7700,-0.1532
1349.3584,517.0000,1.7680,-0.1527
1352.2179,517.5000,1.7670,-0.1502
1355.0758,518.0000,1.7650,-0.1468
1357.9340,518.5000,1.7630,-0.1435
1360.7807,519.0000,1.7620,-0.1424
1363.6224,519.5000,1.7610,-0.1393
1366.4871,520.0000,1.7600,-0.1402
1369.3158,520.5000,1.7586,-0.1445
1372.1495,521.0000,1.7560,-0.1578
1374.9977,521.5000,1.7560,-0.1696
1377.8309,522.0000,1.7540,-0.1801
1380.6621,522.5000,1.7520,-0.1924
1383.5036,523.0000,1.7499,-0.2045
1386.3508,523.5000,1.7480,-0.2172
1389.1844,524.0000,1.7470,-0.2305
1392.0204,524.5000,1.7450,-0.2436
1394.8500,525.0000,1.7430,-0.2564
1397.6925,525.5000,1.7415,-0.2687
1400.5232,526.0000,1.7395,-0.2824
1403.3673,526.5000,1.7380,-0.2959
1406.1932,527.0000,1.7370,-0.3094
1409.0201,527.5000,1.7350,-0.3232
1411.8746,528.0000,1.7330,-0.3367
1414.7074,528.5000,1.7310,-0.3506
1417.5391,529.0000,1.7310,-0.3644
1420.3643,529.5000,1.7290,-0.3791
1423.2072,530.0000,1.7267,-0.3942
1426.0383,530.5000,1.7250,-0.4083
1428.8583,531.0000,1.7233,-0.4231
1431.7089,531.5000,1.7220,-0.4385
1434.5536,532.0000,1.7200,-0.4536
1437.3787,532.5000,1.7180,-0.4701
1440.2204,533.0000,1.7154,-0.4846
1443.0538,533.5000,1.7130,-0.5009
1445.8853,534.0000,1.7110,-0.5169
1448.7174,534.5000,1.7092,-0.5330
1451.5617,535.0000,1.7070,-0.5495
1454.4012,535.5000,1.7060,-0.5649
1457.2324,536.0000,1.7040,-0.5804
1460.0615,536.5000,1.7020,-0.5968
1462.9061,537.0000,1.6991,-0.6125
1465.7421,537.5000,1.6970,-0.6285
1468.5799,538.0000,1.6950,-0.6446
1471.4209,538.5000,1.6930,-0.6609
1474.2572,539.0000,1.6897,-0.6769
1477.0956,539.5000,1.6879,-0.6935
1479.9364,540.0000,1.6844,-0.7102
1482.7641,540.5000,1.6829,-0.7259
1485.6023,541.0000,1.6800,-0.7425
1488.4546,541.5000,1.6780,-0.7602
1491.2803,542.0000,1.6763,-0.7769
1494.1223,542.5000,1.6741,-0.7935
1496.9596,543.0000,1.6710,-0.8114
1499.8018,543.5000,1.6681,-0.8286
1502.6427,544.0000,1.6660,-0.8462
1505.4780,544.5000,1.6630,-0.8642
1508.3133,545.0000,1.6610,-0.8826
1511.1544,545.5000,1.6590,-0.9011
1513.9864,546.0000,1.6564,-0.9197
1516.8312,546.5000,1.6540,-0.9386
1519.6710,547.0000,1.6520,-0.9585
1522.5083,547.5000,1.6492,-0.9770
1525.3367,548.0000,1.6470,-0.9970
1528.1820,548.5000,1.6440,-1.0177
1530.9972,549.0000,1.6420,-1.0372
1533.8463,549.5000,1.6393,-1.0585
1536.6769,550.0000,1.6360,-1.0806
1539.5168,550.5000,1.6340,-1.1028
1542.3345,551.0000,1.6312,-1.1249
1545.1768,551.5000,1.6290,-1.1472
1548.0197,552.0000,1.6258,-1.1701
1550.8429,552.5000,1.6220,-1.1923
1553.6733,553.0000,1.6200,-1.2165
1556.4995,553.5000,1.6170,-1.2386
1559.3430,554.0000,1.6148,-1.2630
1562.1783,554.5000,1.6120,-1.2853
1565.0193,555.0000,1.6090,-1.3086
1567.8357,555.5000,1.6057,-1.3320
1570.6726,556.0000,1.6029,-1.3553
1573.5023,556.5000,1.5995,-1.3790
1576.3433,557.0000,1.5965,-1.4026
1579.1793,557.5000,1.5936,-1.4265
1582.0191,558.0000,1.5890,-1.4497
1584.8417,558.5000,1.5863,-1.4743
1587.6766,559.0000,1.5832,-1.4987
1590.5084,559.5000,1.5800,-1.5232
1593.3400,560.0000,1.5760,-1.5484
1596.1728,560.5000,1.5725,-1.5736
1599.0097,561.0000,1.5697,-1.5993
1601.8440,561.5000,1.5670,-1.6246
1604.6735,562.0000,1.5616,-1.6500
1607.5070,562.5000,1.5580,-1.6759
1610.3488,563.0000,1.5548,-1.7016
1613.1638,563.5000,1.5520,-1.7285
1615.9998,564.0000,1.5480,-1.7547
1618.8294,564.5000,1.5437,-1.7814
1621.6567,565.0000,1.5400,-1.8071
1624.5048,565.5000,1.5360,-1.8351
1627.3328,566.0000,1.5320,-1.8621
1630.1615,566.5000,1.5288,-1.8902
1632.9922,567.0000,1.5242,-1.9189
1635.8295,567.5000,1.5210,-1.9467
1638.6513,568.0000,1.5170,-1.9749
1641.4863,568.5000,1.5139,-2.0041
1644.3231,569.0000,1.5094,-2.0324
1647.1458,569.5000,1.5050,-2.0626
1649.9753,570.0000,1.5010,-2.0921
1652.8057,570.5000,1.4950,-2.1214
1655.6402,571.0000,1.4897,-2.1522
1658.4727,571.5000,1.4856,-2.1826
1661.2989,572.0000,1.4809,-2.2136
1664.1257,572.5000,1.4760,-2.2456
1666.9472,573.0000,1.4710,-2.2765
1669.7788,573.5000,1.4668,-2.3083
1672.6059,574.0000,1.4611,-2.3403
1675.4287,574.5000,1.4570,-2.3731
1678.2537,575.0000,1.4523,-2.4052
1681.0722,575.5000,1.4470,-2.4388
1683.9003,576.0000,1.4392,-2.4708
1686.7204,576.5000,1.4331,-2.5044
1689.5476,577.0000,1.4288,-2.5390
1692.3791,577.5000,1.4232,-2.5730
1695.2020,578.0000,1.4190,-2.6073
1698.0179,578.5000,1.4140,-2.6429
1700.8393,579.0000,1.4080,-2.6780
1703.6610,579.5000,1.4026,-2.7135
1706.4860,580.0000,1.3982,-2.7493
1709.2929,580.5000,1.3929,-2.7850
1712.1163,581.0000,1.3872,-2.8220
1714.9278,581.5000,1.3815,-2.8583
1717.7575,582.0000,1.3758,-2.8961
1720.5785,582.5000,1.3702,-2.9329
1723.4007,583.0000,1.3628,-2.9695
1726.2084,583.5000,1.3567,-3.0076
1729.0268,584.0000,1.3510,-3.0459
1731.8353,584.5000,1.3447,-3.0850
1734.6533,585.0000,1.3387,-3.1242
1737.4688,585.5000,1.3310,-3.1638
1740.2921,586.0000,1.3255,-3.2037
1743.1123,586.5000,1.3196,-3.2445
1745.9275,587.0000,1.3129,-3.2854
1748.7351,587.5000,1.3052,-3.3262
1751.5489,588.0000,1.2990,-3.3678
1754.3499,588.5000,1.2918,-3.4110
1757.1696,589.0000,1.2843,-3.4541
1759.9774,589.5000,1.2755,-3.4972
1762.7889,590.0000,1.2683,-3.5413
1765.5951,590.5000,1.2601,-3.5849
1768.4054,591.0000,1.2524,-3.6314
1771.2141,591.5000,1.2454,-3.6783
1774.0152,592.0000,1.2391,-3.7248
1776.8231,592.5000,1.2317,-3.7731
1779.6146,593.0000,1.2244,-3.8221
1782.4234,593.5000,1.2170,-3.8715
1785.2267,594.0000,1.2087,-3.9230
1788.0161,594.5000,1.1987,-3.9756
1790.7993,595.0000,1.1902,-4.0284
1793.5895,595.5000,1.1823,-4.0846
1796.3785,596.0000,1.1746,-4.1418
1799.1620,596.5000,1.1646,-4.1988
1801.9499,597.0000,1.1555,-4.2579
1804.7308,597.5000,1.1467,-4.3203
1807.4978,598.0000,1.1380,-4.3830
1810.2609,598.5000,1.1279,-4.4492
1813.0185,599.0000,1.1181,-4.5176
1815.7768,599.5000,1.1089,-4.5887
1818.5286,600.0000,1.0996,-4.6609
1821.2819,600.5000,1.0898,-4.7364
1824.0217,601.0000,1.0794,-4.8148
1826.7624,601.5000,1.0691,-4.8966
1829.4826,602.0000,1.0578,-4.9789
1832.2091,602.5000,1.0472,-5.0659
1834.9235,603.0000,1.0365,-5.1544
1837.6324,603.5000,1.0251,-5.2449
1840.3302,604.0000,1.0125,-5.3401
1843.0243,604.5000,1.0011,-5.4365
1845.7148,605.0000,0.9897,-5.5369
1848.4043,605.5000,0.9772,-5.6382
1851.0850,606.0000,0.9634,-5.7415
1853.7635,606.5000,0.9457,-5.8469
1856.4500,607.0000,0.9270,-5.9535
1859.1213,607.5000,0.9121,-6.0626
1861.7926,608.0000,0.8973,-6.1700
1864.4868,608.5000,0.8858,-6.2795
1867.1717,609.0000,0.8726,-6.3875
1869.8586,609.5000,0.8609,-6.4950
1872.5487,610.0000,0.8465,-6.5992
1875.2699,610.5000,0.8302,-6.7002
1877.9983,611.0000,0.8110,-6.7986
1880.7397,611.5000,0.7945,-6.8920
1883.5131,612.0000,0.7831,-6.9794
1886.3054,612.5000,0.7726,-7.0597
1889.1276,613.0000,0.7606,-7.1302
1891.9866,613.5000,0.7489,-7.1901
1894.8767,614.0000,0.7375,-7.2390
1897.7997,614.5000,0.7245,-7.2743
1900.7694,615.0000,0.7134,-7.2969
1903.7959,615.5000,0.7028,-7.3050
1906.8475,616.0000,0.6923,-7.2982
1909.9340,616.5000,0.6825,-7.2744
1913.0582,617.0000,0.6740,-7.2375
1916.2171,617.5000,0.6671,-7.1902
1919.3951,618.0000,0.6605,-7.1329
1922.5668,618.5000,0.6540,-7.0699
1925.7469,619.0000,0.6493,-7.0013
1928.9353,619.5000,0.6467,-6.9303
1932.1106,620.0000,0.6426,-6.8594
1935.2913,620.5000,0.6390,-6.7877
1938.4570,621.0000,0.6340,-6.7173
1941.6245,621.5000,0.6300,-6.6473
1944.7781,622.0000,0.6270,-6.5785
1947.9336,622.5000,0.6240,-6.5102
1951.0669,623.0000,0.6200,-6.4432
1954.1870,623.5000,0.6170,-6.3776
1957.3006,624.0000,0.6142,-6.3127
1960.4143,624.5000,0.6104,-6.2499
1963.5229,625.0000,0.6070,-6.1857
1966.6106,625.5000,0.6050,-6.1233
1969.7099,626.0000,0.6019,-6.0607
1972.8091,626.5000,0.5980,-5.9986
1975.8760,627.0000,0.5956,-5.9375
1978.9582,627.5000,0.5930,-5.8766
1982.0367,628.0000,0.5910,-5.8166
1985.1042,628.5000,0.5890,-5.7588
1988.1812,629.0000,0.5870,-5.7013
1991.2380,629.5000,0.5840,-5.6440
1994.3065,630.0000,0.5820,-5.5874
1997.3588,630.5000,0.5800,-5.5317
2000.4144,631.0000,0.5780,-5.4744
2003.4765,631.5000,0.5760,-5.4195
2006.5129,632.0000,0.5730,-5.3663
2009.5661,632.5000,0.5715,-5.3129
2012.6032,633.0000,0.5700,-5.2606
2015.6527,633.5000,0.5670,-5.2080
2018.6994,634.0000,0.5670,-5.1569
2021.7228,634.5000,0.5650,-5.1068
2024.7720,635.0000,0.5617,-5.0572
2027.8030,635.5000,0.5590,-5.0072
2030.8400,636.0000,0.5570,-4.9595
2033.8716,636.5000,0.5550,-4.9129
2036.8957,637.0000,0.5530,-4.8659
2039.9219,637.5000,0.5510,-4.8217
2042.9484,638.0000,0.5490,-4.7761
2045.9690,638.5000,0.5470,-4.7322
2049.0040,639.0000,0.5460,-4.6894
2052.0231,639.5000,0.5440,-4.6475
2055.0446,640.0000,0.5420,-4.6062
2058.0613,640.5000,0.5400,-4.5649
2061.0629,641.0000,0.5380,-4.5265
2064.0797,641.5000,0.5372,-4.4861
2067.0867,642.0000,0.5356,-4.4466
2070.1067,642.5000,0.5340,-4.4092
2073.1095,643.0000,0.5326,-4.3720
2076.1139,643.5000,0.5310,-4.3340
2079.1331,644.0000,0.5300,-4.2959
2082.1341,644.5000,0.5290,-4.2601
2085.1413,645.0000,0.5270,-4.2248
2088.1513,645.5000,0.5250,-4.1896
2091.1522,646.0000,0.5235,-4.1550
2094.1595,646.5000,0.5230,-4.1211
2097.1602,647.0000,0.5210,-4.0879
2100.1676,647.5000,0.5200,-4.0559
2103.1566,648.0000,0.5180,-4.0230
2106.1545,648.5000,0.5160,-3.9913
2109.1526,649.0000,0.5160,-3.9597
2112.1448,649.5000,0.5135,-3.9294
2115.1429,650.0000,0.5120,-3.8985
2118.1438,650.5000,0.5105,-3.8708
2121.1362,651.0000,0.5090,-3.8411
2124.1163,651.5000,0.5070,-3.8134
2127.1072,652.0000,0.5061,-3.7860
2130.1031,652.5000,0.5050,-3.7582
2133.1007,653.0000,0.5030,-3.7322
2136.0873,653.5000,0.5010,-3.7077
2139.0680,654.0000,0.4996,-3.6829
2142.0593,654.5000,0.4980,-3.6583
2145.0405,655.0000,0.4970,-3.6347
2148.0279,655.5000,0.4960,-3.6117
2150.9980,656.0000,0.4940,-3.5904
2153.9856,656.5000,0.4935,-3.5695
2156.9722,657.0000,0.4920,-3.5477
2159.9567,657.5000,0.4900,-3.5279
2162.9280,658.0000,0.4880,-3.5093
2165.9106,658.5000,0.4869,-3.4890
2168.8940,659.0000,0.4850,-3.4710
2171.8655,659.5000,0.4840,-3.4532
2174.8314,660.0000,0.4820,-3.4360
2177.8138,660.5000,0.4810,-3.4191
2180.7747,661.0000,0.4760,-3.4025
2183.7531,661.5000,0.4760,-3.3873
2186.7308,662.0000,0.4740,-3.3728
2189.7071,662.5000,0.4720,-3.3595
2192.6950,663.0000,0.4705,-3.3451
2195.6525,663.5000,0.4690,-3.3320
2198.6242,664.0000,0.4674,-3.3198
2201.6054,664.5000,0.4660,-3.3067
2204.5771,665.0000,0.4650,-3.2940
2207.5372,665.5000,0.4630,-3.2817
2210.5119,666.0000,0.4610,-3.2698
2213.4802,666.5000,0.4610,-3.2568
2216.4673,667.0000,0.4580,-3.2467
2219.4253,667.5000,0.4570,-3.2349
2222.3937,668.0000,0.4558,-3.2258
2225.3571,668.5000,0.4540,-3.2159
2228.3274,669.0000,0.4530,-3.2071
2231.2868,669.5000,0.4510,-3.2012
2234.2406,670.0000,0.4510,-3.1939
2237.2127,670.5000,0.4490,-3.1875
2240.1740,671.0000,0.4470,-3.1821
2243.1405,671.5000,0.4450,-3.1760
2246.0990,672.0000,0.4432,-3.1709
2249.0614,672.5000,0.4420,-3.1662
2252.0269,673.0000,0.4404,-3.1614
2254.9830,673.5000,0.4390,-3.1564
2257.9488,674.0000,0.4380,-3.1524
2260.9053,674.5000,0.4361,-3.1501
2263.8648,675.0000,0.4350,-3.1461
2266.8208,675.5000,0.4330,-3.1451
2269.7837,676.0000,0.4325,-3.1435
2272.7423,676.5000,0.4300,-3.1429
2275.6967,677.0000,0.4289,-3.1433
2278.6562,677.5000,0.4270,-3.1433
2281.6097,678.0000,0.4251,-3.1435
2284.5657,678.5000,0.4240,-3.1451
2287.5193,679.0000,0.4220,-3.1470
2290.4762,679.5000,0.4200,-3.1485
2293.4336,680.0000,0.4180,-3.1531
2296.3767,680.5000,0.4180,-3.1570
2299.3308,681.0000,0.4150,-3.1605
2302.2785,681.5000,0.4140,-3.1671
2305.2342,682.0000,0.4120,-3.1727
2308.1945,682.5000,0.4090,-3.1791
2311.1381,683.0000,0.4087,-3.1857
2314.0916,683.5000,0.4070,-3.1932
2317.0402,684.0000,0.4040,-3.2005
2319.9817,684.5000,0.4030,-3.2083
2322.9258,685.0000,0.4010,-3.2172
2325.8668,685.5000,0.3986,-3.2282
2328.8231,686.0000,0.3980,-3.2397
2331.7689,686.5000,0.3940,-3.2505
2334.7112,687.0000,0.3920,-3.2640
2337.6513,687.5000,0.3900,-3.2764
2340.6000,688.0000,0.3880,-3.2894
2343.5467,688.5000,0.3868,-3.3037
2346.4804,689.0000,0.3840,-3.3180
2349.4112,689.5000,0.3821,-3.3357
2352.3577,690.0000,0.3810,-3.3546
2355.2949,690.5000,0.3790,-3.3714
2358.2291,691.0000,0.3774,-3.3899
2361.1645,691.5000,0.3760,-3.4087
2364.1005,692.0000,0.3740,-3.4322
2367.0382,692.5000,0.3717,-3.4545
2369.9708,693.0000,0.3700,-3.4777
2372.9012,693.5000,0.3689,-3.5006
2375.8319,694.0000,0.3670,-3.5237
2378.7777,694.5000,0.3640,-3.5489
2381.6998,695.0000,0.3625,-3.5731
2384.6273,695.5000,0.3620,-3.5979
2387.5648,696.0000,0.3595,-3.6227
2390.4839,696.5000,0.3580,-3.6496
2393.4202,697.0000,0.3560,-3.6769
2396.3535,697.5000,0.3540,-3.7036
2399.2812,698.0000,0.3520,-3.7320
2402.2231,698.5000,0.3510,-3.7631
2405.1383,699.0000,0.3500,-3.7913
2408.0684,699.5000,0.3480,-3.8221
2410.9936,700.0000,0.3458,-3.8525
2413.9211,700.5000,0.3441,-3.8821
2416.8424,701.0000,0.3430,-3.9140
2419.7779,701.5000,0.3400,-3.9469
2422.6948,702.0000,0.3389,-3.9795
2425.6317,702.5000,0.3370,-4.0125
2428.5465,703.0000,0.3350,-4.0477
2431.4792,703.5000,0.3330,-4.0829
2434.4090,704.0000,0.3300,-4.1155
2437.3241,704.5000,0.3280,-4.1506
2440.2448,705.0000,0.3250,-4.1841
2443.1745,705.5000,0.3230,-4.2158
2446.1036,706.0000,0.3210,-4.2473
2449.0283,706.5000,0.3190,-4.2805
2451.9588,707.0000,0.3171,-4.3106
2454.8877,707.5000,0.3160,-4.3421
2457.8219,708.0000,0.3128,-4.3713
2460.7413,708.5000,0.3110,-4.4001
2463.6828,709.0000,0.3086,-4.4275
2466.6210,709.5000,0.3070,-4.4558
2469.5627,710.0000,0.3040,-4.4830
2472.4895,710.5000,0.3020,-4.5074
2475.4256,711.0000,0.3001,-4.5368
2478.3639,711.5000,0.2981,-4.5636
2481.2942,712.0000,0.2963,-4.5895
2484.2369,712.5000,0.2940,-4.6130
2487.1745,713.0000,0.2920,-4.6345
2490.1108,713.5000,0.2896,-4.6568
2493.0577,714.0000,0.2876,-4.6782
2496.0096,714.5000,0.2850,-4.7009
2498.9518,715.0000,0.2830,-4.7218
2501.8890,715.5000,0.2810,-4.7487
2504.8421,716.0000,0.2780,-4.7714
2507.7838,716.5000,0.2761,-4.7932
2510.7362,717.0000,0.2740,-4.8159
2513.6816,717.5000,0.2720,-4.8369
2516.6265,718.0000,0.2690,-4.8580
2519.5682,718.5000,0.2670,-4.8817
2522.5196,719.0000,0.2650,-4.9051
2525.4671,719.5000,0.2630,-4.9282
2528.4105,720.0000,0.2610,-4.9524
2531.3574,720.5000,0.2588,-4.9784
2534.2992,721.0000,0.2569,-5.0049
2537.2419,721.5000,0.2550,-5.0316
2540.1744,722.0000,0.2530,-5.0610
2543.1251,722.5000,0.2500,-5.0919
2546.0685,723.0000,0.2473,-5.1247
2549.0107,723.5000,0.2448,-5.1589
2551.9442,724.0000,0.2430,-5.1949
2554.8788,724.5000,0.2412,-5.2350
2557.8068,725.0000,0.2390,-5.2756
2560.7482,725.5000,0.2370,-5.3196
2563.6686,726.0000,0.2340,-5.3640
2566.5882,726.5000,0.2320,-5.4129
2569.5134,727.0000,0.2292,-5.4623
2572.4330,727.5000,0.2270,-5.5156
2575.3526,728.0000,0.2240,-5.5715
2578.2661,728.5000,0.2210,-5.6290
2581.1843,729.0000,0.2190,-5.6890
2584.0933,729.5000,0.2160,-5.7511
2586.9964,730.0000,0.2140,-5.8138
2589.9161,730.5000,0.2120,-5.8798
2592.8323,731.0000,0.2094,-5.9472
2595.7364,731.5000,0.2070,-6.0157
2598.6443,732.0000,0.2040,-6.0850
2601.5452,732.5000,0.2020,-6.1569
2604.4426,733.0000,0.1990,-6.2289
2607.3520,733.5000,0.1970,-6.3009
2610.2559,734.0000,0.1936,-6.3776
2613.1483,734.5000,0.1910,-6.4519
2616.0637,735.0000,0.1886,-6.5265
2618.9571,735.5000,0.1850,-6.6031
2621.8597,736.0000,0.1840,-6.6842
2624.7486,736.5000,0.1810,-6.7653
2627.6389,737.0000,0.1777,-6.8470
2630.5371,737.5000,0.1750,-6.9277
2633.4292,738.0000,0.1720,-7.0055
2636.3345,738.5000,0.1699,-7.0835
2639.2314,739.0000,0.1670,-7.1658
2642.1242,739.5000,0.1640,-7.2460
2645.0216,740.0000,0.1614,-7.3248
2647.9226,740.5000,0.1581,-7.3995
2650.8243,741.0000,0.1550,-7.4787
2653.7012,741.5000,0.1529,-7.5599
2656.6039,742.0000,0.1500,-7.6421
2659.5138,742.5000,0.1462,-7.7232
2662.4090,743.0000,0.1428,-7.7998
2665.3045,743.5000,0.1400,-7.8789
2668.1861,744.0000,0.1370,-7.9794
2671.0715,744.5000,0.1340,-8.0727
2673.9581,745.0000,0.1310,-8.1698
2676.8392,745.5000,0.1277,-8.2684
2679.7139,746.0000,0.1250,-8.3725
2682.5840,746.5000,0.1220,-8.4790
2685.4537,747.0000,0.1180,-8.5920
2688.3118,747.5000,0.1152,-8.7173
2691.1556,748.0000,0.1120,-8.8464
2694.0094,748.5000,0.1090,-8.9841
2696.8406,749.0000,0.1060,-9.1245
2699.6945,749.5000,0.1030,-9.2627
2702.5313,750.0000,0.0995,-9.4105
2705.3548,750.5000,0.0966,-9.5667
2708.1870,751.0000,0.0921,-9.7349
2710.9845,751.5000,0.0889,-9.9067
2713.7732,752.0000,0.0850,-10.0938
2716.5558,752.5000,0.0820,-10.2888
2719.3431,753.0000,0.0780,-10.4981
2722.1163,753.5000,0.0748,-10.6949
2724.9441,754.0000,0.0702,-10.8474
2727.8498,754.5000,0.0660,-10.9146
2730.8531,755.0000,0.0616,-10.8923
2733.9738,755.5000,0.0562,-10.7266
2737.2742,756.0000,0.0522,-10.3923
2740.8459,756.5000,0.0477,-9.7627
2744.6886,757.0000,0.0435,-8.8533
2748.6824,757.5000,0.0396,-7.7961
2752.7352,758.0000,0.0369,-6.6974
2756.7351,758.5000,0.0340,-5.6657
2760.6682,759.0000,0.0313,-4.7150
2764.5146,759.5000,0.0290,-3.8829
2768.2241,760.0000,0.0280,-3.1858
2771.8535,760.5000,0.0270,-2.5971
2775.3659,761.0000,0.0260,-2.1144
2778.8103,761.5000,0.0250,-1.7145
2782.1819,762.0000,0.0250,-1.3840
2785.4980,762.5000,0.0240,-1.1078
2788.7513,763.0000,0.0240,-0.8805
2791.9943,763.5000,0.0240,-0.6890
2795.1900,764.0000,0.0230,-0.5294
2798.3537,764.5000,0.0230,-0.3959
2801.4956,765.0000,0.0230,-0.2848
2804.6327,765.5000,0.0230,-0.1905
2807.7276,766.0000,0.0220,-0.1130
2810.8348,766.5000,0.0220,-0.0449
2813.9090,767.0000,0.0220,0.0117
2816.9707,767.5000,0.0220,0.0577
2820.0115,768.0000,0.0220,0.0910
2823.0557,768.5000,0.0220,0.1213
2826.0879,769.0000,0.0230,0.1441
2829.1297,769.5000,0.0230,0.1632
2832.1614,770.0000,0.0230,0.1778
2835.1739,770.5000,0.0230,0.1888
2838.1965,771.0000,0.0230,0.1988
2841.2084,771.5000,0.0230,0.2063
2844.2251,772.0000,0.0240,0.2126
2847.2343,772.5000,0.0240,0.2167
2850.2392,773.0000,0.0240,0.2209
2853.2343,773.5000,0.0240,0.2235
2856.2434,774.0000,0.0240,0.2255
2859.2484,774.5000,0.0240,0.2284
2862.2495,775.0000,0.0240,0.2300
2865.2546,775.5000,0.0240,0.2311
2868.2515,776.0000,0.0240,0.2329
2871.2487,776.5000,0.0240,0.2347
2874.2457,777.0000,0.0240,0.2343
2877.2406,777.5000,0.0240,0.2355
2880.2340,778.0000,0.0240,0.2364
2883.2389,778.5000,0.0240,0.2373
2886.2399,779.0000,0.0240,0.2393
2889.2351,779.5000,0.0240,0.2401
2892.2300,780.0000,0.0240,0.2411
2895.2291,780.5000,0.0240,0.2416
2898.2202,781.0000,0.0240,0.2429
2901.2093,781.5000,0.0240,0.2428
2904.2055,782.0000,0.0240,0.2434
2907.1983,782.5000,0.0240,0.2435
2910.1911,783.0000,0.0240,0.2438
2913.1835,783.5000,0.0240,0.2449
2916.1792,784.0000,0.0240,0.2453
2919.1816,784.5000,0.0240,0.2467
2922.1683,785.0000,0.0250,0.2473
2925.1670,785.5000,0.0250,0.2473
2928.1560,786.0000,0.0250,0.2473
2931.1539,786.5000,0.0240,0.2486
2934.1431,787.0000,0.0250,0.2486
2937.1440,787.5000,0.0250,0.2493
2940.1297,788.0000,0.0250,0.2497
2943.1281,788.5000,0.0250,0.2500
2946.1086,789.0000,0.0250,0.2510
2949.1091,789.5000,0.0250,0.2508
2952.1040,790.0000,0.0254,0.2518
2955.0999,790.5000,0.0260,0.2518
2958.0938,791.0000,0.0260,0.2518
2961.0782,791.5000,0.0260,0.2524
2964.0794,792.0000,0.0260,0.2528
2967.0751,792.5000,0.0260,0.2530
2970.0594,793.0000,0.0260,0.2541
2973.0508,793.5000,0.0260,0.2545
2976.0460,794.0000,0.0260,0.2553
2979.0385,794.5000,0.0260,0.2558
2982.0263,795.0000,0.0260,0.2566
2985.0127,795.5000,0.0260,0.2573
2988.0060,796.0000,0.0260,0.2578
2990.9995,796.5000,0.0260,0.2581
2994.0049,797.0000,0.0250,0.2589
2997.0050,797.5000,0.0250,0.2592
2999.9863,798.0000,0.0250,0.2602
3002.9905,798.5000,0.0250,0.2591
3005.9811,799.0000,0.0250,0.2595
3008.9654,799.5000,0.0250,0.2595
3011.9677,800.0000,0.0230,0.2610
3014.9616,800.5000,0.0230,0.2600
3017.9507,801.0000,0.0230,0.2604
3020.9407,801.5000,0.0250,0.2600
3023.9400,802.0000,0.0250,0.2598
3026.9400,802.5000,0.0250,0.2592
3029.9259,803.0000,0.0250,0.2591
3032.9259,803.5000,0.0250,0.2610
3035.9256,804.0000,0.0250,0.2617
3038.9267,804.5000,0.0250,0.2628
3041.9106,805.0000,0.0250,0.2636
3044.9056,805.5000,0.0248,0.2645
3047.9068,806.0000,0.0230,0.2653
3050.8848,806.5000,0.0230,0.2665
3053.8969,807.0000,0.0230,0.2667
3056.8869,807.5000,0.0230,0.2663
3059.8761,808.0000,0.0230,0.2657
3062.8885,808.5000,0.0230,0.2661
3065.8897,809.0000,0.0230,0.2664
3068.8730,809.5000,0.0230,0.2664
3071.8738,810.0000,0.0230,0.2667
3074.8745,810.5000,0.0240,0.2665
3077.8700,811.0000,0.0240,0.2663
3080.8712,811.5000,0.0240,0.2673
3083.8715,812.0000,0.0240,0.2679
3086.8613,812.5000,0.0240,0.2682
3089.8562,813.0000,0.0240,0.2684
3092.8632,813.5000,0.0240,0.2695
3095.8524,814.0000,0.0240,0.2707
3098.8591,814.5000,0.0240,0.2726
3101.8602,815.0000,0.0240,0.2732
3104.8435,815.5000,0.0240,0.2743
3107.8566,816.0000,0.0220,0.2747
3110.8455,816.5000,0.0220,0.2754
3113.8467,817.0000,0.0220,0.2757
3116.8358,817.5000,0.0220,0.2771
3119.8370,818.0000,0.0220,0.2770
3122.8379,818.5000,0.0220,0.2780
3125.8270,819.0000,0.0220,0.2784
3128.8286,819.5000,0.0220,0.2789
3131.8352,820.0000,0.0220,0.2791
3134.8304,820.5000,0.0220,0.2799
3137.8256,821.0000,0.0220,0.2815
3140.8266,821.5000,0.0220,0.2800
3143.8333,822.0000,0.0220,0.2807
3146.8343,822.5000,0.0220,0.2804
3149.8354,823.0000,0.0220,0.2819
3152.8187,823.5000,0.0220,0.2827
3155.8255,824.0000,0.0220,0.2832
3158.8324,824.5000,0.0220,0.2840
3161.8281,825.0000,0.0220,0.2847
3164.8231,825.5000,0.0240,0.2849
3167.8239,826.0000,0.0240,0.2861
3170.8249,826.5000,0.0240,0.2859
3173.8261,827.0000,0.0240,0.2872
3176.8330,827.5000,0.0240,0.2877
3179.8223,828.0000,0.0240,0.2874
3182.8292,828.5000,0.0240,0.2877
3185.8246,829.0000,0.0220,0.2871
3188.8252,829.5000,0.0220,0.2890
3191.8324,830.0000,0.0220,0.2895
3194.8333,830.5000,0.0220,0.2894
3197.8347,831.0000,0.0220,0.2898
3200.8356,831.5000,0.0220,0.2912
3203.8426,832.0000,0.0220,0.2901
3206.8437,832.5000,0.0220,0.2913
3209.8387,833.0000,0.0220,0.2919
3212.8340,833.5000,0.0220,0.2899
3215.8470,834.0000,0.0220,0.2904
3218.8361,834.5000,0.0220,0.2906
3221.8490,835.0000,0.0220,0.2911
3224.8322,835.5000,0.0220,0.2923
3227.8571,836.0000,0.0220,0.2922
3230.8579,836.5000,0.0220,0.2919
3233.8353,837.0000,0.0220,0.2924
3236.8484,837.5000,0.0220,0.2921
3239.8435,838.0000,0.0220,0.2923
3242.8504,838.5000,0.0220,0.2909
3245.8512,839.0000,0.0220,0.2916
3248.8582,839.5000,0.0220,0.2920
3251.8475,840.0000,0.0220,0.2920
3254.8607,840.5000,0.0220,0.2930
3257.8499,841.0000,0.0220,0.2938
3260.8508,841.5000,0.0220,0.2941
3263.8520,842.0000,0.0220,0.2943
3266.8590,842.5000,0.0220,0.2952
3269.8540,843.0000,0.0220,0.2948
3272.8552,843.5000,0.0220,0.2959
3275.8620,844.0000,0.0220,0.2957
