Repository: MaCFP/matl-db

### Experimental Conditions: STA (Nitrogen)
A NETZSCH STA 449 F3 Jupiter was used to simultaneously conduct Thermogravimetric Analysis (TGA) and Differential Scanning Calorimetry (DSC) experiments in nitrogen.

* Heating Rates: 3, 10, and 30 K/min
* Temperature program
  - Initial Temperature: ambient (293-296 K)
  - Initial Isotherm: 1800 s at ambient temperature
  - Maximum Temperature (program setpoint): 1083 K (3 K/min), 1098 K (10 K/min), 1153 K (30 K/min)
  - Final Isotherm: 1200 s at the maximum temperature (1800 s for UMD\_Wood\_STA\_N2\_10K\_R1-R3)
* Sample mass: 4 mg +/- 0.3 mg (3 and 10 K/min, and the 30 K/min tests marked \_4mg); 1.0 mg +/- 0.12 mg (30 K/min tests marked \_1mg)

File: Wood/Calibration_Data/UMD/UMD_Wood_STA_O2-21_10K_R2.csv
Time (s),Temperature (K),Mass (mg),Heat Flow Rate (W/g)
0.0000,298.5000,1.9009,0.0053
16.8189,299.0000,1.9000,0.0085
29.1247,299.5000,1.9004,0.0106
39.1344,300.0000,1.9001,0.0132
47.8251,300.5000,1.8988,0.0161
55.5692,301.0000,1.8995,0.0187
62.6694,301.5000,1.8990,0.0209
69.2887,302.0000,1.8995,0.0232
75.5440,302.5000,1.8981,0.0263
81.4108,303.0000,1.8970,0.0289
87.0350,303.5000,1.8970,0.0315
92.3926,304.0000,1.8988,0.0336
97.5411,304.5000,1.8990,0.0372
102.5444,305.0000,1.8986,0.0402
107.3618,305.5000,1.8983,0.0424
112.0461,306.0000,1.8977,0.0460
116.6491,306.5000,1.8960,0.0483
121.1226,307.0000,1.8958,0.0519
125.4976,307.5000,1.8950,0.0541
129.7645,308.0000,1.8948,0.0576
133.9434,308.5000,1.8953,0.0598
138.0546,309.0000,1.8950,0.0634
142.1146,309.5000,1.8952,0.0658
146.0828,310.0000,1.8946,0.0687
149.9861,310.5000,1.8940,0.0718
153.8664,311.0000,1.8950,0.0749
157.6906,311.5000,1.8941,0.0779
161.4537,312.0000,1.8940,0.0813
165.1835,312.5000,1.8935,0.0844
168.8630,313.0000,1.8940,0.0879
172.4875,313.5000,1.8940,0.0898
176.0890,314.0000,1.8938,0.0936
179.6624,314.5000,1.8937,0.0968
183.1890,315.0000,1.8930,0.1001
186.7128,315.5000,1.8920,0.1016
190.1764,316.0000,1.8929,0.1052
193.6186,316.5000,1.8916,0.1086
197.0319,317.0000,1.8910,0.1108
200.4325,317.5000,1.8910,0.1143
203.7979,318.0000,1.8906,0.1160
207.1582,318.5000,1.8900,0.1191
210.4995,319.0000,1.8902,0.1218
213.7742,319.5000,1.8900,0.1246
217.0549,320.0000,1.8890,0.1266
220.3244,320.5000,1.8901,0.1300
223.5662,321.0000,1.8891,0.1319
226.8139,321.5000,1.8890,0.1347
230.0332,322.0000,1.8887,0.1363
233.2203,322.5000,1.8892,0.1391
236.4079,323.0000,1.8882,0.1404
239.5766,323.5000,1.8880,0.1420
242.7270,324.0000,1.8871,0.1436
245.8738,324.5000,1.8880,0.1460
249.0070,325.0000,1.8860,0.1470
252.1265,325.5000,1.8870,0.1478
255.2255,326.0000,1.8870,0.1485
258.3211,326.5000,1.8870,0.1503
261.4012,327.0000,1.8864,0.1510
264.4730,327.5000,1.8860,0.1515
267.5452,328.0000,1.8848,0.1518
270.5972,328.5000,1.8850,0.1517
273.6281,329.0000,1.8859,0.1522
276.6829,329.5000,1.8840,0.1518
279.6946,330.0000,1.8860,0.1524
282.7189,330.5000,1.8840,0.1517
285.7361,331.0000,1.8830,0.1510
288.7431,331.5000,1.8840,0.1497
291.7344,332.0000,1.8830,0.1496
294.7181,332.5000,1.8820,0.1487
297.7167,333.0000,1.8829,0.1466
300.6937,333.5000,1.8819,0.1466
303.6747,334.0000,1.8809,0.1437
306.6226,334.5000,1.8809,0.1426
309.5756,335.0000,1.8793,0.1401
312.5355,335.5000,1.8800,0.1383
315.4755,336.0000,1.8800,0.1360
318.4301,336.5000,1.8790,0.1337
321.3547,337.0000,1.8795,0.1312
324.2742,337.5000,1.8780,0.1294
327.2209,338.0000,1.8770,0.1262
330.1403,338.5000,1.8770,0.1243
333.0520,339.0000,1.8769,0.1209
335.9821,339.5000,1.8770,0.1181
338.8877,340.0000,1.8760,0.1141
341.7873,340.5000,1.8760,0.1113
344.6966,341.0000,1.8760,0.1080
347.5890,341.5000,1.8760,0.1049
350.4808,342.0000,1.8750,0.1019
353.3719,342.5000,1.8750,0.0976
356.2579,343.0000,1.8750,0.0940
359.1377,343.5000,1.8740,0.0908
362.0312,344.0000,1.8740,0.0868
364.9028,344.5000,1.8760,0.0830
367.7726,345.0000,1.8740,0.0793
370.6481,345.5000,1.8760,0.0749
373.5199,346.0000,1.8741,0.0715
376.3918,346.5000,1.8740,0.0680
379.2635,347.0000,1.8740,0.0644
382.1239,347.5000,1.8740,0.0604
384.9833,348.0000,1.8741,0.0567
387.8481,348.5000,1.8740,0.0523
390.7128,349.0000,1.8740,0.0486
393.5821,349.5000,1.8720,0.0444
396.4211,350.0000,1.8720,0.0403
399.2648,350.5000,1.8730,0.0365
402.1212,351.0000,1.8729,0.0332
404.9789,351.5000,1.8730,0.0281
407.8275,352.0000,1.8720,0.0250
410.6839,352.5000,1.8721,0.0210
413.5084,353.0000,1.8720,0.0168
416.3596,353.5000,1.8719,0.0135
419.2141,354.0000,1.8720,0.0101
422.0684,354.5000,1.8720,0.0066
424.8869,355.0000,1.8711,0.0032
427.7228,355.5000,1.8720,-0.0007
430.5755,356.0000,1.8701,-0.0039
433.4160,356.5000,1.8700,-0.0073
436.2462,357.0000,1.8700,-0.0110
439.0933,357.5000,1.8690,-0.0143
441.9433,358.0000,1.8695,-0.0178
444.7639,358.5000,1.8700,-0.0211
447.6118,359.0000,1.8700,-0.0236
450.4500,359.5000,1.8710,-0.0264
453.2782,360.0000,1.8700,-0.0300
456.1033,360.5000,1.8700,-0.0332
458.9452,361.0000,1.8710,-0.0351
461.7923,361.5000,1.8722,-0.0382
464.6290,362.0000,1.8730,-0.0408
467.4575,362.5000,1.8710,-0.0437
470.2904,363.0000,1.8710,-0.0464
473.1235,363.5000,1.8699,-0.0489
475.9583,364.0000,1.8700,-0.0513
478.7966,364.5000,1.8693,-0.0532
481.6295,365.0000,1.8690,-0.0552
484.4669,365.5000,1.8680,-0.0577
487.2976,366.0000,1.8680,-0.0593
490.1365,366.5000,1.8680,-0.0614
492.9658,367.0000,1.8670,-0.0639
495.7990,367.5000,1.8670,-0.0658
498.6350,368.0000,1.8690,-0.0674
501.4683,368.5000,1.8683,-0.0692
504.2919,369.0000,1.8680,-0.0705
507.1182,369.5000,1.8680,-0.0722
509.9564,370.0000,1.8690,-0.0737
512.7971,370.5000,1.8690,-0.0753
515.6209,371.0000,1.8680,-0.0769
518.4519,371.5000,1.8700,-0.0790
521.2861,372.0000,1.8699,-0.0802
524.1288,372.5000,1.8690,-0.0814
526.9593,373.0000,1.8690,-0.0828
529.7952,373.5000,1.8680,-0.0840
532.6254,374.0000,1.8680,-0.0850
535.4613,374.5000,1.8673,-0.0865
538.2753,375.0000,1.8670,-0.0878
541.1239,375.5000,1.8680,-0.0888
543.9547,376.0000,1.8680,-0.0903
546.7947,376.5000,1.8690,-0.0911
549.6233,377.0000,1.8700,-0.0922
552.4424,377.5000,1.8699,-0.0935
555.2839,378.0000,1.8680,-0.0941
558.1067,378.5000,1.8680,-0.0962
560.9284,379.0000,1.8680,-0.0965
563.7573,379.5000,1.8690,-0.0977
566.5933,380.0000,1.8690,-0.0986
569.4134,380.5000,1.8690,-0.1000
572.2555,381.0000,1.8700,-0.1002
575.0861,381.5000,1.8680,-0.1016
577.9134,382.0000,1.8681,-0.1026
580.7284,382.5000,1.8690,-0.1034
583.5782,383.0000,1.8690,-0.1039
586.3947,383.5000,1.8700,-0.1047
589.2293,384.0000,1.8700,-0.1055
592.0555,384.5000,1.8690,-0.1065
594.8906,385.0000,1.8690,-0.1074
597.7197,385.5000,1.8710,-0.1095
600.5360,386.0000,1.8710,-0.1092
603.3546,386.5000,1.8710,-0.1108
606.1933,387.0000,1.8710,-0.1119
609.0289,387.5000,1.8692,-0.1127
611.8480,388.0000,1.8710,-0.1130
614.6817,388.5000,1.8710,-0.1143
617.4976,389.0000,1.8708,-0.1149
620.3228,389.5000,1.8710,-0.1150
623.1546,390.0000,1.8710,-0.1162
625.9639,390.5000,1.8710,-0.1169
628.8069,391.0000,1.8710,-0.1180
631.6370,391.5000,1.8710,-0.1183
634.4592,392.0000,1.8700,-0.1194
637.2957,392.5000,1.8702,-0.1205
640.1073,393.0000,1.8720,-0.1208
642.9405,393.5000,1.8720,-0.1216
645.7650,394.0000,1.8710,-0.1216
648.5957,394.5000,1.8710,-0.1231
651.4190,395.0000,1.8700,-0.1243
654.2613,395.5000,1.8697,-0.1240
657.0798,396.0000,1.8710,-0.1253
659.9116,396.5000,1.8710,-0.1256
662.7404,397.0000,1.8700,-0.1263
665.5604,397.5000,1.8710,-0.1274
668.3901,398.0000,1.8710,-0.1278
671.2219,398.5000,1.8700,-0.1282
674.0536,399.0000,1.8710,-0.1287
676.8906,399.5000,1.8700,-0.1290
679.7073,400.0000,1.8700,-0.1292
682.5490,400.5000,1.8700,-0.1297
685.3846,401.0000,1.8700,-0.1308
688.2179,401.5000,1.8680,-0.1314
691.0480,402.0000,1.8680,-0.1320
693.8690,402.5000,1.8680,-0.1327
696.6971,403.0000,1.8690,-0.1329
699.5261,403.5000,1.8690,-0.1333
702.3719,404.0000,1.8690,-0.1341
705.1890,404.5000,1.8690,-0.1348
708.0293,405.0000,1.8700,-0.1350
710.8673,405.5000,1.8700,-0.1355
713.6918,406.0000,1.8700,-0.1366
716.5204,406.5000,1.8710,-0.1363
719.3564,407.0000,1.8690,-0.1370
722.2027,407.5000,1.8690,-0.1378
725.0424,408.0000,1.8690,-0.1379
727.8635,408.5000,1.8690,-0.1384
730.7090,409.0000,1.8690,-0.1398
733.5376,409.5000,1.8675,-0.1399
736.3833,410.0000,1.8680,-0.1407
739.2125,410.5000,1.8680,-0.1414
742.0576,411.0000,1.8680,-0.1413
744.8862,411.5000,1.8680,-0.1423
747.7350,412.0000,1.8670,-0.1423
750.5676,412.5000,1.8670,-0.1427
753.4050,413.0000,1.8680,-0.1429
756.2404,413.5000,1.8680,-0.1441
759.0747,414.0000,1.8690,-0.1446
761.9250,414.5000,1.8690,-0.1448
764.7519,415.0000,1.8670,-0.1454
767.5990,415.5000,1.8673,-0.1458
770.4349,416.0000,1.8680,-0.1464
773.2904,416.5000,1.8680,-0.1466
776.1194,417.0000,1.8680,-0.1471
778.9662,417.5000,1.8680,-0.1471
781.8013,418.0000,1.8680,-0.1476
784.6480,418.5000,1.8660,-0.1480
787.4885,419.0000,1.8680,-0.1483
790.3406,419.5000,1.8680,-0.1489
793.1833,420.0000,1.8680,-0.1489
796.0197,420.5000,1.8680,-0.1498
798.8556,421.0000,1.8680,-0.1498
801.7078,421.5000,1.8670,-0.1502
804.5539,422.0000,1.8670,-0.1504
807.4004,422.5000,1.8670,-0.1507
810.2386,423.0000,1.8670,-0.1504
813.0865,423.5000,1.8670,-0.1504
815.9147,424.0000,1.8670,-0.1513
818.7684,424.5000,1.8681,-0.1516
821.6143,425.0000,1.8680,-0.1523
824.4575,425.5000,1.8680,-0.1522
827.3033,426.0000,1.8670,-0.1528
830.1433,426.5000,1.8670,-0.1528
832.9877,427.0000,1.8670,-0.1535
835.8346,427.5000,1.8670,-0.1540
838.6763,428.0000,1.8670,-0.1542
841.5239,428.5000,1.8670,-0.1542
844.3650,429.0000,1.8670,-0.1548
847.2179,429.5000,1.8670,-0.1552
850.0730,430.0000,1.8670,-0.1547
852.9025,430.5000,1.8670,-0.1557
855.7471,431.0000,1.8690,-0.1561
858.5901,431.5000,1.8680,-0.1560
861.4404,432.0000,1.8680,-0.1565
864.2908,432.5000,1.8680,-0.1561
867.1376,433.0000,1.8680,-0.1562
869.9776,433.5000,1.8680,-0.1565
872.8233,434.0000,1.8670,-0.1564
875.6684,434.5000,1.8670,-0.1562
878.5211,435.0000,1.8660,-0.1568
881.3711,435.5000,1.8660,-0.1558
884.2154,436.0000,1.8660,-0.1558
887.0648,436.5000,1.8660,-0.1555
889.9128,437.0000,1.8650,-0.1557
892.7604,437.5000,1.8650,-0.1553
895.6039,438.0000,1.8650,-0.1558
898.4517,438.5000,1.8646,-0.1554
901.2869,439.0000,1.8640,-0.1554
904.1375,439.5000,1.8620,-0.1557
906.9865,440.0000,1.8620,-0.1553
909.8386,440.5000,1.8620,-0.1545
912.6805,441.0000,1.8620,-0.1546
915.5273,441.5000,1.8620,-0.1545
918.3833,442.0000,1.8620,-0.1542
921.2295,442.5000,1.8600,-0.1536
924.0805,443.0000,1.8600,-0.1537
926.9128,443.5000,1.8600,-0.1537
929.7684,444.0000,1.8600,-0.1531
932.6175,444.5000,1.8620,-0.1525
935.4686,445.0000,1.8620,-0.1525
938.3135,445.5000,1.8620,-0.1533
941.1688,446.0000,1.8620,-0.1529
944.0175,446.5000,1.8620,-0.1529
946.8631,447.0000,1.8620,-0.1523
949.7090,447.5000,1.8620,-0.1524
952.5661,448.0000,1.8620,-0.1514
955.4046,448.5000,1.8620,-0.1518
958.2574,449.0000,1.8600,-0.1517
961.1017,449.5000,1.8600,-0.1515
963.9607,450.0000,1.8600,-0.1515
966.7990,450.5000,1.8600,-0.1515
969.6518,451.0000,1.8600,-0.1512
972.5077,451.5000,1.8600,-0.1512
975.3519,452.0000,1.8600,-0.1513
978.2019,452.5000,1.8600,-0.1505
981.0519,453.0000,1.8600,-0.1503
983.8975,453.5000,1.8580,-0.1505
986.7433,454.0000,1.8580,-0.1498
989.6031,454.5000,1.8580,-0.1499
992.4461,455.0000,1.8580,-0.1500
995.3019,455.5000,1.8580,-0.1491
998.1376,456.0000,1.8580,-0.1488
1000.9877,456.5000,1.8580,-0.1487
1003.8349,457.0000,1.8580,-0.1478
1006.7122,457.5000,1.8580,-0.1477
1009.5601,458.0000,1.8580,-0.1472
1012.4058,458.5000,1.8580,-0.1465
1015.2518,459.0000,1.8580,-0.1461
1018.0989,459.5000,1.8580,-0.1449
1020.9575,460.0000,1.8560,-0.1447
1023.8019,460.5000,1.8560,-0.1445
1026.6635,461.0000,1.8550,-0.1436
1029.5147,461.5000,1.8542,-0.1436
1032.3635,462.0000,1.8530,-0.1427
1035.2175,462.5000,1.8530,-0.1424
1038.0690,463.0000,1.8530,-0.1415
1040.9238,463.5000,1.8530,-0.1410
1043.7770,464.0000,1.8530,-0.1400
1046.6192,464.5000,1.8530,-0.1399
1049.4808,465.0000,1.8530,-0.1393
1052.3172,465.5000,1.8530,-0.1387
1055.1833,466.0000,1.8520,-0.1384
1058.0461,466.5000,1.8520,-0.1380
1060.9028,467.0000,1.8510,-0.1375
1063.7340,467.5000,1.8502,-0.1369
1066.6167,468.0000,1.8500,-0.1373
1069.4704,468.5000,1.8490,-0.1368
1072.3327,469.0000,1.8480,-0.1362
1075.1769,469.5000,1.8480,-0.1364
1078.0347,470.0000,1.8470,-0.1362
1080.8885,470.5000,1.8460,-0.1357
1083.7394,471.0000,1.8460,-0.1356
1086.5948,471.5000,1.8460,-0.1356
1089.4633,472.0000,1.8460,-0.1352
1092.3109,472.5000,1.8430,-0.1352
1095.1764,473.0000,1.8430,-0.1356
1098.0292,473.5000,1.8430,-0.1355
1100.8861,474.0000,1.8420,-0.1359
1103.7376,474.5000,1.8420,-0.1354
1106.6031,475.0000,1.8420,-0.1346
1109.4578,475.5000,1.8420,-0.1357
1112.3205,476.0000,1.8410,-0.1358
1115.1750,476.5000,1.8410,-0.1355
1118.0404,477.0000,1.8410,-0.1358
1120.8861,477.5000,1.8410,-0.1356
1123.7539,478.0000,1.8402,-0.1354
1126.5980,478.5000,1.8400,-0.1354
1129.4669,479.0000,1.8400,-0.1358
1132.3247,479.5000,1.8380,-0.1360
1135.1776,480.0000,1.8380,-0.1359
1138.0311,480.5000,1.8380,-0.1370
1140.8908,481.0000,1.8380,-0.1367
1143.7527,481.5000,1.8380,-0.1376
1146.6065,482.0000,1.8380,-0.1374
1149.4747,482.5000,1.8380,-0.1378
1152.3230,483.0000,1.8380,-0.1384
1155.1718,483.5000,1.8380,-0.1386
1158.0461,484.0000,1.8360,-0.1395
1160.9033,484.5000,1.8340,-0.1392
1163.7631,485.0000,1.8340,-0.1391
1166.6192,485.5000,1.8340,-0.1399
1169.4906,486.0000,1.8340,-0.1407
1172.3375,486.5000,1.8340,-0.1404
1175.1882,487.0000,1.8320,-0.1413
1178.0480,487.5000,1.8320,-0.1417
1180.9033,488.0000,1.8320,-0.1421
1183.7704,488.5000,1.8320,-0.1429
1186.6274,489.0000,1.8320,-0.1435
1189.4827,489.5000,1.8320,-0.1442
1192.3490,490.0000,1.8317,-0.1455
1195.2118,490.5000,1.8300,-0.1458
1198.0714,491.0000,1.8300,-0.1466
1200.9230,491.5000,1.8290,-0.1472
1203.7802,492.0000,1.8280,-0.1473
1206.6573,492.5000,1.8270,-0.1480
1209.4989,493.0000,1.8270,-0.1486
1212.3518,493.5000,1.8240,-0.1488
1215.2192,494.0000,1.8237,-0.1497
1218.0910,494.5000,1.8230,-0.1500
1220.9386,495.0000,1.8230,-0.1508
1223.8096,495.5000,1.8220,-0.1511
1226.6539,496.0000,1.8210,-0.1524
1229.5204,496.5000,1.8170,-0.1529
1232.3782,497.0000,1.8170,-0.1540
1235.2387,497.5000,1.8170,-0.1544
1238.1009,498.0000,1.8170,-0.1550
1240.9558,498.5000,1.8170,-0.1563
1243.8176,499.0000,1.8151,-0.1570
1246.6846,499.5000,1.8150,-0.1577
1249.5346,500.0000,1.8150,-0.1583
1252.3976,500.5000,1.8130,-0.1593
1255.2633,501.0000,1.8130,-0.1603
1258.1192,501.5000,1.8130,-0.1616
1260.9833,502.0000,1.8110,-0.1627
1263.8461,502.5000,1.8110,-0.1637
1266.7090,503.0000,1.8110,-0.1655
1269.5725,503.5000,1.8110,-0.1660
1272.4218,504.0000,1.8110,-0.1675
1275.2827,504.5000,1.8090,-0.1689
1278.1443,505.0000,1.8088,-0.1710
1281.0009,505.5000,1.8080,-0.1712
1283.8747,506.0000,1.8063,-0.1730
1286.7289,506.5000,1.8050,-0.1750
1289.5918,507.0000,1.8010,-0.1767
1292.4633,507.5000,1.8000,-0.1781
1295.3297,508.0000,1.7984,-0.1795
1298.1932,508.5000,1.7980,-0.1816
1301.0442,509.0000,1.7980,-0.1845
1303.9084,509.5000,1.7960,-0.1863
1306.7718,510.0000,1.7942,-0.1888
1309.6327,510.5000,1.7940,-0.1901
1312.4942,511.0000,1.7900,-0.1919
1315.3662,511.5000,1.7898,-0.1953
1318.2233,512.0000,1.7890,-0.1968
1321.0932,512.5000,1.7880,-0.2000
1323.9405,513.0000,1.7870,-0.2021
1326.8050,513.5000,1.7860,-0.2044
1329.6690,514.0000,1.7860,-0.2064
1332.5205,514.5000,1.7830,-0.2092
1335.3923,515.0000,1.7820,-0.2111
1338.2726,515.5000,1.7810,-0.2131
1341.1147,516.0000,1.7790,-0.2157
1343.9833,516.5000,1.7790,-0.2175
1346.8367,517.0000,1.7770,-0.2189
1349.6918,517.5000,1.7770,-0.2200
1352.5604,518.0000,1.7770,-0.2205
1355.4065,518.5000,1.7750,-0.2202
1358.2697,519.0000,1.7750,-0.2167
1361.1265,519.5000,1.7715,-0.2169
1363.9751,520.0000,1.7700,-0.2155
1366.8346,520.5000,1.7680,-0.2160
1369.6820,521.0000,1.7662,-0.2180
1372.5147,521.5000,1.7646,-0.2247
1375.3562,522.0000,1.7630,-0.2373
1378.1957,522.5000,1.7610,-0.2473
1381.0385,523.0000,1.7590,-0.2569
1383.8747,523.5000,1.7582,-0.2672
1386.7211,524.0000,1.7560,-0.2792
1389.5596,524.5000,1.7550,-0.2910
1392.4004,525.0000,1.7524,-0.3041
1395.2442,525.5000,1.7510,-0.3165
1398.0753,526.0000,1.7500,-0.3295
1400.9160,526.5000,1.7470,-0.3416
1403.7635,527.0000,1.7450,-0.3547
1406.6046,527.5000,1.7445,-0.3678
1409.4405,528.0000,1.7420,-0.3795
1412.2763,528.5000,1.7403,-0.3921
1415.1178,529.0000,1.7390,-0.4053
1417.9527,529.5000,1.7370,-0.4180
1420.8054,530.0000,1.7350,-0.4309
1423.6387,530.5000,1.7330,-0.4442
1426.4805,531.0000,1.7300,-0.4572
1429.3190,531.5000,1.7289,-0.4705
1432.1539,532.0000,1.7270,-0.4853
1434.9890,532.5000,1.7250,-0.4992
1437.8368,533.0000,1.7230,-0.5146
1440.6632,533.5000,1.7210,-0.5281
1443.5090,534.0000,1.7190,-0.5439
1446.3601,534.5000,1.7170,-0.5590
1449.1961,535.0000,1.7158,-0.5740
1452.0349,535.5000,1.7140,-0.5911
1454.8668,536.0000,1.7123,-0.6075
1457.7116,536.5000,1.7100,-0.6239
1460.5490,537.0000,1.7080,-0.6411
1463.3896,537.5000,1.7060,-0.6588
1466.2254,538.0000,1.7047,-0.6758
1469.0648,538.5000,1.7030,-0.6923
1471.8922,539.0000,1.7010,-0.7097
1474.7480,539.5000,1.6990,-0.7278
1477.5826,540.0000,1.6940,-0.7443
1480.4233,540.5000,1.6917,-0.7631
1483.2576,541.0000,1.6900,-0.7801
1486.1003,541.5000,1.6870,-0.7980
1488.9405,542.0000,1.6850,-0.8160
1491.7808,542.5000,1.6820,-0.8332
1494.6235,543.0000,1.6800,-0.8517
1497.4537,543.5000,1.6776,-0.8701
1500.3009,544.0000,1.6770,-0.8884
1503.1414,544.5000,1.6730,-0.9078
1505.9839,545.0000,1.6711,-0.9262
1508.8197,545.5000,1.6690,-0.9445
1511.6576,546.0000,1.6663,-0.9632
1514.4914,546.5000,1.6630,-0.9829
1517.3261,547.0000,1.6600,-1.0022
1520.1692,547.5000,1.6580,-1.0220
1523.0109,548.0000,1.6550,-1.0412
1525.8461,548.5000,1.6530,-1.0614
1528.6947,549.0000,1.6510,-1.0817
1531.5376,549.5000,1.6475,-1.1013
1534.3639,550.0000,1.6440,-1.1224
1537.2062,550.5000,1.6420,-1.1431
1540.0443,551.0000,1.6383,-1.1634
1542.8872,551.5000,1.6356,-1.1851
1545.7303,552.0000,1.6320,-1.2061
1548.5661,552.5000,1.6300,-1.2276
1551.3994,553.0000,1.6274,-1.2490
1554.2330,553.5000,1.6250,-1.2721
1557.0634,554.0000,1.6220,-1.2935
1559.9060,554.5000,1.6190,-1.3166
1562.7377,555.0000,1.6165,-1.3385
1565.5763,555.5000,1.6120,-1.3619
1568.4181,556.0000,1.6100,-1.3848
1571.2480,556.5000,1.6063,-1.4086
1574.0872,557.0000,1.6032,-1.4322
1576.9197,557.5000,1.5999,-1.4558
1579.7613,558.0000,1.5970,-1.4800
1582.5882,558.5000,1.5934,-1.5044
1585.4386,559.0000,1.5907,-1.5293
1588.2737,559.5000,1.5869,-1.5551
1591.1090,560.0000,1.5822,-1.5799
1593.9377,560.5000,1.5795,-1.6051
1596.7547,561.0000,1.5766,-1.6313
1599.6058,561.5000,1.5721,-1.6580
1602.4350,562.0000,1.5690,-1.6842
1605.2597,562.5000,1.5640,-1.7107
1608.0971,563.0000,1.5618,-1.7390
1610.9184,563.5000,1.5570,-1.7654
1613.7547,564.0000,1.5535,-1.7940
1616.5847,564.5000,1.5500,-1.8223
1619.4289,565.0000,1.5460,-1.8514
1622.2480,565.5000,1.5417,-1.8799
1625.0747,566.0000,1.5380,-1.9095
1627.9140,566.5000,1.5339,-1.9392
1630.7442,567.0000,1.5303,-1.9704
1633.5635,567.5000,1.5259,-2.0014
1636.3919,568.0000,1.5228,-2.0316
1639.2119,568.5000,1.5190,-2.0630
1642.0480,569.0000,1.5143,-2.0950
1644.8726,569.5000,1.5112,-2.1277
1647.6805,570.0000,1.5069,-2.1596
1650.5172,570.5000,1.5022,-2.1936
1653.3350,571.0000,1.4980,-2.2261
1656.1650,571.5000,1.4938,-2.2605
1658.9851,572.0000,1.4900,-2.2949
1661.8119,572.5000,1.4840,-2.3299
1664.6273,573.0000,1.4800,-2.3654
1667.4574,573.5000,1.4748,-2.4003
1670.2739,574.0000,1.4696,-2.4361
1673.0919,574.5000,1.4650,-2.4720
1675.9170,575.0000,1.4609,-2.5085
1678.7273,575.5000,1.4560,-2.5447
1681.5434,576.0000,1.4510,-2.5815
1684.3605,576.5000,1.4460,-2.6174
1687.1845,577.0000,1.4410,-2.6550
1690.0050,577.5000,1.4348,-2.6928
1692.8279,578.0000,1.4267,-2.7311
1695.6351,578.5000,1.4220,-2.7689
1698.4555,579.0000,1.4166,-2.8061
1701.2816,579.5000,1.4106,-2.8444
1704.0961,580.0000,1.4048,-2.8825
1706.9060,580.5000,1.3985,-2.9219
1709.7265,581.0000,1.3931,-2.9605
1712.5423,581.5000,1.3877,-2.9990
1715.3525,582.0000,1.3813,-3.0384
1718.1744,582.5000,1.3760,-3.0788
1720.9876,583.0000,1.3698,-3.1180
1723.8069,583.5000,1.3641,-3.1581
1726.6163,584.0000,1.3588,-3.1978
1729.4330,584.5000,1.3514,-3.2385
1732.2461,585.0000,1.3450,-3.2799
1735.0611,585.5000,1.3393,-3.3205
1737.8773,586.0000,1.3322,-3.3616
1740.6801,586.5000,1.3259,-3.4034
1743.5033,587.0000,1.3190,-3.4451
1746.3122,587.5000,1.3101,-3.4873
1749.1197,588.0000,1.3029,-3.5306
1751.9284,588.5000,1.2960,-3.5730
1754.7489,589.0000,1.2895,-3.6176
1757.5639,589.5000,1.2820,-3.6606
1760.3782,590.0000,1.2752,-3.7058
1763.1801,590.5000,1.2689,-3.7503
1765.9789,591.0000,1.2616,-3.7960
1768.8000,591.5000,1.2542,-3.8425
1771.6016,592.0000,1.2474,-3.8897
1774.3933,592.5000,1.2405,-3.9370
1777.1956,593.0000,1.2331,-3.9857
1779.9947,593.5000,1.2238,-4.0361
1782.7976,594.0000,1.2147,-4.0871
1785.5961,594.5000,1.2070,-4.1388
1788.3826,595.0000,1.1969,-4.1921
1791.1728,595.5000,1.1878,-4.2477
1793.9534,596.0000,1.1802,-4.3052
1796.7434,596.5000,1.1710,-4.3632
1799.5177,597.0000,1.1638,-4.4241
1802.2933,597.5000,1.1563,-4.4867
1805.0663,598.0000,1.1459,-4.5506
1807.8298,598.5000,1.1351,-4.6167
1810.5939,599.0000,1.1253,-4.6858
1813.3508,599.5000,1.1157,-4.7568
1816.0948,600.0000,1.1055,-4.8306
1818.8371,600.5000,1.0960,-4.9073
1821.5746,601.0000,1.0854,-4.9875
1824.2916,601.5000,1.0752,-5.0710
1827.0186,602.0000,1.0641,-5.1572
1829.7247,602.5000,1.0521,-5.2450
1832.4406,603.0000,1.0380,-5.3364
1835.1355,603.5000,1.0240,-5.4311
1837.8302,604.0000,1.0111,-5.5277
1840.5327,604.5000,0.9976,-5.6300
1843.2087,605.0000,0.9842,-5.7332
1845.8883,605.5000,0.9712,-5.8399
1848.5597,606.0000,0.9566,-5.9492
1851.2230,606.5000,0.9438,-6.0598
1853.8815,607.0000,0.9271,-6.1725
1856.5480,607.5000,0.9095,-6.2872
1859.1988,608.0000,0.8956,-6.4027
1861.8675,608.5000,0.8809,-6.5195
1864.5382,609.0000,0.8685,-6.6351
1867.2138,609.5000,0.8552,-6.7500
1869.8957,610.0000,0.8418,-6.8626
1872.5927,610.5000,0.8263,-6.9721
1875.3049,611.0000,0.8113,-7.0775
1878.0406,611.5000,0.7980,-7.1806
1880.7921,612.0000,0.7858,-7.2763
1883.5763,612.5000,0.7743,-7.3649
1886.3795,613.0000,0.7613,-7.4425
1889.2274,613.5000,0.7475,-7.5089
1892.1289,614.0000,0.7341,-7.5636
1895.0481,614.5000,0.7213,-7.6027
1898.0344,615.0000,0.7081,-7.6281
1901.0462,615.5000,0.6937,-7.6342
1904.1148,616.0000,0.6811,-7.6266
1907.2087,616.5000,0.6710,-7.6047
1910.3534,617.0000,0.6613,-7.5704
1913.4983,617.5000,0.6548,-7.5259
1916.6823,618.0000,0.6476,-7.4723
1919.8566,618.5000,0.6426,-7.4129
1923.0461,619.0000,0.6380,-7.3495
1926.2293,619.5000,0.6354,-7.2841
1929.3998,620.0000,0.6308,-7.2158
1932.5824,620.5000,0.6270,-7.1465
1935.7610,621.0000,0.6230,-7.0757
1938.9142,621.5000,0.6186,-7.0034
1942.0694,622.0000,0.6160,-6.9324
1945.2206,622.5000,0.6130,-6.8600
1948.3535,623.0000,0.6096,-6.7896
1951.4911,623.5000,0.6060,-6.7183
1954.6196,624.0000,0.6020,-6.6484
1957.7348,624.5000,0.6000,-6.5794
1960.8587,625.0000,0.5960,-6.5103
1963.9712,625.5000,0.5940,-6.4425
1967.0649,626.0000,0.5910,-6.3775
1970.1620,626.5000,0.5870,-6.3114
1973.2566,627.0000,0.5850,-6.2467
1976.3410,627.5000,0.5830,-6.1826
1979.4211,628.0000,0.5810,-6.1197
1982.5012,628.5000,0.5790,-6.0602
1985.5747,629.0000,0.5760,-5.9985
1988.6462,629.5000,0.5740,-5.9392
1991.7162,630.0000,0.5720,-5.8797
1994.7855,630.5000,0.5704,-5.8210
1997.8401,631.0000,0.5690,-5.7646
2000.8869,631.5000,0.5670,-5.7087
2003.9462,632.0000,0.5650,-5.6530
2007.0033,632.5000,0.5630,-5.6005
2010.0461,633.0000,0.5610,-5.5491
2013.0829,633.5000,0.5589,-5.4980
2016.1310,634.0000,0.5570,-5.4475
2019.1747,634.5000,0.5540,-5.3990
2022.2037,635.0000,0.5520,-5.3505
2025.2321,635.5000,0.5520,-5.3034
2028.2682,636.0000,0.5490,-5.2557
2031.2998,636.5000,0.5470,-5.2098
2034.3226,637.0000,0.5450,-5.1650
2037.3493,637.5000,0.5430,-5.1202
2040.3788,638.0000,0.5410,-5.0767
2043.4026,638.5000,0.5390,-5.0332
2046.4280,639.0000,0.5377,-4.9914
2049.4462,639.5000,0.5353,-4.9498
2052.4704,640.0000,0.5340,-4.9081
2055.4885,640.5000,0.5323,-4.8669
2058.5068,641.0000,0.5310,-4.8264
2061.5175,641.5000,0.5300,-4.7869
2064.5392,642.0000,0.5280,-4.7478
2067.5502,642.5000,0.5260,-4.7096
2070.5621,643.0000,0.5260,-4.6710
2073.5673,643.5000,0.5240,-4.6345
2076.5868,644.0000,0.5221,-4.5980
2079.5972,644.5000,0.5210,-4.5623
2082.6029,645.0000,0.5191,-4.5267
2085.5926,645.5000,0.5180,-4.4923
2088.6148,646.0000,0.5160,-4.4575
2091.6158,646.5000,0.5140,-4.4236
2094.5976,647.0000,0.5140,-4.3907
2097.5986,647.5000,0.5110,-4.3584
2100.6046,648.0000,0.5091,-4.3264
2103.6046,648.5000,0.5080,-4.2952
2106.5947,649.0000,0.5070,-4.2655
2109.6038,649.5000,0.5050,-4.2348
2112.5862,650.0000,0.5030,-4.2067
2115.5821,650.5000,0.5010,-4.1781
2118.5815,651.0000,0.5010,-4.1509
2121.5621,651.5000,0.4990,-4.1245
2124.5571,652.0000,0.4970,-4.0967
2127.5492,652.5000,0.4960,-4.0713
2130.5344,653.0000,0.4942,-4.0466
2133.5201,653.5000,0.4930,-4.0220
2136.5050,654.0000,0.4912,-3.9974
2139.5007,654.5000,0.4890,-3.9745
2142.4841,655.0000,0.4890,-3.9506
2145.4722,655.5000,0.4870,-3.9289
2148.4520,656.0000,0.4850,-3.9080
2151.4442,656.5000,0.4833,-3.8865
2154.4121,657.0000,0.4820,-3.8675
2157.3967,657.5000,0.4810,-3.8474
2160.3729,658.0000,0.4795,-3.8286
2163.3432,658.5000,0.4770,-3.8108
2166.3312,659.0000,0.4750,-3.7927
2169.2972,659.5000,0.4750,-3.7755
2172.2801,660.0000,0.4730,-3.7584
2175.2561,660.5000,0.4710,-3.7430
2178.2303,661.0000,0.4697,-3.7277
2181.2021,661.5000,0.4680,-3.7129
2184.1650,662.0000,0.4668,-3.7009
2187.1371,662.5000,0.4658,-3.6896
2190.1001,663.0000,0.4650,-3.6774
2193.0753,663.5000,0.4610,-3.6656
2196.0461,664.0000,0.4580,-3.6557
2199.0046,664.5000,0.4561,-3.6468
2201.9637,665.0000,0.4550,-3.6365
2204.9333,665.5000,0.4540,-3.6285
2207.9005,666.0000,0.4522,-3.6194
2210.8679,666.5000,0.4500,-3.6123
2213.8263,667.0000,0.4500,-3.6054
2216.7873,667.5000,0.4480,-3.6000
2219.7461,668.0000,0.4460,-3.5930
2222.7222,668.5000,0.4445,-3.5872
2225.6815,669.0000,0.4430,-3.5819
2228.6321,669.5000,0.4417,-3.5776
2231.6050,670.0000,0.4397,-3.5720
2234.5531,670.5000,0.4370,-3.5678
2237.5181,671.0000,0.4370,-3.5617
2240.4758,671.5000,0.4350,-3.5593
2243.4461,672.0000,0.4350,-3.5559
2246.4042,672.5000,0.4321,-3.5525
2249.3571,673.0000,0.4310,-3.5486
2252.3154,673.5000,0.4290,-3.5454
2255.2714,674.0000,0.4280,-3.5432
2258.2382,674.5000,0.4260,-3.5412
2261.1922,675.0000,0.4250,-3.5400
2264.1549,675.5000,0.4230,-3.5406
2267.0966,676.0000,0.4210,-3.5397
2270.0520,676.5000,0.4210,-3.5395
2273.0109,677.0000,0.4180,-3.5382
2275.9696,677.5000,0.4160,-3.5404
2278.9234,678.0000,0.4140,-3.5422
2281.8758,678.5000,0.4110,-3.5449
2284.8342,679.0000,0.4110,-3.5478
2287.7874,679.5000,0.4090,-3.5516
2290.7344,680.0000,0.4070,-3.5567
2293.6932,680.5000,0.4050,-3.5615
2296.6344,681.0000,0.4034,-3.5676
2299.5873,681.5000,0.4020,-3.5743
2302.5344,682.0000,0.4000,-3.5817
2305.4778,682.5000,0.3980,-3.5906
2308.4321,683.0000,0.3960,-3.5987
2311.3802,683.5000,0.3960,-3.6070
2314.3234,684.0000,0.3930,-3.6158
2317.2637,684.5000,0.3920,-3.6255
2320.2116,685.0000,0.3900,-3.6359
2323.1629,685.5000,0.3870,-3.6456
2326.1167,686.0000,0.3850,-3.6575
2329.0501,686.5000,0.3830,-3.6680
2332.0026,687.0000,0.3818,-3.6796
2334.9462,687.5000,0.3800,-3.6940
2337.8850,688.0000,0.3780,-3.7079
2340.8285,688.5000,0.3767,-3.7234
2343.7520,689.0000,0.3750,-3.7400
2346.6986,689.5000,0.3730,-3.7559
2349.6287,690.0000,0.3730,-3.7798
2352.5756,690.5000,0.3710,-3.7971
2355.5036,691.0000,0.3682,-3.8177
2358.4461,691.5000,0.3670,-3.8375
2361.3782,692.0000,0.3654,-3.8584
2364.3226,692.5000,0.3640,-3.8785
2367.2461,693.0000,0.3623,-3.8995
2370.2004,693.5000,0.3610,-3.9225
2373.1277,694.0000,0.3590,-3.9456
2376.0639,694.5000,0.3560,-3.9692
2378.9937,695.0000,0.3550,-3.9945
2381.9226,695.5000,0.3522,-4.0209
2384.8679,696.0000,0.3500,-4.0474
2387.7980,696.5000,0.3480,-4.0744
2390.7285,697.0000,0.3440,-4.1020
2393.6520,697.5000,0.3420,-4.1298
2396.5756,698.0000,0.3390,-4.1585
2399.5218,698.5000,0.3370,-4.1888
2402.4461,699.0000,0.3350,-4.2190
2405.3704,699.5000,0.3350,-4.2508
2408.3019,700.0000,0.3330,-4.2826
2411.2402,700.5000,0.3314,-4.3153
2414.1665,701.0000,0.3310,-4.3479
2417.0907,701.5000,0.3292,-4.3805
2420.0243,702.0000,0.3274,-4.4129
2422.9411,702.5000,0.3257,-4.4445
2425.8696,703.0000,0.3230,-4.4792
2428.7995,703.5000,0.3210,-4.5115
2431.7179,704.0000,0.3190,-4.5461
2434.6461,704.5000,0.3170,-4.5795
2437.5756,705.0000,0.3150,-4.6142
2440.5050,705.5000,0.3130,-4.6474
2443.4403,706.0000,0.3120,-4.6813
2446.3672,706.5000,0.3100,-4.7145
2449.3039,707.0000,0.3078,-4.7467
2452.2343,707.5000,0.3040,-4.7793
2455.1637,708.0000,0.3021,-4.8083
2458.0991,708.5000,0.3002,-4.8412
2461.0285,709.0000,0.2980,-4.8715
2463.9670,709.5000,0.2960,-4.9014
2466.9025,710.0000,0.2940,-4.9293
2469.8403,710.5000,0.2920,-4.9565
2472.7815,711.0000,0.2900,-4.9827
2475.7174,711.5000,0.2880,-5.0086
2478.6637,712.0000,0.2850,-5.0347
2481.6161,712.5000,0.2821,-5.0596
2484.5520,713.0000,0.2800,-5.0846
2487.4932,713.5000,0.2780,-5.1082
2490.4402,714.0000,0.2753,-5.1308
2493.3808,714.5000,0.2730,-5.1525
2496.3344,715.0000,0.2710,-5.1747
2499.2741,715.5000,0.2690,-5.1959
2502.2226,716.0000,0.2670,-5.2163
2505.1802,716.5000,0.2638,-5.2376
2508.1174,717.0000,0.2620,-5.2579
2511.0696,717.5000,0.2600,-5.2798
2514.0283,718.0000,0.2580,-5.3007
2516.9762,718.5000,0.2560,-5.3213
2519.9262,719.0000,0.2540,-5.3435
2522.8756,719.5000,0.2510,-5.3663
2525.8361,720.0000,0.2490,-5.3917
2528.7635,720.5000,0.2459,-5.4156
2531.7141,721.0000,0.2441,-5.4421
2534.6638,721.5000,0.2410,-5.4682
2537.6065,722.0000,0.2397,-5.4945
2540.5442,722.5000,0.2360,-5.5271
2543.4927,723.0000,0.2340,-5.5589
2546.4285,723.5000,0.2310,-5.5936
2549.3704,724.0000,0.2290,-5.6300
2552.3109,724.5000,0.2270,-5.6664
2555.2385,725.0000,0.2237,-5.7072
2558.1723,725.5000,0.2215,-5.7518
2561.1000,726.0000,0.2190,-5.7958
2564.0285,726.5000,0.2160,-5.8456
2566.9461,727.0000,0.2138,-5.8969
2569.8694,727.5000,0.2110,-5.9486
2572.7880,728.0000,0.2090,-6.0045
2575.7122,728.5000,0.2070,-6.0634
2578.6153,729.0000,0.2040,-6.1213
2581.5403,729.5000,0.2015,-6.1836
2584.4559,730.0000,0.1993,-6.2479
2587.3638,730.5000,0.1960,-6.3124
2590.2750,731.0000,0.1940,-6.3803
2593.1661,731.5000,0.1920,-6.4483
2596.0772,732.0000,0.1890,-6.5191
2598.9890,732.5000,0.1870,-6.5922
2601.8884,733.0000,0.1840,-6.6649
2604.7860,733.5000,0.1815,-6.7396
2607.6986,734.0000,0.1780,-6.8169
2610.5769,734.5000,0.1760,-6.8925
2613.4747,735.0000,0.1726,-6.9710
2616.3782,735.5000,0.1700,-7.0515
2619.2711,736.0000,0.1678,-7.1335
2622.1718,736.5000,0.1656,-7.2149
2625.0634,737.0000,0.1620,-7.2958
2627.9597,737.5000,0.1600,-7.3792
2630.8481,738.0000,0.1567,-7.4622
2633.7376,738.5000,0.1535,-7.5469
2636.6267,739.0000,0.1520,-7.6322
2639.5226,739.5000,0.1497,-7.7182
2642.4109,740.0000,0.1461,-7.8045
2645.2918,740.5000,0.1440,-7.8900
2648.1866,741.0000,0.1420,-7.9761
2651.0815,741.5000,0.1392,-8.0649
2653.9718,742.0000,0.1350,-8.1572
2656.8574,742.5000,0.1320,-8.2500
2659.7376,743.0000,0.1280,-8.3435
2662.6189,743.5000,0.1240,-8.4421
2665.4975,744.0000,0.1210,-8.5421
2668.3730,744.5000,0.1188,-8.6431
2671.2461,745.0000,0.1160,-8.7487
2674.1179,745.5000,0.1120,-8.8571
2676.9858,746.0000,0.1094,-8.9697
2679.8519,746.5000,0.1060,-9.0854
2682.7085,747.0000,0.1029,-9.2083
2685.5645,747.5000,0.0990,-9.3323
2688.4119,748.0000,0.0960,-9.4615
2691.2633,748.5000,0.0930,-9.5975
2694.1067,749.0000,0.0890,-9.7349
2696.9387,749.5000,0.0854,-9.8846
2699.7601,750.0000,0.0825,-10.0424
2702.5707,750.5000,0.0780,-10.2144
2705.3690,751.0000,0.0750,-10.3868
2708.1833,751.5000,0.0710,-10.5656
2710.9976,752.0000,0.0685,-10.7403
2713.8289,752.5000,0.0650,-10.8907
2716.7005,753.0000,0.0602,-11.0028
2719.6144,753.5000,0.0570,-11.0523
2722.6280,754.0000,0.0530,-11.0178
2725.7274,754.5000,0.0500,-10.8798
2728.9928,755.0000,0.0458,-10.5845
2732.4536,755.5000,0.0420,-10.0670
2736.1287,756.0000,0.0369,-9.3449
2739.9347,756.5000,0.0320,-8.4914
2743.7838,757.0000,0.0282,-7.5922
2747.6461,757.5000,0.0257,-6.7078
2751.4768,758.0000,0.0230,-5.8632
2755.2912,758.5000,0.0210,-5.0586
2759.0262,759.0000,0.0180,-4.3275
2762.6890,759.5000,0.0170,-3.6825
2766.2819,760.0000,0.0166,-3.1234
2769.7874,760.5000,0.0150,-2.6418
2773.2527,761.0000,0.0140,-2.2278
2776.6347,761.5000,0.0120,-1.8734
2779.9675,762.0000,0.0120,-1.5746
2783.2655,762.5000,0.0106,-1.3195
2786.5252,763.0000,0.0100,-1.1002
2789.7365,763.5000,0.0100,-0.9168
2792.9224,764.0000,0.0100,-0.7599
2796.0971,764.5000,0.0100,-0.6251
2799.2505,765.0000,0.0100,-0.5098
2802.3739,765.5000,0.0080,-0.4151
2805.4748,766.0000,0.0080,-0.3359
2808.5586,766.5000,0.0080,-0.2727
2811.6282,767.0000,0.0080,-0.2222
2814.7001,767.5000,0.0080,-0.1790
2817.7491,768.0000,0.0090,-0.1440
2820.7991,768.5000,0.0090,-0.1135
2823.8321,769.0000,0.0090,-0.0869
2826.8787,769.5000,0.0090,-0.0677
2829.8947,770.0000,0.0090,-0.0505
2832.9222,770.5000,0.0090,-0.0362
2835.9462,771.0000,0.0090,-0.0263
2838.9583,771.5000,0.0090,-0.0190
2841.9613,772.0000,0.0090,-0.0119
2844.9782,772.5000,0.0090,-0.0071
2847.9881,773.0000,0.0090,-0.0024
2850.9881,773.5000,0.0090,0.0010
2853.9967,774.0000,0.0090,0.0027
2856.9932,774.5000,0.0090,0.0047
2860.0012,775.0000,0.0090,0.0069
2863.0037,775.5000,0.0090,0.0080
2865.9952,776.0000,0.0090,0.0087
2869.0037,776.5000,0.0090,0.0092
2871.9916,777.0000,0.0090,0.0106
2875.0002,777.5000,0.0100,0.0115
2877.9956,778.0000,0.0100,0.0118
2880.9881,778.5000,0.0100,0.0118
2883.9881,779.0000,0.0100,0.0120
2886.9794,779.5000,0.0100,0.0125
2889.9761,780.0000,0.0100,0.0137
2892.9702,780.5000,0.0100,0.0137
2895.9788,781.0000,0.0111,0.0140
2898.9702,781.5000,0.0120,0.0145
2901.9641,782.0000,0.0120,0.0158
2904.9610,782.5000,0.0120,0.0139
2907.9491,783.0000,0.0120,0.0142
2910.9551,783.5000,0.0120,0.0147
2913.9369,784.0000,0.0120,0.0153
2916.9312,784.5000,0.0120,0.0152
2919.9285,785.0000,0.0120,0.0155
2922.9193,785.5000,0.0120,0.0161
2925.9135,786.0000,0.0120,0.0149
2928.8991,786.5000,0.0120,0.0161
2931.8991,787.0000,0.0120,0.0159
2934.8933,787.5000,0.0120,0.0161
2937.8802,788.0000,0.0120,0.0169
2940.8802,788.5000,0.0120,0.0167
2943.8665,789.0000,0.0120,0.0169
2946.8741,789.5000,0.0120,0.0174
2949.8523,790.0000,0.0120,0.0184
2952.8500,790.5000,0.0100,0.0184
2955.8341,791.0000,0.0100,0.0188
2958.8363,791.5000,0.0100,0.0192
2961.8323,792.0000,0.0120,0.0183
2964.8243,792.5000,0.0120,0.0186
2967.8098,793.0000,0.0120,0.0178
2970.8202,793.5000,0.0120,0.0183
2973.8185,794.0000,0.0120,0.0193
2976.8054,794.5000,0.0120,0.0188
2979.8107,795.0000,0.0120,0.0191
2982.7961,795.5000,0.0120,0.0203
2985.7854,796.0000,0.0120,0.0193
2988.7854,796.5000,0.0120,0.0198
2991.7782,797.0000,0.0120,0.0213
2994.7697,797.5000,0.0120,0.0211
2997.7502,798.0000,0.0120,0.0211
3000.7613,798.5000,0.0120,0.0211
3003.7543,799.0000,0.0120,0.0222
3006.7590,799.5000,0.0120,0.0215
3009.7471,800.0000,0.0120,0.0213
3012.7360,800.5000,0.0120,0.0206
3015.7302,801.0000,0.0120,0.0213
3018.7235,801.5000,0.0100,0.0218
3021.7285,802.0000,0.0100,0.0217
3024.7227,802.5000,0.0100,0.0225
3027.7243,803.0000,0.0100,0.0221
3030.7115,803.5000,0.0100,0.0218
3033.6948,804.0000,0.0100,0.0223
3036.6948,804.5000,0.0100,0.0229
3039.6933,805.0000,0.0100,0.0226
3042.6872,805.5000,0.0100,0.0227
3045.6942,806.0000,0.0100,0.0233
3048.6706,806.5000,0.0100,0.0238
3051.6763,807.0000,0.0101,0.0234
3054.6763,807.5000,0.0110,0.0235
3057.6581,808.0000,0.0110,0.0248
3060.6696,808.5000,0.0110,0.0245
3063.6581,809.0000,0.0110,0.0249
3066.6642,809.5000,0.0110,0.0257
3069.6579,810.0000,0.0110,0.0255
3072.6520,810.5000,0.0110,0.0255
3075.6463,811.0000,0.0100,0.0254
3078.6343,811.5000,0.0100,0.0249
3081.6228,812.0000,0.0100,0.0260
3084.6221,812.5000,0.0100,0.0251
3087.6163,813.0000,0.0100,0.0259
3090.6046,813.5000,0.0100,0.0260
3093.6160,814.0000,0.0100,0.0262
3096.6097,814.5000,0.0100,0.0257
3099.5983,815.0000,0.0090,0.0263
3102.5983,815.5000,0.0090,0.0264
3105.5978,816.0000,0.0080,0.0262
3108.5826,816.5000,0.0070,0.0264
3111.5813,817.0000,0.0070,0.0275
3114.5756,817.5000,0.0070,0.0273
3117.5800,818.0000,0.0090,0.0277
3120.5675,818.5000,0.0090,0.0283
3123.5675,819.0000,0.0110,0.0279
3126.5621,819.5000,0.0110,0.0288
3129.5571,820.0000,0.0110,0.0285
3132.5612,820.5000,0.0110,0.0291
3135.5571,821.0000,0.0110,0.0288
3138.5571,821.5000,0.0110,0.0299
3141.5667,822.0000,0.0110,0.0303
3144.5562,822.5000,0.0110,0.0295
3147.5571,823.0000,0.0110,0.0305
3150.5621,823.5000,0.0110,0.0316
3153.5543,824.0000,0.0110,0.0315
3156.5441,824.5000,0.0110,0.0312
3159.5404,825.0000,0.0110,0.0313
3162.5404,825.5000,0.0110,0.0320
3165.5612,826.0000,0.0101,0.0317
3168.5441,826.5000,0.0100,0.0335
3171.5451,827.0000,0.0100,0.0336
3174.5382,827.5000,0.0090,0.0329
3177.5404,828.0000,0.0090,0.0324
3180.5451,828.5000,0.0090,0.0346
3183.5490,829.0000,0.0090,0.0350
3186.5490,829.5000,0.0090,0.0348
3189.5490,830.0000,0.0090,0.0352
3192.5571,830.5000,0.0090,0.0350
3195.5571,831.0000,0.0090,0.0347
3198.5571,831.5000,0.0090,0.0359
3201.5612,832.0000,0.0090,0.0357
3204.5509,832.5000,0.0090,0.0360
3207.5519,833.0000,0.0090,0.0361
3210.5629,833.5000,0.0090,0.0371
3213.5571,834.0000,0.0090,0.0377
3216.5621,834.5000,0.0090,0.0379
3219.5553,835.0000,0.0107,0.0378
3222.5543,835.5000,0.0100,0.0381
3225.5675,836.0000,0.0100,0.0376
3228.5629,836.5000,0.0100,0.0382
3231.5690,837.0000,0.0100,0.0376
3234.5629,837.5000,0.0100,0.0386
3237.5612,838.0000,0.0100,0.0382
3240.5509,838.5000,0.0100,0.0391
3243.5741,839.0000,0.0110,0.0388
3246.5727,839.5000,0.0110,0.0378
3249.5734,840.0000,0.0110,0.0391
3252.5741,840.5000,0.0110,0.0382
3255.5793,841.0000,0.0110,0.0388
3258.5749,841.5000,0.0110,0.0378
3261.5807,842.0000,0.0110,0.0374
3264.5868,842.5000,0.0110,0.0369
3267.5988,843.0000,0.0110,0.0361
3270.5978,843.5000,0.0110,0.0355
3273.6042,844.0000,0.0110,0.0358
