Repository: MaCFP/matl-db

### Experimental Conditions: STA (Nitrogen)
A NETZSCH STA 449 F3 Jupiter was used to simultaneously conduct Thermogravimetric Analysis (TGA) and Differential Scanning Calorimetry (DSC) experiments in nitrogen.

* Heating Rates: 3, 10, and 30 K/min
* Temperature program
  - Initial Temperature: ambient (293-296 K)
  - Initial Isotherm: 1800 s at ambient temperature
  - Maximum Temperature (program setpoint): 1083 K (3 K/min), 1098 K (10 K/min), 1153 K (30 K/min)
  - Final Isotherm: 1200 s at the maximum temperature (1800 s for UMD\_Wood\_STA\_N2\_10K\_R1-R3)
* Sample mass: 4 mg +/- 0.3 mg (3 and 10 K/min, and the 30 K/min tests marked \_4mg); 1.0 mg +/- 0.12 mg (30 K/min tests marked \_1mg)

File: Wood/Calibration_Data/UMD/UMD_Wood_STA_O2-21_10K_R3.csv
Time (s),Temperature (K),Mass (mg),Heat Flow Rate (W/g)
0.0000,299.0000,1.8820,0.0047
25.3439,299.5000,1.8814,0.0079
40.0293,300.0000,1.8819,0.0101
51.2299,300.5000,1.8810,0.0134
60.7204,301.0000,1.8790,0.0162
69.0564,301.5000,1.8791,0.0187
76.5905,302.0000,1.8800,0.0210
83.4855,302.5000,1.8780,0.0235
89.9420,303.0000,1.8790,0.0256
96.0213,303.5000,1.8780,0.0286
101.7673,304.0000,1.8790,0.0319
107.2912,304.5000,1.8813,0.0340
112.5944,305.0000,1.8806,0.0367
117.6954,305.5000,1.8788,0.0394
122.6506,306.0000,1.8771,0.0423
127.3833,306.5000,1.8772,0.0444
132.0243,307.0000,1.8780,0.0471
136.5762,307.5000,1.8761,0.0492
140.9834,308.0000,1.8770,0.0526
145.2883,308.5000,1.8790,0.0545
149.5333,309.0000,1.8770,0.0573
153.6899,309.5000,1.8754,0.0608
157.8000,310.0000,1.8756,0.0633
161.8346,310.5000,1.8778,0.0648
165.7775,311.0000,1.8770,0.0681
169.6776,311.5000,1.8769,0.0716
173.4886,312.0000,1.8765,0.0739
177.3175,312.5000,1.8769,0.0768
181.0533,313.0000,1.8747,0.0796
184.7434,313.5000,1.8737,0.0820
188.4033,314.0000,1.8750,0.0850
192.0119,314.5000,1.8768,0.0885
195.5936,315.0000,1.8780,0.0905
199.1609,315.5000,1.8760,0.0931
202.6762,316.0000,1.8750,0.0965
206.1670,316.5000,1.8720,0.0988
209.6204,317.0000,1.8720,0.1011
213.0570,317.5000,1.8720,0.1048
216.4682,318.0000,1.8740,0.1068
219.8575,318.5000,1.8737,0.1097
223.2129,319.0000,1.8740,0.1114
226.5468,319.5000,1.8720,0.1145
229.8594,320.0000,1.8720,0.1168
233.1529,320.5000,1.8700,0.1195
236.4333,321.0000,1.8710,0.1213
239.6896,321.5000,1.8699,0.1239
242.9355,322.0000,1.8691,0.1266
246.1733,322.5000,1.8690,0.1288
249.3653,323.0000,1.8680,0.1304
252.5646,323.5000,1.8678,0.1317
255.7354,324.0000,1.8660,0.1330
258.9083,324.5000,1.8660,0.1344
262.0633,325.0000,1.8670,0.1366
265.1959,325.5000,1.8675,0.1377
268.3292,326.0000,1.8650,0.1390
271.4459,326.5000,1.8669,0.1395
274.5271,327.0000,1.8650,0.1401
277.6344,327.5000,1.8664,0.1416
280.7091,328.0000,1.8663,0.1421
283.7833,328.5000,1.8680,0.1430
286.8461,329.0000,1.8665,0.1417
289.8958,329.5000,1.8670,0.1424
292.9435,330.0000,1.8659,0.1421
295.9713,330.5000,1.8653,0.1422
299.0013,331.0000,1.8648,0.1420
302.0468,331.5000,1.8640,0.1409
305.0354,332.0000,1.8650,0.1411
308.0442,332.5000,1.8660,0.1392
311.0333,333.0000,1.8657,0.1376
314.0216,333.5000,1.8660,0.1375
316.9922,334.0000,1.8640,0.1361
319.9819,334.5000,1.8620,0.1348
322.9451,335.0000,1.8620,0.1324
325.9212,335.5000,1.8600,0.1316
328.8753,336.0000,1.8620,0.1293
331.8304,336.5000,1.8610,0.1276
334.7699,337.0000,1.8600,0.1246
337.7088,337.5000,1.8593,0.1228
340.6293,338.0000,1.8598,0.1203
343.5693,338.5000,1.8600,0.1181
346.4929,339.0000,1.8590,0.1154
349.4275,339.5000,1.8580,0.1120
352.3411,340.0000,1.8577,0.1090
355.2451,340.5000,1.8570,0.1063
358.1577,341.0000,1.8573,0.1037
361.0705,341.5000,1.8580,0.1010
363.9633,342.0000,1.8580,0.0975
366.8648,342.5000,1.8580,0.0946
369.7505,343.0000,1.8580,0.0911
372.6507,343.5000,1.8580,0.0871
375.5451,344.0000,1.8560,0.0837
378.4305,344.5000,1.8580,0.0807
381.3098,345.0000,1.8580,0.0773
384.1676,345.5000,1.8580,0.0735
387.0389,346.0000,1.8560,0.0699
389.9352,346.5000,1.8560,0.0667
392.7868,347.0000,1.8540,0.0628
395.6648,347.5000,1.8558,0.0594
398.5295,348.0000,1.8550,0.0559
401.3981,348.5000,1.8540,0.0522
404.2498,349.0000,1.8558,0.0486
407.1105,349.5000,1.8550,0.0458
409.9651,350.0000,1.8553,0.0416
412.8421,350.5000,1.8550,0.0377
415.6922,351.0000,1.8547,0.0349
418.5391,351.5000,1.8540,0.0304
421.4088,352.0000,1.8550,0.0271
424.2482,352.5000,1.8555,0.0241
427.1048,353.0000,1.8560,0.0203
429.9450,353.5000,1.8540,0.0167
432.7918,354.0000,1.8540,0.0141
435.6474,354.5000,1.8540,0.0101
438.4876,355.0000,1.8520,0.0059
441.3389,355.5000,1.8520,0.0032
444.1702,356.0000,1.8527,0.0003
447.0218,356.5000,1.8528,-0.0035
449.8498,357.0000,1.8510,-0.0072
452.6885,357.5000,1.8520,-0.0102
455.5314,358.0000,1.8520,-0.0130
458.3745,358.5000,1.8524,-0.0160
461.2076,359.0000,1.8510,-0.0190
464.0508,359.5000,1.8510,-0.0217
466.8978,360.0000,1.8522,-0.0252
469.7276,360.5000,1.8530,-0.0281
472.5737,361.0000,1.8530,-0.0311
475.4100,361.5000,1.8510,-0.0336
478.2569,362.0000,1.8530,-0.0360
481.0790,362.5000,1.8520,-0.0390
483.9164,363.0000,1.8520,-0.0417
486.7579,363.5000,1.8510,-0.0441
489.5987,364.0000,1.8500,-0.0466
492.4257,364.5000,1.8520,-0.0489
495.2605,365.0000,1.8510,-0.0509
498.0978,365.5000,1.8510,-0.0533
500.9333,366.0000,1.8520,-0.0544
503.7726,366.5000,1.8520,-0.0573
506.6007,367.0000,1.8512,-0.0594
509.4390,367.5000,1.8510,-0.0614
512.2705,368.0000,1.8500,-0.0637
515.1109,368.5000,1.8500,-0.0651
517.9448,369.0000,1.8510,-0.0668
520.7857,369.5000,1.8510,-0.0689
523.6175,370.0000,1.8500,-0.0696
526.4410,370.5000,1.8483,-0.0717
529.2778,371.0000,1.8480,-0.0728
532.1167,371.5000,1.8490,-0.0744
534.9391,372.0000,1.8500,-0.0757
537.7749,372.5000,1.8500,-0.0769
540.6103,373.0000,1.8500,-0.0785
543.4444,373.5000,1.8480,-0.0796
546.2773,374.0000,1.8490,-0.0808
549.1062,374.5000,1.8496,-0.0816
551.9408,375.0000,1.8500,-0.0830
554.7627,375.5000,1.8480,-0.0849
557.6019,376.0000,1.8480,-0.0848
560.4277,376.5000,1.8480,-0.0862
563.2623,377.0000,1.8490,-0.0877
566.0833,377.5000,1.8479,-0.0885
568.9297,378.0000,1.8480,-0.0896
571.7520,378.5000,1.8484,-0.0909
574.5786,379.0000,1.8490,-0.0913
577.4044,379.5000,1.8490,-0.0921
580.2390,380.0000,1.8490,-0.0934
583.0648,380.5000,1.8490,-0.0939
585.8941,381.0000,1.8490,-0.0948
588.7222,381.5000,1.8470,-0.0960
591.5448,382.0000,1.8480,-0.0966
594.3786,382.5000,1.8490,-0.0975
597.1988,383.0000,1.8500,-0.0985
600.0305,383.5000,1.8495,-0.0995
602.8635,384.0000,1.8490,-0.1003
605.6885,384.5000,1.8490,-0.1010
608.5219,385.0000,1.8490,-0.1022
611.3445,385.5000,1.8480,-0.1027
614.1730,386.0000,1.8480,-0.1037
617.0000,386.5000,1.8500,-0.1041
619.8191,387.0000,1.8490,-0.1054
622.6522,387.5000,1.8490,-0.1062
625.4778,388.0000,1.8480,-0.1074
628.3013,388.5000,1.8480,-0.1083
631.1296,389.0000,1.8480,-0.1089
633.9562,389.5000,1.8470,-0.1093
636.7834,390.0000,1.8470,-0.1096
639.6050,390.5000,1.8479,-0.1104
642.4399,391.0000,1.8490,-0.1110
645.2591,391.5000,1.8480,-0.1113
648.0910,392.0000,1.8480,-0.1129
650.9150,392.5000,1.8480,-0.1136
653.7389,393.0000,1.8470,-0.1138
656.5539,393.5000,1.8470,-0.1145
659.3889,394.0000,1.8460,-0.1148
662.2191,394.5000,1.8478,-0.1148
665.0510,395.0000,1.8470,-0.1158
667.8698,395.5000,1.8470,-0.1165
670.7032,396.0000,1.8450,-0.1167
673.5390,396.5000,1.8450,-0.1172
676.3627,397.0000,1.8450,-0.1177
679.1881,397.5000,1.8458,-0.1181
682.0343,398.0000,1.8470,-0.1188
684.8352,398.5000,1.8490,-0.1186
687.6933,399.0000,1.8470,-0.1194
690.5048,399.5000,1.8470,-0.1198
693.3446,400.0000,1.8470,-0.1201
696.1627,400.5000,1.8470,-0.1214
699.0056,401.0000,1.8470,-0.1213
701.8352,401.5000,1.8460,-0.1218
704.6648,402.0000,1.8470,-0.1228
707.4922,402.5000,1.8470,-0.1231
710.3219,403.0000,1.8470,-0.1239
713.1611,403.5000,1.8470,-0.1242
715.9889,404.0000,1.8470,-0.1252
718.8157,404.5000,1.8480,-0.1262
721.6679,405.0000,1.8478,-0.1265
724.4889,405.5000,1.8470,-0.1270
727.3219,406.0000,1.8470,-0.1274
730.1541,406.5000,1.8470,-0.1277
732.9905,407.0000,1.8470,-0.1285
735.8343,407.5000,1.8470,-0.1288
738.6497,408.0000,1.8450,-0.1292
741.4975,408.5000,1.8460,-0.1298
744.3220,409.0000,1.8470,-0.1305
747.1579,409.5000,1.8470,-0.1313
749.9937,410.0000,1.8470,-0.1319
752.8362,410.5000,1.8490,-0.1322
755.6757,411.0000,1.8480,-0.1327
758.5146,411.5000,1.8480,-0.1335
761.3389,412.0000,1.8480,-0.1337
764.1677,412.5000,1.8480,-0.1340
767.0100,413.0000,1.8470,-0.1342
769.8447,413.5000,1.8470,-0.1353
772.6918,414.0000,1.8470,-0.1353
775.5278,414.5000,1.8460,-0.1358
778.3651,415.0000,1.8460,-0.1362
781.2039,415.5000,1.8480,-0.1360
784.0500,416.0000,1.8470,-0.1372
786.8941,416.5000,1.8470,-0.1367
789.7296,417.0000,1.8470,-0.1370
792.5562,417.5000,1.8470,-0.1369
795.4159,418.0000,1.8460,-0.1377
798.2476,418.5000,1.8460,-0.1381
801.0866,419.0000,1.8454,-0.1383
803.9298,419.5000,1.8450,-0.1384
806.7677,420.0000,1.8450,-0.1393
809.6111,420.5000,1.8440,-0.1394
812.4611,421.0000,1.8440,-0.1393
815.2945,421.5000,1.8440,-0.1398
818.1446,422.0000,1.8431,-0.1403
820.9918,422.5000,1.8445,-0.1398
823.8220,423.0000,1.8450,-0.1399
826.6790,423.5000,1.8450,-0.1402
829.5220,424.0000,1.8440,-0.1411
832.3635,424.5000,1.8440,-0.1413
835.2107,425.0000,1.8440,-0.1413
838.0451,425.5000,1.8440,-0.1418
840.8934,426.0000,1.8440,-0.1416
843.7409,426.5000,1.8446,-0.1419
846.5824,427.0000,1.8440,-0.1416
849.4149,427.5000,1.8440,-0.1421
852.2661,428.0000,1.8430,-0.1420
855.1257,428.5000,1.8430,-0.1419
857.9598,429.0000,1.8430,-0.1426
860.8026,429.5000,1.8430,-0.1428
863.6436,430.0000,1.8430,-0.1431
866.4810,430.5000,1.8430,-0.1432
869.3258,431.0000,1.8410,-0.1431
872.1791,431.5000,1.8410,-0.1429
875.0295,432.0000,1.8410,-0.1436
877.8673,432.5000,1.8410,-0.1434
880.7105,433.0000,1.8416,-0.1433
883.5565,433.5000,1.8430,-0.1423
886.4052,434.0000,1.8430,-0.1431
889.2530,434.5000,1.8430,-0.1428
892.0960,435.0000,1.8430,-0.1434
894.9333,435.5000,1.8430,-0.1429
897.7875,436.0000,1.8427,-0.1430
900.6391,436.5000,1.8410,-0.1426
903.4805,437.0000,1.8415,-0.1429
906.3277,437.5000,1.8430,-0.1427
909.1667,438.0000,1.8430,-0.1421
912.0133,438.5000,1.8430,-0.1419
914.8710,439.0000,1.8430,-0.1421
917.7056,439.5000,1.8430,-0.1418
920.5644,440.0000,1.8430,-0.1418
923.4013,440.5000,1.8430,-0.1418
926.2590,441.0000,1.8418,-0.1410
929.0930,441.5000,1.8410,-0.1408
931.9427,442.0000,1.8410,-0.1409
934.7897,442.5000,1.8410,-0.1406
937.6257,443.0000,1.8412,-0.1407
940.4815,443.5000,1.8420,-0.1403
943.3352,444.0000,1.8420,-0.1397
946.1824,444.5000,1.8412,-0.1399
949.0257,445.0000,1.8400,-0.1390
951.8867,445.5000,1.8400,-0.1389
954.7334,446.0000,1.8400,-0.1391
957.5722,446.5000,1.8400,-0.1381
960.4199,447.0000,1.8400,-0.1381
963.2705,447.5000,1.8400,-0.1378
966.1090,448.0000,1.8400,-0.1377
968.9598,448.5000,1.8400,-0.1374
971.8119,449.0000,1.8400,-0.1374
974.6548,449.5000,1.8400,-0.1365
977.5105,450.0000,1.8400,-0.1365
980.3583,450.5000,1.8400,-0.1365
983.2111,451.0000,1.8370,-0.1360
986.0576,451.5000,1.8360,-0.1356
988.9120,452.0000,1.8360,-0.1352
991.7605,452.5000,1.8350,-0.1348
994.6019,453.0000,1.8360,-0.1339
997.4476,453.5000,1.8360,-0.1341
1000.3061,454.0000,1.8350,-0.1329
1003.1562,454.5000,1.8340,-0.1325
1006.0069,455.0000,1.8330,-0.1324
1008.8583,455.5000,1.8330,-0.1318
1011.6944,456.0000,1.8330,-0.1307
1014.5489,456.5000,1.8330,-0.1292
1017.3974,457.0000,1.8330,-0.1293
1020.2484,457.5000,1.8330,-0.1287
1023.0978,458.0000,1.8330,-0.1280
1025.9598,458.5000,1.8326,-0.1271
1028.8083,459.0000,1.8320,-0.1266
1031.6590,459.5000,1.8320,-0.1261
1034.5216,460.0000,1.8314,-0.1251
1037.3686,460.5000,1.8300,-0.1247
1040.2199,461.0000,1.8300,-0.1241
1043.0711,461.5000,1.8300,-0.1232
1045.9276,462.0000,1.8300,-0.1224
1048.7922,462.5000,1.8300,-0.1219
1051.6257,463.0000,1.8290,-0.1206
1054.4876,463.5000,1.8290,-0.1200
1057.3390,464.0000,1.8290,-0.1195
1060.1969,464.5000,1.8280,-0.1185
1063.0455,465.0000,1.8280,-0.1187
1065.9042,465.5000,1.8280,-0.1179
1068.7466,466.0000,1.8270,-0.1170
1071.6107,466.5000,1.8270,-0.1166
1074.4735,467.0000,1.8270,-0.1162
1077.3164,467.5000,1.8270,-0.1153
1080.1861,468.0000,1.8260,-0.1151
1083.0419,468.5000,1.8260,-0.1144
1085.8933,469.0000,1.8260,-0.1141
1088.7507,469.5000,1.8260,-0.1135
1091.5988,470.0000,1.8250,-0.1136
1094.4507,470.5000,1.8250,-0.1133
1097.3047,471.0000,1.8250,-0.1129
1100.1733,471.5000,1.8240,-0.1129
1103.0305,472.0000,1.8240,-0.1128
1105.8762,472.5000,1.8240,-0.1124
1108.7411,473.0000,1.8240,-0.1113
1111.5916,473.5000,1.8240,-0.1115
1114.4687,474.0000,1.8210,-0.1118
1117.3219,474.5000,1.8210,-0.1115
1120.1814,475.0000,1.8200,-0.1112
1123.0382,475.5000,1.8200,-0.1114
1125.8934,476.0000,1.8200,-0.1117
1128.7427,476.5000,1.8200,-0.1115
1131.6081,477.0000,1.8200,-0.1110
1134.4735,477.5000,1.8200,-0.1114
1137.3221,478.0000,1.8200,-0.1114
1140.1805,478.5000,1.8180,-0.1104
1143.0447,479.0000,1.8170,-0.1113
1145.9112,479.5000,1.8170,-0.1113
1148.7677,480.0000,1.8170,-0.1107
1151.6226,480.5000,1.8170,-0.1108
1154.4852,481.0000,1.8170,-0.1115
1157.3371,481.5000,1.8160,-0.1111
1160.1852,482.0000,1.8138,-0.1110
1163.0484,482.5000,1.8120,-0.1111
1165.9199,483.0000,1.8120,-0.1112
1168.7814,483.5000,1.8120,-0.1110
1171.6382,484.0000,1.8100,-0.1117
1174.4941,484.5000,1.8100,-0.1116
1177.3522,485.0000,1.8100,-0.1121
1180.2188,485.5000,1.8100,-0.1127
1183.0933,486.0000,1.8100,-0.1126
1185.9391,486.5000,1.8080,-0.1119
1188.8088,487.0000,1.8080,-0.1127
1191.6673,487.5000,1.8060,-0.1127
1194.5237,488.0000,1.8060,-0.1132
1197.3843,488.5000,1.8060,-0.1135
1200.2436,489.0000,1.8060,-0.1140
1203.1012,489.5000,1.8060,-0.1133
1205.9654,490.0000,1.8040,-0.1135
1208.8343,490.5000,1.8040,-0.1132
1211.6881,491.0000,1.8040,-0.1145
1214.5545,491.5000,1.8040,-0.1139
1217.4137,492.0000,1.8040,-0.1150
1220.2805,492.5000,1.8035,-0.1150
1223.1558,493.0000,1.8020,-0.1156
1226.0064,493.5000,1.8020,-0.1164
1228.8654,494.0000,1.8020,-0.1163
1231.7162,494.5000,1.8020,-0.1167
1234.5900,495.0000,1.8010,-0.1174
1237.4476,495.5000,1.8000,-0.1179
1240.3146,496.0000,1.7990,-0.1182
1243.1804,496.5000,1.7990,-0.1196
1246.0465,497.0000,1.7960,-0.1199
1248.9051,497.5000,1.7960,-0.1205
1251.7748,498.0000,1.7950,-0.1214
1254.6334,498.5000,1.7940,-0.1220
1257.4960,499.0000,1.7930,-0.1225
1260.3562,499.5000,1.7920,-0.1235
1263.2180,500.0000,1.7920,-0.1248
1266.0852,500.5000,1.7908,-0.1252
1268.9372,501.0000,1.7900,-0.1259
1271.8069,501.5000,1.7880,-0.1270
1274.6757,502.0000,1.7880,-0.1282
1277.5334,502.5000,1.7880,-0.1291
1280.3955,503.0000,1.7880,-0.1294
1283.2557,503.5000,1.7860,-0.1305
1286.1275,504.0000,1.7860,-0.1319
1288.9748,504.5000,1.7840,-0.1328
1291.8305,505.0000,1.7830,-0.1342
1294.7047,505.5000,1.7830,-0.1351
1297.5677,506.0000,1.7830,-0.1365
1300.4305,506.5000,1.7820,-0.1376
1303.3098,507.0000,1.7810,-0.1389
1306.1619,507.5000,1.7791,-0.1409
1309.0239,508.0000,1.7770,-0.1418
1311.8930,508.5000,1.7760,-0.1435
1314.7487,509.0000,1.7760,-0.1453
1317.6130,509.5000,1.7750,-0.1464
1320.4819,510.0000,1.7730,-0.1477
1323.3393,510.5000,1.7730,-0.1496
1326.2088,511.0000,1.7700,-0.1516
1329.0887,511.5000,1.7680,-0.1536
1331.9526,512.0000,1.7670,-0.1554
1334.8141,512.5000,1.7670,-0.1572
1337.6597,513.0000,1.7650,-0.1595
1340.5352,513.5000,1.7630,-0.1612
1343.3905,514.0000,1.7620,-0.1630
1346.2636,514.5000,1.7600,-0.1648
1349.1220,515.0000,1.7590,-0.1662
1351.9791,515.5000,1.7583,-0.1680
1354.8507,516.0000,1.7565,-0.1702
1357.7201,516.5000,1.7540,-0.1719
1360.5730,517.0000,1.7520,-0.1734
1363.4258,517.5000,1.7520,-0.1743
1366.2866,518.0000,1.7500,-0.1747
1369.1485,518.5000,1.7500,-0.1747
1372.0069,519.0000,1.7500,-0.1736
1374.8604,519.5000,1.7480,-0.1717
1377.7199,520.0000,1.7470,-0.1705
1380.5699,520.5000,1.7446,-0.1685
1383.4362,521.0000,1.7430,-0.1678
1386.2881,521.5000,1.7420,-0.1676
1389.1276,522.0000,1.7420,-0.1698
1391.9711,522.5000,1.7400,-0.1732
1394.8141,523.0000,1.7380,-0.1831
1397.6693,523.5000,1.7370,-0.1907
1400.5055,524.0000,1.7340,-0.2009
1403.3464,524.5000,1.7316,-0.2120
1406.1894,525.0000,1.7309,-0.2240
1409.0191,525.5000,1.7292,-0.2374
1411.8762,526.0000,1.7274,-0.2511
1414.6991,526.5000,1.7250,-0.2635
1417.5390,527.0000,1.7230,-0.2777
1420.3847,527.5000,1.7215,-0.2908
1423.2277,528.0000,1.7200,-0.3050
1426.0692,528.5000,1.7190,-0.3183
1428.9053,529.0000,1.7170,-0.3304
1431.7391,529.5000,1.7146,-0.3432
1434.5881,530.0000,1.7132,-0.3563
1437.4222,530.5000,1.7110,-0.3679
1440.2654,531.0000,1.7100,-0.3811
1443.0978,531.5000,1.7084,-0.3956
1445.9391,532.0000,1.7070,-0.4076
1448.7734,532.5000,1.7059,-0.4219
1451.6099,533.0000,1.7040,-0.4352
1454.4534,533.5000,1.7020,-0.4498
1457.2919,534.0000,1.6990,-0.4641
1460.1333,534.5000,1.6970,-0.4789
1462.9764,535.0000,1.6960,-0.4941
1465.8220,535.5000,1.6950,-0.5084
1468.6611,536.0000,1.6930,-0.5242
1471.4988,536.5000,1.6910,-0.5399
1474.3315,537.0000,1.6873,-0.5559
1477.1779,537.5000,1.6850,-0.5714
1480.0126,538.0000,1.6830,-0.5873
1482.8485,538.5000,1.6810,-0.6038
1485.6956,539.0000,1.6790,-0.6207
1488.5352,539.5000,1.6770,-0.6372
1491.3738,540.0000,1.6749,-0.6546
1494.2099,540.5000,1.6714,-0.6720
1497.0590,541.0000,1.6690,-0.6893
1499.8919,541.5000,1.6667,-0.7062
1502.7333,542.0000,1.6640,-0.7233
1505.5790,542.5000,1.6623,-0.7410
1508.4220,543.0000,1.6600,-0.7584
1511.2635,543.5000,1.6580,-0.7770
1514.0828,544.0000,1.6550,-0.7943
1516.9409,544.5000,1.6528,-0.8123
1519.7801,545.0000,1.6482,-0.8307
1522.6222,545.5000,1.6459,-0.8491
1525.4485,546.0000,1.6440,-0.8673
1528.2934,546.5000,1.6408,-0.8854
1531.1352,547.0000,1.6380,-0.9041
1533.9843,547.5000,1.6359,-0.9229
1536.8202,548.0000,1.6332,-0.9421
1539.6564,548.5000,1.6310,-0.9617
1542.5015,549.0000,1.6290,-0.9810
1545.3506,549.5000,1.6260,-1.0014
1548.1833,550.0000,1.6240,-1.0211
1551.0191,550.5000,1.6210,-1.0402
1553.8648,551.0000,1.6178,-1.0608
1556.6994,551.5000,1.6150,-1.0816
1559.5466,552.0000,1.6123,-1.1026
1562.3824,552.5000,1.6100,-1.1233
1565.2256,553.0000,1.6070,-1.1446
1568.0548,553.5000,1.6050,-1.1655
1570.9056,554.0000,1.6010,-1.1873
1573.7428,554.5000,1.5983,-1.2090
1576.5847,555.0000,1.5950,-1.2307
1579.4191,555.5000,1.5922,-1.2528
1582.2680,556.0000,1.5900,-1.2757
1585.0934,556.5000,1.5875,-1.2978
1587.9333,557.0000,1.5860,-1.3204
1590.7790,557.5000,1.5823,-1.3440
1593.6082,558.0000,1.5790,-1.3672
1596.4466,558.5000,1.5754,-1.3902
1599.2885,559.0000,1.5700,-1.4137
1602.1277,559.5000,1.5663,-1.4364
1604.9526,560.0000,1.5630,-1.4611
1607.7951,560.5000,1.5590,-1.4857
1610.6419,561.0000,1.5553,-1.5099
1613.4754,561.5000,1.5530,-1.5356
1616.3184,562.0000,1.5497,-1.5609
1619.1559,562.5000,1.5460,-1.5869
1621.9805,563.0000,1.5423,-1.6129
1624.8191,563.5000,1.5390,-1.6393
1627.6477,564.0000,1.5350,-1.6661
1630.4819,564.5000,1.5321,-1.6937
1633.3126,565.0000,1.5287,-1.7218
1636.1431,565.5000,1.5250,-1.7496
1638.9786,566.0000,1.5210,-1.7779
1641.8156,566.5000,1.5180,-1.8075
1644.6419,567.0000,1.5125,-1.8364
1647.4748,567.5000,1.5080,-1.8657
1650.3047,568.0000,1.5040,-1.8961
1653.1315,568.5000,1.5000,-1.9264
1655.9520,569.0000,1.4956,-1.9573
1658.7939,569.5000,1.4910,-1.9890
1661.6191,570.0000,1.4890,-2.0208
1664.4444,570.5000,1.4840,-2.0527
1667.2705,571.0000,1.4800,-2.0849
1670.0948,571.5000,1.4751,-2.1175
1672.9182,572.0000,1.4710,-2.1505
1675.7408,572.5000,1.4667,-2.1839
1678.5833,573.0000,1.4619,-2.2174
1681.3792,573.5000,1.4580,-2.2506
1684.2133,574.0000,1.4531,-2.2845
1687.0399,574.5000,1.4476,-2.3189
1689.8757,575.0000,1.4431,-2.3539
1692.6834,575.5000,1.4378,-2.3879
1695.5072,576.0000,1.4334,-2.4230
1698.3333,576.5000,1.4280,-2.4582
1701.1352,577.0000,1.4233,-2.4936
1703.9633,577.5000,1.4186,-2.5296
1706.7889,578.0000,1.4129,-2.5652
1709.6044,578.5000,1.4084,-2.6007
1712.4219,579.0000,1.4030,-2.6372
1715.2466,579.5000,1.3976,-2.6737
1718.0723,580.0000,1.3921,-2.7095
1720.8843,580.5000,1.3870,-2.7469
1723.7112,581.0000,1.3824,-2.7839
1726.5276,581.5000,1.3760,-2.8212
1729.3483,582.0000,1.3686,-2.8599
1732.1633,582.5000,1.3626,-2.8977
1734.9730,583.0000,1.3569,-2.9354
1737.7932,583.5000,1.3495,-2.9728
1740.6112,584.0000,1.3435,-3.0127
1743.4305,584.5000,1.3378,-3.0519
1746.2533,585.0000,1.3313,-3.0909
1749.0648,585.5000,1.3260,-3.1304
1751.8848,586.0000,1.3197,-3.1711
1754.6994,586.5000,1.3131,-3.2112
1757.5090,587.0000,1.3080,-3.2523
1760.3333,587.5000,1.3023,-3.2932
1763.1499,588.0000,1.2959,-3.3341
1765.9627,588.5000,1.2890,-3.3765
1768.7834,589.0000,1.2810,-3.4191
1771.5945,589.5000,1.2749,-3.4619
1774.3945,590.0000,1.2685,-3.5055
1777.2193,590.5000,1.2615,-3.5493
1780.0238,591.0000,1.2548,-3.5945
1782.8362,591.5000,1.2473,-3.6395
1785.6444,592.0000,1.2395,-3.6863
1788.4399,592.5000,1.2306,-3.7331
1791.2477,593.0000,1.2233,-3.7802
1794.0500,593.5000,1.2149,-3.8304
1796.8600,594.0000,1.2086,-3.8793
1799.6555,594.5000,1.2020,-3.9307
1802.4556,595.0000,1.1935,-3.9836
1805.2489,595.5000,1.1854,-4.0372
1808.0333,596.0000,1.1753,-4.0925
1810.8279,596.5000,1.1665,-4.1496
1813.6205,597.0000,1.1577,-4.2082
1816.3945,597.5000,1.1492,-4.2685
1819.1722,598.0000,1.1378,-4.3301
1821.9547,598.5000,1.1279,-4.3946
1824.7131,599.0000,1.1194,-4.4620
1827.4680,599.5000,1.1096,-4.5305
1830.2342,600.0000,1.1005,-4.6027
1832.9755,600.5000,1.0912,-4.6765
1835.7171,601.0000,1.0830,-4.7526
1838.4685,601.5000,1.0713,-4.8327
1841.1939,602.0000,1.0609,-4.9154
1843.9151,602.5000,1.0517,-5.0013
1846.6468,603.0000,1.0398,-5.0909
1849.3512,603.5000,1.0293,-5.1831
1852.0512,604.0000,1.0173,-5.2787
1854.7441,604.5000,1.0029,-5.3761
1857.4306,605.0000,0.9907,-5.4771
1860.1190,605.5000,0.9777,-5.5809
1862.7874,606.0000,0.9616,-5.6877
1865.4655,606.5000,0.9432,-5.7959
1868.1280,607.0000,0.9280,-5.9068
1870.8065,607.5000,0.9151,-6.0189
1873.4851,608.0000,0.9022,-6.1335
1876.1511,608.5000,0.8873,-6.2485
1878.8272,609.0000,0.8744,-6.3643
1881.5048,609.5000,0.8601,-6.4782
1884.1874,610.0000,0.8430,-6.5913
1886.8847,610.5000,0.8267,-6.7024
1889.6056,611.0000,0.8109,-6.8107
1892.3278,611.5000,0.7980,-6.9137
1895.0779,612.0000,0.7861,-7.0128
1897.8503,612.5000,0.7735,-7.1041
1900.6579,613.0000,0.7602,-7.1885
1903.4937,613.5000,0.7471,-7.2617
1906.3734,614.0000,0.7355,-7.3241
1909.2957,614.5000,0.7244,-7.3721
1912.2482,615.0000,0.7134,-7.4030
1915.2517,615.5000,0.7009,-7.4214
1918.2909,616.0000,0.6892,-7.4256
1921.3771,616.5000,0.6805,-7.4118
1924.4892,617.0000,0.6721,-7.3854
1927.6385,617.5000,0.6646,-7.3461
1930.7807,618.0000,0.6560,-7.2976
1933.9502,618.5000,0.6500,-7.2413
1937.1210,619.0000,0.6450,-7.1804
1940.3076,619.5000,0.6397,-7.1165
1943.4870,620.0000,0.6358,-7.0509
1946.6584,620.5000,0.6321,-6.9836
1949.8302,621.0000,0.6258,-6.9162
1952.9695,621.5000,0.6226,-6.8485
1956.1208,622.0000,0.6187,-6.7810
1959.2646,622.5000,0.6160,-6.7126
1962.3972,623.0000,0.6128,-6.6466
1965.5271,623.5000,0.6080,-6.5793
1968.6459,624.0000,0.6050,-6.5130
1971.7673,624.5000,0.6010,-6.4467
1974.8703,625.0000,0.5981,-6.3828
1977.9524,625.5000,0.5950,-6.3190
1981.0632,626.0000,0.5920,-6.2547
1984.1476,626.5000,0.5900,-6.1934
1987.2426,627.0000,0.5880,-6.1323
1990.3250,627.5000,0.5847,-6.0719
1993.3968,628.0000,0.5825,-6.0121
1996.4951,628.5000,0.5801,-5.9528
1999.5458,629.0000,0.5780,-5.8932
2002.6293,629.5000,0.5750,-5.8315
2005.6925,630.0000,0.5730,-5.7716
2008.7458,630.5000,0.5723,-5.7130
2011.8121,631.0000,0.5685,-5.6570
2014.8579,631.5000,0.5670,-5.6000
2017.9251,632.0000,0.5650,-5.5446
2020.9713,632.5000,0.5630,-5.4898
2024.0231,633.0000,0.5600,-5.4359
2027.0614,633.5000,0.5581,-5.3844
2030.1209,634.0000,0.5570,-5.3296
2033.1633,634.5000,0.5540,-5.2778
2036.1890,635.0000,0.5520,-5.2275
2039.2293,635.5000,0.5500,-5.1775
2042.2593,636.0000,0.5488,-5.1296
2045.2970,636.5000,0.5470,-5.0822
2048.3293,637.0000,0.5457,-5.0349
2051.3613,637.5000,0.5432,-4.9878
2054.3853,638.0000,0.5420,-4.9438
2057.4125,638.5000,0.5400,-4.8988
2060.4304,639.0000,0.5380,-4.8553
2063.4482,639.5000,0.5370,-4.8122
2066.4700,640.0000,0.5360,-4.7703
2069.4969,640.5000,0.5340,-4.7292
2072.5030,641.0000,0.5324,-4.6880
2075.5135,641.5000,0.5300,-4.6480
2078.5292,642.0000,0.5287,-4.6078
2081.5414,642.5000,0.5280,-4.5693
2084.5558,643.0000,0.5253,-4.5310
2087.5611,643.5000,0.5240,-4.4924
2090.5757,644.0000,0.5220,-4.4564
2093.5729,644.5000,0.5210,-4.4191
2096.5804,645.0000,0.5190,-4.3839
2099.5879,645.5000,0.5165,-4.3481
2102.5954,646.0000,0.5160,-4.3144
2105.5986,646.5000,0.5140,-4.2797
2108.5968,647.0000,0.5130,-4.2471
2111.5954,647.5000,0.5100,-4.2120
2114.6000,648.0000,0.5090,-4.1780
2117.5954,648.5000,0.5070,-4.1470
2120.5926,649.0000,0.5050,-4.1156
2123.5940,649.5000,0.5030,-4.0845
2126.5848,650.0000,0.5010,-4.0539
2129.5729,650.5000,0.5010,-4.0254
2132.5713,651.0000,0.4980,-3.9947
2135.5510,651.5000,0.4970,-3.9641
2138.5576,652.0000,0.4950,-3.9349
2141.5433,652.5000,0.4930,-3.9078
2144.5373,653.0000,0.4910,-3.8803
2147.5292,653.5000,0.4910,-3.8535
2150.5208,654.0000,0.4890,-3.8248
2153.5091,654.5000,0.4870,-3.7998
2156.4839,655.0000,0.4850,-3.7731
2159.4788,655.5000,0.4834,-3.7485
2162.4660,656.0000,0.4820,-3.7244
2165.4452,656.5000,0.4810,-3.7015
2168.4365,657.0000,0.4790,-3.6793
2171.4184,657.5000,0.4780,-3.6578
2174.4067,658.0000,0.4770,-3.6370
2177.3745,658.5000,0.4750,-3.6174
2180.3687,659.0000,0.4730,-3.5972
2183.3476,659.5000,0.4720,-3.5792
2186.3115,660.0000,0.4710,-3.5617
2189.2987,660.5000,0.4700,-3.5448
2192.2728,661.0000,0.4680,-3.5294
2195.2534,661.5000,0.4666,-3.5162
2198.2243,662.0000,0.4647,-3.5003
2201.1975,662.5000,0.4630,-3.4887
2204.1750,663.0000,0.4610,-3.4767
2207.1333,663.5000,0.4590,-3.4671
2210.1039,664.0000,0.4580,-3.4545
2213.0793,664.5000,0.4561,-3.4442
2216.0452,665.0000,0.4550,-3.4336
2219.0264,665.5000,0.4540,-3.4250
2221.9908,666.0000,0.4520,-3.4159
2224.9551,666.5000,0.4500,-3.4077
2227.9293,667.0000,0.4500,-3.3991
2230.8957,667.5000,0.4480,-3.3905
2233.8660,668.0000,0.4444,-3.3822
2236.8244,668.5000,0.4430,-3.3738
2239.7828,669.0000,0.4420,-3.3677
2242.7392,669.5000,0.4410,-3.3620
2245.7151,670.0000,0.4390,-3.3547
2248.6848,670.5000,0.4370,-3.3487
2251.6499,671.0000,0.4350,-3.3431
2254.5994,671.5000,0.4330,-3.3381
2257.5750,672.0000,0.4320,-3.3333
2260.5216,672.5000,0.4310,-3.3312
2263.4858,673.0000,0.4290,-3.3264
2266.4323,673.5000,0.4272,-3.3228
2269.3968,674.0000,0.4250,-3.3197
2272.3586,674.5000,0.4250,-3.3168
2275.3195,675.0000,0.4230,-3.3127
2278.2828,675.5000,0.4210,-3.3116
2281.2274,676.0000,0.4195,-3.3098
2284.1955,676.5000,0.4180,-3.3067
2287.1532,677.0000,0.4170,-3.3067
2290.1098,677.5000,0.4150,-3.3071
2293.0534,678.0000,0.4130,-3.3077
2296.0208,678.5000,0.4127,-3.3087
2298.9746,679.0000,0.4109,-3.3115
2301.9274,679.5000,0.4080,-3.3142
2304.8858,680.0000,0.4061,-3.3150
2307.8294,680.5000,0.4050,-3.3176
2310.7834,681.0000,0.4040,-3.3217
2313.7433,681.5000,0.4030,-3.3263
2316.6922,682.0000,0.4008,-3.3315
2319.6333,682.5000,0.4020,-3.3377
2322.5922,683.0000,0.4000,-3.3450
2325.5294,683.5000,0.3980,-3.3537
2328.4878,684.0000,0.3967,-3.3609
2331.4382,684.5000,0.3950,-3.3718
2334.3750,685.0000,0.3939,-3.3799
2337.3392,685.5000,0.3920,-3.3920
2340.2621,686.0000,0.3892,-3.4043
2343.2051,686.5000,0.3890,-3.4182
2346.1433,687.0000,0.3864,-3.4331
2349.0863,687.5000,0.3834,-3.4457
2352.0274,688.0000,0.3820,-3.4581
2354.9838,688.5000,0.3810,-3.4727
2357.9235,689.0000,0.3787,-3.4875
2360.8615,689.5000,0.3760,-3.5048
2363.7946,690.0000,0.3739,-3.5215
2366.7392,690.5000,0.3720,-3.5401
2369.6793,691.0000,0.3710,-3.5599
2372.6157,691.5000,0.3692,-3.5800
2375.5491,692.0000,0.3673,-3.6011
2378.4911,692.5000,0.3660,-3.6249
2381.4219,693.0000,0.3640,-3.6476
2384.3472,693.5000,0.3616,-3.6707
2387.2833,694.0000,0.3600,-3.6966
2390.2208,694.5000,0.3580,-3.7178
2393.1513,695.0000,0.3570,-3.7425
2396.0809,695.5000,0.3540,-3.7682
2399.0205,696.0000,0.3524,-3.7939
2401.9452,696.5000,0.3520,-3.8206
2404.8839,697.0000,0.3490,-3.8480
2407.8102,697.5000,0.3470,-3.8733
2410.7472,698.0000,0.3450,-3.8979
2413.6848,698.5000,0.3430,-3.9254
2416.6141,699.0000,0.3410,-3.9540
2419.5333,699.5000,0.3410,-3.9856
2422.4693,700.0000,0.3380,-4.0170
2425.4047,700.5000,0.3360,-4.0502
2428.3274,701.0000,0.3340,-4.0815
2431.2480,701.5000,0.3320,-4.1149
2434.1745,702.0000,0.3296,-4.1466
2437.1139,702.5000,0.3280,-4.1782
2440.0419,703.0000,0.3260,-4.2105
2442.9677,703.5000,0.3240,-4.2451
2445.9036,704.0000,0.3220,-4.2767
2448.8284,704.5000,0.3200,-4.3100
2451.7586,705.0000,0.3180,-4.3435
2454.6946,705.5000,0.3154,-4.3762
2457.6184,706.0000,0.3130,-4.4075
2460.5605,706.5000,0.3110,-4.4391
2463.4789,707.0000,0.3090,-4.4692
2466.4046,707.5000,0.3060,-4.4986
2469.3566,708.0000,0.3040,-4.5268
2472.2867,708.5000,0.3030,-4.5568
2475.2169,709.0000,0.3002,-4.5841
2478.1568,709.5000,0.2980,-4.6126
2481.1061,710.0000,0.2960,-4.6392
2484.0482,710.5000,0.2949,-4.6660
2486.9888,711.0000,0.2926,-4.6922
2489.9198,711.5000,0.2907,-4.7183
2492.8719,712.0000,0.2880,-4.7424
2495.8090,712.5000,0.2860,-4.7670
2498.7453,713.0000,0.2840,-4.7902
2501.6978,713.5000,0.2810,-4.8149
2504.6333,714.0000,0.2790,-4.8377
2507.5729,714.5000,0.2770,-4.8598
2510.5274,715.0000,0.2740,-4.8830
2513.4713,715.5000,0.2720,-4.9060
2516.4184,716.0000,0.2695,-4.9271
2519.3591,716.5000,0.2676,-4.9499
2522.3064,717.0000,0.2657,-4.9695
2525.2615,717.5000,0.2630,-4.9900
2528.2039,718.0000,0.2609,-5.0123
2531.1511,718.5000,0.2590,-5.0349
2534.0981,719.0000,0.2570,-5.0593
2537.0517,719.5000,0.2540,-5.0842
2539.9848,720.0000,0.2520,-5.1100
2542.9372,720.5000,0.2500,-5.1351
2545.8770,721.0000,0.2474,-5.1632
2548.8275,721.5000,0.2450,-5.1908
2551.7733,722.0000,0.2420,-5.2201
2554.7193,722.5000,0.2397,-5.2511
2557.6499,723.0000,0.2370,-5.2829
2560.5858,723.5000,0.2350,-5.3162
2563.5274,724.0000,0.2320,-5.3522
2566.4460,724.5000,0.2303,-5.3899
2569.3847,725.0000,0.2290,-5.4317
2572.3141,725.5000,0.2284,-5.4728
2575.2421,726.0000,0.2250,-5.5164
2578.1733,726.5000,0.2230,-5.5627
2581.0981,727.0000,0.2207,-5.6081
2584.0225,727.5000,0.2180,-5.6572
2586.9393,728.0000,0.2150,-5.7079
2589.8693,728.5000,0.2130,-5.7612
2592.7847,729.0000,0.2110,-5.8168
2595.7039,729.5000,0.2084,-5.8749
2598.6219,730.0000,0.2060,-5.9344
2601.5352,730.5000,0.2030,-5.9949
2604.4488,731.0000,0.2010,-6.0579
2607.3452,731.5000,0.1990,-6.1190
2610.2641,732.0000,0.1970,-6.1808
2613.1719,732.5000,0.1940,-6.2424
2616.0898,733.0000,0.1924,-6.3087
2619.0044,733.5000,0.1900,-6.3733
2621.9180,734.0000,0.1870,-6.4398
2624.8157,734.5000,0.1847,-6.5076
2627.7333,735.0000,0.1830,-6.5772
2630.6294,735.5000,0.1793,-6.6458
2633.5296,736.0000,0.1770,-6.7162
2636.4362,736.5000,0.1745,-6.7815
2639.3411,737.0000,0.1713,-6.8531
2642.2556,737.5000,0.1678,-6.9202
2645.1677,738.0000,0.1649,-6.9904
2648.0693,738.5000,0.1612,-7.0611
2650.9713,739.0000,0.1590,-7.1287
2653.8713,739.5000,0.1564,-7.1988
2656.7897,740.0000,0.1540,-7.2714
2659.6833,740.5000,0.1500,-7.3463
2662.5852,741.0000,0.1479,-7.4262
2665.4768,741.5000,0.1442,-7.5038
2668.3760,742.0000,0.1413,-7.5824
2671.2828,742.5000,0.1378,-7.6618
2674.1769,743.0000,0.1350,-7.7427
2677.0719,743.5000,0.1320,-7.8291
2679.9507,744.0000,0.1290,-7.9237
2682.8411,744.5000,0.1270,-8.0222
2685.7069,745.0000,0.1230,-8.1241
2688.5814,745.5000,0.1200,-8.2378
2691.4441,746.0000,0.1168,-8.3564
2694.3050,746.5000,0.1140,-8.4713
2697.1734,747.0000,0.1093,-8.5958
2700.0164,747.5000,0.1060,-8.7270
2702.8533,748.0000,0.1028,-8.8652
2705.6991,748.5000,0.0990,-9.0109
2708.5239,749.0000,0.0960,-9.1611
2711.3500,749.5000,0.0923,-9.3260
2714.1616,750.0000,0.0890,-9.4974
2716.9707,750.5000,0.0860,-9.6742
2719.7811,751.0000,0.0816,-9.8568
2722.5667,751.5000,0.0789,-10.0442
2725.3707,752.0000,0.0745,-10.2152
2728.2102,752.5000,0.0715,-10.3549
2731.1022,753.0000,0.0670,-10.4470
2734.0451,753.5000,0.0636,-10.4722
2737.0700,754.0000,0.0598,-10.4226
2740.1671,754.5000,0.0562,-10.2852
2743.3738,755.0000,0.0523,-10.0558
2746.6952,755.5000,0.0480,-9.6996
2750.1402,756.0000,0.0440,-9.2110
2753.7193,756.5000,0.0410,-8.5840
2757.4459,757.0000,0.0368,-7.8233
2761.2558,757.5000,0.0330,-6.9731
2765.0726,758.0000,0.0310,-6.1332
2768.8518,758.5000,0.0270,-5.3505
2772.5481,759.0000,0.0253,-4.6380
2776.2222,759.5000,0.0240,-3.9932
2779.8080,760.0000,0.0220,-3.4193
2783.3426,760.5000,0.0220,-2.9090
2786.8160,761.0000,0.0200,-2.4687
2790.2311,761.5000,0.0200,-2.0916
2793.5760,762.0000,0.0200,-1.7711
2796.8758,762.5000,0.0180,-1.4950
2800.1527,763.0000,0.0170,-1.2573
2803.3964,763.5000,0.0170,-1.0507
2806.5927,764.0000,0.0170,-0.8737
2809.7887,764.5000,0.0170,-0.7182
2812.9627,765.0000,0.0160,-0.5811
2816.0955,765.5000,0.0160,-0.4690
2819.2252,766.0000,0.0160,-0.3719
2822.3189,766.5000,0.0157,-0.2940
2825.4049,767.0000,0.0150,-0.2264
2828.4884,767.5000,0.0150,-0.1679
2831.5496,768.0000,0.0150,-0.1148
2834.6073,768.5000,0.0150,-0.0701
2837.6606,769.0000,0.0150,-0.0309
2840.7027,769.5000,0.0150,0.0025
2843.7459,770.0000,0.0150,0.0333
2846.7823,770.5000,0.0151,0.0574
2849.8225,771.0000,0.0160,0.0775
2852.8302,771.5000,0.0160,0.0924
2855.8485,772.0000,0.0150,0.1052
2858.8728,772.5000,0.0150,0.1158
2861.8848,773.0000,0.0150,0.1227
2864.8893,773.5000,0.0150,0.1293
2867.8909,774.0000,0.0150,0.1340
2870.8925,774.5000,0.0150,0.1390
2873.8953,775.0000,0.0150,0.1422
2876.8987,775.5000,0.0150,0.1441
2879.9056,776.0000,0.0150,0.1459
2882.8953,776.5000,0.0150,0.1488
2885.8953,777.0000,0.0150,0.1507
2888.9014,777.5000,0.0140,0.1515
2891.8909,778.0000,0.0140,0.1536
2894.8893,778.5000,0.0140,0.1552
2897.8756,779.0000,0.0140,0.1559
2900.8728,779.5000,0.0140,0.1569
2903.8789,780.0000,0.0142,0.1578
2906.8640,780.5000,0.0140,0.1581
2909.8497,781.0000,0.0140,0.1588
2912.8546,781.5000,0.0140,0.1605
2915.8413,782.0000,0.0140,0.1603
2918.8363,782.5000,0.0140,0.1608
2921.8363,783.0000,0.0140,0.1614
2924.8333,783.5000,0.0140,0.1624
2927.8121,784.0000,0.0140,0.1633
2930.8106,784.5000,0.0140,0.1637
2933.8098,785.0000,0.0140,0.1637
2936.8123,785.5000,0.0140,0.1653
2939.7932,786.0000,0.0140,0.1659
2942.7932,786.5000,0.0140,0.1663
2945.7915,787.0000,0.0140,0.1658
2948.7814,787.5000,0.0140,0.1666
2951.7638,788.0000,0.0140,0.1660
2954.7641,788.5000,0.0140,0.1678
2957.7632,789.0000,0.0140,0.1683
2960.7568,789.5000,0.0140,0.1684
2963.7511,790.0000,0.0140,0.1697
2966.7568,790.5000,0.0140,0.1702
2969.7393,791.0000,0.0140,0.1708
2972.7214,791.5000,0.0140,0.1713
2975.7216,792.0000,0.0140,0.1714
2978.7215,792.5000,0.0140,0.1726
2981.7215,793.0000,0.0140,0.1729
2984.7035,793.5000,0.0140,0.1736
2987.6972,794.0000,0.0130,0.1735
2990.7093,794.5000,0.0130,0.1738
2993.7086,795.0000,0.0130,0.1732
2996.6969,795.5000,0.0130,0.1737
2999.6910,796.0000,0.0130,0.1741
3002.6793,796.5000,0.0130,0.1740
3005.6621,797.0000,0.0130,0.1748
3008.6621,797.5000,0.0130,0.1759
3011.6599,798.0000,0.0130,0.1774
3014.6606,798.5000,0.0130,0.1772
3017.6599,799.0000,0.0130,0.1775
3020.6501,799.5000,0.0130,0.1775
3023.6443,800.0000,0.0130,0.1769
3026.6362,800.5000,0.0138,0.1762
3029.6323,801.0000,0.0140,0.1768
3032.6133,801.5000,0.0140,0.1763
3035.6232,802.0000,0.0140,0.1754
3038.6133,802.5000,0.0140,0.1760
3041.6169,803.0000,0.0130,0.1759
3044.6026,803.5000,0.0130,0.1762
3047.5921,804.0000,0.0138,0.1749
3050.5906,804.5000,0.0140,0.1756
3053.5790,805.0000,0.0140,0.1762
3056.5863,805.5000,0.0140,0.1754
3059.5744,806.0000,0.0140,0.1756
3062.5687,806.5000,0.0140,0.1762
3065.5680,807.0000,0.0140,0.1767
3068.5696,807.5000,0.0140,0.1768
3071.5696,808.0000,0.0140,0.1771
3074.5574,808.5000,0.0150,0.1775
3077.5533,809.0000,0.0150,0.1775
3080.5533,809.5000,0.0150,0.1777
3083.5533,810.0000,0.0150,0.1784
3086.5492,810.5000,0.0150,0.1794
3089.5497,811.0000,0.0150,0.1786
3092.5515,811.5000,0.0150,0.1803
3095.5474,812.0000,0.0140,0.1801
3098.5474,812.5000,0.0140,0.1801
3101.5334,813.0000,0.0140,0.1803
3104.5417,813.5000,0.0140,0.1804
3107.5353,814.0000,0.0140,0.1807
3110.5314,814.5000,0.0133,0.1806
3113.5413,815.0000,0.0140,0.1823
3116.5295,815.5000,0.0140,0.1816
3119.5254,816.0000,0.0140,0.1825
3122.5295,816.5000,0.0140,0.1830
3125.5413,817.0000,0.0140,0.1837
3128.5353,817.5000,0.0140,0.1835
3131.5314,818.0000,0.0140,0.1846
3134.5196,818.5000,0.0140,0.1835
3137.5374,819.0000,0.0140,0.1845
3140.5353,819.5000,0.0140,0.1841
3143.5413,820.0000,0.0140,0.1833
3146.5314,820.5000,0.0140,0.1841
3149.5353,821.0000,0.0140,0.1848
3152.5393,821.5000,0.0140,0.1842
3155.5456,822.0000,0.0140,0.1843
3158.5374,822.5000,0.0140,0.1849
3161.5152,823.0000,0.0140,0.1842
3164.5334,823.5000,0.0140,0.1845
3167.5295,824.0000,0.0140,0.1849
3170.5295,824.5000,0.0127,0.1850
3173.5253,825.0000,0.0120,0.1850
3176.5292,825.5000,0.0120,0.1843
3179.5234,826.0000,0.0127,0.1844
3182.5174,826.5000,0.0130,0.1848
3185.5234,827.0000,0.0130,0.1848
3188.5234,827.5000,0.0130,0.1851
3191.5174,828.0000,0.0130,0.1858
3194.5295,828.5000,0.0130,0.1864
3197.5234,829.0000,0.0130,0.1860
3200.5274,829.5000,0.0130,0.1866
3203.5254,830.0000,0.0130,0.1868
3206.5354,830.5000,0.0130,0.1872
3209.5254,831.0000,0.0130,0.1877
3212.5234,831.5000,0.0130,0.1879
3215.5393,832.0000,0.0130,0.1879
3218.5374,832.5000,0.0130,0.1871
3221.5393,833.0000,0.0130,0.1878
3224.5354,833.5000,0.0130,0.1879
3227.5477,834.0000,0.0130,0.1882
3230.5392,834.5000,0.0130,0.1878
3233.5314,835.0000,0.0130,0.1869
3236.5413,835.5000,0.0130,0.1873
3239.5456,836.0000,0.0130,0.1874
3242.5474,836.5000,0.0130,0.1879
3245.5474,837.0000,0.0130,0.1872
3248.5515,837.5000,0.0130,0.1869
3251.5492,838.0000,0.0130,0.1881
3254.5592,838.5000,0.0130,0.1871
3257.5602,839.0000,0.0130,0.1874
3260.5696,839.5000,0.0140,0.1876
3263.5659,840.0000,0.0140,0.1884
3266.5729,840.5000,0.0140,0.1874
3269.5713,841.0000,0.0140,0.1882
3272.5803,841.5000,0.0140,0.1877
3275.5729,842.0000,0.0140,0.1880
3278.5911,842.5000,0.0140,0.1888
3281.5926,843.0000,0.0140,0.1890
3284.5893,843.5000,0.0140,0.1885
3287.5940,844.0000,0.0140,0.1896
