Repository: MaCFP/matl-db

### Experimental Conditions: STA (Nitrogen)
A NETZSCH STA 449 F3 Jupiter was used to simultaneously conduct Thermogravimetric Analysis (TGA) and Differential Scanning Calorimetry (DSC) experiments in nitrogen.

* Heating Rates: 3, 10, and 30 K/min
* Temperature program
  - Initial Temperature: ambient (293-296 K)
  - Initial Isotherm: 1800 s at ambient temperature
  - Maximum Temperature (program setpoint): 1083 K (3 K/min), 1098 K (10 K/min), 1153 K (30 K/min)
  - Final Isotherm: 1200 s at the maximum temperature (1800 s for UMD\_Wood\_STA\_N2\_10K\_R1-R3)
* Sample mass: 4 mg +/- 0.3 mg (3 and 10 K/min, and the 30 K/min tests marked \_4mg); 1.0 mg +/- 0.12 mg (30 K/min tests marked \_1mg)

File: Wood/Calibration_Data/UMD/UMD_Wood_STA_O2-21_2.5K_R1.csv
Time (s),Temperature (K),Mass (mg),Heat Flow Rate (W/g)
0.0000,299.0000,1.8950,0.0215
41.1001,299.5000,1.8929,0.0206
69.3335,300.0000,1.8940,0.0215
92.6001,300.5000,1.8933,0.0219
113.2126,301.0000,1.8927,0.0224
131.9401,301.5000,1.8930,0.0238
149.4707,302.0000,1.8952,0.0247
166.0201,302.5000,1.8967,0.0262
181.8287,303.0000,1.8950,0.0267
197.0668,303.5000,1.8958,0.0271
211.9001,304.0000,1.8930,0.0287
226.2287,304.5000,1.8930,0.0296
240.3392,305.0000,1.8956,0.0305
254.1601,305.5000,1.8960,0.0320
267.7441,306.0000,1.8960,0.0329
281.1841,306.5000,1.8960,0.0351
294.4175,307.0000,1.8950,0.0362
307.5001,307.5000,1.8940,0.0369
320.5201,308.0000,1.8940,0.0382
333.3819,308.5000,1.8940,0.0390
346.1078,309.0000,1.8940,0.0402
358.8481,309.5000,1.8950,0.0411
371.5001,310.0000,1.8940,0.0421
384.0481,310.5000,1.8960,0.0434
396.5309,311.0000,1.8950,0.0440
408.9779,311.5000,1.8950,0.0455
421.3429,312.0000,1.8950,0.0460
433.6890,312.5000,1.8940,0.0476
446.1131,313.0000,1.8950,0.0489
458.4002,313.5000,1.8940,0.0498
470.6539,314.0000,1.8930,0.0504
482.9041,314.5000,1.8940,0.0513
495.1566,315.0000,1.8920,0.0522
507.4561,315.5000,1.8940,0.0526
519.6890,316.0000,1.8920,0.0531
531.8641,316.5000,1.8940,0.0541
544.0958,317.0000,1.8920,0.0542
556.2251,317.5000,1.8936,0.0540
568.4070,318.0000,1.8920,0.0551
580.5546,318.5000,1.8930,0.0550
592.7112,319.0000,1.8915,0.0548
604.9251,319.5000,1.8910,0.0556
617.1121,320.0000,1.8900,0.0557
629.2751,320.5000,1.8910,0.0554
641.4251,321.0000,1.8930,0.0552
653.6251,321.5000,1.8910,0.0547
665.7251,322.0000,1.8910,0.0551
677.8760,322.5000,1.8890,0.0546
690.0251,323.0000,1.8890,0.0545
702.2251,323.5000,1.8880,0.0538
714.3251,324.0000,1.8860,0.0533
726.5281,324.5000,1.8870,0.0523
738.6002,325.0000,1.8880,0.0522
750.7617,325.5000,1.8870,0.0515
762.8456,326.0000,1.8870,0.0505
774.9392,326.5000,1.8880,0.0500
787.1740,327.0000,1.8890,0.0501
799.1761,327.5000,1.8880,0.0493
811.3681,328.0000,1.8870,0.0486
823.4728,328.5000,1.8870,0.0487
835.5751,329.0000,1.8870,0.0481
847.6081,329.5000,1.8890,0.0474
859.7521,330.0000,1.8880,0.0464
871.8784,330.5000,1.8870,0.0457
883.9251,331.0000,1.8860,0.0444
896.0183,331.5000,1.8857,0.0438
908.1501,332.0000,1.8860,0.0433
920.1858,332.5000,1.8880,0.0426
932.3001,333.0000,1.8860,0.0418
944.3761,333.5000,1.8860,0.0404
956.4751,334.0000,1.8880,0.0404
968.5681,334.5000,1.8880,0.0401
980.6501,335.0000,1.8860,0.0396
992.6610,335.5000,1.8860,0.0390
1004.7232,336.0000,1.8880,0.0387
1016.8251,336.5000,1.8890,0.0383
1028.9078,337.0000,1.8890,0.0379
1040.9573,337.5000,1.8900,0.0377
1053.0446,338.0000,1.8900,0.0368
1065.0924,338.5000,1.8880,0.0363
1077.1681,339.0000,1.8890,0.0370
1089.2286,339.5000,1.8890,0.0367
1101.3557,340.0000,1.8870,0.0359
1113.3924,340.5000,1.8850,0.0363
1125.4001,341.0000,1.8867,0.0361
1137.4911,341.5000,1.8840,0.0363
1149.5762,342.0000,1.8830,0.0364
1161.6232,342.5000,1.8840,0.0358
1173.6463,343.0000,1.8860,0.0352
1185.7556,343.5000,1.8847,0.0352
1197.7778,344.0000,1.8859,0.0355
1209.8145,344.5000,1.8850,0.0351
1221.9002,345.0000,1.8840,0.0351
1234.0001,345.5000,1.8840,0.0351
1245.9924,346.0000,1.8840,0.0347
1258.0616,346.5000,1.8822,0.0353
1270.1002,347.0000,1.8830,0.0355
1282.1540,347.5000,1.8830,0.0358
1294.1502,348.0000,1.8830,0.0361
1306.1113,348.5000,1.8850,0.0358
1318.1787,349.0000,1.8830,0.0356
1330.1522,349.5000,1.8850,0.0364
1342.1282,350.0000,1.8830,0.0363
1354.1741,350.5000,1.8830,0.0366
1366.1079,351.0000,1.8850,0.0368
1378.1042,351.5000,1.8870,0.0371
1390.0958,352.0000,1.8850,0.0372
1402.0435,352.5000,1.8867,0.0379
1414.0175,353.0000,1.8880,0.0383
1426.0251,353.5000,1.8880,0.0390
1437.9924,354.0000,1.8870,0.0395
1449.9361,354.5000,1.8870,0.0392
1461.8642,355.0000,1.8870,0.0404
1473.8349,355.5000,1.8850,0.0409
1485.8402,356.0000,1.8860,0.0406
1497.7430,356.5000,1.8850,0.0412
1509.6784,357.0000,1.8860,0.0420
1521.6547,357.5000,1.8860,0.0419
1533.6001,358.0000,1.8870,0.0426
1545.5502,358.5000,1.8870,0.0422
1557.5480,359.0000,1.8850,0.0437
1569.4445,359.5000,1.8850,0.0436
1581.3914,360.0000,1.8860,0.0446
1593.3557,360.5000,1.8870,0.0453
1605.2642,361.0000,1.8870,0.0455
1617.2573,361.5000,1.8870,0.0455
1629.2752,362.0000,1.8890,0.0462
1641.2145,362.5000,1.8890,0.0466
1653.1616,363.0000,1.8880,0.0474
1665.1778,363.5000,1.8880,0.0477
1677.1305,364.0000,1.8890,0.0483
1689.1251,364.5000,1.8880,0.0494
1701.0693,365.0000,1.8880,0.0490
1713.0463,365.5000,1.8880,0.0500
1725.0481,366.0000,1.8890,0.0507
1737.0668,366.5000,1.8880,0.0512
1748.9779,367.0000,1.8880,0.0517
1760.9359,367.5000,1.8880,0.0525
1772.9522,368.0000,1.8880,0.0530
1784.9335,368.5000,1.8880,0.0538
1796.9480,369.0000,1.8880,0.0543
1808.9042,369.5000,1.8910,0.0555
1820.9042,370.0000,1.8910,0.0557
1832.8800,370.5000,1.8910,0.0568
1844.8847,371.0000,1.8890,0.0569
1856.9002,371.5000,1.8890,0.0583
1868.8501,372.0000,1.8900,0.0583
1880.8001,372.5000,1.8910,0.0591
1892.7779,373.0000,1.8900,0.0596
1904.7751,373.5000,1.8900,0.0603
1916.7002,374.0000,1.8890,0.0610
1928.7002,374.5000,1.8900,0.0617
1940.6502,375.0000,1.8904,0.0619
1952.5778,375.5000,1.8910,0.0619
1964.4693,376.0000,1.8918,0.0625
1976.4274,376.5000,1.8910,0.0634
1988.4001,377.0000,1.8910,0.0642
2000.3002,377.5000,1.8910,0.0651
2012.2501,378.0000,1.8900,0.0661
2024.1924,378.5000,1.8910,0.0672
2036.0610,379.0000,1.8930,0.0676
2047.9441,379.5000,1.8930,0.0687
2059.9044,380.0000,1.8930,0.0701
2071.9072,380.5000,1.8940,0.0702
2083.7522,381.0000,1.8930,0.0710
2095.6750,381.5000,1.8930,0.0717
2107.5693,382.0000,1.8930,0.0726
2119.4882,382.5000,1.8940,0.0736
2131.3847,383.0000,1.8930,0.0745
2143.2693,383.5000,1.8930,0.0755
2155.1741,384.0000,1.8920,0.0762
2167.0501,384.5000,1.8920,0.0770
2178.9557,385.0000,1.8920,0.0781
2190.8088,385.5000,1.8940,0.0791
2202.5779,386.0000,1.8950,0.0798
2214.4251,386.5000,1.8950,0.0808
2226.3251,387.0000,1.8940,0.0820
2238.1681,387.5000,1.8940,0.0831
2250.0430,388.0000,1.8917,0.0834
2261.8800,388.5000,1.8910,0.0844
2273.7001,389.0000,1.8910,0.0849
2285.5251,389.5000,1.8910,0.0859
2297.3002,390.0000,1.8910,0.0870
2309.1361,390.5000,1.8910,0.0882
2320.9601,391.0000,1.8910,0.0890
2332.8216,391.5000,1.8910,0.0893
2344.5501,392.0000,1.8920,0.0903
2356.3681,392.5000,1.8920,0.0910
2368.1557,393.0000,1.8930,0.0920
2379.9312,393.5000,1.8910,0.0931
2391.7334,394.0000,1.8932,0.0938
2403.4616,394.5000,1.8960,0.0952
2415.2642,395.0000,1.8960,0.0959
2427.0241,395.5000,1.8960,0.0968
2438.8081,396.0000,1.8940,0.0980
2450.6078,396.5000,1.8940,0.0995
2462.3540,397.0000,1.8940,0.1005
2474.1924,397.5000,1.8920,0.1017
2486.0310,398.0000,1.8940,0.1015
2497.8446,398.5000,1.8940,0.1029
2509.6501,399.0000,1.8960,0.1038
2521.4402,399.5000,1.8960,0.1048
2533.2481,400.0000,1.8940,0.1053
2545.0445,400.5000,1.8940,0.1071
2556.8502,401.0000,1.8940,0.1081
2568.7201,401.5000,1.8920,0.1096
2580.5282,402.0000,1.8940,0.1102
2592.2538,402.5000,1.8940,0.1117
2604.0521,403.0000,1.8940,0.1131
2615.8752,403.5000,1.8940,0.1139
2627.7430,404.0000,1.8930,0.1154
2639.5750,404.5000,1.8930,0.1165
2651.4000,405.0000,1.8920,0.1185
2663.1779,405.5000,1.8930,0.1191
2675.0610,406.0000,1.8950,0.1203
2686.8251,406.5000,1.8950,0.1220
2698.6668,407.0000,1.8950,0.1235
2710.5112,407.5000,1.8940,0.1252
2722.3557,408.0000,1.8940,0.1261
2734.2480,408.5000,1.8940,0.1276
2746.0616,409.0000,1.8960,0.1288
2757.8870,409.5000,1.8960,0.1296
2769.7335,410.0000,1.8960,0.1307
2781.5762,410.5000,1.8960,0.1316
2793.4081,411.0000,1.8950,0.1335
2805.2161,411.5000,1.8950,0.1348
2817.0693,412.0000,1.8950,0.1363
2828.8848,412.5000,1.8950,0.1375
2840.7252,413.0000,1.8950,0.1389
2852.5779,413.5000,1.8956,0.1405
2864.4232,414.0000,1.8970,0.1421
2876.3219,414.5000,1.8980,0.1442
2888.1752,415.0000,1.8974,0.1453
2900.0610,415.5000,1.8970,0.1469
2911.9072,416.0000,1.8968,0.1486
2923.7771,416.5000,1.8970,0.1499
2935.6561,417.0000,1.8960,0.1509
2947.5501,417.5000,1.8960,0.1530
2959.4161,418.0000,1.8970,0.1546
2971.2784,418.5000,1.8970,0.1563
2983.1571,419.0000,1.8970,0.1566
2995.0387,419.5000,1.8970,0.1584
3006.9232,420.0000,1.8970,0.1600
3018.7848,420.5000,1.8970,0.1621
3030.6891,421.0000,1.8950,0.1641
3042.5478,421.5000,1.8950,0.1652
3054.4155,422.0000,1.8950,0.1673
3066.2771,422.5000,1.8950,0.1682
3078.0962,423.0000,1.8950,0.1700
3090.0000,423.5000,1.8950,0.1722
3101.9000,424.0000,1.8950,0.1737
3113.7693,424.5000,1.8950,0.1750
3125.6250,425.0000,1.8930,0.1773
3137.4926,425.5000,1.8930,0.1785
3149.4224,426.0000,1.8940,0.1807
3161.2387,426.5000,1.8940,0.1823
3173.0786,427.0000,1.8950,0.1839
3184.9557,427.5000,1.8950,0.1855
3196.8480,428.0000,1.8948,0.1871
3208.7282,428.5000,1.8930,0.1886
3220.5600,429.0000,1.8930,0.1900
3232.4250,429.5000,1.8930,0.1918
3244.2721,430.0000,1.8930,0.1946
3256.1478,430.5000,1.8930,0.1964
3268.0322,431.0000,1.8930,0.1972
3279.8668,431.5000,1.8930,0.1993
3291.7387,432.0000,1.8930,0.2016
3303.5762,432.5000,1.8910,0.2039
3315.4502,433.0000,1.8910,0.2051
3327.3392,433.5000,1.8910,0.2067
3339.2145,434.0000,1.8910,0.2080
3351.0232,434.5000,1.8910,0.2100
3362.8957,435.0000,1.8890,0.2113
3374.7252,435.5000,1.8880,0.2133
3386.6001,436.0000,1.8890,0.2155
3398.4241,436.5000,1.8890,0.2167
3410.2698,437.0000,1.8900,0.2186
3422.0897,437.5000,1.8900,0.2202
3433.9003,438.0000,1.8900,0.2221
3445.7538,438.5000,1.8910,0.2240
3457.6002,439.0000,1.8910,0.2260
3469.3922,439.5000,1.8910,0.2276
3481.2241,440.0000,1.8910,0.2296
3493.0224,440.5000,1.8910,0.2314
3504.9252,441.0000,1.8910,0.2327
3516.7201,441.5000,1.8910,0.2355
3528.5310,442.0000,1.8890,0.2373
3540.4253,442.5000,1.8880,0.2390
3552.2161,443.0000,1.8880,0.2407
3564.0693,443.5000,1.8880,0.2425
3575.8561,444.0000,1.8880,0.2450
3587.7463,444.5000,1.8870,0.2468
3599.5442,445.0000,1.8870,0.2482
3611.3310,445.5000,1.8870,0.2500
3623.1779,446.0000,1.8870,0.2524
3634.9827,446.5000,1.8860,0.2548
3646.8216,447.0000,1.8860,0.2563
3658.6224,447.5000,1.8860,0.2581
3670.4161,448.0000,1.8860,0.2603
3682.2444,448.5000,1.8860,0.2626
3694.0001,449.0000,1.8860,0.2646
3705.7502,449.5000,1.8850,0.2655
3717.5779,450.0000,1.8850,0.2685
3729.3600,450.5000,1.8850,0.2702
3741.1827,451.0000,1.8850,0.2721
3752.9310,451.5000,1.8850,0.2743
3764.7913,452.0000,1.8840,0.2768
3776.5681,452.5000,1.8830,0.2791
3788.3077,453.0000,1.8820,0.2807
3800.1693,453.5000,1.8820,0.2833
3811.9779,454.0000,1.8820,0.2845
3823.7771,454.5000,1.8820,0.2874
3835.5913,455.0000,1.8810,0.2891
3847.4077,455.5000,1.8810,0.2916
3859.2000,456.0000,1.8810,0.2932
3871.0074,456.5000,1.8810,0.2948
3882.8401,457.0000,1.8810,0.2970
3894.6444,457.5000,1.8810,0.2989
3906.4387,458.0000,1.8810,0.3019
3918.2771,458.5000,1.8810,0.3036
3930.0480,459.0000,1.8810,0.3062
3941.8848,459.5000,1.8790,0.3078
3953.7463,460.0000,1.8786,0.3111
3965.5616,460.5000,1.8790,0.3133
3977.3779,461.0000,1.8790,0.3152
3989.2561,461.5000,1.8780,0.3175
4001.0771,462.0000,1.8780,0.3190
4012.9155,462.5000,1.8780,0.3211
4024.8224,463.0000,1.8760,0.3233
4036.6387,463.5000,1.8760,0.3252
4048.5121,464.0000,1.8760,0.3271
4060.3442,464.5000,1.8740,0.3293
4072.2000,465.0000,1.8740,0.3308
4084.1077,465.5000,1.8740,0.3331
4095.9558,466.0000,1.8740,0.3352
4107.8401,466.5000,1.8740,0.3374
4119.7201,467.0000,1.8740,0.3391
4131.6000,467.5000,1.8720,0.3422
4143.4802,468.0000,1.8720,0.3437
4155.3232,468.5000,1.8710,0.3455
4167.1779,469.0000,1.8710,0.3483
4179.0000,469.5000,1.8700,0.3502
4190.8931,470.0000,1.8680,0.3524
4202.7779,470.5000,1.8680,0.3547
4214.6001,471.0000,1.8680,0.3568
4226.4461,471.5000,1.8680,0.3593
4238.3041,472.0000,1.8650,0.3612
4250.2176,472.5000,1.8650,0.3634
4262.0401,473.0000,1.8650,0.3652
4273.9305,473.5000,1.8640,0.3673
4285.8224,474.0000,1.8630,0.3694
4297.6501,474.5000,1.8620,0.3711
4309.4890,475.0000,1.8620,0.3731
4321.3387,475.5000,1.8610,0.3753
4333.2000,476.0000,1.8610,0.3775
4345.1041,476.5000,1.8610,0.3800
4356.9654,477.0000,1.8590,0.3826
4368.8310,477.5000,1.8590,0.3848
4380.6891,478.0000,1.8590,0.3857
4392.5335,478.5000,1.8560,0.3885
4404.3779,479.0000,1.8560,0.3897
4416.2184,479.5000,1.8560,0.3921
4428.0251,480.0000,1.8560,0.3941
4439.9252,480.5000,1.8550,0.3965
4451.7362,481.0000,1.8544,0.3988
4463.5750,481.5000,1.8500,0.4008
4475.4224,482.0000,1.8500,0.4036
4487.2446,482.5000,1.8500,0.4054
4499.0668,483.0000,1.8500,0.4069
4510.9201,483.5000,1.8500,0.4092
4522.7538,484.0000,1.8500,0.4108
4534.5463,484.5000,1.8500,0.4132
4546.3779,485.0000,1.8480,0.4154
4558.2232,485.5000,1.8460,0.4173
4570.0001,486.0000,1.8460,0.4199
4581.7681,486.5000,1.8460,0.4215
4593.6668,487.0000,1.8440,0.4232
4605.4002,487.5000,1.8427,0.4254
4617.2077,488.0000,1.8420,0.4276
4629.1112,488.5000,1.8400,0.4301
4640.8561,489.0000,1.8390,0.4317
4652.6890,489.5000,1.8380,0.4333
4664.5201,490.0000,1.8360,0.4352
4676.3999,490.5000,1.8360,0.4369
4688.1600,491.0000,1.8350,0.4391
4700.0224,491.5000,1.8340,0.4409
4711.8926,492.0000,1.8350,0.4427
4723.6668,492.5000,1.8340,0.4446
4735.5000,493.0000,1.8330,0.4465
4747.3251,493.5000,1.8328,0.4486
4759.1143,494.0000,1.8310,0.4502
4770.9693,494.5000,1.8310,0.4522
4782.8224,495.0000,1.8300,0.4532
4794.6000,495.5000,1.8290,0.4553
4806.4616,496.0000,1.8260,0.4571
4818.3121,496.5000,1.8230,0.4586
4830.1201,497.0000,1.8230,0.4599
4841.9771,497.5000,1.8210,0.4611
4853.8002,498.0000,1.8190,0.4631
4865.5616,498.5000,1.8190,0.4646
4877.4668,499.0000,1.8170,0.4660
4889.2224,499.5000,1.8150,0.4675
4901.0890,500.0000,1.8130,0.4684
4912.8262,500.5000,1.8110,0.4701
4924.6616,501.0000,1.8090,0.4711
4936.4641,501.5000,1.8070,0.4728
4948.2751,502.0000,1.8050,0.4732
4960.1219,502.5000,1.8050,0.4746
4971.9121,503.0000,1.8040,0.4758
4983.7387,503.5000,1.8020,0.4773
4995.5077,504.0000,1.8000,0.4788
5007.2771,504.5000,1.7970,0.4787
5019.0500,505.0000,1.7970,0.4772
5030.8561,505.5000,1.7950,0.4762
5042.6771,506.0000,1.7920,0.4761
5054.4693,506.5000,1.7910,0.4750
5066.2561,507.0000,1.7902,0.4747
5078.0641,507.5000,1.7880,0.4746
5089.8962,508.0000,1.7860,0.4741
5101.6668,508.5000,1.7850,0.4736
5113.4401,509.0000,1.7840,0.4725
5125.2500,509.5000,1.7800,0.4717
5137.0501,510.0000,1.7780,0.4716
5148.8668,510.5000,1.7760,0.4699
5160.5771,511.0000,1.7740,0.4688
5172.3646,511.5000,1.7720,0.4681
5184.1557,512.0000,1.7700,0.4668
5195.9252,512.5000,1.7680,0.4659
5207.8155,513.0000,1.7670,0.4645
5219.5145,513.5000,1.7650,0.4637
5231.3779,514.0000,1.7640,0.4624
5243.1000,514.5000,1.7600,0.4611
5254.8962,515.0000,1.7580,0.4592
5266.7741,515.5000,1.7560,0.4568
5278.4881,516.0000,1.7550,0.4551
5290.3442,516.5000,1.7530,0.4531
5302.0931,517.0000,1.7500,0.4519
5313.9463,517.5000,1.7480,0.4497
5325.7201,518.0000,1.7460,0.4471
5337.4715,518.5000,1.7440,0.4443
5349.3121,519.0000,1.7420,0.4425
5361.0926,519.5000,1.7400,0.4396
5372.9077,520.0000,1.7360,0.4378
5384.7133,520.5000,1.7330,0.4350
5396.4891,521.0000,1.7310,0.4318
5408.2501,521.5000,1.7290,0.4290
5420.0445,522.0000,1.7260,0.4257
5431.8000,522.5000,1.7220,0.4228
5443.6002,523.0000,1.7210,0.4202
5455.3681,523.5000,1.7190,0.4174
5467.2000,524.0000,1.7180,0.4136
5478.9463,524.5000,1.7160,0.4103
5490.7335,525.0000,1.7130,0.4062
5502.5252,525.5000,1.7080,0.4026
5514.2538,526.0000,1.7070,0.3991
5526.0480,526.5000,1.7030,0.3945
5537.8561,527.0000,1.7010,0.3907
5549.6401,527.5000,1.6970,0.3866
5561.4224,528.0000,1.6950,0.3817
5573.2253,528.5000,1.6920,0.3771
5584.9922,529.0000,1.6900,0.3721
5596.7040,529.5000,1.6852,0.3664
5608.4879,530.0000,1.6830,0.3616
5620.2483,530.5000,1.6800,0.3556
5631.9644,531.0000,1.6780,0.3491
5643.7443,531.5000,1.6740,0.3439
5655.4845,532.0000,1.6702,0.3380
5667.2077,532.5000,1.6680,0.3319
5679.0000,533.0000,1.6640,0.3255
5690.7604,533.5000,1.6620,0.3186
5702.4959,534.0000,1.6580,0.3127
5714.2503,534.5000,1.6550,0.3064
5725.9714,535.0000,1.6520,0.2996
5737.7725,535.5000,1.6490,0.2923
5749.5000,536.0000,1.6420,0.2866
5761.2647,536.5000,1.6380,0.2791
5773.0155,537.0000,1.6350,0.2736
5784.7845,537.5000,1.6320,0.2664
5796.5112,538.0000,1.6283,0.2603
5808.3000,538.5000,1.6260,0.2544
5820.0922,539.0000,1.6210,0.2479
5831.8695,539.5000,1.6182,0.2416
5843.6000,540.0000,1.6170,0.2350
5855.4000,540.5000,1.6130,0.2286
5867.1000,541.0000,1.6090,0.2208
5878.8671,541.5000,1.6050,0.2146
5890.6155,542.0000,1.5993,0.2082
5902.4000,542.5000,1.5950,0.2006
5914.1523,543.0000,1.5910,0.1941
5925.9232,543.5000,1.5875,0.1859
5937.6252,544.0000,1.5830,0.1794
5949.4155,544.5000,1.5810,0.1710
5961.2000,545.0000,1.5750,0.1642
5972.9523,545.5000,1.5710,0.1568
5984.7000,546.0000,1.5670,0.1484
5996.4000,546.5000,1.5620,0.1403
6008.1839,547.0000,1.5570,0.1322
6019.9683,547.5000,1.5520,0.1240
6031.6669,548.0000,1.5480,0.1161
6043.3845,548.5000,1.5434,0.1076
6055.2000,549.0000,1.5380,0.0995
6066.9362,549.5000,1.5340,0.0911
6078.6754,550.0000,1.5300,0.0831
6090.4387,550.5000,1.5245,0.0748
6102.1845,551.0000,1.5200,0.0666
6113.8387,551.5000,1.5150,0.0570
6125.6077,552.0000,1.5103,0.0481
6137.3282,552.5000,1.5041,0.0390
6149.0752,553.0000,1.4980,0.0295
6160.8465,553.5000,1.4940,0.0201
6172.5839,554.0000,1.4880,0.0109
6184.3252,554.5000,1.4836,0.0004
6196.0669,555.0000,1.4770,-0.0098
6207.7845,555.5000,1.4720,-0.0191
6219.5112,556.0000,1.4651,-0.0295
6231.2500,556.5000,1.4606,-0.0396
6242.9776,557.0000,1.4540,-0.0506
6254.7121,557.5000,1.4460,-0.0605
6266.4724,558.0000,1.4398,-0.0708
6278.1694,558.5000,1.4330,-0.0825
6289.8754,559.0000,1.4240,-0.0941
6301.6000,559.5000,1.4190,-0.1042
6313.3252,560.0000,1.4130,-0.1149
6325.0447,560.5000,1.4053,-0.1267
6336.8077,561.0000,1.3980,-0.1373
6348.5144,561.5000,1.3920,-0.1485
6360.2500,562.0000,1.3852,-0.1594
6371.9758,562.5000,1.3794,-0.1721
6383.7362,563.0000,1.3714,-0.1853
6395.4241,563.5000,1.3640,-0.1969
6407.1915,564.0000,1.3560,-0.2099
6418.8754,564.5000,1.3470,-0.2239
6430.6322,565.0000,1.3396,-0.2371
6442.3753,565.5000,1.3310,-0.2514
6454.0845,566.0000,1.3212,-0.2656
6465.7619,566.5000,1.3140,-0.2820
6477.4619,567.0000,1.3050,-0.2959
6489.1443,567.5000,1.2975,-0.3122
6500.8447,568.0000,1.2860,-0.3281
6512.4857,568.5000,1.2779,-0.3455
6524.1362,569.0000,1.2670,-0.3628
6535.8000,569.5000,1.2570,-0.3816
6547.4447,570.0000,1.2470,-0.4011
6559.0447,570.5000,1.2390,-0.4216
6570.6252,571.0000,1.2289,-0.4435
6582.2879,571.5000,1.2180,-0.4655
6593.8322,572.0000,1.2073,-0.4889
6605.4224,572.5000,1.1960,-0.5151
6616.9443,573.0000,1.1830,-0.5409
6628.5232,573.5000,1.1725,-0.5701
6640.0387,574.0000,1.1605,-0.6000
6651.5503,574.5000,1.1492,-0.6317
6663.0431,575.0000,1.1380,-0.6673
6674.4889,575.5000,1.1249,-0.7038
6685.9655,576.0000,1.1104,-0.7428
6697.3845,576.5000,1.0970,-0.7841
6708.7443,577.0000,1.0828,-0.8271
6720.1036,577.5000,1.0658,-0.8730
6731.4447,578.0000,1.0489,-0.9193
6742.8000,578.5000,1.0320,-0.9678
6754.1335,579.0000,1.0162,-1.0157
6765.5310,579.5000,1.0000,-1.0651
6777.0000,580.0000,0.9820,-1.1154
6788.2762,580.5000,0.9632,-1.1636
6799.7310,581.0000,0.9441,-1.2108
6811.2465,581.5000,0.9259,-1.2565
6822.8161,582.0000,0.9076,-1.2986
6834.4447,582.5000,0.8910,-1.3391
6846.1655,583.0000,0.8720,-1.3716
6857.9112,583.5000,0.8551,-1.3995
6869.8224,584.0000,0.8400,-1.4220
6881.7915,584.5000,0.8227,-1.4355
6893.9040,585.0000,0.8080,-1.4436
6906.0525,585.5000,0.7929,-1.4455
6918.3121,586.0000,0.7780,-1.4393
6930.6000,586.5000,0.7650,-1.4258
6942.9252,587.0000,0.7530,-1.4062
6955.2503,587.5000,0.7451,-1.3834
6967.5503,588.0000,0.7390,-1.3587
6979.9000,588.5000,0.7300,-1.3352
6992.2438,589.0000,0.7215,-1.3121
7004.4922,589.5000,0.7170,-1.2921
7016.7112,590.0000,0.7105,-1.2726
7028.9001,590.5000,0.7032,-1.2548
7041.0823,591.0000,0.6970,-1.2361
7053.2087,591.5000,0.6923,-1.2169
7065.3652,592.0000,0.6860,-1.1994
7077.5001,592.5000,0.6830,-1.1799
7089.6232,593.0000,0.6770,-1.1592
7101.8161,593.5000,0.6740,-1.1369
7113.9000,594.0000,0.6690,-1.1138
7126.0175,594.5000,0.6650,-1.0904
7138.1758,595.0000,0.6620,-1.0657
7150.2503,595.5000,0.6580,-1.0408
7162.3778,596.0000,0.6540,-1.0156
7174.4767,596.5000,0.6520,-0.9906
7186.5694,597.0000,0.6490,-0.9663
7198.6619,597.5000,0.6450,-0.9421
7210.6749,598.0000,0.6430,-0.9189
7222.8000,598.5000,0.6390,-0.8944
7234.8252,599.0000,0.6350,-0.8726
7246.9201,599.5000,0.6300,-0.8506
7259.0077,600.0000,0.6260,-0.8267
7271.0888,600.5000,0.6240,-0.8010
7283.1394,601.0000,0.6200,-0.7761
7295.2252,601.5000,0.6180,-0.7520
7307.2909,602.0000,0.6160,-0.7288
7319.3144,602.5000,0.6130,-0.7067
7331.4000,603.0000,0.6090,-0.6855
7343.4724,603.5000,0.6070,-0.6636
7355.5443,604.0000,0.6040,-0.6429
7367.5919,604.5000,0.6000,-0.6204
7379.6000,605.0000,0.5980,-0.5992
7391.6752,605.5000,0.5960,-0.5798
7403.7252,606.0000,0.5929,-0.5593
7415.7503,606.5000,0.5910,-0.5410
7427.7604,607.0000,0.5890,-0.5239
7439.7652,607.5000,0.5874,-0.5065
7451.7556,608.0000,0.5870,-0.4898
7463.7465,608.5000,0.5838,-0.4722
7475.7112,609.0000,0.5798,-0.4549
7487.7121,609.5000,0.5770,-0.4371
7499.6403,610.0000,0.5750,-0.4207
7511.7000,610.5000,0.5730,-0.4035
7523.6542,611.0000,0.5730,-0.3883
7535.6403,611.5000,0.5720,-0.3721
7547.6000,612.0000,0.5681,-0.3567
7559.5683,612.5000,0.5660,-0.3400
7571.5845,613.0000,0.5640,-0.3245
7583.5335,613.5000,0.5610,-0.3098
7595.4959,614.0000,0.5590,-0.2956
7607.4262,614.5000,0.5570,-0.2815
7619.4252,615.0000,0.5530,-0.2662
7631.3758,615.5000,0.5500,-0.2518
7643.3282,616.0000,0.5490,-0.2365
7655.3252,616.5000,0.5470,-0.2216
7667.2888,617.0000,0.5450,-0.2070
7679.3077,617.5000,0.5440,-0.1935
7691.2888,618.0000,0.5420,-0.1789
7703.3001,618.5000,0.5390,-0.1655
7715.2252,619.0000,0.5350,-0.1535
7727.2503,619.5000,0.5350,-0.1404
7739.1780,620.0000,0.5330,-0.1286
7751.1839,620.5000,0.5330,-0.1162
7763.1335,621.0000,0.5299,-0.1059
7775.1252,621.5000,0.5280,-0.0959
7787.1362,622.0000,0.5260,-0.0849
7799.1000,622.5000,0.5250,-0.0748
7811.0077,623.0000,0.5240,-0.0652
7822.9753,623.5000,0.5240,-0.0564
7834.9683,624.0000,0.5230,-0.0473
7846.8754,624.5000,0.5210,-0.0400
7858.8000,625.0000,0.5210,-0.0311
7870.8465,625.5000,0.5190,-0.0246
7882.7748,626.0000,0.5170,-0.0159
7894.7252,626.5000,0.5150,-0.0080
7906.6845,627.0000,0.5130,-0.0004
7918.6564,627.5000,0.5100,0.0077
7930.6564,628.0000,0.5080,0.0151
7942.6252,628.5000,0.5060,0.0237
7954.6155,629.0000,0.5040,0.0321
7966.5839,629.5000,0.5020,0.0401
7978.5362,630.0000,0.5010,0.0501
7990.5000,630.5000,0.4980,0.0585
8002.5121,631.0000,0.4970,0.0660
8014.4224,631.5000,0.4950,0.0718
8026.3919,632.0000,0.4930,0.0784
8038.3502,632.5000,0.4910,0.0834
8050.3443,633.0000,0.4880,0.0898
8062.3155,633.5000,0.4870,0.0939
8074.2465,634.0000,0.4860,0.0994
8086.2000,634.5000,0.4850,0.1029
8098.1252,635.0000,0.4830,0.1068
8110.0252,635.5000,0.4820,0.1104
8121.9604,636.0000,0.4800,0.1144
8133.8752,636.5000,0.4780,0.1174
8145.8000,637.0000,0.4760,0.1218
8157.6959,637.5000,0.4740,0.1259
8169.6232,638.0000,0.4700,0.1289
8181.5112,638.5000,0.4700,0.1314
8193.4252,639.0000,0.4670,0.1357
8205.3604,639.5000,0.4660,0.1375
8217.2347,640.0000,0.4630,0.1412
8229.1830,640.5000,0.4620,0.1438
8241.0724,641.0000,0.4620,0.1461
8253.0224,641.5000,0.4610,0.1489
8264.8845,642.0000,0.4580,0.1504
8276.7604,642.5000,0.4548,0.1522
8288.6888,643.0000,0.4520,0.1539
8300.6161,643.5000,0.4510,0.1548
8312.5443,644.0000,0.4515,0.1569
8324.4959,644.5000,0.4490,0.1589
8336.3542,645.0000,0.4470,0.1593
8348.2564,645.5000,0.4460,0.1594
8360.1556,646.0000,0.4444,0.1598
8372.0500,646.5000,0.4410,0.1589
8383.9683,647.0000,0.4390,0.1580
8395.8252,647.5000,0.4390,0.1542
8407.7252,648.0000,0.4370,0.1524
8419.6252,648.5000,0.4350,0.1501
8431.4542,649.0000,0.4330,0.1484
8443.3443,649.5000,0.4310,0.1463
8455.2671,650.0000,0.4290,0.1430
8467.1310,650.5000,0.4260,0.1415
8479.0749,651.0000,0.4240,0.1400
8490.9112,651.5000,0.4240,0.1356
8502.7753,652.0000,0.4220,0.1329
8514.7000,652.5000,0.4178,0.1292
8526.6224,653.0000,0.4140,0.1253
8538.4888,653.5000,0.4140,0.1234
8550.4080,654.0000,0.4120,0.1202
8562.3252,654.5000,0.4110,0.1176
8574.2879,655.0000,0.4090,0.1126
8586.1778,655.5000,0.4070,0.1078
8598.1000,656.0000,0.4050,0.1042
8610.0000,656.5000,0.4010,0.0988
8621.9001,657.0000,0.3990,0.0932
8633.8155,657.5000,0.3970,0.0869
8645.6888,658.0000,0.3970,0.0809
8657.5502,658.5000,0.3945,0.0735
8669.4483,659.0000,0.3940,0.0681
8681.3748,659.5000,0.3890,0.0604
8693.2224,660.0000,0.3890,0.0519
8705.1131,660.5000,0.3870,0.0448
8717.0252,661.0000,0.3860,0.0366
8728.8754,661.5000,0.3840,0.0286
8740.7758,662.0000,0.3820,0.0191
8752.6155,662.5000,0.3800,0.0099
8764.5232,663.0000,0.3780,0.0009
8776.3252,663.5000,0.3740,-0.0087
8788.2000,664.0000,0.3720,-0.0180
8800.0909,664.5000,0.3700,-0.0277
8811.9121,665.0000,0.3670,-0.0382
8823.8077,665.5000,0.3660,-0.0487
8835.7043,666.0000,0.3630,-0.0590
8847.5523,666.5000,0.3600,-0.0691
8859.4957,667.0000,0.3579,-0.0790
8871.3604,667.5000,0.3580,-0.0905
8883.2500,668.0000,0.3560,-0.1000
8895.1112,668.5000,0.3520,-0.1107
8907.0216,669.0000,0.3510,-0.1198
8918.9282,669.5000,0.3480,-0.1323
8930.7915,670.0000,0.3460,-0.1432
8942.6752,670.5000,0.3440,-0.1549
8954.5387,671.0000,0.3410,-0.1669
8966.3748,671.5000,0.3371,-0.1788
8978.3001,672.0000,0.3350,-0.1890
8990.1694,672.5000,0.3330,-0.2021
9002.0277,673.0000,0.3300,-0.2129
9013.9000,673.5000,0.3268,-0.2258
9025.8252,674.0000,0.3240,-0.2380
9037.7001,674.5000,0.3212,-0.2496
9049.6000,675.0000,0.3190,-0.2609
9061.4000,675.5000,0.3163,-0.2735
9073.2959,676.0000,0.3150,-0.2848
9085.1758,676.5000,0.3130,-0.2957
9097.0845,677.0000,0.3082,-0.3078
9108.9604,677.5000,0.3070,-0.3191
9120.8359,678.0000,0.3050,-0.3317
9132.7112,678.5000,0.3030,-0.3427
9144.5310,679.0000,0.3020,-0.3535
9156.4619,679.5000,0.2980,-0.3661
9168.3232,680.0000,0.2950,-0.3769
9180.2359,680.5000,0.2930,-0.3874
9192.1252,681.0000,0.2900,-0.3964
9204.0000,681.5000,0.2870,-0.4069
9215.9001,682.0000,0.2850,-0.4171
9227.8322,682.5000,0.2810,-0.4267
9239.7604,683.0000,0.2760,-0.4377
9251.6879,683.5000,0.2740,-0.4480
9263.6077,684.0000,0.2710,-0.4571
9275.5112,684.5000,0.2700,-0.4664
9287.4241,685.0000,0.2680,-0.4750
9299.3252,685.5000,0.2660,-0.4837
9311.2387,686.0000,0.2640,-0.4932
9323.1922,686.5000,0.2600,-0.5039
9335.1000,687.0000,0.2570,-0.5139
9346.9559,687.5000,0.2570,-0.5233
9358.8724,688.0000,0.2530,-0.5340
9370.7767,688.5000,0.2510,-0.5444
9382.7252,689.0000,0.2490,-0.5550
9394.6447,689.5000,0.2450,-0.5648
9406.5839,690.0000,0.2420,-0.5728
9418.5694,690.5000,0.2390,-0.5845
9430.5121,691.0000,0.2360,-0.5943
9442.4454,691.5000,0.2340,-0.6059
9454.3919,692.0000,0.2317,-0.6177
9466.3201,692.5000,0.2270,-0.6306
9478.2252,693.0000,0.2250,-0.6437
9490.1542,693.5000,0.2210,-0.6589
9502.0749,694.0000,0.2200,-0.6724
9513.9503,694.5000,0.2180,-0.6879
9525.8347,695.0000,0.2130,-0.7031
9537.7252,695.5000,0.2108,-0.7205
9549.6671,696.0000,0.2078,-0.7381
9561.5725,696.5000,0.2050,-0.7572
9573.3694,697.0000,0.2030,-0.7789
9585.2077,697.5000,0.2000,-0.8000
9597.1000,698.0000,0.1977,-0.8215
9609.0000,698.5000,0.1920,-0.8441
9620.8155,699.0000,0.1890,-0.8685
9632.6752,699.5000,0.1860,-0.8949
9644.5387,700.0000,0.1840,-0.9227
9656.3523,700.5000,0.1810,-0.9512
9668.2002,701.0000,0.1790,-0.9815
9680.0542,701.5000,0.1750,-1.0109
9691.8465,702.0000,0.1730,-1.0431
9703.6564,702.5000,0.1690,-1.0763
9715.4667,703.0000,0.1670,-1.1099
9727.2724,703.5000,0.1640,-1.1453
9739.0800,704.0000,0.1590,-1.1820
9750.8447,704.5000,0.1560,-1.2184
9762.6959,705.0000,0.1540,-1.2571
9774.4252,705.5000,0.1500,-1.2952
9786.2667,706.0000,0.1480,-1.3356
9798.0724,706.5000,0.1440,-1.3777
9809.7652,707.0000,0.1390,-1.4210
9821.5443,707.5000,0.1370,-1.4647
9833.3737,708.0000,0.1320,-1.5104
9845.1121,708.5000,0.1290,-1.5582
9856.9387,709.0000,0.1260,-1.6057
9868.7040,709.5000,0.1210,-1.6537
9880.4787,710.0000,0.1160,-1.7044
9892.2465,710.5000,0.1130,-1.7579
9903.9922,711.0000,0.1100,-1.8101
9915.7443,711.5000,0.1070,-1.8627
9927.5001,712.0000,0.1022,-1.9191
9939.2077,712.5000,0.0980,-1.9749
9950.9748,713.0000,0.0940,-2.0315
9962.5845,713.5000,0.0900,-2.0925
9974.3282,714.0000,0.0860,-2.1553
9986.0447,714.5000,0.0810,-2.2206
9997.7748,715.0000,0.0760,-2.2829
10009.4542,715.5000,0.0710,-2.3430
10021.1575,716.0000,0.0680,-2.4027
10032.9604,716.5000,0.0640,-2.4559
10044.7387,717.0000,0.0600,-2.4974
10056.5482,717.5000,0.0560,-2.5350
10068.4322,718.0000,0.0513,-2.5491
10080.5001,718.5000,0.0453,-2.5349
10092.7000,719.0000,0.0418,-2.4791
10105.1220,719.5000,0.0380,-2.3858
10117.6366,720.0000,0.0340,-2.2609
10130.4241,720.5000,0.0320,-2.0941
10143.3000,721.0000,0.0300,-1.9086
10156.2241,721.5000,0.0279,-1.7060
10169.1503,722.0000,0.0240,-1.4963
10182.1199,722.5000,0.0220,-1.2861
10195.1712,723.0000,0.0200,-1.0795
10208.0641,723.5000,0.0180,-0.8802
10221.0252,724.0000,0.0160,-0.6899
10233.7830,724.5000,0.0160,-0.5271
10246.4879,725.0000,0.0150,-0.3919
10259.0872,725.5000,0.0140,-0.2843
10271.5043,726.0000,0.0140,-0.2014
10283.9040,726.5000,0.0140,-0.1379
10296.2000,727.0000,0.0140,-0.0866
10308.4669,727.5000,0.0140,-0.0469
10320.6000,728.0000,0.0140,-0.0146
10332.7830,728.5000,0.0160,0.0121
10344.9000,729.0000,0.0160,0.0337
10357.0080,729.5000,0.0140,0.0533
10369.1001,730.0000,0.0140,0.0684
10381.1335,730.5000,0.0140,0.0787
10393.2000,731.0000,0.0140,0.0867
10405.2483,731.5000,0.0140,0.0905
10417.2000,732.0000,0.0140,0.0931
10429.2252,732.5000,0.0140,0.0949
10441.2262,733.0000,0.0120,0.0952
10453.2241,733.5000,0.0120,0.0963
10465.2525,734.0000,0.0110,0.0965
10477.2503,734.5000,0.0110,0.0968
10489.2503,735.0000,0.0090,0.0972
10501.2000,735.5000,0.0090,0.0976
10513.2252,736.0000,0.0090,0.0993
10525.2252,736.5000,0.0090,0.0989
10537.2000,737.0000,0.0090,0.1008
10549.1758,737.5000,0.0090,0.1010
10561.1767,738.0000,0.0090,0.1026
10573.1542,738.5000,0.0090,0.1021
10585.1758,739.0000,0.0090,0.1028
10597.2000,739.5000,0.0070,0.1032
10609.1559,740.0000,0.0070,0.1030
10621.2232,740.5000,0.0070,0.1050
10633.1748,741.0000,0.0080,0.1053
10645.2252,741.5000,0.0090,0.1067
10657.1748,742.0000,0.0090,0.1069
10669.1999,742.5000,0.0070,0.1063
10681.1310,743.0000,0.0070,0.1071
10693.1310,743.5000,0.0080,0.1060
10705.0909,744.0000,0.0080,0.1074
10717.0845,744.5000,0.0090,0.1065
10729.1040,745.0000,0.0070,0.1070
10741.0564,745.5000,0.0080,0.1086
10753.0564,746.0000,0.0090,0.1084
10765.0503,746.5000,0.0090,0.1097
10777.0322,747.0000,0.0090,0.1105
10789.0800,747.5000,0.0100,0.1101
10801.0503,748.0000,0.0110,0.1112
10813.0845,748.5000,0.0110,0.1119
10825.0224,749.0000,0.0110,0.1125
10837.0800,749.5000,0.0090,0.1132
10849.0252,750.0000,0.0090,0.1127
10861.0669,750.5000,0.0070,0.1140
10873.0564,751.0000,0.0080,0.1141
10885.0322,751.5000,0.0080,0.1155
10897.0139,752.0000,0.0080,0.1151
10909.0564,752.5000,0.0080,0.1165
10921.0080,753.0000,0.0080,0.1162
10933.0224,753.5000,0.0090,0.1171
10945.0387,754.0000,0.0090,0.1164
10957.0224,754.5000,0.0090,0.1172
10968.9839,755.0000,0.0090,0.1166
10981.0252,755.5000,0.0090,0.1167
10993.0000,756.0000,0.0090,0.1181
11004.9652,756.5000,0.0090,0.1193
11017.0175,757.0000,0.0100,0.1197
11028.9839,757.5000,0.0100,0.1196
11040.9819,758.0000,0.0100,0.1196
11052.9252,758.5000,0.0080,0.1188
11064.9232,759.0000,0.0080,0.1187
11076.8888,759.5000,0.0090,0.1198
11088.8879,760.0000,0.0090,0.1191
11100.8403,760.5000,0.0090,0.1199
11112.8077,761.0000,0.0090,0.1203
11124.7830,761.5000,0.0106,0.1209
11136.7502,762.0000,0.0110,0.1217
11148.7683,762.5000,0.0110,0.1221
11160.7252,763.0000,0.0110,0.1216
11172.8161,763.5000,0.0090,0.1217
11184.7753,764.0000,0.0090,0.1223
11196.7443,764.5000,0.0090,0.1214
11208.7683,765.0000,0.0090,0.1227
11220.8180,765.5000,0.0090,0.1224
11232.8000,766.0000,0.0090,0.1228
11244.8000,766.5000,0.0090,0.1235
11256.7845,767.0000,0.0090,0.1231
11268.8347,767.5000,0.0090,0.1237
11280.8403,768.0000,0.0090,0.1230
11292.8000,768.5000,0.0090,0.1219
11304.8000,769.0000,0.0090,0.1226
11316.7619,769.5000,0.0090,0.1234
11328.7845,770.0000,0.0070,0.1235
11340.7683,770.5000,0.0070,0.1229
11352.8000,771.0000,0.0070,0.1243
11364.8077,771.5000,0.0080,0.1241
11376.8161,772.0000,0.0090,0.1241
11388.8403,772.5000,0.0090,0.1234
11400.7913,773.0000,0.0090,0.1236
11412.7502,773.5000,0.0090,0.1234
11424.7619,774.0000,0.0090,0.1243
11436.7502,774.5000,0.0070,0.1233
11448.7502,775.0000,0.0080,0.1231
11460.7252,775.5000,0.0080,0.1243
11472.6959,776.0000,0.0090,0.1254
11484.6959,776.5000,0.0090,0.1249
11496.7155,777.0000,0.0090,0.1246
11508.7252,777.5000,0.0090,0.1259
11520.6525,778.0000,0.0090,0.1261
11532.6724,778.5000,0.0090,0.1261
11544.6754,779.0000,0.0110,0.1259
11556.6483,779.5000,0.0110,0.1267
11568.6252,780.0000,0.0110,0.1277
11580.6000,780.5000,0.0110,0.1275
11592.6252,781.0000,0.0110,0.1273
11604.5999,781.5000,0.0110,0.1263
11616.5758,782.0000,0.0110,0.1274
11628.5359,782.5000,0.0110,0.1280
11640.5748,783.0000,0.0090,0.1277
11652.4928,783.5000,0.0090,0.1288
11664.5310,784.0000,0.0090,0.1291
11676.4564,784.5000,0.0090,0.1297
11688.4175,785.0000,0.0090,0.1287
11700.3555,785.5000,0.0110,0.1291
11712.3431,786.0000,0.0110,0.1298
11724.3397,786.5000,0.0110,0.1308
11736.3601,787.0000,0.0090,0.1312
11748.3457,787.5000,0.0090,0.1311
11760.3397,788.0000,0.0090,0.1322
11772.3232,788.5000,0.0090,0.1325
11784.2882,789.0000,0.0090,0.1343
11796.3397,789.5000,0.0090,0.1338
11808.2767,790.0000,0.0090,0.1328
11820.2398,790.5000,0.0090,0.1341
11832.2755,791.0000,0.0090,0.1334
11844.1781,791.5000,0.0090,0.1342
11856.2002,792.0000,0.0070,0.1330
11868.1371,792.5000,0.0080,0.1327
11880.1000,793.0000,0.0080,0.1336
11892.0262,793.5000,0.0080,0.1340
11904.0252,794.0000,0.0060,0.1333
11916.0241,794.5000,0.0060,0.1335
11928.0007,795.0000,0.0070,0.1337
11939.9329,795.5000,0.0070,0.1348
11951.9758,796.0000,0.0070,0.1339
11963.9542,796.5000,0.0080,0.1342
11975.9503,797.0000,0.0090,0.1343
11987.9212,797.5000,0.0090,0.1345
11999.9523,798.0000,0.0070,0.1350
12011.9748,798.5000,0.0070,0.1355
12023.9077,799.0000,0.0070,0.1368
12035.9503,799.5000,0.0080,0.1357
12047.9329,800.0000,0.0080,0.1355
12059.9482,800.5000,0.0090,0.1367
12071.9041,801.0000,0.0090,0.1363
12083.8445,801.5000,0.0090,0.1345
12095.8755,802.0000,0.0070,0.1348
12107.8445,802.5000,0.0070,0.1359
12119.8252,803.0000,0.0084,0.1355
12131.8702,803.5000,0.0090,0.1366
12143.8804,804.0000,0.0090,0.1361
12155.8957,804.5000,0.0090,0.1354
12167.8387,805.0000,0.0110,0.1366
12179.8324,805.5000,0.0110,0.1366
12191.8324,806.0000,0.0110,0.1371
12203.8162,806.5000,0.0070,0.1374
12215.8252,807.0000,0.0070,0.1376
12227.8252,807.5000,0.0070,0.1379
12239.8500,808.0000,0.0070,0.1377
12251.8252,808.5000,0.0080,0.1377
12263.8007,809.0000,0.0080,0.1384
12275.7748,809.5000,0.0080,0.1393
12287.7841,810.0000,0.0080,0.1398
12299.8007,810.5000,0.0080,0.1386
12311.7748,811.0000,0.0080,0.1398
12323.7555,811.5000,0.0100,0.1400
12335.7124,812.0000,0.0110,0.1398
12347.7232,812.5000,0.0110,0.1392
