Repository: MaCFP/matl-db

### Experimental Conditions: STA (Nitrogen)
A NETZSCH STA 449 F3 Jupiter was used to simultaneously conduct Thermogravimetric Analysis (TGA) and Differential Scanning Calorimetry (DSC) experiments in nitrogen.

* Heating Rates: 3, 10, and 30 K/min
* Temperature program
  - Initial Temperature: ambient (293-296 K)
  - Initial Isotherm: 1800 s at ambient temperature
  - Maximum Temperature (program setpoint): 1083 K (3 K/min), 1098 K (10 K/min), 1153 K (30 K/min)
  - Final Isotherm: 1200 s at the maximum temperature (1800 s for UMD\_Wood\_STA\_N2\_10K\_R1-R3)
* Sample mass: 4 mg +/- 0.3 mg (3 and 10 K/min, and the 30 K/min tests marked \_4mg); 1.0 mg +/- 0.12 mg (30 K/min tests marked \_1mg)

File: Wood/Calibration_Data/UMD/UMD_Wood_STA_O2-21_2.5K_R2.csv
Time (s),Temperature (K),Mass (mg),Heat Flow Rate (W/g)
0.0000,303.0000,1.8865,0.0211
48.6751,303.5000,1.8870,0.0228
78.6068,304.0000,1.8853,0.0242
102.4096,304.5000,1.8843,0.0270
123.3536,305.0000,1.8830,0.0277
142.2250,305.5000,1.8850,0.0294
159.6750,306.0000,1.8844,0.0316
176.2650,306.5000,1.8860,0.0333
192.0450,307.0000,1.8850,0.0347
207.2882,307.5000,1.8841,0.0369
221.9393,308.0000,1.8830,0.0383
236.3393,308.5000,1.8831,0.0399
250.3000,309.0000,1.8830,0.0416
264.1107,309.5000,1.8840,0.0438
277.5690,310.0000,1.8832,0.0455
290.8410,310.5000,1.8840,0.0479
304.0859,311.0000,1.8820,0.0496
317.0712,311.5000,1.8801,0.0505
329.8822,312.0000,1.8820,0.0526
342.6965,312.5000,1.8800,0.0539
355.4000,313.0000,1.8780,0.0548
367.9500,313.5000,1.8791,0.0566
380.4614,314.0000,1.8780,0.0577
392.9250,314.5000,1.8780,0.0585
405.3293,315.0000,1.8770,0.0600
417.7207,315.5000,1.8773,0.0608
430.0250,316.0000,1.8770,0.0617
442.2500,316.5000,1.8750,0.0620
454.5033,317.0000,1.8740,0.0629
466.7481,317.5000,1.8750,0.0642
478.9500,318.0000,1.8760,0.0645
491.0750,318.5000,1.8740,0.0653
503.3130,319.0000,1.8730,0.0657
515.4250,319.5000,1.8720,0.0666
527.6010,320.0000,1.8730,0.0663
539.7361,320.5000,1.8727,0.0661
551.8598,321.0000,1.8710,0.0666
564.0685,321.5000,1.8720,0.0661
576.0946,322.0000,1.8710,0.0663
588.2465,322.5000,1.8700,0.0661
600.3293,323.0000,1.8700,0.0659
612.4179,323.5000,1.8700,0.0657
624.5250,324.0000,1.8720,0.0658
636.6946,324.5000,1.8700,0.0644
648.7000,325.0000,1.8680,0.0643
660.7805,325.5000,1.8680,0.0637
672.8251,326.0000,1.8660,0.0630
684.9866,326.5000,1.8665,0.0632
697.0096,327.0000,1.8660,0.0627
709.1380,327.5000,1.8650,0.0618
721.2355,328.0000,1.8650,0.0607
733.3290,328.5000,1.8650,0.0602
745.4250,329.0000,1.8640,0.0589
757.4796,329.5000,1.8630,0.0585
769.5341,330.0000,1.8630,0.0578
781.6170,330.5000,1.8640,0.0569
793.7000,331.0000,1.8640,0.0566
805.8250,331.5000,1.8637,0.0555
817.8810,332.0000,1.8620,0.0542
829.9327,332.5000,1.8630,0.0538
842.0250,333.0000,1.8640,0.0534
854.1210,333.5000,1.8640,0.0528
866.1806,334.0000,1.8610,0.0521
878.2694,334.5000,1.8610,0.0524
890.3380,335.0000,1.8620,0.0509
902.4000,335.5000,1.8610,0.0503
914.5250,336.0000,1.8590,0.0497
926.5179,336.5000,1.8600,0.0487
938.5821,337.0000,1.8581,0.0479
950.6695,337.5000,1.8580,0.0472
962.7450,338.0000,1.8590,0.0465
974.7865,338.5000,1.8600,0.0456
986.8559,339.0000,1.8618,0.0449
998.9850,339.5000,1.8600,0.0449
1011.0500,340.0000,1.8600,0.0446
1023.1251,340.5000,1.8600,0.0441
1035.2001,341.0000,1.8590,0.0435
1047.2523,341.5000,1.8590,0.0442
1059.3805,342.0000,1.8590,0.0436
1071.4170,342.5000,1.8590,0.0432
1083.4751,343.0000,1.8610,0.0425
1095.5712,343.5000,1.8620,0.0430
1107.5850,344.0000,1.8600,0.0422
1119.5893,344.5000,1.8590,0.0428
1131.6330,345.0000,1.8580,0.0429
1143.6570,345.5000,1.8600,0.0430
1155.6886,346.0000,1.8590,0.0430
1167.7096,346.5000,1.8600,0.0430
1179.6865,347.0000,1.8590,0.0435
1191.7291,347.5000,1.8570,0.0434
1203.6865,348.0000,1.8570,0.0434
1215.7291,348.5000,1.8570,0.0433
1227.7328,349.0000,1.8550,0.0433
1239.6865,349.5000,1.8560,0.0433
1251.6330,350.0000,1.8570,0.0428
1263.6500,350.5000,1.8560,0.0432
1275.6424,351.0000,1.8570,0.0428
1287.6000,351.5000,1.8570,0.0426
1299.5561,352.0000,1.8580,0.0432
1311.5500,352.5000,1.8560,0.0433
1323.5131,353.0000,1.8550,0.0439
1335.4751,353.5000,1.8550,0.0436
1347.3750,354.0000,1.8560,0.0438
1359.3930,354.5000,1.8560,0.0439
1371.3107,355.0000,1.8570,0.0444
1383.3250,355.5000,1.8570,0.0447
1395.2712,356.0000,1.8560,0.0450
1407.2250,356.5000,1.8560,0.0457
1419.2020,357.0000,1.8570,0.0462
1431.1531,357.5000,1.8550,0.0465
1443.0999,358.0000,1.8550,0.0469
1455.0173,358.5000,1.8550,0.0471
1466.9610,359.0000,1.8550,0.0473
1478.9850,359.5000,1.8550,0.0481
1490.9131,360.0000,1.8540,0.0486
1502.9020,360.5000,1.8540,0.0489
1514.8250,361.0000,1.8530,0.0498
1526.8096,361.5000,1.8540,0.0500
1538.7450,362.0000,1.8520,0.0512
1550.7173,362.5000,1.8520,0.0520
1562.7139,363.0000,1.8520,0.0520
1574.6473,363.5000,1.8540,0.0523
1586.6511,364.0000,1.8540,0.0530
1598.6490,364.5000,1.8540,0.0542
1610.6490,365.0000,1.8523,0.0539
1622.6028,365.5000,1.8540,0.0546
1634.5468,366.0000,1.8540,0.0555
1646.5729,366.5000,1.8540,0.0553
1658.5423,367.0000,1.8540,0.0561
1670.5501,367.5000,1.8540,0.0574
1682.5558,368.0000,1.8530,0.0574
1694.4916,368.5000,1.8540,0.0578
1706.5501,369.0000,1.8540,0.0581
1718.4810,369.5000,1.8530,0.0588
1730.4570,370.0000,1.8540,0.0605
1742.4330,370.5000,1.8520,0.0606
1754.3523,371.0000,1.8530,0.0609
1766.3361,371.5000,1.8530,0.0621
1778.2789,372.0000,1.8520,0.0627
1790.2410,372.5000,1.8510,0.0631
1802.2891,373.0000,1.8512,0.0647
1814.1886,373.5000,1.8520,0.0650
1826.1865,374.0000,1.8520,0.0658
1838.1750,374.5000,1.8520,0.0663
1850.1210,375.0000,1.8520,0.0670
1862.0750,375.5000,1.8520,0.0676
1874.0020,376.0000,1.8540,0.0696
1885.9729,376.5000,1.8530,0.0692
1897.9771,377.0000,1.8510,0.0703
1909.8750,377.5000,1.8480,0.0706
1921.9160,378.0000,1.8490,0.0714
1933.7750,378.5000,1.8510,0.0724
1945.7850,379.0000,1.8510,0.0733
1957.6559,379.5000,1.8510,0.0739
1969.6027,380.0000,1.8530,0.0745
1981.5535,380.5000,1.8530,0.0756
1993.4750,381.0000,1.8530,0.0761
2005.4465,381.5000,1.8510,0.0768
2017.3251,382.0000,1.8510,0.0771
2029.2341,382.5000,1.8530,0.0778
2041.1251,383.0000,1.8526,0.0789
2053.0500,383.5000,1.8510,0.0796
2064.8251,384.0000,1.8530,0.0807
2076.8250,384.5000,1.8530,0.0814
2088.6634,385.0000,1.8530,0.0828
2100.5020,385.5000,1.8530,0.0832
2112.4250,386.0000,1.8510,0.0841
2124.1608,386.5000,1.8528,0.0845
2136.0865,387.0000,1.8530,0.0855
2147.9001,387.5000,1.8530,0.0867
2159.7500,388.0000,1.8530,0.0879
2171.5584,388.5000,1.8540,0.0881
2183.4250,389.0000,1.8550,0.0887
2195.2327,389.5000,1.8540,0.0894
2207.0036,390.0000,1.8540,0.0908
2218.8801,390.5000,1.8550,0.0917
2230.6598,391.0000,1.8550,0.0926
2242.4750,391.5000,1.8530,0.0932
2254.2810,392.0000,1.8540,0.0941
2266.0789,392.5000,1.8540,0.0946
2277.8500,393.0000,1.8550,0.0952
2289.6330,393.5000,1.8530,0.0966
2301.4527,394.0000,1.8540,0.0977
2313.2473,394.5000,1.8540,0.0988
2325.0090,395.0000,1.8550,0.0996
2336.8096,395.5000,1.8540,0.1001
2348.5789,396.0000,1.8540,0.1023
2360.3942,396.5000,1.8540,0.1030
2372.1865,397.0000,1.8560,0.1036
2383.9806,397.5000,1.8579,0.1050
2395.7850,398.0000,1.8580,0.1067
2407.5404,398.5000,1.8580,0.1069
2419.3679,399.0000,1.8580,0.1081
2431.1481,399.5000,1.8564,0.1094
2442.9930,400.0000,1.8550,0.1096
2454.7178,400.5000,1.8550,0.1111
2466.5750,401.0000,1.8544,0.1122
2478.3751,401.5000,1.8540,0.1128
2490.1608,402.0000,1.8540,0.1144
2501.9807,402.5000,1.8530,0.1151
2513.8326,403.0000,1.8520,0.1165
2525.5849,403.5000,1.8520,0.1184
2537.4250,404.0000,1.8530,0.1191
2549.3020,404.5000,1.8530,0.1201
2561.0970,405.0000,1.8530,0.1223
2572.9769,405.5000,1.8530,0.1229
2584.7895,406.0000,1.8530,0.1247
2596.6787,406.5000,1.8530,0.1251
2608.4710,407.0000,1.8530,0.1267
2620.2750,407.5000,1.8510,0.1281
2632.0917,408.0000,1.8510,0.1292
2643.9636,408.5000,1.8507,0.1303
2655.7769,409.0000,1.8490,0.1319
2667.6330,409.5000,1.8490,0.1331
2679.4787,410.0000,1.8490,0.1342
2691.2500,410.5000,1.8490,0.1361
2703.1749,411.0000,1.8490,0.1366
2715.0175,411.5000,1.8490,0.1388
2726.9020,412.0000,1.8510,0.1400
2738.7636,412.5000,1.8490,0.1411
2750.6036,413.0000,1.8490,0.1428
2762.4865,413.5000,1.8470,0.1441
2774.3611,414.0000,1.8470,0.1455
2786.2158,414.5000,1.8470,0.1476
2798.1211,415.0000,1.8470,0.1491
2809.9559,415.5000,1.8470,0.1507
2821.8107,416.0000,1.8470,0.1515
2833.6499,416.5000,1.8470,0.1527
2845.5636,417.0000,1.8470,0.1546
2857.4011,417.5000,1.8470,0.1560
2869.2636,418.0000,1.8490,0.1576
2881.1712,418.5000,1.8500,0.1589
2893.0251,419.0000,1.8480,0.1611
2904.8970,419.5000,1.8480,0.1625
2916.7749,420.0000,1.8470,0.1642
2928.6091,420.5000,1.8470,0.1653
2940.4559,421.0000,1.8480,0.1669
2952.3500,421.5000,1.8480,0.1692
2964.2011,422.0000,1.8480,0.1699
2976.0175,422.5000,1.8480,0.1706
2987.7906,423.0000,1.8473,0.1728
2999.6001,423.5000,1.8480,0.1742
3011.4091,424.0000,1.8480,0.1760
3023.2326,424.5000,1.8480,0.1774
3035.0728,425.0000,1.8470,0.1790
3046.9326,425.5000,1.8460,0.1802
3058.7807,426.0000,1.8460,0.1818
3070.6410,426.5000,1.8460,0.1837
3082.5211,427.0000,1.8460,0.1857
3094.3769,427.5000,1.8460,0.1873
3106.3749,428.0000,1.8460,0.1894
3118.1903,428.5000,1.8460,0.1908
3130.0787,429.0000,1.8456,0.1927
3141.9321,429.5000,1.8440,0.1941
3153.7584,430.0000,1.8440,0.1959
3165.7051,430.5000,1.8440,0.1978
3177.5370,431.0000,1.8450,0.1991
3189.4251,431.5000,1.8450,0.2005
3201.2490,432.0000,1.8450,0.2022
3213.1769,432.5000,1.8440,0.2036
3224.9903,433.0000,1.8432,0.2060
3236.8650,433.5000,1.8430,0.2077
3248.6942,434.0000,1.8430,0.2093
3260.5727,434.5000,1.8426,0.2106
3272.3361,435.0000,1.8420,0.2116
3284.2890,435.5000,1.8420,0.2140
3296.1000,436.0000,1.8420,0.2157
3307.9584,436.5000,1.8430,0.2176
3319.8250,437.0000,1.8430,0.2192
3331.6917,437.5000,1.8430,0.2214
3343.5109,438.0000,1.8430,0.2229
3355.3361,438.5000,1.8430,0.2250
3367.1807,439.0000,1.8430,0.2273
3379.0787,439.5000,1.8420,0.2289
3390.8942,440.0000,1.8420,0.2306
3402.7051,440.5000,1.8420,0.2328
3414.5481,441.0000,1.8420,0.2346
3426.3252,441.5000,1.8400,0.2362
3438.1559,442.0000,1.8400,0.2382
3449.9370,442.5000,1.8400,0.2395
3461.7636,443.0000,1.8400,0.2418
3473.5326,443.5000,1.8400,0.2426
3485.3370,444.0000,1.8400,0.2450
3497.1211,444.5000,1.8400,0.2464
3508.9051,445.0000,1.8410,0.2487
3520.7119,445.5000,1.8410,0.2507
3532.4970,446.0000,1.8410,0.2529
3544.3290,446.5000,1.8390,0.2546
3556.0890,447.0000,1.8390,0.2568
3567.8970,447.5000,1.8390,0.2581
3579.6107,448.0000,1.8390,0.2602
3591.4251,448.5000,1.8390,0.2621
3603.2249,449.0000,1.8370,0.2641
3615.0091,449.5000,1.8370,0.2664
3626.8171,450.0000,1.8370,0.2683
3638.5787,450.5000,1.8370,0.2711
3650.4571,451.0000,1.8370,0.2723
3662.2250,451.5000,1.8370,0.2745
3674.0249,452.0000,1.8370,0.2759
3685.8091,452.5000,1.8350,0.2785
3697.6326,453.0000,1.8350,0.2807
3709.4693,453.5000,1.8330,0.2830
3721.2685,454.0000,1.8330,0.2841
3733.0251,454.5000,1.8330,0.2866
3744.8490,455.0000,1.8330,0.2877
3756.6323,455.5000,1.8340,0.2905
3768.4410,456.0000,1.8350,0.2923
3780.2020,456.5000,1.8350,0.2951
3792.0636,457.0000,1.8350,0.2971
3803.9139,457.5000,1.8350,0.2992
3815.7361,458.0000,1.8350,0.3015
3827.5749,458.5000,1.8350,0.3038
3839.4107,459.0000,1.8310,0.3055
3851.3249,459.5000,1.8310,0.3080
3863.1175,460.0000,1.8310,0.3100
3874.9584,460.5000,1.8310,0.3125
3886.8175,461.0000,1.8310,0.3151
3898.6250,461.5000,1.8310,0.3161
3910.5361,462.0000,1.8310,0.3182
3922.3326,462.5000,1.8310,0.3213
3934.2250,463.0000,1.8310,0.3233
3946.1020,463.5000,1.8310,0.3247
3957.9492,464.0000,1.8310,0.3275
3969.8249,464.5000,1.8280,0.3296
3981.6695,465.0000,1.8270,0.3320
3993.6250,465.5000,1.8270,0.3339
4005.4410,466.0000,1.8260,0.3364
4017.2728,466.5000,1.8260,0.3385
4029.1805,467.0000,1.8260,0.3403
4041.0810,467.5000,1.8240,0.3428
4052.9249,468.0000,1.8240,0.3445
4064.8178,468.5000,1.8220,0.3466
4076.6970,469.0000,1.8210,0.3494
4088.5559,469.5000,1.8200,0.3509
4100.4091,470.0000,1.8200,0.3531
4112.2650,470.5000,1.8200,0.3545
4124.1252,471.0000,1.8200,0.3569
4135.9820,471.5000,1.8190,0.3594
4147.8888,472.0000,1.8190,0.3615
4159.6650,472.5000,1.8180,0.3644
4171.5361,473.0000,1.8180,0.3660
4183.3787,473.5000,1.8180,0.3681
4195.1895,474.0000,1.8170,0.3701
4206.9930,474.5000,1.8150,0.3720
4218.8728,475.0000,1.8140,0.3736
4230.6636,475.5000,1.8130,0.3760
4242.5020,476.0000,1.8120,0.3782
4254.3404,476.5000,1.8120,0.3800
4266.1559,477.0000,1.8110,0.3818
4278.0028,477.5000,1.8110,0.3847
4289.8472,478.0000,1.8110,0.3864
4301.6942,478.5000,1.8109,0.3884
4313.4472,479.0000,1.8100,0.3913
4325.2890,479.5000,1.8090,0.3931
4337.0970,480.0000,1.8060,0.3952
4348.9727,480.5000,1.8060,0.3973
4360.7611,481.0000,1.8060,0.4003
4372.5865,481.5000,1.8060,0.4025
4384.4028,482.0000,1.8060,0.4043
4396.1611,482.5000,1.8060,0.4063
4408.0598,483.0000,1.8040,0.4078
4419.8728,483.5000,1.8040,0.4107
4431.6810,484.0000,1.8000,0.4124
4443.5523,484.5000,1.8000,0.4144
4455.3211,485.0000,1.8000,0.4159
4467.1787,485.5000,1.8000,0.4183
4479.0404,486.0000,1.7980,0.4205
4490.8097,486.5000,1.7980,0.4224
4502.6490,487.0000,1.7980,0.4241
4514.4751,487.5000,1.7960,0.4263
4526.2999,488.0000,1.7950,0.4280
4538.1107,488.5000,1.7950,0.4300
4549.9290,489.0000,1.7940,0.4318
4561.7849,489.5000,1.7940,0.4342
4573.5500,490.0000,1.7940,0.4359
4585.4249,490.5000,1.7940,0.4385
4597.3326,491.0000,1.7910,0.4395
4609.0999,491.5000,1.7900,0.4408
4620.9450,492.0000,1.7890,0.4433
4632.7769,492.5000,1.7890,0.4451
4644.6091,493.0000,1.7874,0.4467
4656.4410,493.5000,1.7870,0.4488
4668.2472,494.0000,1.7860,0.4504
4680.0750,494.5000,1.7850,0.4514
4691.8751,495.0000,1.7836,0.4537
4703.6871,495.5000,1.7830,0.4550
4715.5158,496.0000,1.7810,0.4562
4727.3139,496.5000,1.7810,0.4574
4739.1211,497.0000,1.7810,0.4585
4750.9051,497.5000,1.7790,0.4604
4762.7119,498.0000,1.7780,0.4616
4774.5211,498.5000,1.7750,0.4635
4786.3097,499.0000,1.7730,0.4644
4798.0999,499.5000,1.7710,0.4652
4809.8942,500.0000,1.7700,0.4666
4821.6571,500.5000,1.7690,0.4677
4833.4751,501.0000,1.7680,0.4697
4845.2481,501.5000,1.7670,0.4713
4857.0251,502.0000,1.7653,0.4726
4868.7865,502.5000,1.7650,0.4746
4880.5361,503.0000,1.7640,0.4764
4892.3500,503.5000,1.7630,0.4789
4904.1636,504.0000,1.7590,0.4800
4915.8751,504.5000,1.7570,0.4798
4927.6410,505.0000,1.7550,0.4767
4939.3805,505.5000,1.7530,0.4742
4951.1583,506.0000,1.7510,0.4726
4962.9806,506.5000,1.7490,0.4706
4974.6865,507.0000,1.7462,0.4697
4986.4472,507.5000,1.7450,0.4671
4998.2011,508.0000,1.7440,0.4657
5009.9583,508.5000,1.7430,0.4642
5021.6693,509.0000,1.7400,0.4621
5033.4000,509.5000,1.7390,0.4596
5045.1252,510.0000,1.7370,0.4564
5056.8695,510.5000,1.7340,0.4535
5068.6251,511.0000,1.7320,0.4503
5080.4249,511.5000,1.7300,0.4476
5092.1361,512.0000,1.7280,0.4441
5103.8677,512.5000,1.7260,0.4407
5115.6330,513.0000,1.7250,0.4376
5127.3999,513.5000,1.7230,0.4345
5139.1097,514.0000,1.7200,0.4316
5150.8890,514.5000,1.7190,0.4279
5162.6472,515.0000,1.7160,0.4240
5174.3583,515.5000,1.7140,0.4197
5186.1175,516.0000,1.7110,0.4157
5197.8502,516.5000,1.7110,0.4126
5209.5865,517.0000,1.7090,0.4094
5221.3727,517.5000,1.7070,0.4061
5233.0787,518.0000,1.7040,0.4032
5244.8942,518.5000,1.7020,0.4002
5256.6502,519.0000,1.7010,0.3974
5268.4410,519.5000,1.6990,0.3957
5280.2028,520.0000,1.6970,0.3922
5292.0502,520.5000,1.6940,0.3895
5303.8171,521.0000,1.6920,0.3855
5315.6249,521.5000,1.6900,0.3825
5327.4341,522.0000,1.6860,0.3792
5339.1930,522.5000,1.6830,0.3755
5351.0020,523.0000,1.6810,0.3725
5362.7750,523.5000,1.6790,0.3689
5374.5252,524.0000,1.6767,0.3658
5386.2810,524.5000,1.6720,0.3620
5398.0326,525.0000,1.6690,0.3579
5409.7769,525.5000,1.6660,0.3544
5421.5583,526.0000,1.6611,0.3511
5433.3140,526.5000,1.6570,0.3479
5445.0810,527.0000,1.6550,0.3441
5456.8251,527.5000,1.6530,0.3397
5468.6249,528.0000,1.6500,0.3360
5480.3119,528.5000,1.6470,0.3325
5492.1175,529.0000,1.6448,0.3277
5503.8918,529.5000,1.6410,0.3239
5515.6890,530.0000,1.6370,0.3193
5527.4481,530.5000,1.6370,0.3152
5539.2404,531.0000,1.6350,0.3106
5551.0249,531.5000,1.6330,0.3057
5562.8025,532.0000,1.6290,0.3012
5574.5464,532.5000,1.6270,0.2956
5586.3868,533.0000,1.6230,0.2897
5598.0868,533.5000,1.6190,0.2843
5609.8791,534.0000,1.6170,0.2798
5621.6249,534.5000,1.6130,0.2732
5633.3805,535.0000,1.6100,0.2683
5645.1932,535.5000,1.6060,0.2628
5656.9791,536.0000,1.6030,0.2577
5668.7805,536.5000,1.5990,0.2520
5680.5808,537.0000,1.5940,0.2465
5692.3531,537.5000,1.5910,0.2409
5704.1481,538.0000,1.5880,0.2347
5716.0079,538.5000,1.5840,0.2291
5727.7791,539.0000,1.5800,0.2227
5739.5713,539.5000,1.5760,0.2172
5751.3636,540.0000,1.5720,0.2106
5763.1531,540.5000,1.5680,0.2047
5774.9137,541.0000,1.5640,0.1974
5786.6973,541.5000,1.5599,0.1916
5798.4636,542.0000,1.5560,0.1854
5810.2472,542.5000,1.5520,0.1773
5821.9630,543.0000,1.5500,0.1712
5833.7016,543.5000,1.5440,0.1638
5845.4946,544.0000,1.5398,0.1567
5857.2171,544.5000,1.5360,0.1485
5868.9692,545.0000,1.5298,0.1416
5880.7531,545.5000,1.5260,0.1343
5892.4326,546.0000,1.5220,0.1263
5904.1808,546.5000,1.5170,0.1183
5915.9249,547.0000,1.5130,0.1110
5927.6481,547.5000,1.5080,0.1027
5939.3643,548.0000,1.5040,0.0948
5951.0973,548.5000,1.4989,0.0869
5962.8184,549.0000,1.4930,0.0782
5974.5636,549.5000,1.4878,0.0695
5986.2943,550.0000,1.4830,0.0615
5998.0168,550.5000,1.4780,0.0526
6009.7986,551.0000,1.4730,0.0438
6021.5249,551.5000,1.4690,0.0355
6033.2500,552.0000,1.4639,0.0273
6044.9893,552.5000,1.4580,0.0179
6056.7208,553.0000,1.4540,0.0081
6068.4321,553.5000,1.4500,-0.0010
6080.2249,554.0000,1.4437,-0.0099
6091.9094,554.5000,1.4380,-0.0203
6103.6410,555.0000,1.4310,-0.0290
6115.3137,555.5000,1.4240,-0.0381
6127.1249,556.0000,1.4170,-0.0478
6138.8481,556.5000,1.4110,-0.0589
6150.5370,557.0000,1.4060,-0.0690
6162.2732,557.5000,1.3980,-0.0791
6174.0500,558.0000,1.3930,-0.0908
6185.7692,558.5000,1.3870,-0.1007
6197.5206,559.0000,1.3800,-0.1119
6209.2652,559.5000,1.3730,-0.1232
6220.9791,560.0000,1.3680,-0.1345
6232.7249,560.5000,1.3610,-0.1463
6244.4490,561.0000,1.3510,-0.1576
6256.2029,561.5000,1.3440,-0.1684
6267.9208,562.0000,1.3360,-0.1810
6279.6404,562.5000,1.3290,-0.1935
6291.3932,563.0000,1.3230,-0.2066
6303.1531,563.5000,1.3170,-0.2195
6314.8820,564.0000,1.3090,-0.2324
6326.5791,564.5000,1.3030,-0.2460
6338.3128,565.0000,1.2940,-0.2607
6349.9838,565.5000,1.2851,-0.2740
6361.7361,566.0000,1.2780,-0.2900
6373.4472,566.5000,1.2690,-0.3060
6385.0791,567.0000,1.2600,-0.3217
6396.7584,567.5000,1.2521,-0.3379
6408.4249,568.0000,1.2437,-0.3547
6420.0813,568.5000,1.2350,-0.3720
6431.7208,569.0000,1.2250,-0.3914
6443.3713,569.5000,1.2154,-0.4098
6455.0249,570.0000,1.2040,-0.4283
6466.6500,570.5000,1.1940,-0.4490
6478.2813,571.0000,1.1855,-0.4703
6489.9404,571.5000,1.1760,-0.4929
6501.5137,572.0000,1.1660,-0.5166
6513.1206,572.5000,1.1550,-0.5417
6524.6500,573.0000,1.1440,-0.5665
6536.1750,573.5000,1.1330,-0.5924
6547.7584,574.0000,1.1220,-0.6202
6559.3049,574.5000,1.1100,-0.6510
6570.8249,575.0000,1.0980,-0.6828
6582.3138,575.5000,1.0830,-0.7150
6593.7636,576.0000,1.0708,-0.7503
6605.2608,576.5000,1.0592,-0.7849
6616.7370,577.0000,1.0440,-0.8239
6628.1370,577.5000,1.0300,-0.8619
6639.6087,578.0000,1.0160,-0.9024
6651.0087,578.5000,1.0017,-0.9448
6662.4636,579.0000,0.9865,-0.9863
6673.8868,579.5000,0.9720,-1.0289
6685.2571,580.0000,0.9560,-1.0710
6696.7361,580.5000,0.9390,-1.1131
6708.2249,581.0000,0.9220,-1.1539
6719.7808,581.5000,0.9045,-1.1929
6731.3713,582.0000,0.8880,-1.2299
6743.0025,582.5000,0.8730,-1.2632
6754.6559,583.0000,0.8566,-1.2940
6766.4481,583.5000,0.8410,-1.3200
6778.2087,584.0000,0.8247,-1.3397
6790.1128,584.5000,0.8100,-1.3543
6802.0652,585.0000,0.7966,-1.3631
6814.1249,585.5000,0.7830,-1.3649
6826.2943,586.0000,0.7712,-1.3590
6838.4896,586.5000,0.7590,-1.3476
6850.7249,587.0000,0.7490,-1.3332
6862.9289,587.5000,0.7420,-1.3167
6875.2094,588.0000,0.7340,-1.2963
6887.4571,588.5000,0.7243,-1.2740
6899.7500,589.0000,0.7160,-1.2524
6912.0029,589.5000,0.7100,-1.2311
6924.2249,590.0000,0.7030,-1.2099
6936.4179,590.5000,0.6987,-1.1902
6948.5853,591.0000,0.6940,-1.1702
6960.7731,591.5000,0.6871,-1.1512
6972.9036,592.0000,0.6810,-1.1320
6985.0249,592.5000,0.6770,-1.1130
6997.1853,593.0000,0.6710,-1.0942
7009.2752,593.5000,0.6662,-1.0755
7021.3326,594.0000,0.6640,-1.0547
7033.4007,594.5000,0.6600,-1.0344
7045.4732,595.0000,0.6570,-1.0125
7057.6249,595.5000,0.6537,-0.9900
7069.6559,596.0000,0.6472,-0.9664
7081.7611,596.5000,0.6440,-0.9442
7093.8813,597.0000,0.6405,-0.9204
7105.9326,597.5000,0.6370,-0.8960
7118.0249,598.0000,0.6340,-0.8731
7130.1692,598.5000,0.6310,-0.8496
7142.2393,599.0000,0.6285,-0.8261
7154.2559,599.5000,0.6270,-0.8036
7166.3481,600.0000,0.6240,-0.7798
7178.3805,600.5000,0.6220,-0.7572
7190.4249,601.0000,0.6183,-0.7340
7202.4500,601.5000,0.6160,-0.7121
7214.4813,602.0000,0.6140,-0.6909
7226.5752,602.5000,0.6120,-0.6699
7238.5752,603.0000,0.6080,-0.6488
7250.5986,603.5000,0.6050,-0.6283
7262.6500,604.0000,0.6020,-0.6074
7274.6713,604.5000,0.6000,-0.5878
7286.6752,605.0000,0.5989,-0.5683
7298.6920,605.5000,0.5950,-0.5489
7310.7138,606.0000,0.5930,-0.5335
7322.7003,606.5000,0.5910,-0.5149
7334.6973,607.0000,0.5890,-0.4967
7346.6920,607.5000,0.5890,-0.4799
7358.6752,608.0000,0.5850,-0.4626
7370.6713,608.5000,0.5830,-0.4457
7382.7171,609.0000,0.5800,-0.4286
7394.6973,609.5000,0.5810,-0.4125
7406.6481,610.0000,0.5780,-0.3967
7418.6249,610.5000,0.5760,-0.3802
7430.6472,611.0000,0.5740,-0.3642
7442.5997,611.5000,0.5720,-0.3492
7454.5531,612.0000,0.5700,-0.3338
7466.5772,612.5000,0.5681,-0.3192
7478.5531,613.0000,0.5670,-0.3054
7490.5137,613.5000,0.5652,-0.2913
7502.5772,614.0000,0.5640,-0.2770
7514.5531,614.5000,0.5620,-0.2635
7526.4918,615.0000,0.5584,-0.2506
7538.5049,615.5000,0.5560,-0.2368
7550.5250,616.0000,0.5563,-0.2236
7562.4571,616.5000,0.5540,-0.2118
7574.3943,617.0000,0.5520,-0.1998
7586.3713,617.5000,0.5500,-0.1877
7598.3249,618.0000,0.5480,-0.1752
7610.2749,618.5000,0.5470,-0.1644
7622.2890,619.0000,0.5460,-0.1535
7634.2249,619.5000,0.5440,-0.1415
7646.1692,620.0000,0.5420,-0.1308
7658.1249,620.5000,0.5400,-0.1202
7670.1171,621.0000,0.5380,-0.1094
7682.0500,621.5000,0.5360,-0.0998
7694.0472,622.0000,0.5330,-0.0903
7705.9808,622.5000,0.5290,-0.0803
7717.9326,623.0000,0.5280,-0.0707
7729.9094,623.5000,0.5260,-0.0614
7741.8329,624.0000,0.5253,-0.0533
7753.7943,624.5000,0.5240,-0.0440
7765.7001,625.0000,0.5210,-0.0371
7777.6696,625.5000,0.5190,-0.0284
7789.6249,626.0000,0.5170,-0.0210
7801.5636,626.5000,0.5150,-0.0133
7813.5171,627.0000,0.5130,-0.0066
7825.4920,627.5000,0.5120,0.0001
7837.4016,628.0000,0.5110,0.0064
7849.3049,628.5000,0.5090,0.0123
7861.2404,629.0000,0.5073,0.0184
7873.1943,629.5000,0.5060,0.0254
7885.0791,630.0000,0.5040,0.0315
7896.9868,630.5000,0.5030,0.0379
7908.8249,631.0000,0.5010,0.0437
7920.8016,631.5000,0.4990,0.0484
7932.6943,632.0000,0.4970,0.0530
7944.5853,632.5000,0.4958,0.0586
7956.5584,633.0000,0.4930,0.0635
7968.5016,633.5000,0.4910,0.0682
7980.4094,634.0000,0.4890,0.0736
7992.3404,634.5000,0.4870,0.0777
8004.2713,635.0000,0.4850,0.0814
8016.2490,635.5000,0.4830,0.0844
8028.1708,636.0000,0.4810,0.0884
8040.0752,636.5000,0.4790,0.0915
8052.0687,637.0000,0.4780,0.0936
8063.9584,637.5000,0.4760,0.0969
8075.9370,638.0000,0.4740,0.1008
8087.8791,638.5000,0.4720,0.1029
8099.8112,639.0000,0.4710,0.1056
8111.6973,639.5000,0.4700,0.1083
8123.6490,640.0000,0.4680,0.1096
8135.5808,640.5000,0.4670,0.1109
8147.5094,641.0000,0.4650,0.1116
8159.4424,641.5000,0.4640,0.1128
8171.4000,642.0000,0.4610,0.1138
8183.2696,642.5000,0.4590,0.1154
8195.2094,643.0000,0.4570,0.1150
8207.0732,643.5000,0.4550,0.1157
8219.0025,644.0000,0.4530,0.1158
8230.9250,644.5000,0.4500,0.1170
8242.8424,645.0000,0.4490,0.1175
8254.6791,645.5000,0.4480,0.1178
8266.6559,646.0000,0.4470,0.1177
8278.5636,646.5000,0.4440,0.1187
8290.4249,647.0000,0.4420,0.1186
8302.3531,647.5000,0.4400,0.1187
8314.2943,648.0000,0.4384,0.1179
8326.1752,648.5000,0.4380,0.1171
8338.1249,649.0000,0.4360,0.1167
8350.0410,649.5000,0.4340,0.1153
8361.9404,650.0000,0.4340,0.1142
8373.7997,650.5000,0.4310,0.1122
8385.7326,651.0000,0.4290,0.1102
8397.6329,651.5000,0.4270,0.1086
8409.5481,652.0000,0.4250,0.1070
8421.4251,652.5000,0.4230,0.1053
8433.3450,653.0000,0.4200,0.1026
8445.2500,653.5000,0.4180,0.1000
8457.1808,654.0000,0.4160,0.0958
8469.1177,654.5000,0.4170,0.0929
8481.0087,655.0000,0.4140,0.0891
8492.9611,655.5000,0.4120,0.0850
8504.8079,656.0000,0.4100,0.0803
8516.7404,656.5000,0.4080,0.0752
8528.6016,657.0000,0.4060,0.0710
8540.5049,657.5000,0.4050,0.0649
8552.3943,658.0000,0.4000,0.0596
8564.2249,658.5000,0.3980,0.0547
8576.1003,659.0000,0.3960,0.0484
8588.0025,659.5000,0.3940,0.0428
8599.9289,660.0000,0.3930,0.0364
8611.7943,660.5000,0.3910,0.0307
8623.6559,661.0000,0.3900,0.0240
8635.4490,661.5000,0.3880,0.0181
8647.3997,662.0000,0.3860,0.0115
8659.2404,662.5000,0.3840,0.0049
8671.0859,663.0000,0.3820,-0.0021
8682.9692,663.5000,0.3800,-0.0094
8694.8249,664.0000,0.3780,-0.0168
8706.6813,664.5000,0.3760,-0.0251
8718.5249,665.0000,0.3730,-0.0316
8730.4336,665.5000,0.3710,-0.0412
8742.3584,666.0000,0.3690,-0.0493
8754.2481,666.5000,0.3670,-0.0569
8766.1049,667.0000,0.3660,-0.0660
8778.0000,667.5000,0.3640,-0.0746
8789.8859,668.0000,0.3600,-0.0836
8801.7636,668.5000,0.3578,-0.0929
8813.6500,669.0000,0.3560,-0.1025
8825.5326,669.5000,0.3540,-0.1122
8837.3853,670.0000,0.3530,-0.1217
8849.3016,670.5000,0.3510,-0.1314
8861.1868,671.0000,0.3470,-0.1412
8873.0696,671.5000,0.3450,-0.1512
8884.9206,672.0000,0.3430,-0.1616
8896.8087,672.5000,0.3410,-0.1726
8908.7016,673.0000,0.3390,-0.1826
8920.5750,673.5000,0.3360,-0.1934
8932.4973,674.0000,0.3339,-0.2029
8944.4249,674.5000,0.3310,-0.2129
8956.3531,675.0000,0.3290,-0.2231
8968.2164,675.5000,0.3260,-0.2332
8980.1249,676.0000,0.3230,-0.2428
8992.0326,676.5000,0.3200,-0.2528
9003.9322,677.0000,0.3180,-0.2633
9015.7997,677.5000,0.3160,-0.2732
9027.6636,678.0000,0.3150,-0.2820
9039.5361,678.5000,0.3140,-0.2931
9051.4696,679.0000,0.3120,-0.2917
9063.3750,679.5000,0.3090,-0.2960
9075.3171,680.0000,0.3067,-0.3041
9087.2016,680.5000,0.3030,-0.3138
9099.1326,681.0000,0.3010,-0.3235
9111.0329,681.5000,0.2980,-0.3335
9122.9901,682.0000,0.2954,-0.3420
9134.8472,682.5000,0.2910,-0.3498
9146.7292,683.0000,0.2890,-0.3601
9158.6752,683.5000,0.2870,-0.3686
9170.5997,684.0000,0.2850,-0.3781
9182.4813,684.5000,0.2820,-0.3869
9194.4087,685.0000,0.2800,-0.3951
9206.3249,685.5000,0.2780,-0.4009
9218.2500,686.0000,0.2710,-0.4087
9230.1868,686.5000,0.2690,-0.4150
9242.1536,687.0000,0.2670,-0.4214
9253.9997,687.5000,0.2650,-0.4302
9265.9752,688.0000,0.2620,-0.4380
9277.9177,688.5000,0.2600,-0.4447
9289.8884,689.0000,0.2570,-0.4530
9301.8164,689.5000,0.2540,-0.4594
9313.7713,690.0000,0.2520,-0.4677
9325.7121,690.5000,0.2500,-0.4748
9337.6696,691.0000,0.2480,-0.4836
9349.5500,691.5000,0.2448,-0.4923
9361.5036,692.0000,0.2420,-0.5014
9373.4511,692.5000,0.2390,-0.5115
9385.3772,693.0000,0.2371,-0.5219
9397.3206,693.5000,0.2350,-0.5332
9409.2000,694.0000,0.2320,-0.5460
9421.1249,694.5000,0.2290,-0.5576
9433.0596,695.0000,0.2256,-0.5704
9444.9808,695.5000,0.2230,-0.5827
9456.8946,696.0000,0.2200,-0.5968
9468.7772,696.5000,0.2180,-0.6099
9480.6321,697.0000,0.2130,-0.6237
9492.5481,697.5000,0.2100,-0.6391
9504.4916,698.0000,0.2090,-0.6541
9516.3450,698.5000,0.2080,-0.6705
9528.2774,699.0000,0.2040,-0.6889
9540.1177,699.5000,0.2020,-0.7103
9552.0249,700.0000,0.2000,-0.7328
9563.9611,700.5000,0.1950,-0.7563
9575.7404,701.0000,0.1920,-0.7802
9587.6249,701.5000,0.1900,-0.8056
9599.4329,702.0000,0.1870,-0.8304
9611.2652,702.5000,0.1850,-0.8568
9623.1404,703.0000,0.1810,-0.8870
9635.0007,703.5000,0.1740,-0.9179
9646.8029,704.0000,0.1710,-0.9492
9658.6168,704.5000,0.1710,-0.9808
9670.4249,705.0000,0.1700,-1.0115
9682.2087,705.5000,0.1680,-1.0458
9694.0559,706.0000,0.1640,-1.0834
9705.8481,706.5000,0.1610,-1.1219
9717.6164,707.0000,0.1580,-1.1637
9729.4249,707.5000,0.1540,-1.2089
9741.2249,708.0000,0.1500,-1.2539
9752.9943,708.5000,0.1470,-1.2985
9764.7750,709.0000,0.1440,-1.3463
9776.5289,709.5000,0.1393,-1.3927
9788.3001,710.0000,0.1370,-1.4426
9800.0752,710.5000,0.1330,-1.4931
9811.8500,711.0000,0.1300,-1.5442
9823.5808,711.5000,0.1270,-1.5977
9835.3289,712.0000,0.1240,-1.6496
9847.0608,712.5000,0.1200,-1.7041
9858.7608,713.0000,0.1160,-1.7575
9870.5584,713.5000,0.1120,-1.8131
9882.3076,714.0000,0.1070,-1.8725
9893.9943,714.5000,0.1030,-1.9311
9905.7249,715.0000,0.1010,-1.9882
9917.4696,715.5000,0.0960,-2.0457
9929.2326,716.0000,0.0920,-2.1029
9940.9361,716.5000,0.0880,-2.1551
9952.7481,717.0000,0.0835,-2.2038
9964.4774,717.5000,0.0800,-2.2377
9976.4007,718.0000,0.0770,-2.2600
9988.2500,718.5000,0.0730,-2.2796
10000.2000,719.0000,0.0690,-2.2850
10012.2868,719.5000,0.0650,-2.2550
10024.5072,720.0000,0.0610,-2.1942
10036.8164,720.5000,0.0570,-2.1129
10049.2596,721.0000,0.0520,-2.0066
10061.8500,721.5000,0.0486,-1.8812
10074.4749,722.0000,0.0450,-1.7358
10087.2818,722.5000,0.0410,-1.5511
10100.2079,723.0000,0.0410,-1.3396
10113.3208,723.5000,0.0390,-1.1166
10126.2748,724.0000,0.0370,-0.8980
10139.2094,724.5000,0.0340,-0.7030
10152.0249,725.0000,0.0330,-0.5345
10164.7250,725.5000,0.0310,-0.3968
10177.2249,726.0000,0.0310,-0.2905
10189.7249,726.5000,0.0310,-0.2023
10202.0973,727.0000,0.0310,-0.1268
10214.4164,727.5000,0.0310,-0.0640
10226.6249,728.0000,0.0310,-0.0106
10238.9016,728.5000,0.0310,0.0319
10250.9963,729.0000,0.0310,0.0644
10263.1250,729.5000,0.0310,0.0917
10275.2752,730.0000,0.0310,0.1126
10287.3692,730.5000,0.0310,0.1293
10299.4410,731.0000,0.0310,0.1410
10311.5249,731.5000,0.0310,0.1493
10323.5853,732.0000,0.0310,0.1550
10335.5805,732.5000,0.0310,0.1580
10347.5752,733.0000,0.0310,0.1608
10359.6029,733.5000,0.0310,0.1630
10371.5481,734.0000,0.0310,0.1641
10383.5500,734.5000,0.0310,0.1649
10395.5370,735.0000,0.0310,0.1661
10407.4978,735.5000,0.0310,0.1655
10419.4890,736.0000,0.0320,0.1658
10431.5016,736.5000,0.0320,0.1669
10443.5249,737.0000,0.0320,0.1679
10455.4703,737.5000,0.0320,0.1674
10467.4249,738.0000,0.0330,0.1685
10479.4179,738.5000,0.0330,0.1692
10491.3750,739.0000,0.0330,0.1693
10503.3750,739.5000,0.0330,0.1695
10515.3404,740.0000,0.0330,0.1699
10527.3554,740.5000,0.0340,0.1696
10539.3292,741.0000,0.0340,0.1711
10551.2732,741.5000,0.0340,0.1705
10563.2500,742.0000,0.0340,0.1705
10575.2713,742.5000,0.0340,0.1716
10587.2732,743.0000,0.0340,0.1719
10599.2249,743.5000,0.0340,0.1726
10611.2249,744.0000,0.0340,0.1728
10623.2732,744.5000,0.0340,0.1732
10635.2016,745.0000,0.0340,0.1745
10647.2007,745.5000,0.0360,0.1759
10659.2464,746.0000,0.0360,0.1770
10671.1997,746.5000,0.0360,0.1773
10683.1791,747.0000,0.0360,0.1793
10695.1326,747.5000,0.0360,0.1793
10707.1559,748.0000,0.0360,0.1800
10719.1731,748.5000,0.0360,0.1802
10731.1289,749.0000,0.0360,0.1815
10743.1289,749.5000,0.0360,0.1821
10755.1137,750.0000,0.0370,0.1833
10767.0813,750.5000,0.0370,0.1829
10779.0813,751.0000,0.0360,0.1836
10791.0636,751.5000,0.0360,0.1852
10803.0752,752.0000,0.0360,0.1854
10815.0752,752.5000,0.0370,0.1864
10827.0868,753.0000,0.0370,0.1870
10839.1206,753.5000,0.0370,0.1882
10851.1206,754.0000,0.0370,0.1888
10863.1731,754.5000,0.0370,0.1887
10875.1049,755.0000,0.0370,0.1897
10887.1049,755.5000,0.0370,0.1900
10899.1049,756.0000,0.0370,0.1907
10911.1049,756.5000,0.0370,0.1911
10923.0813,757.0000,0.0390,0.1908
10935.0636,757.5000,0.0390,0.1915
10946.9893,758.0000,0.0380,0.1921
10958.9943,758.5000,0.0380,0.1918
10971.0249,759.0000,0.0380,0.1921
10982.9611,759.5000,0.0380,0.1920
10994.9500,760.0000,0.0380,0.1930
11006.8696,760.5000,0.0380,0.1924
11018.8472,761.0000,0.0380,0.1934
11030.8410,761.5000,0.0380,0.1938
11042.8168,762.0000,0.0380,0.1946
11054.8002,762.5000,0.0380,0.1950
11066.7500,763.0000,0.0380,0.1957
11078.7249,763.5000,0.0380,0.1951
11090.7171,764.0000,0.0380,0.1964
11102.7138,764.5000,0.0380,0.1967
11114.6490,765.0000,0.0380,0.1969
11126.6500,765.5000,0.0380,0.1987
11138.6249,766.0000,0.0380,0.1981
11150.6249,766.5000,0.0400,0.1989
11162.6249,767.0000,0.0400,0.1985
11174.5791,767.5000,0.0400,0.1992
11186.6481,768.0000,0.0400,0.1997
11198.6007,768.5000,0.0380,0.1996
11210.6025,769.0000,0.0410,0.2004
11222.6732,769.5000,0.0390,0.2010
11234.6732,770.0000,0.0380,0.2018
11246.6249,770.5000,0.0380,0.2020
11258.6752,771.0000,0.0380,0.2032
11270.6732,771.5000,0.0400,0.2029
11282.6696,772.0000,0.0400,0.2029
11294.6472,772.5000,0.0400,0.2031
11306.5772,773.0000,0.0400,0.2038
11318.5326,773.5000,0.0400,0.2039
11330.4966,774.0000,0.0400,0.2046
11342.4868,774.5000,0.0400,0.2049
11354.4571,775.0000,0.0400,0.2043
11366.4404,775.5000,0.0380,0.2057
11378.4171,776.0000,0.0380,0.2052
11390.4000,776.5000,0.0380,0.2050
11402.3584,777.0000,0.0380,0.2062
11414.3611,777.5000,0.0380,0.2071
11426.3500,778.0000,0.0380,0.2074
11438.3016,778.5000,0.0380,0.2071
11450.2410,779.0000,0.0380,0.2061
11462.2696,779.5000,0.0380,0.2074
11474.2249,780.0000,0.0380,0.2067
11486.2027,780.5000,0.0370,0.2068
11498.1692,781.0000,0.0370,0.2066
11510.1171,781.5000,0.0370,0.2074
11522.1003,782.0000,0.0360,0.2069
11534.0249,782.5000,0.0370,0.2088
11546.0249,783.0000,0.0390,0.2093
11557.9250,783.5000,0.0400,0.2090
11569.9094,784.0000,0.0380,0.2106
11581.9250,784.5000,0.0380,0.2102
11593.9094,785.0000,0.0380,0.2110
11605.8861,785.5000,0.0400,0.2096
11617.8334,786.0000,0.0410,0.2104
11629.7997,786.5000,0.0410,0.2106
11641.7581,787.0000,0.0410,0.2110
11653.7249,787.5000,0.0420,0.2112
11665.7249,788.0000,0.0440,0.2126
11677.7004,788.5000,0.0440,0.2130
11689.7376,789.0000,0.0430,0.2131
11701.6707,789.5000,0.0430,0.2133
11713.7004,790.0000,0.0430,0.2132
11725.6791,790.5000,0.0430,0.2142
11737.6434,791.0000,0.0430,0.2143
11749.6407,791.5000,0.0430,0.2156
11761.6552,792.0000,0.0430,0.2151
11773.6890,792.5000,0.0430,0.2164
11785.7121,793.0000,0.0440,0.2166
11797.7256,793.5000,0.0440,0.2178
11809.6647,794.0000,0.0440,0.2179
11821.6693,794.5000,0.0430,0.2177
11833.6647,795.0000,0.0420,0.2194
11845.6791,795.5000,0.0430,0.2188
11857.6552,796.0000,0.0430,0.2191
11869.7016,796.5000,0.0430,0.2192
11881.7004,797.0000,0.0430,0.2191
11893.7646,797.5000,0.0440,0.2190
11905.7004,798.0000,0.0430,0.2189
11917.7256,798.5000,0.0430,0.2184
11929.6890,799.0000,0.0420,0.2184
11941.6858,799.5000,0.0441,0.2185
11953.7016,800.0000,0.0450,0.2198
11965.6552,800.5000,0.0450,0.2194
11977.7016,801.0000,0.0440,0.2182
11989.6890,801.5000,0.0430,0.2196
12001.6407,802.0000,0.0430,0.2188
12013.6707,802.5000,0.0430,0.2192
12025.6101,803.0000,0.0430,0.2187
12037.6500,803.5000,0.0423,0.2203
12049.6468,804.0000,0.0440,0.2193
12061.5690,804.5000,0.0450,0.2196
12073.6251,805.0000,0.0450,0.2199
12085.5690,805.5000,0.0450,0.2207
12097.5411,806.0000,0.0450,0.2217
12109.4946,806.5000,0.0450,0.2212
12121.5036,807.0000,0.0460,0.2215
12133.4725,807.5000,0.0460,0.2223
12145.4256,808.0000,0.0470,0.2218
12157.3524,808.5000,0.0460,0.2211
12169.3101,809.0000,0.0450,0.2211
12181.2611,809.5000,0.0450,0.2208
12193.1607,810.0000,0.0450,0.2220
12205.1121,810.5000,0.0460,0.2229
12217.0940,811.0000,0.0450,0.2225
12229.0552,811.5000,0.0440,0.2217
12240.9683,812.0000,0.0440,0.2230
12252.9861,812.5000,0.0440,0.2231
