Repository: MaCFP/matl-db

### Experimental Conditions: STA (Nitrogen)
A NETZSCH STA 449 F3 Jupiter was used to simultaneously conduct Thermogravimetric Analysis (TGA) and Differential Scanning Calorimetry (DSC) experiments in nitrogen.

* Heating Rates: 3, 10, and 30 K/min
* Temperature program
  - Initial Temperature: ambient (293-296 K)
  - Initial Isotherm: 1800 s at ambient temperature
  - Maximum Temperature (program setpoint): 1083 K (3 K/min), 1098 K (10 K/min), 1153 K (30 K/min)
  - Final Isotherm: 1200 s at the maximum temperature (1800 s for UMD\_Wood\_STA\_N2\_10K\_R1-R3)
* Sample mass: 4 mg +/- 0.3 mg (3 and 10 K/min, and the 30 K/min tests marked \_4mg); 1.0 mg +/- 0.12 mg (30 K/min tests marked \_1mg)

File: Wood/Calibration_Data/UMD/UMD_Wood_STA_O2-21_20K_R1.csv
Time (s),Temperature (K),Mass (mg),Heat Flow Rate (W/g)
0.0000,297.5000,0.9488,-0.0016
16.1835,298.0000,0.9482,-0.0122
26.3893,298.5000,0.9485,-0.0203
34.2543,299.0000,0.9481,-0.0277
40.9268,299.5000,0.9462,-0.0304
46.7350,300.0000,0.9462,-0.0377
52.0005,300.5000,0.9463,-0.0435
56.8292,301.0000,0.9462,-0.0475
61.2499,301.5000,0.9475,-0.0494
65.4559,302.0000,0.9475,-0.0535
69.3920,302.5000,0.9483,-0.0570
73.1362,303.0000,0.9490,-0.0607
76.7357,303.5000,0.9479,-0.0638
80.1714,304.0000,0.9479,-0.0672
83.4994,304.5000,0.9489,-0.0716
86.7018,305.0000,0.9501,-0.0729
89.7875,305.5000,0.9486,-0.0747
92.7865,306.0000,0.9494,-0.0771
95.7052,306.5000,0.9493,-0.0812
98.5690,307.0000,0.9486,-0.0817
101.3595,307.5000,0.9493,-0.0860
104.0625,308.0000,0.9494,-0.0868
106.7406,308.5000,0.9485,-0.0887
109.3380,309.0000,0.9483,-0.0916
111.8843,309.5000,0.9472,-0.0907
114.4077,310.0000,0.9468,-0.0941
116.8591,310.5000,0.9482,-0.0954
119.2927,311.0000,0.9474,-0.0938
121.6783,311.5000,0.9472,-0.0956
124.0220,312.0000,0.9473,-0.0975
126.3461,312.5000,0.9471,-0.0982
128.6283,313.0000,0.9475,-0.0999
130.8952,313.5000,0.9474,-0.0997
133.1187,314.0000,0.9474,-0.1009
135.3262,314.5000,0.9482,-0.1018
137.4986,315.0000,0.9473,-0.1040
139.6430,315.5000,0.9468,-0.1046
141.7714,316.0000,0.9476,-0.1049
143.8786,316.5000,0.9479,-0.1058
145.9612,317.0000,0.9475,-0.1074
148.0291,317.5000,0.9468,-0.1076
150.0745,318.0000,0.9472,-0.1077
152.1011,318.5000,0.9462,-0.1095
154.1043,319.0000,0.9459,-0.1085
156.0865,319.5000,0.9453,-0.1094
158.0766,320.0000,0.9445,-0.1103
160.0260,320.5000,0.9452,-0.1120
161.9688,321.0000,0.9445,-0.1123
163.8989,321.5000,0.9445,-0.1130
165.8143,322.0000,0.9445,-0.1159
167.7130,322.5000,0.9427,-0.1156
169.5980,323.0000,0.9426,-0.1169
171.4709,323.5000,0.9424,-0.1177
173.3402,324.0000,0.9431,-0.1202
175.1883,324.5000,0.9415,-0.1213
177.0277,325.0000,0.9422,-0.1229
178.8464,325.5000,0.9422,-0.1236
180.6652,326.0000,0.9430,-0.1264
182.4761,326.5000,0.9435,-0.1282
184.2687,327.0000,0.9420,-0.1292
186.0529,327.5000,0.9420,-0.1322
187.8357,328.0000,0.9415,-0.1358
189.5967,328.5000,0.9419,-0.1383
191.3515,329.0000,0.9415,-0.1404
193.1021,329.5000,0.9415,-0.1438
194.8487,330.0000,0.9419,-0.1470
196.5738,330.5000,0.9412,-0.1498
198.3010,331.0000,0.9405,-0.1540
200.0143,331.5000,0.9405,-0.1587
201.7300,332.0000,0.9415,-0.1616
203.4346,332.5000,0.9405,-0.1650
205.1211,333.0000,0.9405,-0.1696
206.8065,333.5000,0.9405,-0.1743
208.4888,334.0000,0.9414,-0.1807
210.1665,334.5000,0.9405,-0.1848
211.8231,335.0000,0.9412,-0.1888
213.4882,335.5000,0.9405,-0.1946
215.1369,336.0000,0.9413,-0.2002
216.7851,336.5000,0.9386,-0.2045
218.4286,337.0000,0.9405,-0.2102
220.0634,337.5000,0.9395,-0.2159
221.6860,338.0000,0.9396,-0.2226
223.3132,338.5000,0.9403,-0.2286
224.9336,339.0000,0.9406,-0.2355
226.5433,339.5000,0.9405,-0.2420
228.1533,340.0000,0.9396,-0.2495
229.7576,340.5000,0.9404,-0.2551
231.3580,341.0000,0.9400,-0.2631
232.9508,341.5000,0.9397,-0.2710
234.5381,342.0000,0.9395,-0.2773
236.1196,342.5000,0.9397,-0.2866
237.7000,343.0000,0.9397,-0.2928
239.2742,343.5000,0.9401,-0.3014
240.8397,344.0000,0.9396,-0.3096
242.4143,344.5000,0.9395,-0.3179
243.9782,345.0000,0.9398,-0.3264
245.5361,345.5000,0.9405,-0.3331
247.0867,346.0000,0.9394,-0.3410
248.6452,346.5000,0.9395,-0.3489
250.1897,347.0000,0.9395,-0.3592
251.7355,347.5000,0.9395,-0.3683
253.2673,348.0000,0.9403,-0.3765
254.8092,348.5000,0.9385,-0.3858
256.3431,349.0000,0.9385,-0.3940
257.8697,349.5000,0.9379,-0.4038
259.3871,350.0000,0.9394,-0.4117
260.9219,350.5000,0.9390,-0.4209
262.4387,351.0000,0.9386,-0.4324
263.9589,351.5000,0.9385,-0.4410
265.4769,352.0000,0.9375,-0.4497
266.9749,352.5000,0.9387,-0.4606
268.4836,353.0000,0.9395,-0.4695
269.9881,353.5000,0.9375,-0.4796
271.4949,354.0000,0.9375,-0.4883
272.9923,354.5000,0.9395,-0.4992
274.4949,355.0000,0.9375,-0.5073
275.9814,355.5000,0.9369,-0.5163
277.4746,356.0000,0.9367,-0.5270
278.9660,356.5000,0.9379,-0.5383
280.4527,357.0000,0.9384,-0.5476
281.9335,357.5000,0.9375,-0.5581
283.4113,358.0000,0.9385,-0.5650
284.8859,358.5000,0.9375,-0.5750
286.3670,359.0000,0.9365,-0.5843
287.8426,359.5000,0.9368,-0.5938
289.3108,360.0000,0.9363,-0.6044
290.7782,360.5000,0.9365,-0.6142
292.2420,361.0000,0.9358,-0.6227
293.7063,361.5000,0.9355,-0.6322
295.1684,362.0000,0.9365,-0.6415
296.6400,362.5000,0.9346,-0.6501
298.0878,363.0000,0.9355,-0.6598
299.5447,363.5000,0.9373,-0.6700
301.0018,364.0000,0.9374,-0.6789
302.4520,364.5000,0.9355,-0.6894
303.9008,365.0000,0.9358,-0.6956
305.3431,365.5000,0.9370,-0.7047
306.7941,366.0000,0.9365,-0.7158
308.2389,366.5000,0.9355,-0.7231
309.6874,367.0000,0.9355,-0.7335
311.1286,367.5000,0.9365,-0.7407
312.5616,368.0000,0.9365,-0.7500
314.0057,368.5000,0.9365,-0.7588
315.4346,369.0000,0.9355,-0.7669
316.8692,369.5000,0.9355,-0.7739
318.3033,370.0000,0.9365,-0.7831
319.7272,370.5000,0.9365,-0.7927
321.1577,371.0000,0.9366,-0.8002
322.5857,371.5000,0.9365,-0.8098
324.0105,372.0000,0.9355,-0.8178
325.4342,372.5000,0.9365,-0.8236
326.8520,373.0000,0.9345,-0.8318
328.2756,373.5000,0.9353,-0.8413
329.6967,374.0000,0.9355,-0.8478
331.1100,374.5000,0.9355,-0.8565
332.5343,375.0000,0.9344,-0.8638
333.9473,375.5000,0.9345,-0.8703
335.3624,376.0000,0.9351,-0.8795
336.7800,376.5000,0.9355,-0.8876
338.1825,377.0000,0.9345,-0.8946
339.5935,377.5000,0.9345,-0.9014
341.0031,378.0000,0.9345,-0.9099
342.4105,378.5000,0.9348,-0.9181
343.8190,379.0000,0.9355,-0.9252
345.2253,379.5000,0.9355,-0.9325
346.6282,380.0000,0.9355,-0.9397
348.0275,380.5000,0.9355,-0.9442
349.4311,381.0000,0.9345,-0.9523
350.8319,381.5000,0.9345,-0.9594
352.2320,382.0000,0.9345,-0.9666
353.6255,382.5000,0.9335,-0.9728
355.0245,383.0000,0.9355,-0.9792
356.4208,383.5000,0.9355,-0.9875
357.8115,384.0000,0.9355,-0.9940
359.2049,384.5000,0.9345,-1.0003
360.6040,385.0000,0.9345,-1.0074
361.9893,385.5000,0.9345,-1.0134
363.3888,386.0000,0.9351,-1.0220
364.7765,386.5000,0.9355,-1.0284
366.1671,387.0000,0.9355,-1.0353
367.5476,387.5000,0.9353,-1.0418
368.9354,388.0000,0.9345,-1.0482
370.3226,388.5000,0.9345,-1.0548
371.7087,389.0000,0.9335,-1.0613
373.0878,389.5000,0.9344,-1.0678
374.4782,390.0000,0.9355,-1.0738
375.8557,390.5000,0.9335,-1.0809
377.2386,391.0000,0.9335,-1.0884
378.6217,391.5000,0.9335,-1.0928
380.0004,392.0000,0.9335,-1.1000
381.3822,392.5000,0.9335,-1.1052
382.7571,393.0000,0.9347,-1.1123
384.1345,393.5000,0.9338,-1.1175
385.5143,394.0000,0.9335,-1.1238
386.8895,394.5000,0.9345,-1.1299
388.2677,395.0000,0.9345,-1.1357
389.6417,395.5000,0.9345,-1.1423
391.0152,396.0000,0.9348,-1.1488
392.3896,396.5000,0.9335,-1.1537
393.7622,397.0000,0.9335,-1.1597
395.1354,397.5000,0.9337,-1.1675
396.5020,398.0000,0.9345,-1.1737
397.8788,398.5000,0.9345,-1.1795
399.2418,399.0000,0.9325,-1.1864
400.6124,399.5000,0.9325,-1.1913
401.9797,400.0000,0.9335,-1.1941
403.3510,400.5000,0.9335,-1.2035
404.7202,401.0000,0.9335,-1.2084
406.0855,401.5000,0.9345,-1.2150
407.4534,402.0000,0.9345,-1.2207
408.8170,402.5000,0.9325,-1.2285
410.1829,403.0000,0.9335,-1.2333
411.5536,403.5000,0.9335,-1.2388
412.9202,404.0000,0.9335,-1.2435
414.2828,404.5000,0.9335,-1.2503
415.6472,405.0000,0.9335,-1.2562
417.0088,405.5000,0.9329,-1.2620
418.3759,406.0000,0.9335,-1.2678
419.7348,406.5000,0.9335,-1.2737
421.0993,407.0000,0.9335,-1.2791
422.4575,407.5000,0.9335,-1.2847
423.8197,408.0000,0.9345,-1.2894
425.1845,408.5000,0.9345,-1.2961
426.5440,409.0000,0.9345,-1.3023
427.9064,409.5000,0.9345,-1.3064
429.2634,410.0000,0.9365,-1.3124
430.6216,410.5000,0.9355,-1.3205
431.9808,411.0000,0.9355,-1.3245
433.3366,411.5000,0.9355,-1.3297
434.6961,412.0000,0.9355,-1.3371
436.0602,412.5000,0.9345,-1.3420
437.4143,413.0000,0.9345,-1.3475
438.7761,413.5000,0.9345,-1.3533
440.1293,414.0000,0.9345,-1.3599
441.4910,414.5000,0.9345,-1.3648
442.8448,415.0000,0.9345,-1.3711
444.1957,415.5000,0.9335,-1.3770
445.5595,416.0000,0.9355,-1.3838
446.9143,416.5000,0.9355,-1.3896
448.2663,417.0000,0.9348,-1.3943
449.6277,417.5000,0.9345,-1.3998
450.9799,418.0000,0.9345,-1.4056
452.3334,418.5000,0.9345,-1.4105
453.6954,419.0000,0.9345,-1.4147
455.0441,419.5000,0.9345,-1.4216
456.3999,420.0000,0.9335,-1.4262
457.7521,420.5000,0.9335,-1.4332
459.1084,421.0000,0.9335,-1.4401
460.4525,421.5000,0.9335,-1.4436
461.8125,422.0000,0.9335,-1.4489
463.1650,422.5000,0.9355,-1.4569
464.5165,423.0000,0.9355,-1.4624
465.8713,423.5000,0.9355,-1.4693
467.2206,424.0000,0.9355,-1.4746
468.5737,424.5000,0.9355,-1.4791
469.9270,425.0000,0.9355,-1.4834
471.2762,425.5000,0.9345,-1.4879
472.6322,426.0000,0.9345,-1.4938
473.9781,426.5000,0.9345,-1.4984
475.3301,427.0000,0.9345,-1.5056
476.6797,427.5000,0.9335,-1.5101
478.0366,428.0000,0.9335,-1.5137
479.3839,428.5000,0.9335,-1.5200
480.7359,429.0000,0.9335,-1.5240
482.0828,429.5000,0.9333,-1.5308
483.4359,430.0000,0.9315,-1.5380
484.7899,430.5000,0.9315,-1.5411
486.1440,431.0000,0.9315,-1.5485
487.4872,431.5000,0.9335,-1.5533
488.8406,432.0000,0.9335,-1.5563
490.1899,432.5000,0.9335,-1.5613
491.5416,433.0000,0.9335,-1.5671
492.8906,433.5000,0.9335,-1.5745
494.2419,434.0000,0.9335,-1.5777
495.5926,434.5000,0.9335,-1.5829
496.9410,435.0000,0.9335,-1.5890
498.2869,435.5000,0.9335,-1.5937
499.6359,436.0000,0.9355,-1.5971
500.9862,436.5000,0.9355,-1.6019
502.3352,437.0000,0.9355,-1.6072
503.6845,437.5000,0.9355,-1.6123
505.0332,438.0000,0.9335,-1.6168
506.3839,438.5000,0.9335,-1.6215
507.7355,439.0000,0.9335,-1.6270
509.0751,439.5000,0.9335,-1.6334
510.4339,440.0000,0.9335,-1.6380
511.7764,440.5000,0.9335,-1.6421
513.1274,441.0000,0.9335,-1.6467
514.4812,441.5000,0.9335,-1.6516
515.8324,442.0000,0.9335,-1.6540
517.1839,442.5000,0.9335,-1.6587
518.5214,443.0000,0.9335,-1.6641
519.8833,443.5000,0.9332,-1.6684
521.2315,444.0000,0.9315,-1.6729
522.5737,444.5000,0.9315,-1.6772
523.9285,445.0000,0.9315,-1.6821
525.2785,445.5000,0.9315,-1.6844
526.6241,446.0000,0.9315,-1.6913
527.9785,446.5000,0.9315,-1.6963
529.3274,447.0000,0.9315,-1.7009
530.6737,447.5000,0.9315,-1.7060
532.0233,448.0000,0.9315,-1.7080
533.3748,448.5000,0.9315,-1.7142
534.7255,449.0000,0.9315,-1.7170
536.0710,449.5000,0.9315,-1.7208
537.4243,450.0000,0.9315,-1.7249
538.7678,450.5000,0.9315,-1.7293
540.1201,451.0000,0.9315,-1.7331
541.4759,451.5000,0.9315,-1.7366
542.8232,452.0000,0.9315,-1.7403
544.1694,452.5000,0.9315,-1.7444
545.5224,453.0000,0.9315,-1.7480
546.8759,453.5000,0.9315,-1.7503
548.2297,454.0000,0.9315,-1.7545
549.5812,454.5000,0.9315,-1.7580
550.9332,455.0000,0.9315,-1.7613
552.2745,455.5000,0.9315,-1.7644
553.6297,456.0000,0.9308,-1.7681
554.9808,456.5000,0.9295,-1.7703
556.3386,457.0000,0.9295,-1.7741
557.6919,457.5000,0.9295,-1.7755
559.0403,458.0000,0.9295,-1.7802
560.3889,458.5000,0.9295,-1.7844
561.7437,459.0000,0.9295,-1.7874
563.0981,459.5000,0.9294,-1.7902
564.4456,460.0000,0.9285,-1.7942
565.7998,460.5000,0.9285,-1.7986
567.1515,461.0000,0.9285,-1.8002
568.5035,461.5000,0.9285,-1.8033
569.8554,462.0000,0.9285,-1.8059
571.2071,462.5000,0.9273,-1.8081
572.5656,463.0000,0.9265,-1.8130
573.9187,463.5000,0.9255,-1.8153
575.2695,464.0000,0.9255,-1.8179
576.6242,464.5000,0.9255,-1.8214
577.9766,465.0000,0.9255,-1.8238
579.3354,465.5000,0.9255,-1.8274
580.6873,466.0000,0.9255,-1.8313
582.0378,466.5000,0.9255,-1.8338
583.3925,467.0000,0.9255,-1.8378
584.7503,467.5000,0.9255,-1.8415
586.1033,468.0000,0.9255,-1.8436
587.4575,468.5000,0.9255,-1.8464
588.8143,469.0000,0.9255,-1.8501
590.1609,469.5000,0.9255,-1.8531
591.5143,470.0000,0.9255,-1.8567
592.8758,470.5000,0.9255,-1.8589
594.2251,471.0000,0.9255,-1.8612
595.5853,471.5000,0.9255,-1.8640
596.9371,472.0000,0.9255,-1.8672
598.2915,472.5000,0.9255,-1.8698
599.6519,473.0000,0.9255,-1.8726
601.0016,473.5000,0.9255,-1.8743
602.3602,474.0000,0.9255,-1.8767
603.7138,474.5000,0.9255,-1.8802
605.0710,475.0000,0.9245,-1.8823
606.4287,475.5000,0.9245,-1.8850
607.7835,476.0000,0.9245,-1.8874
609.1410,476.5000,0.9245,-1.8900
610.4984,477.0000,0.9245,-1.8934
611.8510,477.5000,0.9245,-1.8954
613.2116,478.0000,0.9245,-1.8971
614.5656,478.5000,0.9245,-1.9012
615.9251,479.0000,0.9245,-1.9028
617.2828,479.5000,0.9241,-1.9052
618.6456,480.0000,0.9235,-1.9073
619.9954,480.5000,0.9235,-1.9109
621.3548,481.0000,0.9235,-1.9153
622.7183,481.5000,0.9235,-1.9176
624.0773,482.0000,0.9235,-1.9206
625.4306,482.5000,0.9235,-1.9251
626.7861,483.0000,0.9225,-1.9276
628.1533,483.5000,0.9225,-1.9295
629.5116,484.0000,0.9225,-1.9330
630.8661,484.5000,0.9224,-1.9370
632.2278,485.0000,0.9215,-1.9410
633.5858,485.5000,0.9215,-1.9451
634.9386,486.0000,0.9215,-1.9496
636.3074,486.5000,0.9215,-1.9530
637.6679,487.0000,0.9215,-1.9572
639.0269,487.5000,0.9215,-1.9607
640.3847,488.0000,0.9206,-1.9647
641.7452,488.5000,0.9205,-1.9680
643.1102,489.0000,0.9205,-1.9727
644.4752,489.5000,0.9205,-1.9767
645.8358,490.0000,0.9205,-1.9812
647.1923,490.5000,0.9195,-1.9840
648.5525,491.0000,0.9195,-1.9884
649.9138,491.5000,0.9175,-1.9919
651.2740,492.0000,0.9175,-1.9957
652.6359,492.5000,0.9175,-1.9997
654.0016,493.0000,0.9175,-2.0035
655.3650,493.5000,0.9175,-2.0078
656.7266,494.0000,0.9155,-2.0118
658.0939,494.5000,0.9155,-2.0144
659.4528,495.0000,0.9155,-2.0182
660.8143,495.5000,0.9155,-2.0230
662.1787,496.0000,0.9155,-2.0269
663.5467,496.5000,0.9155,-2.0289
664.9059,497.0000,0.9155,-2.0341
666.2691,497.5000,0.9155,-2.0379
667.6332,498.0000,0.9145,-2.0408
668.9971,498.5000,0.9125,-2.0455
670.3629,499.0000,0.9125,-2.0502
671.7305,499.5000,0.9125,-2.0550
673.0937,500.0000,0.9125,-2.0573
674.4574,500.5000,0.9125,-2.0643
675.8170,501.0000,0.9125,-2.0686
677.1923,501.5000,0.9125,-2.0724
678.5552,502.0000,0.9119,-2.0775
679.9211,502.5000,0.9115,-2.0820
681.2923,503.0000,0.9115,-2.0863
682.6532,503.5000,0.9107,-2.0904
684.0252,504.0000,0.9095,-2.0938
685.3923,504.5000,0.9095,-2.0979
686.7595,505.0000,0.9095,-2.1025
688.1238,505.5000,0.9095,-2.1087
689.4915,506.0000,0.9095,-2.1135
690.8631,506.5000,0.9094,-2.1188
692.2270,507.0000,0.9075,-2.1228
693.5941,507.5000,0.9075,-2.1293
694.9622,508.0000,0.9075,-2.1346
696.3326,508.5000,0.9075,-2.1395
697.7006,509.0000,0.9055,-2.1438
699.0712,509.5000,0.9055,-2.1487
700.4360,510.0000,0.9055,-2.1533
701.8069,510.5000,0.9045,-2.1568
703.1770,511.0000,0.9045,-2.1630
704.5433,511.5000,0.9035,-2.1694
705.9134,512.0000,0.9035,-2.1735
707.2825,512.5000,0.9025,-2.1788
708.6534,513.0000,0.9025,-2.1834
710.0226,513.5000,0.9025,-2.1900
711.3915,514.0000,0.9015,-2.1956
712.7627,514.5000,0.9009,-2.2014
714.1324,515.0000,0.9005,-2.2073
715.5079,515.5000,0.9004,-2.2154
716.8742,516.0000,0.8995,-2.2205
718.2491,516.5000,0.8995,-2.2260
719.6170,517.0000,0.8985,-2.2299
720.9953,517.5000,0.8985,-2.2374
722.3654,518.0000,0.8979,-2.2445
723.7352,518.5000,0.8965,-2.2517
725.1074,519.0000,0.8962,-2.2581
726.4800,519.5000,0.8945,-2.2652
727.8539,520.0000,0.8945,-2.2694
729.2225,520.5000,0.8945,-2.2769
730.6006,521.0000,0.8945,-2.2835
731.9704,521.5000,0.8944,-2.2893
733.3458,522.0000,0.8935,-2.2964
734.7211,522.5000,0.8915,-2.3029
736.0950,523.0000,0.8915,-2.3087
737.4705,523.5000,0.8915,-2.3163
738.8444,524.0000,0.8915,-2.3221
740.2152,524.5000,0.8915,-2.3282
741.5879,525.0000,0.8895,-2.3354
742.9624,525.5000,0.8895,-2.3404
744.3381,526.0000,0.8895,-2.3473
745.7129,526.5000,0.8895,-2.3501
747.0877,527.0000,0.8875,-2.3534
748.4532,527.5000,0.8865,-2.3567
749.8299,528.0000,0.8861,-2.3567
751.2041,528.5000,0.8845,-2.3530
752.5757,529.0000,0.8835,-2.3542
753.9491,529.5000,0.8833,-2.3579
755.3224,530.0000,0.8825,-2.3589
756.6964,530.5000,0.8815,-2.3615
758.0666,531.0000,0.8805,-2.3683
759.4379,531.5000,0.8805,-2.3771
760.8043,532.0000,0.8795,-2.3910
762.1757,532.5000,0.8795,-2.4083
763.5479,533.0000,0.8775,-2.4198
764.9197,533.5000,0.8775,-2.4356
766.2899,534.0000,0.8759,-2.4514
767.6583,534.5000,0.8755,-2.4687
769.0297,535.0000,0.8755,-2.4889
770.4005,535.5000,0.8742,-2.5104
771.7654,536.0000,0.8726,-2.5301
773.1376,536.5000,0.8715,-2.5519
774.5047,537.0000,0.8710,-2.5750
775.8849,537.5000,0.8705,-2.5979
777.2523,538.0000,0.8695,-2.6223
778.6233,538.5000,0.8685,-2.6458
779.9896,539.0000,0.8679,-2.6692
781.3622,539.5000,0.8675,-2.6925
782.7343,540.0000,0.8665,-2.7159
784.1060,540.5000,0.8660,-2.7395
785.4745,541.0000,0.8655,-2.7635
786.8419,541.5000,0.8635,-2.7868
788.2179,542.0000,0.8635,-2.8101
789.5886,542.5000,0.8635,-2.8336
790.9622,543.0000,0.8615,-2.8566
792.3298,543.5000,0.8615,-2.8818
793.6992,544.0000,0.8606,-2.9047
795.0711,544.5000,0.8595,-2.9300
796.4444,545.0000,0.8585,-2.9532
797.8170,545.5000,0.8575,-2.9816
799.1841,546.0000,0.8565,-3.0076
800.5570,546.5000,0.8547,-3.0348
801.9293,547.0000,0.8545,-3.0617
803.3005,547.5000,0.8525,-3.0903
804.6760,548.0000,0.8525,-3.1192
806.0442,548.5000,0.8505,-3.1499
807.4125,549.0000,0.8495,-3.1794
808.7858,549.5000,0.8489,-3.2088
810.1597,550.0000,0.8485,-3.2400
811.5354,550.5000,0.8473,-3.2692
812.9087,551.0000,0.8450,-3.3025
814.2764,551.5000,0.8435,-3.3317
815.6497,552.0000,0.8434,-3.3649
817.0216,552.5000,0.8415,-3.3981
818.3951,553.0000,0.8402,-3.4292
819.7651,553.5000,0.8386,-3.4622
821.1409,554.0000,0.8383,-3.4945
822.5102,554.5000,0.8375,-3.5292
823.8855,555.0000,0.8355,-3.5645
825.2581,555.5000,0.8344,-3.5965
826.6345,556.0000,0.8325,-3.6320
828.0069,556.5000,0.8325,-3.6677
829.3736,557.0000,0.8305,-3.7006
830.7491,557.5000,0.8301,-3.7346
832.1240,558.0000,0.8280,-3.7703
833.4964,558.5000,0.8267,-3.8071
834.8688,559.0000,0.8255,-3.8421
836.2461,559.5000,0.8245,-3.8779
837.6216,560.0000,0.8238,-3.9140
839.0003,560.5000,0.8216,-3.9516
840.3698,561.0000,0.8215,-3.9877
841.7428,561.5000,0.8195,-4.0239
843.1157,562.0000,0.8185,-4.0603
844.4981,562.5000,0.8174,-4.0984
845.8686,563.0000,0.8161,-4.1362
847.2436,563.5000,0.8141,-4.1734
848.6198,564.0000,0.8135,-4.2111
849.9923,564.5000,0.8115,-4.2512
851.3645,565.0000,0.8115,-4.2896
852.7399,565.5000,0.8095,-4.3275
854.1087,566.0000,0.8084,-4.3680
855.4937,566.5000,0.8071,-4.4080
856.8657,567.0000,0.8058,-4.4469
858.2418,567.5000,0.8035,-4.4864
859.6179,568.0000,0.8028,-4.5274
860.9948,568.5000,0.8009,-4.5681
862.3651,569.0000,0.8005,-4.6091
863.7415,569.5000,0.7983,-4.6519
865.1156,570.0000,0.7970,-4.6919
866.4904,570.5000,0.7949,-4.7344
867.8693,571.0000,0.7943,-4.7766
869.2438,571.5000,0.7921,-4.8207
870.6198,572.0000,0.7908,-4.8651
871.9976,572.5000,0.7885,-4.9084
873.3739,573.0000,0.7865,-4.9509
874.7485,573.5000,0.7854,-4.9953
876.1243,574.0000,0.7837,-5.0401
877.5047,574.5000,0.7825,-5.0860
878.8742,575.0000,0.7807,-5.1304
880.2526,575.5000,0.7795,-5.1767
881.6280,576.0000,0.7775,-5.2226
882.9987,576.5000,0.7752,-5.2713
884.3765,577.0000,0.7739,-5.3197
885.7537,577.5000,0.7707,-5.3675
887.1321,578.0000,0.7685,-5.4158
888.5046,578.5000,0.7670,-5.4653
889.8794,579.0000,0.7657,-5.5164
891.2558,579.5000,0.7635,-5.5667
892.6299,580.0000,0.7612,-5.6168
894.0023,580.5000,0.7599,-5.6703
895.3814,581.0000,0.7576,-5.7231
896.7553,581.5000,0.7555,-5.7771
898.1280,582.0000,0.7545,-5.8294
899.5069,582.5000,0.7525,-5.8863
900.8773,583.0000,0.7503,-5.9413
902.2510,583.5000,0.7485,-5.9992
903.6288,584.0000,0.7465,-6.0576
905.0032,584.5000,0.7445,-6.1168
906.3704,585.0000,0.7430,-6.1747
907.7430,585.5000,0.7400,-6.2342
909.1203,586.0000,0.7387,-6.2958
910.4889,586.5000,0.7355,-6.3570
911.8647,587.0000,0.7347,-6.4190
913.2362,587.5000,0.7311,-6.4823
914.6061,588.0000,0.7305,-6.5413
915.9829,588.5000,0.7270,-6.6078
917.3532,589.0000,0.7255,-6.6705
918.7297,589.5000,0.7227,-6.7339
920.1043,590.0000,0.7204,-6.7973
921.4733,590.5000,0.7175,-6.8619
922.8444,591.0000,0.7155,-6.9262
924.2170,591.5000,0.7135,-6.9914
925.5896,592.0000,0.7099,-7.0557
926.9693,592.5000,0.7073,-7.1210
928.3427,593.0000,0.7046,-7.1868
929.7134,593.5000,0.7014,-7.2528
931.0850,594.0000,0.6981,-7.3176
932.4581,594.5000,0.6958,-7.3829
933.8308,595.0000,0.6925,-7.4484
935.2079,595.5000,0.6895,-7.5151
936.5814,596.0000,0.6869,-7.5825
937.9587,596.5000,0.6826,-7.6480
939.3249,597.0000,0.6775,-7.7145
940.6992,597.5000,0.6746,-7.7816
942.0760,598.0000,0.6720,-7.8500
943.4500,598.5000,0.6685,-7.9177
944.8252,599.0000,0.6662,-7.9853
946.1986,599.5000,0.6629,-8.0521
947.5704,600.0000,0.6587,-8.1207
948.9470,600.5000,0.6561,-8.1918
950.3225,601.0000,0.6530,-8.2607
951.6904,601.5000,0.6489,-8.3304
953.0688,602.0000,0.6455,-8.4013
954.4410,602.5000,0.6431,-8.4711
955.8188,603.0000,0.6392,-8.5438
957.1896,603.5000,0.6366,-8.6141
958.5649,604.0000,0.6340,-8.6850
959.9388,604.5000,0.6304,-8.7588
961.3179,605.0000,0.6277,-8.8311
962.6900,605.5000,0.6234,-8.9057
964.0636,606.0000,0.6201,-8.9807
965.4362,606.5000,0.6161,-9.0562
966.8088,607.0000,0.6135,-9.1317
968.1861,607.5000,0.6089,-9.2092
969.5500,608.0000,0.6044,-9.2872
970.9243,608.5000,0.6007,-9.3664
972.2907,609.0000,0.5961,-9.4493
973.6636,609.5000,0.5913,-9.5329
975.0378,610.0000,0.5871,-9.6149
976.4061,610.5000,0.5825,-9.6998
977.7772,611.0000,0.5780,-9.7865
979.1413,611.5000,0.5734,-9.8764
980.5102,612.0000,0.5697,-9.9685
981.8745,612.5000,0.5652,-10.0640
983.2389,613.0000,0.5608,-10.1593
984.6043,613.5000,0.5562,-10.2582
985.9649,614.0000,0.5518,-10.3611
987.3278,614.5000,0.5473,-10.4670
988.6858,615.0000,0.5431,-10.5738
990.0464,615.5000,0.5395,-10.6847
991.3980,616.0000,0.5355,-10.8009
992.7515,616.5000,0.5308,-10.9190
994.1048,617.0000,0.5240,-11.0421
995.4528,617.5000,0.5191,-11.1687
996.8009,618.0000,0.5145,-11.2983
998.1482,618.5000,0.5088,-11.4350
999.4901,619.0000,0.5037,-11.5734
1000.8375,619.5000,0.4984,-11.7148
1002.1743,620.0000,0.4927,-11.8614
1003.5130,620.5000,0.4864,-12.0122
1004.8489,621.0000,0.4811,-12.1650
1006.1849,621.5000,0.4747,-12.3233
1007.5134,622.0000,0.4700,-12.4861
1008.8462,622.5000,0.4624,-12.6494
1010.1738,623.0000,0.4555,-12.8167
1011.5063,623.5000,0.4471,-12.9872
1012.8321,624.0000,0.4377,-13.1608
1014.1563,624.5000,0.4281,-13.3347
1015.4863,625.0000,0.4192,-13.5094
1016.8161,625.5000,0.4115,-13.6875
1018.1491,626.0000,0.4043,-13.8624
1019.4789,626.5000,0.3966,-14.0360
1020.8196,627.0000,0.3905,-14.2075
1022.1500,627.5000,0.3828,-14.3743
1023.5008,628.0000,0.3766,-14.5381
1024.8534,628.5000,0.3701,-14.6959
1026.2088,629.0000,0.3636,-14.8454
1027.5684,629.5000,0.3587,-14.9800
1028.9433,630.0000,0.3529,-15.1068
1030.3313,630.5000,0.3471,-15.2186
1031.7226,631.0000,0.3422,-15.3136
1033.1311,631.5000,0.3375,-15.3887
1034.5489,632.0000,0.3288,-15.4486
1035.9795,632.5000,0.3240,-15.4845
1037.4299,633.0000,0.3198,-15.5014
1038.8793,633.5000,0.3152,-15.4968
1040.3559,634.0000,0.3109,-15.4741
1041.8318,634.5000,0.3075,-15.4355
1043.3173,635.0000,0.3025,-15.3817
1044.8054,635.5000,0.3015,-15.3167
1046.3007,636.0000,0.2976,-15.2423
1047.8023,636.5000,0.2965,-15.1578
1049.3053,637.0000,0.2930,-15.0702
1050.8083,637.5000,0.2915,-14.9747
1052.3203,638.0000,0.2900,-14.8752
1053.8204,638.5000,0.2885,-14.7750
1055.3294,639.0000,0.2865,-14.6672
1056.8382,639.5000,0.2864,-14.5605
1058.3459,640.0000,0.2845,-14.4550
1059.8499,640.5000,0.2844,-14.3456
1061.3519,641.0000,0.2820,-14.2378
1062.8561,641.5000,0.2805,-14.1261
1064.3536,642.0000,0.2800,-14.0158
1065.8588,642.5000,0.2785,-13.9064
1067.3563,643.0000,0.2775,-13.7952
1068.8533,643.5000,0.2755,-13.6874
1070.3499,644.0000,0.2755,-13.5821
1071.8411,644.5000,0.2735,-13.4738
1073.3426,645.0000,0.2735,-13.3675
1074.8261,645.5000,0.2715,-13.2656
1076.3158,646.0000,0.2715,-13.1611
1077.8024,646.5000,0.2695,-13.0581
1079.2917,647.0000,0.2681,-12.9503
1080.7845,647.5000,0.2666,-12.8471
1082.2697,648.0000,0.2661,-12.7465
1083.7546,648.5000,0.2655,-12.6495
1085.2371,649.0000,0.2645,-12.5528
1086.7222,649.5000,0.2625,-12.4592
1088.2043,650.0000,0.2625,-12.3642
1089.6842,650.5000,0.2605,-12.2718
1091.1635,651.0000,0.2605,-12.1814
1092.6420,651.5000,0.2591,-12.0930
1094.1231,652.0000,0.2585,-12.0090
1095.6006,652.5000,0.2575,-11.9211
1097.0737,653.0000,0.2574,-11.8412
1098.5542,653.5000,0.2565,-11.7572
1100.0288,654.0000,0.2555,-11.6773
1101.4982,654.5000,0.2545,-11.5963
1102.9702,655.0000,0.2545,-11.5197
1104.4389,655.5000,0.2535,-11.4408
1105.9138,656.0000,0.2519,-11.3568
1107.3899,656.5000,0.2515,-11.2808
1108.8606,657.0000,0.2515,-11.2068
1110.3337,657.5000,0.2495,-11.1311
1111.7985,658.0000,0.2495,-11.0597
1113.2617,658.5000,0.2495,-10.9879
1114.7407,659.0000,0.2484,-10.9195
1116.1996,659.5000,0.2475,-10.8512
1117.6731,660.0000,0.2475,-10.7841
1119.1378,660.5000,0.2475,-10.7169
1120.6034,661.0000,0.2455,-10.6527
1122.0731,661.5000,0.2448,-10.5900
1123.5418,662.0000,0.2445,-10.5265
1125.0055,662.5000,0.2439,-10.4635
1126.4675,663.0000,0.2436,-10.4027
1127.9331,663.5000,0.2435,-10.3432
1129.3967,664.0000,0.2425,-10.2845
1130.8566,664.5000,0.2425,-10.2273
1132.3251,665.0000,0.2416,-10.1736
1133.7832,665.5000,0.2405,-10.1191
1135.2462,666.0000,0.2405,-10.0639
1136.7104,666.5000,0.2405,-10.0102
1138.1701,667.0000,0.2385,-9.9610
1139.6403,667.5000,0.2385,-9.9105
1141.0982,668.0000,0.2376,-9.8606
1142.5643,668.5000,0.2384,-9.8108
1144.0239,669.0000,0.2372,-9.7640
1145.4839,669.5000,0.2365,-9.7160
1146.9413,670.0000,0.2355,-9.6679
1148.4046,670.5000,0.2349,-9.6210
1149.8638,671.0000,0.2344,-9.5749
1151.3229,671.5000,0.2335,-9.5307
1152.7824,672.0000,0.2315,-9.4878
1154.2426,672.5000,0.2315,-9.4430
1155.7012,673.0000,0.2315,-9.4016
1157.1635,673.5000,0.2295,-9.3586
1158.6212,674.0000,0.2295,-9.3186
1160.0806,674.5000,0.2295,-9.2771
1161.5421,675.0000,0.2284,-9.2394
1162.9968,675.5000,0.2275,-9.2004
1164.4513,676.0000,0.2275,-9.1630
1165.9104,676.5000,0.2259,-9.1277
1167.3665,677.0000,0.2255,-9.0950
1168.8269,677.5000,0.2245,-9.0622
1170.2813,678.0000,0.2244,-9.0283
1171.7391,678.5000,0.2235,-8.9952
1173.2025,679.0000,0.2225,-8.9661
1174.6508,679.5000,0.2225,-8.9383
1176.1065,680.0000,0.2217,-8.9100
1177.5650,680.5000,0.2215,-8.8829
1179.0182,681.0000,0.2202,-8.8561
1180.4699,681.5000,0.2195,-8.8316
1181.9288,682.0000,0.2195,-8.8066
1183.3852,682.5000,0.2195,-8.7823
1184.8414,683.0000,0.2155,-8.7583
1186.2919,683.5000,0.2155,-8.7367
1187.7505,684.0000,0.2155,-8.7181
1189.1987,684.5000,0.2135,-8.6993
1190.6549,685.0000,0.2125,-8.6801
1192.1070,685.5000,0.2125,-8.6618
1193.5590,686.0000,0.2115,-8.6448
1195.0133,686.5000,0.2115,-8.6269
1196.4709,687.0000,0.2105,-8.6112
1197.9221,687.5000,0.2095,-8.5993
1199.3748,688.0000,0.2089,-8.5834
1200.8315,688.5000,0.2085,-8.5694
1202.2809,689.0000,0.2075,-8.5578
1203.7331,689.5000,0.2075,-8.5468
1205.1832,690.0000,0.2055,-8.5338
1206.6346,690.5000,0.2055,-8.5253
1208.0842,691.0000,0.2053,-8.5163
1209.5431,691.5000,0.2035,-8.5070
1210.9939,692.0000,0.2035,-8.4992
1212.4433,692.5000,0.2015,-8.4949
1213.8977,693.0000,0.2007,-8.4928
1215.3454,693.5000,0.2003,-8.4873
1216.7951,694.0000,0.1995,-8.4871
1218.2465,694.5000,0.1985,-8.4835
1219.6956,695.0000,0.1980,-8.4812
1221.1451,695.5000,0.1975,-8.4851
1222.5902,696.0000,0.1965,-8.4876
1224.0412,696.5000,0.1945,-8.4901
1225.4896,697.0000,0.1945,-8.4924
1226.9405,697.5000,0.1945,-8.4979
1228.3938,698.0000,0.1926,-8.5087
1229.8374,698.5000,0.1925,-8.5184
1231.2902,699.0000,0.1925,-8.5244
1232.7400,699.5000,0.1905,-8.5338
1234.1853,700.0000,0.1899,-8.5441
1235.6288,700.5000,0.1895,-8.5562
1237.0780,701.0000,0.1885,-8.5678
1238.5273,701.5000,0.1877,-8.5838
1239.9787,702.0000,0.1872,-8.6000
1241.4221,702.5000,0.1865,-8.6180
1242.8662,703.0000,0.1855,-8.6353
1244.3157,703.5000,0.1855,-8.6543
1245.7590,704.0000,0.1845,-8.6763
1247.2047,704.5000,0.1825,-8.6974
1248.6511,705.0000,0.1825,-8.7199
1250.1008,705.5000,0.1825,-8.7449
1251.5434,706.0000,0.1805,-8.7691
1252.9882,706.5000,0.1805,-8.7949
1254.4317,707.0000,0.1805,-8.8214
1255.8787,707.5000,0.1790,-8.8514
1257.3228,708.0000,0.1783,-8.8827
1258.7679,708.5000,0.1775,-8.9136
1260.2085,709.0000,0.1765,-8.9460
1261.6519,709.5000,0.1755,-8.9800
1263.0977,710.0000,0.1755,-9.0127
1264.5406,710.5000,0.1745,-9.0441
1265.9824,711.0000,0.1735,-9.0819
1267.4285,711.5000,0.1725,-9.1176
1268.8664,712.0000,0.1725,-9.1555
1270.3104,712.5000,0.1715,-9.1927
1271.7511,713.0000,0.1695,-9.2324
1273.1940,713.5000,0.1695,-9.2715
1274.6373,714.0000,0.1694,-9.3132
1276.0797,714.5000,0.1675,-9.3540
1277.5224,715.0000,0.1675,-9.3978
1278.9657,715.5000,0.1655,-9.4383
1280.4076,716.0000,0.1655,-9.4796
1281.8516,716.5000,0.1655,-9.5235
1283.2925,717.0000,0.1635,-9.5712
1284.7310,717.5000,0.1635,-9.6223
1286.1716,718.0000,0.1635,-9.6702
1287.6181,718.5000,0.1615,-9.7196
1289.0599,719.0000,0.1605,-9.7686
1290.4955,719.5000,0.1595,-9.8154
1291.9363,720.0000,0.1595,-9.8594
1293.3845,720.5000,0.1585,-9.9068
1294.8278,721.0000,0.1575,-9.9557
1296.2688,721.5000,0.1555,-10.0042
1297.7100,722.0000,0.1555,-10.0510
1299.1511,722.5000,0.1555,-10.0980
1300.5997,723.0000,0.1535,-10.1448
1302.0474,723.5000,0.1535,-10.1897
1303.4816,724.0000,0.1514,-10.2339
1304.9287,724.5000,0.1505,-10.2803
1306.3706,725.0000,0.1495,-10.3255
1307.8172,725.5000,0.1485,-10.3718
1309.2621,726.0000,0.1475,-10.4153
1310.7075,726.5000,0.1455,-10.4585
1312.1550,727.0000,0.1455,-10.5020
1313.5997,727.5000,0.1455,-10.5440
1315.0403,728.0000,0.1431,-10.5841
1316.4873,728.5000,0.1417,-10.6274
1317.9342,729.0000,0.1405,-10.6710
1319.3748,729.5000,0.1399,-10.7103
1320.8230,730.0000,0.1375,-10.7507
1322.2677,730.5000,0.1375,-10.7930
1323.7133,731.0000,0.1359,-10.8312
1325.1642,731.5000,0.1353,-10.8728
1326.6095,732.0000,0.1339,-10.9119
1328.0517,732.5000,0.1335,-10.9539
1329.5055,733.0000,0.1320,-10.9925
1330.9476,733.5000,0.1315,-11.0346
1332.3952,734.0000,0.1295,-11.0790
1333.8424,734.5000,0.1281,-11.1237
1335.2885,735.0000,0.1275,-11.1684
1336.7405,735.5000,0.1275,-11.2140
1338.1824,736.0000,0.1255,-11.2623
1339.6269,736.5000,0.1245,-11.3090
1341.0716,737.0000,0.1238,-11.3578
1342.5123,737.5000,0.1234,-11.4074
1343.9621,738.0000,0.1225,-11.4606
1345.4085,738.5000,0.1215,-11.5160
1346.8537,739.0000,0.1195,-11.5728
1348.2988,739.5000,0.1195,-11.6342
1349.7412,740.0000,0.1173,-11.6944
1351.1846,740.5000,0.1159,-11.7599
1352.6286,741.0000,0.1145,-11.8275
1354.0669,741.5000,0.1135,-11.8937
1355.5070,742.0000,0.1119,-11.9688
1356.9485,742.5000,0.1115,-12.0442
1358.3911,743.0000,0.1095,-12.1206
1359.8287,743.5000,0.1095,-12.2012
1361.2702,744.0000,0.1075,-12.2816
1362.7094,744.5000,0.1065,-12.3645
1364.1485,745.0000,0.1053,-12.4476
1365.5835,745.5000,0.1039,-12.5359
1367.0229,746.0000,0.1015,-12.6239
1368.4566,746.5000,0.1015,-12.7132
1369.8995,747.0000,0.0999,-12.8079
1371.3337,747.5000,0.0995,-12.9039
1372.7720,748.0000,0.0975,-13.0005
1374.2085,748.5000,0.0965,-13.0971
1375.6463,749.0000,0.0951,-13.1972
1377.0777,749.5000,0.0937,-13.2922
1378.5152,750.0000,0.0915,-13.3920
1379.9517,750.5000,0.0915,-13.4932
1381.3884,751.0000,0.0896,-13.5931
1382.8209,751.5000,0.0895,-13.6944
1384.2607,752.0000,0.0875,-13.7946
1385.6951,752.5000,0.0864,-13.8949
1387.1329,753.0000,0.0850,-13.9962
1388.5655,753.5000,0.0836,-14.0989
1390.0037,754.0000,0.0815,-14.1952
1391.4391,754.5000,0.0815,-14.2929
1392.8774,755.0000,0.0794,-14.3937
1394.3172,755.5000,0.0780,-14.4928
1395.7560,756.0000,0.0766,-14.5850
1397.1894,756.5000,0.0755,-14.6836
1398.6257,757.0000,0.0745,-14.7821
1400.0628,757.5000,0.0734,-14.8799
1401.5043,758.0000,0.0715,-14.9788
1402.9396,758.5000,0.0698,-15.0819
1404.3743,759.0000,0.0695,-15.1874
1405.8048,759.5000,0.0688,-15.3056
1407.2342,760.0000,0.0675,-15.4373
1408.6582,760.5000,0.0655,-15.5777
1410.0828,761.0000,0.0655,-15.7228
1411.5075,761.5000,0.0635,-15.8712
1412.9327,762.0000,0.0625,-16.0317
1414.3467,762.5000,0.0606,-16.2157
1415.7579,763.0000,0.0593,-16.4290
1417.1608,763.5000,0.0574,-16.6662
1418.5582,764.0000,0.0565,-16.9340
1419.9365,764.5000,0.0543,-17.2627
1421.3018,765.0000,0.0530,-17.6566
1422.6733,765.5000,0.0518,-18.0339
1424.0621,766.0000,0.0504,-18.3448
1425.4828,766.5000,0.0475,-18.5141
1426.9162,767.0000,0.0458,-18.5818
1428.3750,767.5000,0.0455,-18.6136
1429.8095,768.0000,0.0435,-18.6926
1431.2402,768.5000,0.0415,-18.7881
1432.6780,769.0000,0.0395,-18.8911
1434.1509,769.5000,0.0377,-18.8814
1435.6609,770.0000,0.0355,-18.6918
1437.1957,770.5000,0.0345,-18.3792
1438.7585,771.0000,0.0315,-17.9514
1440.3658,771.5000,0.0295,-17.3828
1441.9975,772.0000,0.0276,-16.6757
1443.6576,772.5000,0.0265,-15.8494
1445.3397,773.0000,0.0250,-14.9596
1447.0268,773.5000,0.0235,-14.0522
1448.7170,774.0000,0.0215,-13.1498
1450.4008,774.5000,0.0196,-12.2603
1452.0842,775.0000,0.0185,-11.3878
1453.7648,775.5000,0.0175,-10.5306
1455.4450,776.0000,0.0165,-9.6929
1457.1125,776.5000,0.0155,-8.8920
1458.7774,777.0000,0.0145,-8.1255
1460.4307,777.5000,0.0138,-7.4010
1462.0733,778.0000,0.0135,-6.7258
1463.7121,778.5000,0.0115,-6.1018
1465.3249,779.0000,0.0115,-5.5355
1466.9304,779.5000,0.0115,-5.0193
1468.5342,780.0000,0.0095,-4.5416
1470.1254,780.5000,0.0097,-4.1013
1471.7033,781.0000,0.0115,-3.6978
1473.2771,781.5000,0.0115,-3.3253
1474.8446,782.0000,0.0115,-2.9766
1476.4049,782.5000,0.0115,-2.6520
1477.9640,783.0000,0.0115,-2.3496
1479.5173,783.5000,0.0095,-2.0699
1481.0545,784.0000,0.0095,-1.8131
1482.5997,784.5000,0.0095,-1.5872
1484.1276,785.0000,0.0095,-1.3822
1485.6573,785.5000,0.0095,-1.1987
1487.1749,786.0000,0.0095,-1.0350
1488.6918,786.5000,0.0095,-0.8930
1490.2042,787.0000,0.0095,-0.7660
1491.7118,787.5000,0.0095,-0.6545
1493.2113,788.0000,0.0095,-0.5559
1494.7208,788.5000,0.0095,-0.4643
1496.2162,789.0000,0.0095,-0.3889
1497.7103,789.5000,0.0095,-0.3191
1499.2083,790.0000,0.0095,-0.2575
1500.7058,790.5000,0.0095,-0.2020
1502.1925,791.0000,0.0095,-0.1529
1503.6859,791.5000,0.0095,-0.1136
1505.1688,792.0000,0.0095,-0.0735
1506.6560,792.5000,0.0095,-0.0379
1508.1385,793.0000,0.0095,-0.0073
1509.6231,793.5000,0.0095,0.0200
1511.1064,794.0000,0.0095,0.0446
1512.5849,794.5000,0.0095,0.0660
1514.0678,795.0000,0.0095,0.0859
1515.5495,795.5000,0.0095,0.1035
1517.0261,796.0000,0.0095,0.1187
1518.5069,796.5000,0.0095,0.1320
1519.9905,797.0000,0.0095,0.1460
1521.4638,797.5000,0.0095,0.1561
1522.9463,798.0000,0.0095,0.1653
1524.4192,798.5000,0.0075,0.1776
1525.9038,799.0000,0.0075,0.1846
1527.3717,799.5000,0.0081,0.1918
1528.8516,800.0000,0.0095,0.1966
1530.3242,800.5000,0.0095,0.2044
1531.7996,801.0000,0.0095,0.2089
1533.2790,801.5000,0.0095,0.2139
1534.7542,802.0000,0.0095,0.2186
1536.2233,802.5000,0.0095,0.2235
1537.7084,803.0000,0.0095,0.2275
1539.1817,803.5000,0.0095,0.2311
1540.6549,804.0000,0.0095,0.2338
1542.1285,804.5000,0.0095,0.2357
1543.6074,805.0000,0.0095,0.2387
1545.0836,805.5000,0.0095,0.2437
1546.5583,806.0000,0.0095,0.2452
1548.0381,806.5000,0.0095,0.2461
1549.5167,807.0000,0.0095,0.2485
1550.9856,807.5000,0.0095,0.2501
1552.4561,808.0000,0.0095,0.2521
1553.9348,808.5000,0.0095,0.2543
1555.4143,809.0000,0.0095,0.2565
1556.8862,809.5000,0.0095,0.2567
1558.3581,810.0000,0.0095,0.2564
1559.8330,810.5000,0.0095,0.2575
1561.3089,811.0000,0.0095,0.2578
1562.7849,811.5000,0.0095,0.2593
1564.2620,812.0000,0.0095,0.2601
1565.7391,812.5000,0.0091,0.2577
1567.2123,813.0000,0.0075,0.2573
1568.6908,813.5000,0.0075,0.2570
1570.1614,814.0000,0.0075,0.2571
1571.6381,814.5000,0.0075,0.2607
1573.1142,815.0000,0.0075,0.2611
1574.5882,815.5000,0.0075,0.2616
1576.0608,816.0000,0.0075,0.2627
1577.5404,816.5000,0.0075,0.2615
1579.0143,817.0000,0.0075,0.2605
1580.4894,817.5000,0.0075,0.2609
1581.9635,818.0000,0.0075,0.2625
1583.4420,818.5000,0.0075,0.2627
1584.9118,819.0000,0.0065,0.2632
1586.3915,819.5000,0.0065,0.2622
1587.8673,820.0000,0.0065,0.2637
1589.3427,820.5000,0.0065,0.2633
1590.8259,821.0000,0.0065,0.2631
1592.2982,821.5000,0.0065,0.2631
1593.7728,822.0000,0.0065,0.2637
1595.2507,822.5000,0.0065,0.2639
1596.7201,823.0000,0.0067,0.2643
1598.2014,823.5000,0.0085,0.2657
1599.6777,824.0000,0.0085,0.2667
1601.1555,824.5000,0.0085,0.2674
1602.6331,825.0000,0.0085,0.2675
1604.1064,825.5000,0.0085,0.2672
1605.5885,826.0000,0.0085,0.2688
1607.0616,826.5000,0.0085,0.2680
1608.5392,827.0000,0.0085,0.2697
1610.0201,827.5000,0.0085,0.2701
1611.4979,828.0000,0.0085,0.2706
1612.9700,828.5000,0.0085,0.2702
1614.4507,829.0000,0.0085,0.2716
1615.9281,829.5000,0.0085,0.2729
1617.4065,830.0000,0.0085,0.2746
1618.8831,830.5000,0.0077,0.2744
1620.3561,831.0000,0.0075,0.2729
1621.8301,831.5000,0.0075,0.2738
1623.3118,832.0000,0.0075,0.2753
1624.7867,832.5000,0.0075,0.2769
1626.2670,833.0000,0.0065,0.2779
1627.7423,833.5000,0.0065,0.2780
1629.2231,834.0000,0.0065,0.2794
1630.7010,834.5000,0.0065,0.2804
1632.1726,835.0000,0.0065,0.2798
1633.6489,835.5000,0.0065,0.2793
1635.1319,836.0000,0.0065,0.2786
1636.6093,836.5000,0.0065,0.2798
1638.0948,837.0000,0.0065,0.2810
1639.5680,837.5000,0.0065,0.2810
1641.0475,838.0000,0.0065,0.2809
1642.5336,838.5000,0.0065,0.2797
1644.0084,839.0000,0.0065,0.2814
1645.4852,839.5000,0.0065,0.2816
1646.9659,840.0000,0.0065,0.2832
1648.4409,840.5000,0.0065,0.2837
1649.9172,841.0000,0.0085,0.2863
1651.3966,841.5000,0.0085,0.2855
1652.8726,842.0000,0.0085,0.2874
1654.3557,842.5000,0.0085,0.2872
1655.8352,843.0000,0.0085,0.2888
1657.3138,843.5000,0.0085,0.2879
1658.7966,844.0000,0.0085,0.2888
1660.2777,844.5000,0.0085,0.2893
1661.7532,845.0000,0.0085,0.2894
1663.2319,845.5000,0.0085,0.2917
1664.7042,846.0000,0.0085,0.2911
1666.1915,846.5000,0.0095,0.2912
1667.6678,847.0000,0.0085,0.2925
1669.1516,847.5000,0.0085,0.2912
1670.6349,848.0000,0.0085,0.2923
1672.1158,848.5000,0.0085,0.2917
1673.5964,849.0000,0.0085,0.2910
1675.0714,849.5000,0.0085,0.2914
1676.5552,850.0000,0.0085,0.2900
1678.0348,850.5000,0.0085,0.2905
1679.5162,851.0000,0.0085,0.2900
1680.9925,851.5000,0.0085,0.2890
1682.4731,852.0000,0.0085,0.2892
1683.9539,852.5000,0.0075,0.2891
1685.4349,853.0000,0.0075,0.2876
1686.9143,853.5000,0.0075,0.2864
1688.3993,854.0000,0.0075,0.2862
1689.8745,854.5000,0.0075,0.2855
1691.3576,855.0000,0.0075,0.2836
1692.8409,855.5000,0.0075,0.2817
1694.3231,856.0000,0.0075,0.2827
1695.8052,856.5000,0.0085,0.2818
1697.2878,857.0000,0.0085,0.2803
1698.7722,857.5000,0.0085,0.2782
1700.2478,858.0000,0.0085,0.2752
1701.7281,858.5000,0.0085,0.2734
1703.2133,859.0000,0.0085,0.2708
1704.6894,859.5000,0.0085,0.2684
1706.1717,860.0000,0.0085,0.2673
1707.6576,860.5000,0.0085,0.2671
1709.1343,861.0000,0.0085,0.2659
1710.6172,861.5000,0.0086,0.2639
1712.0974,862.0000,0.0095,0.2634
1713.5849,862.5000,0.0095,0.2648
1715.0678,863.0000,0.0095,0.2627
1716.5470,863.5000,0.0095,0.2621
1718.0291,864.0000,0.0095,0.2623
1719.5172,864.5000,0.0095,0.2620
1720.9935,865.0000,0.0095,0.2625
1722.4802,865.5000,0.0085,0.2611
1723.9583,866.0000,0.0085,0.2591
1725.4412,866.5000,0.0085,0.2580
1726.9247,867.0000,0.0085,0.2558
1728.4083,867.5000,0.0085,0.2546
1729.8900,868.0000,0.0085,0.2543
1731.3695,868.5000,0.0085,0.2535
1732.8613,869.0000,0.0078,0.2534
1734.3467,869.5000,0.0085,0.2519
1735.8271,870.0000,0.0085,0.2511
1737.3098,870.5000,0.0085,0.2513
1738.7926,871.0000,0.0085,0.2511
1740.2796,871.5000,0.0085,0.2504
1741.7589,872.0000,0.0085,0.2502
1743.2437,872.5000,0.0085,0.2504
1744.7260,873.0000,0.0085,0.2496
1746.2054,873.5000,0.0085,0.2485
1747.6949,874.0000,0.0090,0.2485
1749.1786,874.5000,0.0095,0.2469
1750.6642,875.0000,0.0095,0.2462
1752.1467,875.5000,0.0085,0.2456
1753.6359,876.0000,0.0085,0.2454
1755.1143,876.5000,0.0085,0.2459
1756.5952,877.0000,0.0085,0.2462
1758.0797,877.5000,0.0085,0.2447
1759.5650,878.0000,0.0085,0.2440
1761.0547,878.5000,0.0085,0.2422
1762.5354,879.0000,0.0085,0.2431
1764.0182,879.5000,0.0092,0.2417
1765.5034,880.0000,0.0095,0.2426
1766.9885,880.5000,0.0095,0.2410
1768.4739,881.0000,0.0095,0.2409
1769.9618,881.5000,0.0089,0.2410
1771.4440,882.0000,0.0086,0.2414
1772.9245,882.5000,0.0095,0.2417
1774.4113,883.0000,0.0095,0.2400
1775.8935,883.5000,0.0095,0.2403
1777.3875,884.0000,0.0095,0.2423
1778.8638,884.5000,0.0095,0.2436
1780.3460,885.0000,0.0095,0.2440
1781.8330,885.5000,0.0095,0.2434
1783.3162,886.0000,0.0095,0.2447
1784.8005,886.5000,0.0095,0.2451
1786.2843,887.0000,0.0105,0.2449
1787.7643,887.5000,0.0105,0.2442
1789.2516,888.0000,0.0105,0.2459
1790.7366,888.5000,0.0105,0.2462
1792.2231,889.0000,0.0105,0.2470
1793.7093,889.5000,0.0105,0.2474
1795.1896,890.0000,0.0105,0.2488
1796.6710,890.5000,0.0107,0.2518
1798.1589,891.0000,0.0115,0.2518
1799.6468,891.5000,0.0115,0.2502
1801.1321,892.0000,0.0115,0.2522
1802.6113,892.5000,0.0115,0.2530
1804.0979,893.0000,0.0115,0.2525
1805.5815,893.5000,0.0115,0.2498
1807.0685,894.0000,0.0115,0.2516
