Repository: MaCFP/matl-db

### Experimental Conditions: STA (Nitrogen)
A NETZSCH STA 449 F3 Jupiter was used to simultaneously conduct Thermogravimetric Analysis (TGA) and Differential Scanning Calorimetry (DSC) experiments in nitrogen.

* Heating Rates: 3, 10, and 30 K/min
* Temperature program
  - Initial Temperature: ambient (293-296 K)
  - Initial Isotherm: 1800 s at ambient temperature
  - Maximum Temperature (program setpoint): 1083 K (3 K/min), 1098 K (10 K/min), 1153 K (30 K/min)
  - Final Isotherm: 1200 s at the maximum temperature (1800 s for UMD\_Wood\_STA\_N2\_10K\_R1-R3)
* Sample mass: 4 mg +/- 0.3 mg (3 and 10 K/min, and the 30 K/min tests marked \_4mg); 1.0 mg +/- 0.12 mg (30 K/min tests marked \_1mg)

File: Wood/Calibration_Data/UMD/UMD_Wood_STA_O2-21_20K_R2.csv
Time (s),Temperature (K),Mass (mg),Heat Flow Rate (W/g)
0.0000,298.5000,0.9290,-0.0068
15.8750,299.0000,0.9306,-0.0222
25.9689,299.5000,0.9321,-0.0324
33.8646,300.0000,0.9342,-0.0443
40.4745,300.5000,0.9339,-0.0532
46.2741,301.0000,0.9338,-0.0616
51.4983,301.5000,0.9339,-0.0686
56.2919,302.0000,0.9328,-0.0768
60.7441,302.5000,0.9337,-0.0830
64.9267,303.0000,0.9323,-0.0888
68.8604,303.5000,0.9320,-0.0952
72.6056,304.0000,0.9353,-0.1012
76.1919,304.5000,0.9367,-0.1049
79.6314,305.0000,0.9350,-0.1116
82.9403,305.5000,0.9346,-0.1145
86.1339,306.0000,0.9326,-0.1209
89.2300,306.5000,0.9332,-0.1232
92.2223,307.0000,0.9321,-0.1266
95.1471,307.5000,0.9309,-0.1315
97.9784,308.0000,0.9317,-0.1348
100.7661,308.5000,0.9323,-0.1387
103.4712,309.0000,0.9329,-0.1415
106.1367,309.5000,0.9323,-0.1447
108.7332,310.0000,0.9327,-0.1464
111.2859,310.5000,0.9336,-0.1511
113.7912,311.0000,0.9326,-0.1534
116.2598,311.5000,0.9333,-0.1557
118.6804,312.0000,0.9340,-0.1579
121.0686,312.5000,0.9339,-0.1609
123.4128,313.0000,0.9328,-0.1624
125.7285,313.5000,0.9310,-0.1666
128.0091,314.0000,0.9319,-0.1683
130.2773,314.5000,0.9320,-0.1699
132.4978,315.0000,0.9320,-0.1720
134.6978,315.5000,0.9310,-0.1746
136.8617,316.0000,0.9318,-0.1765
139.0097,316.5000,0.9309,-0.1780
141.1383,317.0000,0.9308,-0.1812
143.2403,317.5000,0.9315,-0.1821
145.3275,318.0000,0.9301,-0.1845
147.3801,318.5000,0.9306,-0.1864
149.4363,319.0000,0.9308,-0.1875
151.4459,319.5000,0.9318,-0.1882
153.4580,320.0000,0.9309,-0.1926
155.4420,320.5000,0.9295,-0.1935
157.4066,321.0000,0.9290,-0.1956
159.3692,321.5000,0.9289,-0.1961
161.3175,322.0000,0.9293,-0.2002
163.2385,322.5000,0.9292,-0.2033
165.1494,323.0000,0.9295,-0.2043
167.0462,323.5000,0.9309,-0.2064
168.9325,324.0000,0.9290,-0.2081
170.8075,324.5000,0.9289,-0.2138
172.6722,325.0000,0.9299,-0.2148
174.5167,325.5000,0.9293,-0.2164
176.3518,326.0000,0.9299,-0.2205
178.1841,326.5000,0.9290,-0.2224
179.9976,327.0000,0.9297,-0.2263
181.8042,327.5000,0.9293,-0.2299
183.5821,328.0000,0.9279,-0.2317
185.3750,328.5000,0.9288,-0.2365
187.1482,329.0000,0.9288,-0.2408
188.9163,329.5000,0.9264,-0.2449
190.6653,330.0000,0.9278,-0.2497
192.4214,330.5000,0.9281,-0.2530
194.1569,331.0000,0.9295,-0.2595
195.8877,331.5000,0.9279,-0.2642
197.5994,332.0000,0.9279,-0.2671
199.3224,332.5000,0.9294,-0.2721
201.0271,333.0000,0.9289,-0.2786
202.7197,333.5000,0.9279,-0.2828
204.4219,334.0000,0.9284,-0.2893
206.0941,334.5000,0.9287,-0.2946
207.7796,335.0000,0.9261,-0.3012
209.4500,335.5000,0.9279,-0.3089
211.1200,336.0000,0.9290,-0.3145
212.7733,336.5000,0.9289,-0.3202
214.4238,337.0000,0.9279,-0.3292
216.0716,337.5000,0.9279,-0.3369
217.7109,338.0000,0.9274,-0.3430
219.3532,338.5000,0.9259,-0.3512
220.9779,339.0000,0.9276,-0.3573
222.5970,339.5000,0.9259,-0.3678
224.2187,340.0000,0.9279,-0.3747
225.8370,340.5000,0.9259,-0.3816
227.4403,341.0000,0.9269,-0.3902
229.0446,341.5000,0.9269,-0.3999
230.6373,342.0000,0.9269,-0.4080
232.2246,342.5000,0.9265,-0.4169
233.8128,343.0000,0.9261,-0.4247
235.3984,343.5000,0.9259,-0.4343
236.9770,344.0000,0.9259,-0.4435
238.5531,344.5000,0.9243,-0.4532
240.1212,345.0000,0.9251,-0.4637
241.6863,345.5000,0.9245,-0.4726
243.2469,346.0000,0.9249,-0.4831
244.8038,346.5000,0.9243,-0.4925
246.3510,347.0000,0.9222,-0.5000
247.9046,347.5000,0.9239,-0.5121
249.4510,348.0000,0.9242,-0.5213
250.9940,348.5000,0.9239,-0.5310
252.5286,349.0000,0.9249,-0.5412
254.0653,349.5000,0.9239,-0.5516
255.5933,350.0000,0.9249,-0.5626
257.1261,350.5000,0.9239,-0.5715
258.6459,351.0000,0.9242,-0.5810
260.1694,351.5000,0.9239,-0.5941
261.6931,352.0000,0.9231,-0.6030
263.2060,352.5000,0.9226,-0.6124
264.7214,353.0000,0.9239,-0.6233
266.2245,353.5000,0.9219,-0.6330
267.7330,354.0000,0.9219,-0.6445
269.2300,354.5000,0.9239,-0.6534
270.7282,355.0000,0.9219,-0.6641
272.2294,355.5000,0.9225,-0.6753
273.7193,356.0000,0.9239,-0.6863
275.2082,356.5000,0.9229,-0.6959
276.7045,357.0000,0.9236,-0.7067
278.1796,357.5000,0.9239,-0.7177
279.6658,358.0000,0.9229,-0.7289
281.1520,358.5000,0.9229,-0.7393
282.6332,359.0000,0.9235,-0.7503
284.1053,359.5000,0.9229,-0.7596
285.5827,360.0000,0.9249,-0.7697
287.0529,360.5000,0.9239,-0.7787
288.5176,361.0000,0.9239,-0.7907
289.9856,361.5000,0.9247,-0.8005
291.4480,362.0000,0.9245,-0.8115
292.9102,362.5000,0.9239,-0.8224
294.3676,363.0000,0.9229,-0.8323
295.8305,363.5000,0.9235,-0.8419
297.2877,364.0000,0.9239,-0.8515
298.7383,364.5000,0.9219,-0.8607
300.1946,365.0000,0.9219,-0.8721
301.6423,365.5000,0.9225,-0.8825
303.0906,366.0000,0.9239,-0.8935
304.5286,366.5000,0.9220,-0.9020
305.9786,367.0000,0.9229,-0.9113
307.4211,367.5000,0.9229,-0.9214
308.8577,368.0000,0.9239,-0.9301
310.2993,368.5000,0.9219,-0.9409
311.7337,369.0000,0.9229,-0.9488
313.1671,369.5000,0.9229,-0.9582
314.5988,370.0000,0.9210,-0.9671
316.0297,370.5000,0.9219,-0.9768
317.4625,371.0000,0.9209,-0.9873
318.8953,371.5000,0.9208,-0.9955
320.3199,372.0000,0.9209,-1.0047
321.7433,372.5000,0.9201,-1.0141
323.1643,373.0000,0.9209,-1.0229
324.5879,373.5000,0.9199,-1.0307
326.0125,374.0000,0.9199,-1.0401
327.4266,374.5000,0.9199,-1.0485
328.8396,375.0000,0.9199,-1.0563
330.2584,375.5000,0.9199,-1.0640
331.6736,376.0000,0.9195,-1.0732
333.0830,376.5000,0.9209,-1.0816
334.4979,377.0000,0.9209,-1.0912
335.9007,377.5000,0.9200,-1.0987
337.3145,378.0000,0.9204,-1.1080
338.7257,378.5000,0.9209,-1.1151
340.1291,379.0000,0.9209,-1.1233
341.5373,379.5000,0.9209,-1.1319
342.9369,380.0000,0.9209,-1.1398
344.3346,380.5000,0.9218,-1.1466
345.7356,381.0000,0.9212,-1.1537
347.1313,381.5000,0.9209,-1.1607
348.5345,382.0000,0.9209,-1.1704
349.9401,382.5000,0.9208,-1.1771
351.3389,383.0000,0.9209,-1.1849
352.7235,383.5000,0.9209,-1.1926
354.1255,384.0000,0.9209,-1.1992
355.5142,384.5000,0.9209,-1.2067
356.9067,385.0000,0.9189,-1.2137
358.2945,385.5000,0.9209,-1.2206
359.6859,386.0000,0.9209,-1.2287
361.0778,386.5000,0.9209,-1.2356
362.4678,387.0000,0.9219,-1.2431
363.8583,387.5000,0.9219,-1.2509
365.2399,388.0000,0.9202,-1.2578
366.6253,388.5000,0.9209,-1.2635
368.0113,389.0000,0.9209,-1.2690
369.3972,389.5000,0.9211,-1.2769
370.7707,390.0000,0.9219,-1.2855
372.1611,390.5000,0.9219,-1.2906
373.5417,391.0000,0.9219,-1.2981
374.9252,391.5000,0.9223,-1.3057
376.3041,392.0000,0.9229,-1.3121
377.6832,392.5000,0.9229,-1.3190
379.0610,393.0000,0.9229,-1.3246
380.4363,393.5000,0.9239,-1.3316
381.8066,394.0000,0.9239,-1.3383
383.1839,394.5000,0.9239,-1.3450
384.5584,395.0000,0.9243,-1.3505
385.9389,395.5000,0.9239,-1.3585
387.3053,396.0000,0.9238,-1.3638
388.6850,396.5000,0.9229,-1.3714
390.0601,397.0000,0.9228,-1.3770
391.4309,397.5000,0.9219,-1.3849
392.7931,398.0000,0.9219,-1.3915
394.1664,398.5000,0.9224,-1.3971
395.5322,399.0000,0.9229,-1.4050
396.9020,399.5000,0.9229,-1.4111
398.2719,400.0000,0.9229,-1.4165
399.6436,400.5000,0.9229,-1.4242
401.0066,401.0000,0.9229,-1.4315
402.3711,401.5000,0.9221,-1.4377
403.7418,402.0000,0.9229,-1.4438
405.1068,402.5000,0.9229,-1.4509
406.4692,403.0000,0.9227,-1.4581
407.8372,403.5000,0.9219,-1.4659
409.2018,404.0000,0.9219,-1.4719
410.5600,404.5000,0.9219,-1.4795
411.9247,405.0000,0.9219,-1.4887
413.2900,405.5000,0.9227,-1.4939
414.6527,406.0000,0.9238,-1.5006
416.0147,406.5000,0.9229,-1.5059
417.3776,407.0000,0.9229,-1.5125
418.7405,407.5000,0.9229,-1.5185
420.0959,408.0000,0.9221,-1.5245
421.4582,408.5000,0.9219,-1.5310
422.8191,409.0000,0.9218,-1.5358
424.1815,409.5000,0.9219,-1.5428
425.5419,410.0000,0.9219,-1.5485
426.8991,410.5000,0.9219,-1.5554
428.2563,411.0000,0.9219,-1.5605
429.6121,411.5000,0.9219,-1.5667
430.9713,412.0000,0.9201,-1.5722
432.3291,412.5000,0.9199,-1.5797
433.6884,413.0000,0.9199,-1.5849
435.0500,413.5000,0.9199,-1.5921
436.4011,414.0000,0.9180,-1.5963
437.7576,414.5000,0.9179,-1.6041
439.1142,415.0000,0.9179,-1.6114
440.4660,415.5000,0.9179,-1.6169
441.8281,416.0000,0.9179,-1.6234
443.1824,416.5000,0.9179,-1.6286
444.5405,417.0000,0.9179,-1.6337
445.8918,417.5000,0.9179,-1.6398
447.2527,418.0000,0.9199,-1.6450
448.6027,418.5000,0.9199,-1.6527
449.9568,419.0000,0.9199,-1.6592
451.3047,419.5000,0.9199,-1.6628
452.6555,420.0000,0.9199,-1.6698
454.0183,420.5000,0.9199,-1.6755
455.3676,421.0000,0.9199,-1.6795
456.7203,421.5000,0.9199,-1.6854
458.0717,422.0000,0.9199,-1.6914
459.4230,422.5000,0.9199,-1.6972
460.7729,423.0000,0.9209,-1.7033
462.1273,423.5000,0.9219,-1.7096
463.4796,424.0000,0.9219,-1.7143
464.8276,424.5000,0.9219,-1.7211
466.1851,425.0000,0.9207,-1.7265
467.5349,425.5000,0.9199,-1.7339
468.8902,426.0000,0.9199,-1.7392
470.2365,426.5000,0.9209,-1.7429
471.5902,427.0000,0.9209,-1.7506
472.9392,427.5000,0.9209,-1.7548
474.2951,428.0000,0.9209,-1.7606
475.6410,428.5000,0.9209,-1.7660
476.9905,429.0000,0.9209,-1.7719
478.3365,429.5000,0.9209,-1.7774
479.6930,430.0000,0.9199,-1.7844
481.0410,430.5000,0.9199,-1.7901
482.3851,431.0000,0.9199,-1.7961
483.7327,431.5000,0.9199,-1.8010
485.0853,432.0000,0.9209,-1.8050
486.4346,432.5000,0.9209,-1.8099
487.7848,433.0000,0.9209,-1.8155
489.1332,433.5000,0.9209,-1.8217
490.4851,434.0000,0.9199,-1.8281
491.8292,434.5000,0.9199,-1.8315
493.1756,435.0000,0.9199,-1.8377
494.5284,435.5000,0.9199,-1.8430
495.8796,436.0000,0.9199,-1.8488
497.2265,436.5000,0.9195,-1.8531
498.5797,437.0000,0.9189,-1.8588
499.9284,437.5000,0.9189,-1.8643
501.2717,438.0000,0.9189,-1.8696
502.6218,438.5000,0.9189,-1.8745
503.9700,439.0000,0.9189,-1.8787
505.3187,439.5000,0.9189,-1.8855
506.6662,440.0000,0.9189,-1.8899
508.0129,440.5000,0.9189,-1.8944
509.3675,441.0000,0.9189,-1.8988
510.7149,441.5000,0.9189,-1.9046
512.0662,442.0000,0.9189,-1.9107
513.4168,442.5000,0.9189,-1.9176
514.7634,443.0000,0.9189,-1.9224
516.1115,443.5000,0.9189,-1.9244
517.4581,444.0000,0.9189,-1.9299
518.8034,444.5000,0.9189,-1.9328
520.1594,445.0000,0.9189,-1.9374
521.5095,445.5000,0.9189,-1.9436
522.8607,446.0000,0.9189,-1.9493
524.2041,446.5000,0.9189,-1.9529
525.5555,447.0000,0.9199,-1.9567
526.9013,447.5000,0.9199,-1.9612
528.2527,448.0000,0.9199,-1.9648
529.6020,448.5000,0.9199,-1.9696
530.9500,449.0000,0.9199,-1.9754
532.2966,449.5000,0.9199,-1.9791
533.6473,450.0000,0.9198,-1.9841
535.0027,450.5000,0.9189,-1.9888
536.3513,451.0000,0.9189,-1.9922
537.6966,451.5000,0.9189,-1.9965
539.0473,452.0000,0.9188,-1.9992
540.4027,452.5000,0.9179,-2.0028
541.7513,453.0000,0.9184,-2.0080
543.0993,453.5000,0.9189,-2.0110
544.4473,454.0000,0.9189,-2.0184
545.8007,454.5000,0.9179,-2.0198
547.1527,455.0000,0.9179,-2.0244
548.5034,455.5000,0.9179,-2.0282
549.8580,456.0000,0.9179,-2.0331
551.2067,456.5000,0.9179,-2.0346
552.5581,457.0000,0.9179,-2.0386
553.9027,457.5000,0.9179,-2.0422
555.2554,458.0000,0.9179,-2.0457
556.6074,458.5000,0.9179,-2.0491
557.9595,459.0000,0.9179,-2.0540
559.3143,459.5000,0.9179,-2.0557
560.6635,460.0000,0.9179,-2.0595
562.0207,460.5000,0.9179,-2.0630
563.3687,461.0000,0.9179,-2.0664
564.7187,461.5000,0.9179,-2.0694
566.0718,462.0000,0.9179,-2.0735
567.4294,462.5000,0.9179,-2.0759
568.7815,463.0000,0.9179,-2.0777
570.1305,463.5000,0.9179,-2.0807
571.4936,464.0000,0.9179,-2.0841
572.8373,464.5000,0.9179,-2.0872
574.1890,465.0000,0.9179,-2.0900
575.5436,465.5000,0.9179,-2.0946
576.8960,466.0000,0.9179,-2.0969
578.2527,466.5000,0.9179,-2.1011
579.6078,467.0000,0.9179,-2.1050
580.9550,467.5000,0.9179,-2.1094
582.3119,468.0000,0.9179,-2.1112
583.6716,468.5000,0.9179,-2.1138
585.0209,469.0000,0.9179,-2.1155
586.3753,469.5000,0.9178,-2.1184
587.7311,470.0000,0.9169,-2.1216
589.0895,470.5000,0.9169,-2.1251
590.4428,471.0000,0.9169,-2.1274
591.8007,471.5000,0.9169,-2.1309
593.1532,472.0000,0.9169,-2.1346
594.5095,472.5000,0.9159,-2.1362
595.8681,473.0000,0.9139,-2.1393
597.2228,473.5000,0.9139,-2.1407
598.5776,474.0000,0.9139,-2.1437
599.9296,474.5000,0.9139,-2.1482
601.2925,475.0000,0.9139,-2.1508
602.6445,475.5000,0.9139,-2.1527
603.9993,476.0000,0.9129,-2.1548
605.3554,476.5000,0.9129,-2.1576
606.7107,477.0000,0.9129,-2.1588
608.0689,477.5000,0.9129,-2.1636
609.4292,478.0000,0.9129,-2.1664
610.7948,478.5000,0.9119,-2.1668
612.1509,479.0000,0.9119,-2.1705
613.5048,479.5000,0.9119,-2.1729
614.8662,480.0000,0.9119,-2.1758
616.2250,480.5000,0.9112,-2.1780
617.5767,481.0000,0.9091,-2.1811
618.9437,481.5000,0.9089,-2.1849
620.2982,482.0000,0.9089,-2.1871
621.6536,482.5000,0.9089,-2.1832
623.0123,483.0000,0.9089,-2.1816
624.3732,483.5000,0.9089,-2.1840
625.7335,484.0000,0.9089,-2.1880
627.0898,484.5000,0.9081,-2.1915
628.4527,485.0000,0.9079,-2.1954
629.8102,485.5000,0.9079,-2.1998
631.1691,486.0000,0.9079,-2.2036
632.5278,486.5000,0.9079,-2.2068
633.8907,487.0000,0.9079,-2.2106
635.2527,487.5000,0.9079,-2.2140
636.6084,488.0000,0.9079,-2.2178
637.9733,488.5000,0.9079,-2.2209
639.3342,489.0000,0.9079,-2.2249
640.6938,489.5000,0.9069,-2.2302
642.0554,490.0000,0.9069,-2.2331
643.4199,490.5000,0.9069,-2.2365
644.7770,491.0000,0.9069,-2.2415
646.1418,491.5000,0.9059,-2.2459
647.5027,492.0000,0.9059,-2.2504
648.8637,492.5000,0.9059,-2.2537
650.2300,493.0000,0.9059,-2.2597
651.5894,493.5000,0.9049,-2.2630
652.9592,494.0000,0.9049,-2.2654
654.3203,494.5000,0.9049,-2.2706
655.6801,495.0000,0.9049,-2.2741
657.0454,495.5000,0.9042,-2.2777
658.4118,496.0000,0.9038,-2.2823
659.7716,496.5000,0.9019,-2.2868
661.1351,497.0000,0.9019,-2.2909
662.5040,497.5000,0.9019,-2.2937
663.8610,498.0000,0.9019,-2.2984
665.2355,498.5000,0.9019,-2.3023
666.6011,499.0000,0.9019,-2.3063
667.9604,499.5000,0.9009,-2.3098
669.3270,500.0000,0.9009,-2.3152
670.6927,500.5000,0.9005,-2.3187
672.0563,501.0000,0.8999,-2.3228
673.4255,501.5000,0.8999,-2.3274
674.7932,502.0000,0.8989,-2.3313
676.1568,502.5000,0.8989,-2.3367
677.5240,503.0000,0.8969,-2.3393
678.8913,503.5000,0.8969,-2.3449
680.2573,504.0000,0.8969,-2.3488
681.6236,504.5000,0.8969,-2.3515
682.9925,505.0000,0.8969,-2.3541
684.3618,505.5000,0.8965,-2.3581
685.7282,506.0000,0.8949,-2.3607
687.1007,506.5000,0.8956,-2.3629
688.4664,507.0000,0.8959,-2.3667
689.8308,507.5000,0.8959,-2.3700
691.2029,508.0000,0.8959,-2.3723
692.5733,508.5000,0.8941,-2.3763
693.9408,509.0000,0.8939,-2.3797
695.3044,509.5000,0.8939,-2.3845
696.6762,510.0000,0.8939,-2.3900
698.0473,510.5000,0.8929,-2.3952
699.4171,511.0000,0.8929,-2.4024
700.7858,511.5000,0.8923,-2.4072
702.1588,512.0000,0.8919,-2.4138
703.5243,512.5000,0.8919,-2.4184
704.8949,513.0000,0.8915,-2.4236
706.2700,513.5000,0.8909,-2.4292
707.6416,514.0000,0.8909,-2.4362
709.0144,514.5000,0.8909,-2.4424
710.3830,515.0000,0.8909,-2.4473
711.7514,515.5000,0.8899,-2.4526
713.1270,516.0000,0.8879,-2.4590
714.4955,516.5000,0.8879,-2.4648
715.8694,517.0000,0.8872,-2.4692
717.2365,517.5000,0.8869,-2.4759
718.6111,518.0000,0.8869,-2.4839
719.9873,518.5000,0.8859,-2.4904
721.3577,519.0000,0.8859,-2.4967
722.7291,519.5000,0.8857,-2.5033
724.1048,520.0000,0.8849,-2.5082
725.4766,520.5000,0.8842,-2.5151
726.8527,521.0000,0.8839,-2.5206
728.2273,521.5000,0.8836,-2.5291
729.5964,522.0000,0.8829,-2.5342
730.9753,522.5000,0.8829,-2.5415
732.3440,523.0000,0.8809,-2.5470
733.7194,523.5000,0.8809,-2.5536
735.0871,524.0000,0.8809,-2.5608
736.4638,524.5000,0.8809,-2.5687
737.8436,525.0000,0.8809,-2.5743
739.2209,525.5000,0.8789,-2.5806
740.5945,526.0000,0.8789,-2.5906
741.9678,526.5000,0.8789,-2.5975
743.3417,527.0000,0.8789,-2.6057
744.7179,527.5000,0.8773,-2.6121
746.0911,528.0000,0.8769,-2.6171
747.4684,528.5000,0.8769,-2.6233
748.8417,529.0000,0.8769,-2.6277
750.2170,529.5000,0.8769,-2.6312
751.5966,530.0000,0.8749,-2.6335
752.9639,530.5000,0.8743,-2.6356
754.3426,531.0000,0.8739,-2.6394
755.7139,531.5000,0.8729,-2.6488
757.0818,532.0000,0.8719,-2.6583
758.4581,532.5000,0.8699,-2.6688
759.8308,533.0000,0.8699,-2.6827
761.2000,533.5000,0.8699,-2.6978
762.5693,534.0000,0.8679,-2.7172
763.9431,534.5000,0.8679,-2.7306
765.3124,535.0000,0.8659,-2.7402
766.6818,535.5000,0.8659,-2.7566
768.0537,536.0000,0.8649,-2.7733
769.4199,536.5000,0.8649,-2.7890
770.8020,537.0000,0.8639,-2.8093
772.1704,537.5000,0.8633,-2.8275
773.5411,538.0000,0.8629,-2.8470
774.9155,538.5000,0.8619,-2.8721
776.2802,539.0000,0.8609,-2.8959
777.6573,539.5000,0.8609,-2.9202
779.0229,540.0000,0.8599,-2.9443
780.3980,540.5000,0.8589,-2.9702
781.7707,541.0000,0.8578,-2.9945
783.1426,541.5000,0.8569,-3.0190
784.5127,542.0000,0.8569,-3.0455
785.8839,542.5000,0.8549,-3.0695
787.2554,543.0000,0.8542,-3.0936
788.6307,543.5000,0.8529,-3.1179
790.0000,544.0000,0.8529,-3.1424
791.3707,544.5000,0.8519,-3.1675
792.7472,545.0000,0.8510,-3.1928
794.1215,545.5000,0.8507,-3.2165
795.4943,546.0000,0.8495,-3.2411
796.8684,546.5000,0.8489,-3.2668
798.2363,547.0000,0.8469,-3.2924
799.6132,547.5000,0.8469,-3.3203
800.9843,548.0000,0.8458,-3.3477
802.3545,548.5000,0.8432,-3.3752
803.7325,549.0000,0.8426,-3.4032
805.1044,549.5000,0.8409,-3.4327
806.4813,550.0000,0.8409,-3.4609
807.8500,550.5000,0.8389,-3.4915
809.2328,551.0000,0.8386,-3.5222
810.5984,551.5000,0.8379,-3.5533
811.9733,552.0000,0.8370,-3.5831
813.3463,552.5000,0.8367,-3.6140
814.7212,553.0000,0.8354,-3.6471
816.0931,553.5000,0.8341,-3.6781
817.4637,554.0000,0.8319,-3.7106
818.8427,554.5000,0.8319,-3.7450
820.2144,555.0000,0.8299,-3.7782
821.5873,555.5000,0.8299,-3.8099
822.9640,556.0000,0.8277,-3.8433
824.3334,556.5000,0.8269,-3.8783
825.7090,557.0000,0.8259,-3.9133
827.0804,557.5000,0.8249,-3.9478
828.4509,558.0000,0.8239,-3.9842
829.8253,558.5000,0.8212,-4.0201
831.2004,559.0000,0.8209,-4.0528
832.5766,559.5000,0.8189,-4.0888
833.9500,560.0000,0.8179,-4.1243
835.3267,560.5000,0.8169,-4.1613
836.7051,561.0000,0.8139,-4.1968
838.0767,561.5000,0.8129,-4.2331
839.4527,562.0000,0.8112,-4.2675
840.8307,562.5000,0.8089,-4.3062
842.2082,563.0000,0.8083,-4.3424
843.5833,563.5000,0.8063,-4.3798
844.9588,564.0000,0.8050,-4.4174
846.3357,564.5000,0.8029,-4.4553
847.7130,565.0000,0.8029,-4.4938
849.0876,565.5000,0.8009,-4.5332
850.4638,566.0000,0.7989,-4.5716
851.8427,566.5000,0.7979,-4.6096
853.2171,567.0000,0.7969,-4.6493
854.5950,567.5000,0.7949,-4.6889
855.9727,568.0000,0.7945,-4.7268
857.3472,568.5000,0.7924,-4.7695
858.7235,569.0000,0.7911,-4.8104
860.1046,569.5000,0.7899,-4.8513
861.4785,570.0000,0.7895,-4.8925
862.8527,570.5000,0.7882,-4.9342
864.2307,571.0000,0.7859,-4.9741
865.6076,571.5000,0.7839,-5.0155
866.9873,572.0000,0.7823,-5.0577
868.3663,572.5000,0.7810,-5.1015
869.7431,573.0000,0.7789,-5.1447
871.1209,573.5000,0.7780,-5.1881
872.5014,574.0000,0.7759,-5.2315
873.8775,574.5000,0.7748,-5.2761
875.2537,575.0000,0.7729,-5.3208
876.6281,575.5000,0.7709,-5.3655
878.0060,576.0000,0.7690,-5.4120
879.3876,576.5000,0.7684,-5.4581
880.7667,577.0000,0.7659,-5.5045
882.1399,577.5000,0.7632,-5.5533
883.5188,578.0000,0.7626,-5.5990
884.8938,578.5000,0.7605,-5.6477
886.2730,579.0000,0.7582,-5.6973
887.6472,579.5000,0.7569,-5.7462
889.0289,580.0000,0.7549,-5.7949
890.3995,580.5000,0.7529,-5.8457
891.7812,581.0000,0.7519,-5.8977
893.1546,581.5000,0.7495,-5.9509
894.5307,582.0000,0.7479,-6.0028
895.9062,582.5000,0.7459,-6.0549
897.2885,583.0000,0.7437,-6.1101
898.6637,583.5000,0.7419,-6.1659
900.0399,584.0000,0.7392,-6.2208
901.4168,584.5000,0.7379,-6.2783
902.7931,585.0000,0.7354,-6.3353
904.1667,585.5000,0.7329,-6.3948
905.5426,586.0000,0.7310,-6.4524
906.9194,586.5000,0.7289,-6.5105
908.2922,587.0000,0.7269,-6.5709
909.6730,587.5000,0.7242,-6.6308
911.0527,588.0000,0.7229,-6.6922
912.4226,588.5000,0.7203,-6.7520
913.7956,589.0000,0.7183,-6.8133
915.1705,589.5000,0.7160,-6.8734
916.5468,590.0000,0.7139,-6.9350
917.9250,590.5000,0.7114,-6.9985
919.2972,591.0000,0.7091,-7.0599
920.6720,591.5000,0.7068,-7.1216
922.0472,592.0000,0.7045,-7.1841
923.4263,592.5000,0.7019,-7.2472
924.8056,593.0000,0.6989,-7.3081
926.1787,593.5000,0.6964,-7.3708
927.5527,594.0000,0.6929,-7.4356
928.9305,594.5000,0.6901,-7.4977
930.3053,595.0000,0.6868,-7.5598
931.6802,595.5000,0.6839,-7.6239
933.0592,596.0000,0.6805,-7.6872
934.4361,596.5000,0.6779,-7.7510
935.8104,597.0000,0.6753,-7.8164
937.1873,597.5000,0.6717,-7.8813
938.5650,598.0000,0.6691,-7.9442
939.9377,598.5000,0.6666,-8.0081
941.3158,599.0000,0.6640,-8.0737
942.6951,599.5000,0.6604,-8.1385
944.0694,600.0000,0.6578,-8.2052
945.4445,600.5000,0.6545,-8.2722
946.8199,601.0000,0.6502,-8.3389
948.2025,601.5000,0.6470,-8.4069
949.5744,602.0000,0.6447,-8.4728
950.9555,602.5000,0.6419,-8.5399
952.3366,603.0000,0.6382,-8.6084
953.7078,603.5000,0.6347,-8.6775
955.0878,604.0000,0.6305,-8.7479
956.4628,604.5000,0.6272,-8.8191
957.8445,605.0000,0.6229,-8.8899
959.2159,605.5000,0.6203,-8.9624
960.5925,606.0000,0.6142,-9.0347
961.9702,606.5000,0.6111,-9.1081
963.3413,607.0000,0.6067,-9.1824
964.7173,607.5000,0.6040,-9.2582
966.0904,608.0000,0.6001,-9.3351
967.4637,608.5000,0.5978,-9.4120
968.8435,609.0000,0.5932,-9.4913
970.2133,609.5000,0.5890,-9.5699
971.5821,610.0000,0.5852,-9.6532
972.9550,610.5000,0.5815,-9.7364
974.3309,611.0000,0.5769,-9.8230
975.6973,611.5000,0.5726,-9.9099
977.0693,612.0000,0.5688,-10.0005
978.4400,612.5000,0.5642,-10.0938
979.8062,613.0000,0.5593,-10.1871
981.1730,613.5000,0.5541,-10.2853
982.5345,614.0000,0.5484,-10.3845
983.8966,614.5000,0.5440,-10.4853
985.2627,615.0000,0.5388,-10.5911
986.6307,615.5000,0.5340,-10.7009
987.9912,616.0000,0.5294,-10.8122
989.3473,616.5000,0.5244,-10.9255
990.7054,617.0000,0.5193,-11.0425
992.0582,617.5000,0.5148,-11.1646
993.4141,618.0000,0.5100,-11.2889
994.7675,618.5000,0.5043,-11.4198
996.1164,619.0000,0.4998,-11.5552
997.4634,619.5000,0.4948,-11.6911
998.8054,620.0000,0.4906,-11.8325
1000.1486,620.5000,0.4854,-11.9750
1001.4913,621.0000,0.4797,-12.1239
1002.8341,621.5000,0.4740,-12.2762
1004.1711,622.0000,0.4687,-12.4331
1005.5071,622.5000,0.4640,-12.5895
1006.8473,623.0000,0.4569,-12.7472
1008.1881,623.5000,0.4503,-12.9102
1009.5223,624.0000,0.4425,-13.0736
1010.8589,624.5000,0.4341,-13.2388
1012.1955,625.0000,0.4251,-13.4042
1013.5353,625.5000,0.4156,-13.5719
1014.8743,626.0000,0.4067,-13.7382
1016.2218,626.5000,0.4000,-13.9015
1017.5647,627.0000,0.3933,-14.0639
1018.9107,627.5000,0.3868,-14.2227
1020.2608,628.0000,0.3818,-14.3789
1021.6136,628.5000,0.3753,-14.5274
1022.9809,629.0000,0.3698,-14.6702
1024.3486,629.5000,0.3642,-14.8026
1025.7274,630.0000,0.3585,-14.9260
1027.1099,630.5000,0.3536,-15.0387
1028.5063,631.0000,0.3483,-15.1365
1029.9046,631.5000,0.3437,-15.2205
1031.3259,632.0000,0.3389,-15.2864
1032.7500,632.5000,0.3342,-15.3346
1034.1878,633.0000,0.3292,-15.3644
1035.6347,633.5000,0.3249,-15.3771
1037.0910,634.0000,0.3207,-15.3733
1038.5573,634.5000,0.3164,-15.3507
1040.0265,635.0000,0.3139,-15.3156
1041.5088,635.5000,0.3104,-15.2663
1042.9936,636.0000,0.3089,-15.2086
1044.4865,636.5000,0.3075,-15.1404
1045.9814,637.0000,0.3059,-15.0663
1047.4731,637.5000,0.3039,-14.9823
1048.9814,638.0000,0.3019,-14.8907
1050.4810,638.5000,0.3005,-14.7964
1051.9777,639.0000,0.2981,-14.6988
1053.4761,639.5000,0.2971,-14.5988
1054.9750,640.0000,0.2959,-14.4964
1056.4757,640.5000,0.2939,-14.3953
1057.9694,641.0000,0.2929,-14.2923
1059.4701,641.5000,0.2911,-14.1887
1060.9664,642.0000,0.2899,-14.0833
1062.4660,642.5000,0.2879,-13.9812
1063.9579,643.0000,0.2869,-13.8786
1065.4570,643.5000,0.2855,-13.7750
1066.9475,644.0000,0.2840,-13.6725
1068.4390,644.5000,0.2829,-13.5700
1069.9336,645.0000,0.2809,-13.4675
1071.4202,645.5000,0.2803,-13.3677
1072.9127,646.0000,0.2781,-13.2676
1074.3993,646.5000,0.2764,-13.1705
1075.8874,647.0000,0.2749,-13.0727
1077.3724,647.5000,0.2729,-12.9797
1078.8540,648.0000,0.2729,-12.8860
1080.3386,648.5000,0.2726,-12.7957
1081.8206,649.0000,0.2709,-12.7050
1083.3000,649.5000,0.2699,-12.6161
1084.7749,650.0000,0.2693,-12.5288
1086.2589,650.5000,0.2689,-12.4418
1087.7322,651.0000,0.2679,-12.3578
1089.2142,651.5000,0.2679,-12.2752
1090.6870,652.0000,0.2669,-12.1898
1092.1643,652.5000,0.2669,-12.1074
1093.6373,653.0000,0.2659,-12.0233
1095.1066,653.5000,0.2651,-11.9437
1096.5834,654.0000,0.2649,-11.8642
1098.0510,654.5000,0.2629,-11.7874
1099.5283,655.0000,0.2629,-11.7090
1100.9937,655.5000,0.2617,-11.6311
1102.4705,656.0000,0.2599,-11.5563
1103.9353,656.5000,0.2594,-11.4828
1105.4059,657.0000,0.2589,-11.4109
1106.8801,657.5000,0.2579,-11.3355
1108.3490,658.0000,0.2571,-11.2636
1109.8176,658.5000,0.2576,-11.1935
1111.2847,659.0000,0.2569,-11.1215
1112.7529,659.5000,0.2559,-11.0542
1114.2159,660.0000,0.2539,-10.9856
1115.6878,660.5000,0.2539,-10.9189
1117.1500,661.0000,0.2519,-10.8547
1118.6205,661.5000,0.2509,-10.7920
1120.0812,662.0000,0.2499,-10.7342
1121.5470,662.5000,0.2499,-10.6761
1123.0109,663.0000,0.2489,-10.6172
1124.4744,663.5000,0.2479,-10.5610
1125.9357,664.0000,0.2477,-10.5069
1127.4029,664.5000,0.2469,-10.4491
1128.8589,665.0000,0.2469,-10.3962
1130.3251,665.5000,0.2459,-10.3428
1131.7856,666.0000,0.2450,-10.2925
1133.2480,666.5000,0.2449,-10.2401
1134.7124,667.0000,0.2449,-10.1909
1136.1717,667.5000,0.2449,-10.1413
1137.6326,668.0000,0.2449,-10.0918
1139.0939,668.5000,0.2429,-10.0416
1140.5558,669.0000,0.2429,-9.9948
1142.0175,669.5000,0.2429,-9.9471
1143.4676,670.0000,0.2421,-9.9012
1144.9347,670.5000,0.2409,-9.8556
1146.3912,671.0000,0.2409,-9.8066
1147.8500,671.5000,0.2409,-9.7612
1149.3086,672.0000,0.2409,-9.7166
1150.7690,672.5000,0.2379,-9.6699
1152.2324,673.0000,0.2379,-9.6258
1153.6859,673.5000,0.2369,-9.5819
1155.1505,674.0000,0.2359,-9.5392
1156.6115,674.5000,0.2346,-9.4965
1158.0665,675.0000,0.2339,-9.4548
1159.5253,675.5000,0.2329,-9.4144
1160.9794,676.0000,0.2319,-9.3755
1162.4413,676.5000,0.2299,-9.3387
1163.8998,677.0000,0.2299,-9.3006
1165.3597,677.5000,0.2299,-9.2644
1166.8117,678.0000,0.2279,-9.2305
1168.2740,678.5000,0.2279,-9.1952
1169.7279,679.0000,0.2279,-9.1626
1171.1883,679.5000,0.2267,-9.1330
1172.6413,680.0000,0.2259,-9.1019
1174.0987,680.5000,0.2249,-9.0726
1175.5539,681.0000,0.2240,-9.0439
1177.0073,681.5000,0.2239,-9.0163
1178.4654,682.0000,0.2229,-8.9893
1179.9138,682.5000,0.2219,-8.9644
1181.3746,683.0000,0.2213,-8.9392
1182.8240,683.5000,0.2209,-8.9145
1184.2859,684.0000,0.2199,-8.8822
1185.7452,684.5000,0.2199,-8.8577
1187.1992,685.0000,0.2189,-8.8346
1188.6558,685.5000,0.2189,-8.8135
1190.1083,686.0000,0.2179,-8.7928
1191.5629,686.5000,0.2173,-8.7745
1193.0178,687.0000,0.2169,-8.7555
1194.4666,687.5000,0.2169,-8.7371
1195.9224,688.0000,0.2153,-8.7207
1197.3769,688.5000,0.2149,-8.7052
1198.8305,689.0000,0.2136,-8.6936
1200.2793,689.5000,0.2129,-8.6759
1201.7310,690.0000,0.2119,-8.6616
1203.1862,690.5000,0.2109,-8.6450
1204.6433,691.0000,0.2099,-8.6323
1206.0963,691.5000,0.2089,-8.6214
1207.5519,692.0000,0.2079,-8.6103
1209.0012,692.5000,0.2069,-8.6018
1210.4558,693.0000,0.2069,-8.5930
1211.9022,693.5000,0.2059,-8.5851
1213.3557,694.0000,0.2042,-8.5780
1214.8058,694.5000,0.2039,-8.5739
1216.2558,695.0000,0.2039,-8.5689
1217.7138,695.5000,0.2039,-8.5658
1219.1615,696.0000,0.2019,-8.5624
1220.6123,696.5000,0.2019,-8.5606
1222.0664,697.0000,0.2019,-8.5624
1223.5144,697.5000,0.2003,-8.5649
1224.9612,698.0000,0.1999,-8.5684
1226.4123,698.5000,0.1999,-8.5709
1227.8616,699.0000,0.1998,-8.5764
1229.3080,699.5000,0.1979,-8.5801
1230.7582,700.0000,0.1970,-8.5850
1232.2065,700.5000,0.1966,-8.5931
1233.6578,701.0000,0.1959,-8.6019
1235.1054,701.5000,0.1949,-8.6057
1236.5573,702.0000,0.1949,-8.6150
1238.0145,702.5000,0.1939,-8.6255
1239.4539,703.0000,0.1939,-8.6373
1240.9007,703.5000,0.1929,-8.6478
1242.3514,704.0000,0.1925,-8.6641
1243.7990,704.5000,0.1909,-8.6799
1245.2386,705.0000,0.1909,-8.6957
1246.6918,705.5000,0.1909,-8.7128
1248.1364,706.0000,0.1909,-8.7334
1249.5856,706.5000,0.1889,-8.7545
1251.0326,707.0000,0.1889,-8.7745
1252.4793,707.5000,0.1869,-8.7954
1253.9209,708.0000,0.1859,-8.8216
1255.3689,708.5000,0.1850,-8.8473
1256.8123,709.0000,0.1839,-8.8733
1258.2586,709.5000,0.1839,-8.9000
1259.7134,710.0000,0.1829,-8.9298
1261.1514,710.5000,0.1829,-8.9604
1262.5955,711.0000,0.1820,-8.9903
1264.0404,711.5000,0.1812,-9.0228
1265.4855,712.0000,0.1799,-9.0583
1266.9271,712.5000,0.1796,-9.0931
1268.3702,713.0000,0.1779,-9.1276
1269.8183,713.5000,0.1759,-9.1644
1271.2587,714.0000,0.1749,-9.2003
1272.7051,714.5000,0.1739,-9.2394
1274.1519,715.0000,0.1729,-9.2801
1275.5904,715.5000,0.1719,-9.3213
1277.0384,716.0000,0.1709,-9.3606
1278.4790,716.5000,0.1705,-9.4070
1279.9237,717.0000,0.1699,-9.4470
1281.3659,717.5000,0.1679,-9.4893
1282.8105,718.0000,0.1679,-9.5320
1284.2529,718.5000,0.1659,-9.5744
1285.7026,719.0000,0.1649,-9.6163
1287.1428,719.5000,0.1639,-9.6579
1288.5856,720.0000,0.1629,-9.7029
1290.0290,720.5000,0.1619,-9.7467
1291.4759,721.0000,0.1609,-9.7889
1292.9211,721.5000,0.1600,-9.8336
1294.3610,722.0000,0.1589,-9.8781
1295.8036,722.5000,0.1594,-9.9218
1297.2510,723.0000,0.1579,-9.9628
1298.6931,723.5000,0.1579,-10.0051
1300.1383,724.0000,0.1559,-10.0457
1301.5859,724.5000,0.1550,-10.0873
1303.0297,725.0000,0.1546,-10.1279
1304.4769,725.5000,0.1539,-10.1673
1305.9246,726.0000,0.1529,-10.2051
1307.3658,726.5000,0.1519,-10.2431
1308.8127,727.0000,0.1519,-10.2807
1310.2596,727.5000,0.1509,-10.3204
1311.7065,728.0000,0.1499,-10.3571
1313.1591,728.5000,0.1489,-10.3921
1314.6048,729.0000,0.1477,-10.4272
1316.0558,729.5000,0.1469,-10.4624
1317.4964,730.0000,0.1469,-10.5001
1318.9490,730.5000,0.1449,-10.5372
1320.3920,731.0000,0.1439,-10.5731
1321.8374,731.5000,0.1429,-10.6131
1323.2877,732.0000,0.1419,-10.6517
1324.7384,732.5000,0.1414,-10.6934
1326.1862,733.0000,0.1400,-10.7337
1327.6268,733.5000,0.1396,-10.7766
1329.0773,734.0000,0.1389,-10.8206
1330.5170,734.5000,0.1386,-10.8650
1331.9630,735.0000,0.1369,-10.9127
1333.4152,735.5000,0.1369,-10.9642
1334.8607,736.0000,0.1362,-11.0157
1336.3058,736.5000,0.1349,-11.0703
1337.7457,737.0000,0.1327,-11.1257
1339.1908,737.5000,0.1313,-11.1840
1340.6356,738.0000,0.1299,-11.2432
1342.0779,738.5000,0.1269,-11.3042
1343.5196,739.0000,0.1269,-11.3791
1344.9630,739.5000,0.1249,-11.4555
1346.4054,740.0000,0.1249,-11.5269
1347.8443,740.5000,0.1229,-11.6099
1349.2836,741.0000,0.1215,-11.6920
1350.7230,741.5000,0.1209,-11.7728
1352.1614,742.0000,0.1207,-11.8565
1353.6002,742.5000,0.1193,-11.9434
1355.0385,743.0000,0.1189,-12.0354
1356.4779,743.5000,0.1169,-12.1297
1357.9173,744.0000,0.1153,-12.2213
1359.3562,744.5000,0.1147,-12.3154
1360.7945,745.0000,0.1139,-12.4067
1362.2300,745.5000,0.1129,-12.4992
1363.6626,746.0000,0.1119,-12.5991
1365.1036,746.5000,0.1099,-12.6994
1366.5419,747.0000,0.1099,-12.7907
1367.9821,747.5000,0.1079,-12.8782
1369.4155,748.0000,0.1060,-12.9753
1370.8519,748.5000,0.1049,-13.0717
1372.2871,749.0000,0.1039,-13.1660
1373.7279,749.5000,0.1037,-13.2687
1375.1658,750.0000,0.1023,-13.3688
1376.6012,750.5000,0.1019,-13.4682
1378.0366,751.0000,0.0999,-13.5756
1379.4712,751.5000,0.0979,-13.6817
1380.9054,752.0000,0.0979,-13.7877
1382.3428,752.5000,0.0959,-13.8887
1383.7814,753.0000,0.0949,-13.9886
1385.2194,753.5000,0.0936,-14.0921
1386.6616,754.0000,0.0929,-14.1907
1388.0983,754.5000,0.0909,-14.2911
1389.5369,755.0000,0.0889,-14.3901
1390.9746,755.5000,0.0889,-14.4889
1392.4115,756.0000,0.0869,-14.5860
1393.8472,756.5000,0.0859,-14.6816
1395.2844,757.0000,0.0849,-14.7774
1396.7260,757.5000,0.0839,-14.8708
1398.1655,758.0000,0.0829,-14.9640
1399.6059,758.5000,0.0813,-15.0495
1401.0481,759.0000,0.0799,-15.1376
1402.4877,759.5000,0.0779,-15.2352
1403.9283,760.0000,0.0779,-15.3256
1405.3667,760.5000,0.0759,-15.4242
1406.8073,761.0000,0.0746,-15.5173
1408.2423,761.5000,0.0732,-15.6182
1409.6815,762.0000,0.0709,-15.7387
1411.1185,762.5000,0.0709,-15.8520
1412.5553,763.0000,0.0689,-15.9660
1413.9871,763.5000,0.0669,-16.0777
1415.4232,764.0000,0.0659,-16.1928
1416.8615,764.5000,0.0648,-16.3142
1418.2917,765.0000,0.0629,-16.4454
1419.7237,765.5000,0.0609,-16.5838
1421.1542,766.0000,0.0597,-16.7267
1422.5786,766.5000,0.0583,-16.8978
1423.9962,767.0000,0.0560,-17.0805
1425.4194,767.5000,0.0553,-17.2727
1426.8395,768.0000,0.0532,-17.4772
1428.2585,768.5000,0.0519,-17.6741
1429.6736,769.0000,0.0501,-17.8628
1431.0786,769.5000,0.0489,-18.0885
1432.4952,770.0000,0.0469,-18.3112
1433.9145,770.5000,0.0469,-18.5046
1435.3362,771.0000,0.0449,-18.6667
1436.7717,771.5000,0.0437,-18.7820
1438.2246,772.0000,0.0422,-18.8121
1439.7094,772.5000,0.0407,-18.7473
1441.2045,773.0000,0.0389,-18.6010
1442.7215,773.5000,0.0367,-18.3700
1444.2968,774.0000,0.0349,-17.9145
1445.9203,774.5000,0.0340,-17.2449
1447.5856,775.0000,0.0324,-16.3913
1449.2880,775.5000,0.0299,-15.3932
1451.0020,776.0000,0.0289,-14.3343
1452.7197,776.5000,0.0271,-13.2744
1454.4318,777.0000,0.0262,-12.2506
1456.1311,777.5000,0.0249,-11.2714
1457.8286,778.0000,0.0229,-10.3352
1459.5100,778.5000,0.0229,-9.4471
1461.1833,779.0000,0.0229,-8.6211
1462.8336,779.5000,0.0209,-7.8669
1464.4835,780.0000,0.0209,-7.1732
1466.1081,780.5000,0.0189,-6.5363
1467.7320,781.0000,0.0189,-5.9386
1469.3435,781.5000,0.0184,-5.3963
1470.9447,782.0000,0.0179,-4.8954
1472.5358,782.5000,0.0179,-4.4332
1474.1167,783.0000,0.0179,-4.0021
1475.7002,783.5000,0.0178,-3.6025
1477.2688,784.0000,0.0169,-3.2247
1478.8334,784.5000,0.0179,-2.8760
1480.3995,785.0000,0.0179,-2.5545
1481.9500,785.5000,0.0179,-2.2622
1483.4933,786.0000,0.0179,-1.9962
1485.0326,786.5000,0.0179,-1.7593
1486.5669,787.0000,0.0179,-1.5474
1488.0925,787.5000,0.0169,-1.3633
1489.6158,788.0000,0.0179,-1.1954
1491.1300,788.5000,0.0179,-1.0519
1492.6390,789.0000,0.0169,-0.9229
1494.1500,789.5000,0.0169,-0.8142
1495.6561,790.0000,0.0169,-0.7132
1497.1549,790.5000,0.0169,-0.6260
1498.6589,791.0000,0.0169,-0.5461
1500.1566,791.5000,0.0169,-0.4759
1501.6520,792.0000,0.0169,-0.4150
1503.1406,792.5000,0.0169,-0.3597
1504.6371,793.0000,0.0169,-0.3117
1506.1276,793.5000,0.0169,-0.2674
1507.6134,794.0000,0.0179,-0.2279
1509.1007,794.5000,0.0179,-0.1931
1510.5859,795.0000,0.0179,-0.1610
1512.0785,795.5000,0.0179,-0.1370
1513.5539,796.0000,0.0169,-0.1115
1515.0372,796.5000,0.0169,-0.0896
1516.5238,797.0000,0.0169,-0.0710
1518.0105,797.5000,0.0169,-0.0507
1519.4883,798.0000,0.0169,-0.0359
1520.9678,798.5000,0.0169,-0.0215
1522.4442,799.0000,0.0169,-0.0094
1523.9265,799.5000,0.0159,0.0007
1525.4026,800.0000,0.0159,0.0125
1526.8806,800.5000,0.0159,0.0223
1528.3642,801.0000,0.0159,0.0292
1529.8390,801.5000,0.0159,0.0376
1531.3147,802.0000,0.0169,0.0412
1532.7985,802.5000,0.0169,0.0479
1534.2765,803.0000,0.0162,0.0549
1535.7505,803.5000,0.0159,0.0574
1537.2275,804.0000,0.0159,0.0631
1538.7067,804.5000,0.0159,0.0656
1540.1813,805.0000,0.0159,0.0695
1541.6619,805.5000,0.0159,0.0733
1543.1353,806.0000,0.0159,0.0767
1544.6145,806.5000,0.0159,0.0794
1546.0882,807.0000,0.0159,0.0817
1547.5634,807.5000,0.0159,0.0838
1549.0432,808.0000,0.0159,0.0836
1550.5176,808.5000,0.0159,0.0863
1551.9912,809.0000,0.0159,0.0875
1553.4697,809.5000,0.0159,0.0880
1554.9451,810.0000,0.0159,0.0890
1556.4253,810.5000,0.0159,0.0893
1557.8947,811.0000,0.0159,0.0908
1559.3797,811.5000,0.0159,0.0925
1560.8470,812.0000,0.0159,0.0927
1562.3262,812.5000,0.0159,0.0939
1563.8055,813.0000,0.0168,0.0926
1565.2812,813.5000,0.0169,0.0936
1566.7549,814.0000,0.0169,0.0932
1568.2303,814.5000,0.0169,0.0925
1569.7045,815.0000,0.0169,0.0933
1571.1760,815.5000,0.0169,0.0921
1572.6580,816.0000,0.0169,0.0914
1574.1331,816.5000,0.0167,0.0922
1575.6093,817.0000,0.0159,0.0939
1577.0827,817.5000,0.0159,0.0936
1578.5648,818.0000,0.0159,0.0942
1580.0354,818.5000,0.0159,0.0942
1581.5097,819.0000,0.0159,0.0941
1582.9909,819.5000,0.0159,0.0948
1584.4637,820.0000,0.0159,0.0964
1585.9431,820.5000,0.0159,0.0965
1587.4214,821.0000,0.0159,0.0971
1588.8971,821.5000,0.0159,0.0983
1590.3765,822.0000,0.0159,0.0996
1591.8539,822.5000,0.0159,0.0999
1593.3238,823.0000,0.0159,0.1014
1594.8035,823.5000,0.0159,0.1029
1596.2824,824.0000,0.0159,0.1039
1597.7560,824.5000,0.0159,0.1043
1599.2410,825.0000,0.0159,0.1066
1600.7177,825.5000,0.0159,0.1071
1602.1935,826.0000,0.0149,0.1091
1603.6705,826.5000,0.0149,0.1085
1605.1426,827.0000,0.0149,0.1108
1606.6240,827.5000,0.0149,0.1111
1608.1029,828.0000,0.0149,0.1128
1609.5771,828.5000,0.0149,0.1146
1611.0628,829.0000,0.0149,0.1166
1612.5331,829.5000,0.0149,0.1172
1614.0136,830.0000,0.0149,0.1168
1615.4910,830.5000,0.0149,0.1181
1616.9678,831.0000,0.0149,0.1186
1618.4529,831.5000,0.0149,0.1197
1619.9262,832.0000,0.0149,0.1212
1621.4114,832.5000,0.0139,0.1204
1622.8864,833.0000,0.0149,0.1211
1624.3634,833.5000,0.0149,0.1219
1625.8412,834.0000,0.0149,0.1252
1627.3140,834.5000,0.0149,0.1237
1628.7933,835.0000,0.0149,0.1251
1630.2777,835.5000,0.0149,0.1275
1631.7539,836.0000,0.0149,0.1270
1633.2372,836.5000,0.0149,0.1288
1634.7157,837.0000,0.0149,0.1292
1636.1953,837.5000,0.0149,0.1304
1637.6708,838.0000,0.0139,0.1318
1639.1530,838.5000,0.0139,0.1309
1640.6319,839.0000,0.0139,0.1289
1642.1075,839.5000,0.0139,0.1299
1643.5853,840.0000,0.0139,0.1312
1645.0628,840.5000,0.0139,0.1315
1646.5465,841.0000,0.0119,0.1319
1648.0243,841.5000,0.0119,0.1332
1649.5021,842.0000,0.0119,0.1340
1650.9830,842.5000,0.0119,0.1319
1652.4617,843.0000,0.0119,0.1307
1653.9460,843.5000,0.0129,0.1309
1655.4291,844.0000,0.0129,0.1308
1656.9094,844.5000,0.0129,0.1300
1658.3869,845.0000,0.0129,0.1308
1659.8677,845.5000,0.0129,0.1302
1661.3500,846.0000,0.0129,0.1302
1662.8267,846.5000,0.0129,0.1308
1664.3080,847.0000,0.0129,0.1316
1665.7880,847.5000,0.0129,0.1300
1667.2705,848.0000,0.0129,0.1308
1668.7491,848.5000,0.0129,0.1298
1670.2294,849.0000,0.0129,0.1297
1671.7120,849.5000,0.0129,0.1296
1673.1947,850.0000,0.0129,0.1294
1674.6748,850.5000,0.0129,0.1300
1676.1563,851.0000,0.0129,0.1298
1677.6364,851.5000,0.0129,0.1295
1679.1153,852.0000,0.0129,0.1284
1680.5983,852.5000,0.0129,0.1274
1682.0766,853.0000,0.0129,0.1269
1683.5589,853.5000,0.0129,0.1275
