Repository: MaCFP/matl-db

### Experimental Conditions: STA (Nitrogen)
A NETZSCH STA 449 F3 Jupiter was used to simultaneously conduct Thermogravimetric Analysis (TGA) and Differential Scanning Calorimetry (DSC) experiments in nitrogen.

* Heating Rates: 3, 10, and 30 K/min
* Temperature program
  - Initial Temperature: ambient (293-296 K)
  - Initial Isotherm: 1800 s at ambient temperature
  - Maximum Temperature (program setpoint): 1083 K (3 K/min), 1098 K (10 K/min), 1153 K (30 K/min)
  - Final Isotherm: 1200 s at the maximum temperature (1800 s for UMD\_Wood\_STA\_N2\_10K\_R1-R3)
* Sample mass: 4 mg +/- 0.3 mg (3 and 10 K/min, and the 30 K/min tests marked \_4mg); 1.0 mg +/- 0.12 mg (30 K/min tests marked \_1mg)

File: Wood/Calibration_Data/UMD/UMD_Wood_STA_O2-21_20K_R3.csv
Time (s),Temperature (K),Mass (mg),Heat Flow Rate (W/g)
0.0000,299.5000,0.9280,0.0036
29.7301,300.0000,0.9300,-0.0096
41.8683,300.5000,0.9309,-0.0149
50.6251,301.0000,0.9310,-0.0216
57.8023,301.5000,0.9289,-0.0274
63.9809,302.0000,0.9281,-0.0301
69.4812,302.5000,0.9278,-0.0353
74.4939,303.0000,0.9282,-0.0404
79.1023,303.5000,0.9290,-0.0418
83.4107,304.0000,0.9280,-0.0447
87.4581,304.5000,0.9270,-0.0479
91.3126,305.0000,0.9295,-0.0510
94.9748,305.5000,0.9295,-0.0533
98.4751,306.0000,0.9308,-0.0563
101.8568,306.5000,0.9330,-0.0580
105.1054,307.0000,0.9322,-0.0608
108.2341,307.5000,0.9318,-0.0640
111.2972,308.0000,0.9318,-0.0646
114.2603,308.5000,0.9303,-0.0662
117.1414,309.0000,0.9281,-0.0702
119.9492,309.5000,0.9271,-0.0699
122.7096,310.0000,0.9270,-0.0710
125.3988,310.5000,0.9280,-0.0732
128.0218,311.0000,0.9293,-0.0747
130.5947,311.5000,0.9291,-0.0751
133.1301,312.0000,0.9290,-0.0756
135.6111,312.5000,0.9305,-0.0770
138.0454,313.0000,0.9296,-0.0772
140.4674,313.5000,0.9300,-0.0781
142.8133,314.0000,0.9306,-0.0794
145.1601,314.5000,0.9310,-0.0802
147.4501,315.0000,0.9311,-0.0815
149.7255,315.5000,0.9294,-0.0817
151.9698,316.0000,0.9300,-0.0835
154.1755,316.5000,0.9300,-0.0858
156.3669,317.0000,0.9300,-0.0853
158.5244,317.5000,0.9300,-0.0859
160.6670,318.0000,0.9300,-0.0870
162.7755,318.5000,0.9284,-0.0857
164.8668,319.0000,0.9290,-0.0877
166.9320,319.5000,0.9285,-0.0886
168.9848,320.0000,0.9272,-0.0887
171.0163,320.5000,0.9280,-0.0885
173.0341,321.0000,0.9284,-0.0915
175.0187,321.5000,0.9280,-0.0908
177.0109,322.0000,0.9288,-0.0926
178.9778,322.5000,0.9290,-0.0926
180.9147,323.0000,0.9290,-0.0923
182.8463,323.5000,0.9280,-0.0946
184.7724,324.0000,0.9270,-0.0964
186.6718,324.5000,0.9293,-0.0969
188.5686,325.0000,0.9275,-0.0981
190.4439,325.5000,0.9287,-0.1003
192.3143,326.0000,0.9280,-0.1014
194.1649,326.5000,0.9279,-0.1046
196.0094,327.0000,0.9261,-0.1052
197.8428,327.5000,0.9270,-0.1086
199.6610,328.0000,0.9270,-0.1097
201.4646,328.5000,0.9270,-0.1124
203.2608,329.0000,0.9270,-0.1129
205.0501,329.5000,0.9280,-0.1166
206.8287,330.0000,0.9261,-0.1190
208.6040,330.5000,0.9260,-0.1226
210.3565,331.0000,0.9263,-0.1260
212.1133,331.5000,0.9270,-0.1308
213.8513,332.0000,0.9260,-0.1318
215.5857,332.5000,0.9270,-0.1365
217.3042,333.0000,0.9260,-0.1400
219.0240,333.5000,0.9270,-0.1450
220.7277,334.0000,0.9262,-0.1485
222.4332,334.5000,0.9250,-0.1537
224.1261,335.0000,0.9270,-0.1579
225.8196,335.5000,0.9244,-0.1622
227.5010,336.0000,0.9250,-0.1668
229.1715,336.5000,0.9244,-0.1718
230.8402,337.0000,0.9250,-0.1785
232.5017,337.5000,0.9260,-0.1833
234.1599,338.0000,0.9250,-0.1885
235.8051,338.5000,0.9255,-0.1941
237.4469,339.0000,0.9250,-0.2007
239.0806,339.5000,0.9243,-0.2077
240.7175,340.0000,0.9256,-0.2148
242.3382,340.5000,0.9241,-0.2210
243.9561,341.0000,0.9243,-0.2283
245.5710,341.5000,0.9240,-0.2336
247.1859,342.0000,0.9240,-0.2406
248.7827,342.5000,0.9249,-0.2502
250.3789,343.0000,0.9236,-0.2543
251.9746,343.5000,0.9232,-0.2620
253.5590,344.0000,0.9230,-0.2695
255.1469,344.5000,0.9240,-0.2782
256.7259,345.0000,0.9228,-0.2851
258.3009,345.5000,0.9230,-0.2927
259.8728,346.0000,0.9230,-0.3023
261.4315,346.5000,0.9230,-0.3108
263.0001,347.0000,0.9224,-0.3199
264.5564,347.5000,0.9222,-0.3274
266.1071,348.0000,0.9230,-0.3344
267.6633,348.5000,0.9217,-0.3440
269.2126,349.0000,0.9219,-0.3524
270.7486,349.5000,0.9220,-0.3609
272.2899,350.0000,0.9210,-0.3712
273.8224,350.5000,0.9223,-0.3796
275.3547,351.0000,0.9210,-0.3885
276.8796,351.5000,0.9210,-0.3957
278.4085,352.0000,0.9216,-0.4066
279.9289,352.5000,0.9210,-0.4136
281.4401,353.0000,0.9210,-0.4233
282.9683,353.5000,0.9210,-0.4328
284.4763,354.0000,0.9210,-0.4423
285.9841,354.5000,0.9210,-0.4514
287.4944,355.0000,0.9200,-0.4597
288.9994,355.5000,0.9210,-0.4694
290.5014,356.0000,0.9210,-0.4797
291.9874,356.5000,0.9200,-0.4875
293.4878,357.0000,0.9202,-0.4965
294.9759,357.5000,0.9190,-0.5051
296.4670,358.0000,0.9200,-0.5145
297.9516,358.5000,0.9184,-0.5232
299.4363,359.0000,0.9190,-0.5328
300.9241,359.5000,0.9200,-0.5418
302.3935,360.0000,0.9185,-0.5508
303.8728,360.5000,0.9200,-0.5601
305.3442,361.0000,0.9180,-0.5667
306.8178,361.5000,0.9174,-0.5774
308.2882,362.0000,0.9190,-0.5836
309.7516,362.5000,0.9180,-0.5938
311.2126,363.0000,0.9180,-0.6027
312.6777,363.5000,0.9190,-0.6119
314.1384,364.0000,0.9182,-0.6192
315.5972,364.5000,0.9178,-0.6292
317.0482,365.0000,0.9190,-0.6375
318.5078,365.5000,0.9189,-0.6463
319.9560,366.0000,0.9190,-0.6543
321.4013,366.5000,0.9190,-0.6634
322.8549,367.0000,0.9180,-0.6708
324.3001,367.5000,0.9180,-0.6791
325.7496,368.0000,0.9190,-0.6878
327.1867,368.5000,0.9185,-0.6951
328.6326,369.0000,0.9180,-0.7031
330.0616,369.5000,0.9187,-0.7113
331.5016,370.0000,0.9200,-0.7193
332.9358,370.5000,0.9197,-0.7266
334.3713,371.0000,0.9180,-0.7349
335.7956,371.5000,0.9180,-0.7416
337.2310,372.0000,0.9186,-0.7494
338.6587,372.5000,0.9200,-0.7580
340.0817,373.0000,0.9180,-0.7657
341.5060,373.5000,0.9180,-0.7726
342.9296,374.0000,0.9180,-0.7804
344.3492,374.5000,0.9177,-0.7871
345.7699,375.0000,0.9160,-0.7949
347.1907,375.5000,0.9160,-0.8038
348.6058,376.0000,0.9170,-0.8087
350.0191,376.5000,0.9160,-0.8176
351.4387,377.0000,0.9160,-0.8256
352.8427,377.5000,0.9150,-0.8310
354.2567,378.0000,0.9164,-0.8386
355.6641,378.5000,0.9160,-0.8455
357.0737,379.0000,0.9160,-0.8523
358.4755,379.5000,0.9150,-0.8602
359.8838,380.0000,0.9150,-0.8665
361.2907,380.5000,0.9158,-0.8737
362.6896,381.0000,0.9150,-0.8797
364.1006,381.5000,0.9150,-0.8869
365.4952,382.0000,0.9154,-0.8930
366.8973,382.5000,0.9160,-0.8994
368.2954,383.0000,0.9159,-0.9057
369.6873,383.5000,0.9150,-0.9119
371.0771,384.0000,0.9150,-0.9189
372.4780,384.5000,0.9160,-0.9264
373.8678,385.0000,0.9160,-0.9333
375.2592,385.5000,0.9169,-0.9412
376.6557,386.0000,0.9150,-0.9463
378.0399,386.5000,0.9150,-0.9524
379.4307,387.0000,0.9157,-0.9597
380.8225,387.5000,0.9160,-0.9672
382.2112,388.0000,0.9160,-0.9732
383.6001,388.5000,0.9150,-0.9786
384.9893,389.0000,0.9150,-0.9854
386.3685,389.5000,0.9152,-0.9928
387.7501,390.0000,0.9160,-0.9984
389.1362,390.5000,0.9160,-1.0045
390.5199,391.0000,0.9170,-1.0105
391.8990,391.5000,0.9170,-1.0166
393.2775,392.0000,0.9170,-1.0220
394.6557,392.5000,0.9160,-1.0302
396.0354,393.0000,0.9160,-1.0353
397.4145,393.5000,0.9174,-1.0412
398.7926,394.0000,0.9170,-1.0478
400.1679,394.5000,0.9170,-1.0532
401.5460,395.0000,0.9170,-1.0610
402.9196,395.5000,0.9160,-1.0650
404.2940,396.0000,0.9160,-1.0730
405.6693,396.5000,0.9160,-1.0780
407.0392,397.0000,0.9154,-1.0846
408.4171,397.5000,0.9170,-1.0898
409.7841,398.0000,0.9170,-1.0946
411.1556,398.5000,0.9170,-1.1020
412.5219,399.0000,0.9162,-1.1075
413.8936,399.5000,0.9160,-1.1156
415.2658,400.0000,0.9160,-1.1204
416.6354,400.5000,0.9160,-1.1269
418.0059,401.0000,0.9160,-1.1315
419.3679,401.5000,0.9160,-1.1387
420.7322,402.0000,0.9156,-1.1438
422.1008,402.5000,0.9170,-1.1492
423.4638,403.0000,0.9170,-1.1553
424.8266,403.5000,0.9170,-1.1614
426.1953,404.0000,0.9170,-1.1664
427.5616,404.5000,0.9162,-1.1721
428.9186,405.0000,0.9160,-1.1772
430.2891,405.5000,0.9160,-1.1828
431.6529,406.0000,0.9160,-1.1896
433.0201,406.5000,0.9160,-1.1958
434.3734,407.0000,0.9150,-1.2007
435.7379,407.5000,0.9150,-1.2058
437.1001,408.0000,0.9155,-1.2129
438.4583,408.5000,0.9150,-1.2191
439.8258,409.0000,0.9150,-1.2235
441.1801,409.5000,0.9150,-1.2285
442.5410,410.0000,0.9150,-1.2351
443.8992,410.5000,0.9150,-1.2423
445.2592,411.0000,0.9160,-1.2480
446.6150,411.5000,0.9160,-1.2531
447.9718,412.0000,0.9160,-1.2595
449.3265,412.5000,0.9160,-1.2652
450.6853,413.0000,0.9160,-1.2715
452.0420,413.5000,0.9167,-1.2778
453.4013,414.0000,0.9170,-1.2834
454.7587,414.5000,0.9150,-1.2871
456.1123,415.0000,0.9150,-1.2927
457.4663,415.5000,0.9150,-1.2976
458.8207,416.0000,0.9150,-1.3047
460.1820,416.5000,0.9160,-1.3104
461.5296,417.0000,0.9160,-1.3159
462.8833,417.5000,0.9160,-1.3213
464.2393,418.0000,0.9160,-1.3271
465.5947,418.5000,0.9160,-1.3309
466.9515,419.0000,0.9160,-1.3374
468.3035,419.5000,0.9160,-1.3433
469.6582,420.0000,0.9160,-1.3492
471.0116,420.5000,0.9160,-1.3540
472.3637,421.0000,0.9170,-1.3599
473.7171,421.5000,0.9170,-1.3649
475.0664,422.0000,0.9170,-1.3701
476.4239,422.5000,0.9170,-1.3774
477.7689,423.0000,0.9160,-1.3826
479.1225,423.5000,0.9150,-1.3866
480.4721,424.0000,0.9150,-1.3911
481.8196,424.5000,0.9150,-1.3981
483.1720,425.0000,0.9156,-1.4033
484.5225,425.5000,0.9160,-1.4089
485.8772,426.0000,0.9160,-1.4130
487.2227,426.5000,0.9160,-1.4192
488.5771,427.0000,0.9160,-1.4234
489.9237,427.5000,0.9160,-1.4285
491.2744,428.0000,0.9160,-1.4335
492.6269,428.5000,0.9154,-1.4379
493.9703,429.0000,0.9146,-1.4433
495.3192,429.5000,0.9150,-1.4503
496.6742,430.0000,0.9150,-1.4536
498.0192,430.5000,0.9150,-1.4588
499.3705,431.0000,0.9150,-1.4635
500.7168,431.5000,0.9150,-1.4665
502.0716,432.0000,0.9150,-1.4738
503.4162,432.5000,0.9150,-1.4763
504.7651,433.0000,0.9160,-1.4832
506.1102,433.5000,0.9160,-1.4874
507.4661,434.0000,0.9160,-1.4918
508.8135,434.5000,0.9160,-1.4960
510.1555,435.0000,0.9160,-1.5011
511.5069,435.5000,0.9160,-1.5043
512.8637,436.0000,0.9160,-1.5098
514.2118,436.5000,0.9160,-1.5141
515.5638,437.0000,0.9150,-1.5189
516.9165,437.5000,0.9140,-1.5231
518.2635,438.0000,0.9140,-1.5276
519.6069,438.5000,0.9140,-1.5339
520.9596,439.0000,0.9140,-1.5373
522.3028,439.5000,0.9140,-1.5408
523.6528,440.0000,0.9140,-1.5447
525.0008,440.5000,0.9140,-1.5496
526.3542,441.0000,0.9140,-1.5532
527.7028,441.5000,0.9140,-1.5597
529.0448,442.0000,0.9150,-1.5634
530.3926,442.5000,0.9150,-1.5675
531.7394,443.0000,0.9150,-1.5722
533.0887,443.5000,0.9150,-1.5766
534.4341,444.0000,0.9150,-1.5814
535.7840,444.5000,0.9150,-1.5849
537.1312,445.0000,0.9150,-1.5906
538.4826,445.5000,0.9150,-1.5948
539.8259,446.0000,0.9150,-1.5992
541.1756,446.5000,0.9150,-1.6049
542.5243,447.0000,0.9150,-1.6088
543.8745,447.5000,0.9150,-1.6122
545.2207,448.0000,0.9150,-1.6171
546.5701,448.5000,0.9150,-1.6203
547.9180,449.0000,0.9150,-1.6244
549.2690,449.5000,0.9149,-1.6280
550.6177,450.0000,0.9130,-1.6310
551.9614,450.5000,0.9130,-1.6360
553.3165,451.0000,0.9130,-1.6403
554.6618,451.5000,0.9130,-1.6435
556.0094,452.0000,0.9130,-1.6487
557.3560,452.5000,0.9130,-1.6526
558.7084,453.0000,0.9130,-1.6549
560.0647,453.5000,0.9130,-1.6577
561.4028,454.0000,0.9130,-1.6617
562.7609,454.5000,0.9130,-1.6673
564.1162,455.0000,0.9120,-1.6709
565.4609,455.5000,0.9120,-1.6755
566.8123,456.0000,0.9120,-1.6777
568.1604,456.5000,0.9120,-1.6810
569.5116,457.0000,0.9120,-1.6852
570.8609,457.5000,0.9120,-1.6897
572.2121,458.0000,0.9120,-1.6940
573.5609,458.5000,0.9120,-1.6967
574.9111,459.0000,0.9116,-1.6997
576.2619,459.5000,0.9110,-1.7049
577.6147,460.0000,0.9110,-1.7085
578.9642,460.5000,0.9110,-1.7118
580.3177,461.0000,0.9110,-1.7156
581.6709,461.5000,0.9110,-1.7191
583.0204,462.0000,0.9110,-1.7223
584.3696,462.5000,0.9110,-1.7264
585.7246,463.0000,0.9110,-1.7292
587.0745,463.5000,0.9110,-1.7336
588.4313,464.0000,0.9110,-1.7374
589.7820,464.5000,0.9106,-1.7418
591.1312,465.0000,0.9090,-1.7454
592.4818,465.5000,0.9090,-1.7488
593.8393,466.0000,0.9080,-1.7517
595.1954,466.5000,0.9080,-1.7569
596.5434,467.0000,0.9080,-1.7601
597.9028,467.5000,0.9080,-1.7630
599.2555,468.0000,0.9080,-1.7674
600.6042,468.5000,0.9080,-1.7703
601.9570,469.0000,0.9080,-1.7753
603.3075,469.5000,0.9080,-1.7786
604.6664,470.0000,0.9080,-1.7800
606.0185,470.5000,0.9080,-1.7841
607.3745,471.0000,0.9080,-1.7872
608.7258,471.5000,0.9080,-1.7905
610.0852,472.0000,0.9079,-1.7945
611.4328,472.5000,0.9060,-1.7964
612.7891,473.0000,0.9060,-1.7990
614.1393,473.5000,0.9060,-1.8027
615.4990,474.0000,0.9060,-1.8064
616.8519,474.5000,0.9050,-1.8092
618.2085,475.0000,0.9050,-1.8116
619.5621,475.5000,0.9050,-1.8148
620.9201,476.0000,0.9050,-1.8162
622.2720,476.5000,0.9050,-1.8196
623.6295,477.0000,0.9050,-1.8245
624.9819,477.5000,0.9050,-1.8272
626.3351,478.0000,0.9050,-1.8300
627.7010,478.5000,0.9050,-1.8336
629.0602,479.0000,0.9050,-1.8381
630.4073,479.5000,0.9050,-1.8396
631.7674,480.0000,0.9050,-1.8441
633.1231,480.5000,0.9050,-1.8483
634.4810,481.0000,0.9030,-1.8509
635.8366,481.5000,0.9020,-1.8552
637.1940,482.0000,0.9020,-1.8594
638.5501,482.5000,0.9020,-1.8630
639.9062,483.0000,0.9020,-1.8663
641.2611,483.5000,0.9010,-1.8694
642.6231,484.0000,0.9010,-1.8741
643.9774,484.5000,0.9000,-1.8767
645.3393,485.0000,0.9000,-1.8812
646.6912,485.5000,0.9000,-1.8855
648.0538,486.0000,0.9000,-1.8885
649.4139,486.5000,0.9000,-1.8918
650.7690,487.0000,0.9000,-1.8953
652.1319,487.5000,0.9000,-1.8995
653.4880,488.0000,0.8990,-1.9032
654.8483,488.5000,0.8990,-1.9072
656.2121,489.0000,0.8990,-1.9122
657.5696,489.5000,0.8990,-1.9180
658.9312,490.0000,0.8990,-1.9211
660.2912,490.5000,0.8990,-1.9257
661.6501,491.0000,0.8990,-1.9296
663.0135,491.5000,0.8990,-1.9355
664.3771,492.0000,0.8985,-1.9383
665.7334,492.5000,0.8980,-1.9413
667.0938,493.0000,0.8980,-1.9463
668.4547,493.5000,0.8980,-1.9489
669.8221,494.0000,0.8980,-1.9540
671.1847,494.5000,0.8980,-1.9577
672.5456,495.0000,0.8980,-1.9624
673.9038,495.5000,0.8980,-1.9672
675.2636,496.0000,0.8970,-1.9707
676.6309,496.5000,0.8970,-1.9745
677.9899,497.0000,0.8970,-1.9787
679.3556,497.5000,0.8970,-1.9834
680.7210,498.0000,0.8970,-1.9876
682.0750,498.5000,0.8960,-1.9924
683.4474,499.0000,0.8960,-1.9989
684.8069,499.5000,0.8960,-2.0037
686.1789,500.0000,0.8960,-2.0087
687.5401,500.5000,0.8950,-2.0140
688.9069,501.0000,0.8950,-2.0185
690.2618,501.5000,0.8950,-2.0216
691.6336,502.0000,0.8940,-2.0270
692.9987,502.5000,0.8940,-2.0332
694.3652,503.0000,0.8940,-2.0383
695.7279,503.5000,0.8930,-2.0431
697.0938,504.0000,0.8930,-2.0490
698.4574,504.5000,0.8930,-2.0539
699.8227,505.0000,0.8924,-2.0577
701.1904,505.5000,0.8920,-2.0630
702.5592,506.0000,0.8920,-2.0683
703.9283,506.5000,0.8916,-2.0724
705.2900,507.0000,0.8910,-2.0782
706.6638,507.5000,0.8910,-2.0845
708.0274,508.0000,0.8910,-2.0893
709.3969,508.5000,0.8899,-2.0938
710.7660,509.0000,0.8890,-2.0992
712.1323,509.5000,0.8880,-2.1051
713.5010,510.0000,0.8880,-2.1093
714.8674,510.5000,0.8880,-2.1162
716.2337,511.0000,0.8880,-2.1222
717.6076,511.5000,0.8860,-2.1277
718.9759,512.0000,0.8860,-2.1327
720.3460,512.5000,0.8860,-2.1391
721.7159,513.0000,0.8860,-2.1455
723.0885,513.5000,0.8860,-2.1527
724.4538,514.0000,0.8840,-2.1581
725.8283,514.5000,0.8840,-2.1633
727.1939,515.0000,0.8840,-2.1685
728.5679,515.5000,0.8840,-2.1755
729.9378,516.0000,0.8824,-2.1813
731.3079,516.5000,0.8820,-2.1867
732.6792,517.0000,0.8820,-2.1924
734.0520,517.5000,0.8820,-2.2002
735.4225,518.0000,0.8820,-2.2068
736.7947,518.5000,0.8800,-2.2133
738.1611,519.0000,0.8800,-2.2199
739.5345,519.5000,0.8790,-2.2269
740.8999,520.0000,0.8780,-2.2331
742.2768,520.5000,0.8780,-2.2405
743.6474,521.0000,0.8774,-2.2474
745.0230,521.5000,0.8770,-2.2562
746.3974,522.0000,0.8760,-2.2621
747.7652,522.5000,0.8760,-2.2678
749.1390,523.0000,0.8750,-2.2755
750.5159,523.5000,0.8749,-2.2834
751.8873,524.0000,0.8730,-2.2917
753.2574,524.5000,0.8717,-2.2992
754.6364,525.0000,0.8710,-2.3058
756.0015,525.5000,0.8710,-2.3164
757.3819,526.0000,0.8699,-2.3230
758.7565,526.5000,0.8690,-2.3295
760.1248,527.0000,0.8690,-2.3385
761.5022,527.5000,0.8690,-2.3461
762.8748,528.0000,0.8670,-2.3518
764.2501,528.5000,0.8670,-2.3580
765.6235,529.0000,0.8670,-2.3606
766.9969,529.5000,0.8658,-2.3638
768.3687,530.0000,0.8630,-2.3658
769.7460,530.5000,0.8629,-2.3742
771.1144,531.0000,0.8620,-2.3840
772.4845,531.5000,0.8613,-2.3967
773.8584,532.0000,0.8610,-2.4086
775.2271,532.5000,0.8600,-2.4243
776.5985,533.0000,0.8595,-2.4422
777.9648,533.5000,0.8590,-2.4587
779.3370,534.0000,0.8580,-2.4705
780.7061,534.5000,0.8576,-2.4841
782.0756,535.0000,0.8556,-2.4997
783.4419,535.5000,0.8550,-2.5154
784.8098,536.0000,0.8550,-2.5345
786.1859,536.5000,0.8539,-2.5561
787.5570,537.0000,0.8530,-2.5785
788.9217,537.5000,0.8530,-2.6000
790.2988,538.0000,0.8510,-2.6256
791.6647,538.5000,0.8510,-2.6489
793.0363,539.0000,0.8500,-2.6736
794.4022,539.5000,0.8490,-2.6988
795.7762,540.0000,0.8485,-2.7220
797.1483,540.5000,0.8480,-2.7460
798.5186,541.0000,0.8470,-2.7677
799.8918,541.5000,0.8460,-2.7909
801.2649,542.0000,0.8453,-2.8162
802.6390,542.5000,0.8450,-2.8410
804.0098,543.0000,0.8435,-2.8639
805.3789,543.5000,0.8420,-2.8875
806.7533,544.0000,0.8420,-2.9133
808.1210,544.5000,0.8400,-2.9383
809.4962,545.0000,0.8400,-2.9637
810.8638,545.5000,0.8380,-2.9901
812.2338,546.0000,0.8380,-3.0171
813.6056,546.5000,0.8375,-3.0451
814.9762,547.0000,0.8360,-3.0732
816.3492,547.5000,0.8350,-3.1007
817.7288,548.0000,0.8340,-3.1312
819.0912,548.5000,0.8330,-3.1608
820.4619,549.0000,0.8323,-3.1898
821.8390,549.5000,0.8311,-3.2212
823.2111,550.0000,0.8290,-3.2517
824.5792,550.5000,0.8290,-3.2819
825.9488,551.0000,0.8274,-3.3146
827.3269,551.5000,0.8270,-3.3491
828.6994,552.0000,0.8262,-3.3807
830.0704,552.5000,0.8243,-3.4119
831.4473,553.0000,0.8240,-3.4448
832.8173,553.5000,0.8228,-3.4793
834.1887,554.0000,0.8203,-3.5129
835.5601,554.5000,0.8190,-3.5464
836.9378,555.0000,0.8180,-3.5800
838.3073,555.5000,0.8160,-3.6147
839.6822,556.0000,0.8160,-3.6492
841.0557,556.5000,0.8140,-3.6828
842.4326,557.0000,0.8130,-3.7182
843.8074,557.5000,0.8120,-3.7537
845.1761,558.0000,0.8110,-3.7898
846.5492,558.5000,0.8100,-3.8245
847.9254,559.0000,0.8090,-3.8586
849.3022,559.5000,0.8080,-3.8978
850.6749,560.0000,0.8050,-3.9339
852.0455,560.5000,0.8050,-3.9706
853.4217,561.0000,0.8030,-4.0081
854.8003,561.5000,0.8020,-4.0457
856.1685,562.0000,0.8004,-4.0825
857.5460,562.5000,0.7970,-4.1197
858.9263,563.0000,0.7960,-4.1569
860.3020,563.5000,0.7940,-4.1958
861.6713,564.0000,0.7930,-4.2338
863.0473,564.5000,0.7920,-4.2724
864.4176,565.0000,0.7891,-4.3120
865.7974,565.5000,0.7890,-4.3524
867.1711,566.0000,0.7870,-4.3908
868.5506,566.5000,0.7860,-4.4302
869.9288,567.0000,0.7840,-4.4703
871.3033,567.5000,0.7820,-4.5119
872.6835,568.0000,0.7820,-4.5514
874.0584,568.5000,0.7790,-4.5919
875.4402,569.0000,0.7780,-4.6327
876.8145,569.5000,0.7770,-4.6767
878.1823,570.0000,0.7750,-4.7187
879.5612,570.5000,0.7730,-4.7604
880.9364,571.0000,0.7720,-4.8031
882.3125,571.5000,0.7703,-4.8458
883.6861,572.0000,0.7680,-4.8892
885.0648,572.5000,0.7680,-4.9362
886.4419,573.0000,0.7660,-4.9796
887.8197,573.5000,0.7650,-5.0258
889.1960,574.0000,0.7635,-5.0715
890.5694,574.5000,0.7620,-5.1181
891.9483,575.0000,0.7592,-5.1674
893.3192,575.5000,0.7579,-5.2156
894.6990,576.0000,0.7566,-5.2658
896.0718,576.5000,0.7550,-5.3142
897.4529,577.0000,0.7530,-5.3687
898.8282,577.5000,0.7510,-5.4185
900.2001,578.0000,0.7499,-5.4707
901.5765,578.5000,0.7480,-5.5248
902.9460,579.0000,0.7467,-5.5795
904.3241,579.5000,0.7450,-5.6339
905.6987,580.0000,0.7423,-5.6872
907.0720,580.5000,0.7410,-5.7404
908.4501,581.0000,0.7397,-5.7952
909.8234,581.5000,0.7370,-5.8524
911.1953,582.0000,0.7352,-5.9078
912.5690,582.5000,0.7338,-5.9639
913.9420,583.0000,0.7320,-6.0193
915.3042,583.5000,0.7295,-6.0731
916.6831,584.0000,0.7289,-6.1315
918.0557,584.5000,0.7257,-6.1867
919.4317,585.0000,0.7240,-6.2432
920.8063,585.5000,0.7220,-6.3026
922.1789,586.0000,0.7190,-6.3594
923.5542,586.5000,0.7170,-6.4171
924.9296,587.0000,0.7144,-6.4742
926.3104,587.5000,0.7129,-6.5309
927.6862,588.0000,0.7100,-6.5891
929.0602,588.5000,0.7080,-6.6486
930.4363,589.0000,0.7051,-6.7079
931.8103,589.5000,0.7028,-6.7644
933.1804,590.0000,0.6999,-6.8223
934.5617,590.5000,0.6990,-6.8836
935.9358,591.0000,0.6959,-6.9446
937.3132,591.5000,0.6930,-7.0047
938.6905,592.0000,0.6903,-7.0645
940.0639,592.5000,0.6870,-7.1241
941.4419,593.0000,0.6844,-7.1852
942.8162,593.5000,0.6818,-7.2452
944.1898,594.0000,0.6782,-7.3073
945.5723,594.5000,0.6758,-7.3689
946.9460,595.0000,0.6730,-7.4314
948.3208,595.5000,0.6695,-7.4959
949.6994,596.0000,0.6669,-7.5572
951.0775,596.5000,0.6640,-7.6195
952.4474,597.0000,0.6614,-7.6834
953.8280,597.5000,0.6581,-7.7450
955.2029,598.0000,0.6555,-7.8125
956.5844,598.5000,0.6529,-7.8770
957.9570,599.0000,0.6493,-7.9421
959.3323,599.5000,0.6469,-8.0064
960.7092,600.0000,0.6436,-8.0722
962.0842,600.5000,0.6406,-8.1396
963.4612,601.0000,0.6380,-8.2063
964.8381,601.5000,0.6354,-8.2724
966.2134,602.0000,0.6308,-8.3391
967.5946,602.5000,0.6281,-8.4079
968.9701,603.0000,0.6236,-8.4767
970.3460,603.5000,0.6210,-8.5469
971.7192,604.0000,0.6175,-8.6170
973.0997,604.5000,0.6139,-8.6874
974.4716,605.0000,0.6103,-8.7583
975.8511,605.5000,0.6064,-8.8308
977.2254,606.0000,0.6041,-8.9039
978.5995,606.5000,0.5998,-8.9761
979.9792,607.0000,0.5965,-9.0533
981.3533,607.5000,0.5934,-9.1298
982.7269,608.0000,0.5890,-9.2078
984.1017,608.5000,0.5862,-9.2865
985.4740,609.0000,0.5823,-9.3656
986.8474,609.5000,0.5800,-9.4484
988.2180,610.0000,0.5762,-9.5304
989.5926,610.5000,0.5725,-9.6168
990.9652,611.0000,0.5682,-9.7028
992.3327,611.5000,0.5636,-9.7920
993.7022,612.0000,0.5594,-9.8835
995.0740,612.5000,0.5536,-9.9764
996.4363,613.0000,0.5491,-10.0720
997.8042,613.5000,0.5443,-10.1702
999.1694,614.0000,0.5405,-10.2717
1000.5328,614.5000,0.5362,-10.3786
1001.8909,615.0000,0.5319,-10.4868
1003.2546,615.5000,0.5277,-10.5999
1004.6118,616.0000,0.5240,-10.7129
1005.9710,616.5000,0.5192,-10.8296
1007.3285,617.0000,0.5136,-10.9477
1008.6809,617.5000,0.5089,-11.0700
1010.0349,618.0000,0.5031,-11.1945
1011.3883,618.5000,0.4973,-11.3270
1012.7355,619.0000,0.4897,-11.4586
1014.0832,619.5000,0.4850,-11.5980
1015.4258,620.0000,0.4798,-11.7371
1016.7745,620.5000,0.4752,-11.8789
1018.1225,621.0000,0.4695,-12.0275
1019.4664,621.5000,0.4630,-12.1750
1020.8042,622.0000,0.4563,-12.3266
1022.1497,622.5000,0.4497,-12.4801
1023.4907,623.0000,0.4428,-12.6344
1024.8277,623.5000,0.4351,-12.7924
1026.1732,624.0000,0.4269,-12.9512
1027.5162,624.5000,0.4179,-13.1109
1028.8528,625.0000,0.4110,-13.2687
1030.1940,625.5000,0.4036,-13.4280
1031.5380,626.0000,0.3976,-13.5832
1032.8892,626.5000,0.3923,-13.7380
1034.2366,627.0000,0.3871,-13.8877
1035.5968,627.5000,0.3805,-14.0342
1036.9542,628.0000,0.3750,-14.1740
1038.3241,628.5000,0.3695,-14.3069
1039.6947,629.0000,0.3647,-14.4331
1041.0779,629.5000,0.3589,-14.5470
1042.4660,630.0000,0.3530,-14.6508
1043.8640,630.5000,0.3470,-14.7424
1045.2680,631.0000,0.3417,-14.8177
1046.6860,631.5000,0.3363,-14.8775
1048.1181,632.0000,0.3317,-14.9218
1049.5516,632.5000,0.3270,-14.9458
1051.0008,633.0000,0.3213,-14.9522
1052.4579,633.5000,0.3183,-14.9420
1053.9243,634.0000,0.3150,-14.9160
1055.3964,634.5000,0.3115,-14.8761
1056.8941,635.0000,0.3086,-14.8211
1058.3838,635.5000,0.3068,-14.7580
1059.8719,636.0000,0.3040,-14.6889
1061.3695,636.5000,0.3018,-14.6095
1062.8630,637.0000,0.3000,-14.5280
1064.3562,637.5000,0.2980,-14.4386
1065.8551,638.0000,0.2960,-14.3483
1067.3501,638.5000,0.2949,-14.2524
1068.8421,639.0000,0.2934,-14.1569
1070.3397,639.5000,0.2929,-14.0568
1071.8352,640.0000,0.2907,-13.9571
1073.3333,640.5000,0.2900,-13.8553
1074.8311,641.0000,0.2888,-13.7542
1076.3307,641.5000,0.2880,-13.6520
1077.8240,642.0000,0.2860,-13.5509
1079.3185,642.5000,0.2850,-13.4496
1080.8095,643.0000,0.2840,-13.3461
1082.2978,643.5000,0.2830,-13.2454
1083.7875,644.0000,0.2820,-13.1449
1085.2769,644.5000,0.2800,-13.0474
1086.7650,645.0000,0.2800,-12.9486
1088.2562,645.5000,0.2780,-12.8507
1089.7412,646.0000,0.2780,-12.7560
1091.2175,646.5000,0.2761,-12.6598
1092.7026,647.0000,0.2756,-12.5652
1094.1851,647.5000,0.2750,-12.4738
1095.6669,648.0000,0.2740,-12.3826
1097.1456,648.5000,0.2730,-12.2925
1098.6283,649.0000,0.2727,-12.2047
1100.1001,649.5000,0.2713,-12.1149
1101.5832,650.0000,0.2706,-12.0309
1103.0579,650.5000,0.2690,-11.9453
1104.5325,651.0000,0.2690,-11.8646
1106.0043,651.5000,0.2679,-11.7865
1107.4797,652.0000,0.2670,-11.7079
1108.9516,652.5000,0.2670,-11.6297
1110.4235,653.0000,0.2651,-11.5514
1111.8955,653.5000,0.2650,-11.4756
1113.3682,654.0000,0.2650,-11.4009
1114.8404,654.5000,0.2630,-11.3252
1116.3067,655.0000,0.2620,-11.2522
1117.7802,655.5000,0.2618,-11.1822
1119.2482,656.0000,0.2610,-11.1090
1120.7201,656.5000,0.2600,-11.0436
1122.1884,657.0000,0.2590,-10.9742
1123.6501,657.5000,0.2570,-10.9074
1125.1161,658.0000,0.2570,-10.8400
1126.5802,658.5000,0.2570,-10.7739
1128.0521,659.0000,0.2550,-10.7123
1129.5132,659.5000,0.2550,-10.6472
1130.9789,660.0000,0.2546,-10.5843
1132.4482,660.5000,0.2530,-10.5266
1133.9060,661.0000,0.2530,-10.4668
1135.3766,661.5000,0.2519,-10.4079
1136.8270,662.0000,0.2490,-10.3514
1138.3001,662.5000,0.2486,-10.2942
1139.7574,663.0000,0.2480,-10.2405
1141.2237,663.5000,0.2470,-10.1852
1142.6849,664.0000,0.2463,-10.1301
1144.1458,664.5000,0.2460,-10.0793
1145.6101,665.0000,0.2450,-10.0264
1147.0704,665.5000,0.2450,-9.9736
1148.5313,666.0000,0.2440,-9.9257
1149.9916,666.5000,0.2431,-9.8769
1151.4657,667.0000,0.2430,-9.8295
1152.9301,667.5000,0.2410,-9.7821
1154.3825,668.0000,0.2410,-9.7321
1155.8462,668.5000,0.2397,-9.6890
1157.3058,669.0000,0.2390,-9.6432
1158.7677,669.5000,0.2380,-9.5983
1160.2238,670.0000,0.2360,-9.5564
1161.6802,670.5000,0.2360,-9.5135
1163.1371,671.0000,0.2360,-9.4692
1164.6001,671.5000,0.2355,-9.4279
1166.0570,672.0000,0.2340,-9.3864
1167.5139,672.5000,0.2330,-9.3443
1168.9676,673.0000,0.2330,-9.3040
1170.4269,673.5000,0.2320,-9.2648
1171.8860,674.0000,0.2316,-9.2279
1173.3444,674.5000,0.2310,-9.1899
1174.8082,675.0000,0.2310,-9.1534
1176.2579,675.5000,0.2300,-9.1174
1177.7175,676.0000,0.2290,-9.0821
1179.1734,676.5000,0.2290,-9.0502
1180.6298,677.0000,0.2290,-9.0167
1182.0872,677.5000,0.2280,-8.9854
1183.5448,678.0000,0.2264,-8.9539
1184.9994,678.5000,0.2260,-8.9248
1186.4540,679.0000,0.2260,-8.8951
1187.9084,679.5000,0.2258,-8.8683
1189.3647,680.0000,0.2240,-8.8416
1190.8181,680.5000,0.2240,-8.8164
1192.2715,681.0000,0.2233,-8.7923
1193.7261,681.5000,0.2220,-8.7698
1195.1806,682.0000,0.2220,-8.7478
1196.6356,682.5000,0.2200,-8.7239
1198.0880,683.0000,0.2190,-8.7040
1199.5385,683.5000,0.2196,-8.6827
1200.9919,684.0000,0.2190,-8.6631
1202.4472,684.5000,0.2180,-8.6467
1203.9001,685.0000,0.2173,-8.6281
1205.3608,685.5000,0.2170,-8.6119
1206.8095,686.0000,0.2160,-8.5972
1208.2645,686.5000,0.2160,-8.5804
1209.7142,687.0000,0.2150,-8.5669
1211.1682,687.5000,0.2142,-8.5557
1212.6148,688.0000,0.2135,-8.5425
1214.0635,688.5000,0.2120,-8.5308
1215.5197,689.0000,0.2120,-8.5188
1216.9707,689.5000,0.2110,-8.5095
1218.4238,690.0000,0.2100,-8.5015
1219.8741,690.5000,0.2100,-8.4928
1221.3313,691.0000,0.2084,-8.4874
1222.7812,691.5000,0.2080,-8.4821
1224.2338,692.0000,0.2070,-8.4770
1225.6847,692.5000,0.2070,-8.4722
1227.1384,693.0000,0.2060,-8.4663
1228.5857,693.5000,0.2051,-8.4640
1230.0345,694.0000,0.2040,-8.4615
1231.4836,694.5000,0.2033,-8.4614
1232.9395,695.0000,0.2030,-8.4605
1234.3926,695.5000,0.2020,-8.4618
1235.8384,696.0000,0.2020,-8.4647
1237.2873,696.5000,0.2010,-8.4691
1238.7330,697.0000,0.1990,-8.4722
1240.1800,697.5000,0.1990,-8.4791
1241.6309,698.0000,0.1978,-8.4859
1243.0788,698.5000,0.1970,-8.4957
1244.5313,699.0000,0.1970,-8.5039
1245.9747,699.5000,0.1953,-8.5163
1247.4232,700.0000,0.1950,-8.5281
1248.8713,700.5000,0.1950,-8.5395
1250.3162,701.0000,0.1930,-8.5542
1251.7645,701.5000,0.1925,-8.5693
1253.2148,702.0000,0.1920,-8.5873
1254.6578,702.5000,0.1910,-8.6038
1256.1030,703.0000,0.1900,-8.6221
1257.5482,703.5000,0.1899,-8.6397
1258.9951,704.0000,0.1890,-8.6628
1260.4415,704.5000,0.1880,-8.6840
1261.8913,705.0000,0.1876,-8.7051
1263.3313,705.5000,0.1870,-8.7290
1264.7800,706.0000,0.1850,-8.7563
1266.2240,706.5000,0.1850,-8.7828
1267.6706,707.0000,0.1850,-8.8092
1269.1187,707.5000,0.1830,-8.8373
1270.5623,708.0000,0.1830,-8.8685
1272.0045,708.5000,0.1810,-8.8984
1273.4501,709.0000,0.1810,-8.9310
1274.8962,709.5000,0.1810,-8.9634
1276.3401,710.0000,0.1790,-8.9961
1277.7863,710.5000,0.1781,-9.0326
1279.2261,711.0000,0.1777,-9.0687
1280.6713,711.5000,0.1770,-9.1071
1282.1084,712.0000,0.1760,-9.1443
1283.5544,712.5000,0.1755,-9.1862
1285.0011,713.0000,0.1750,-9.2257
1286.4462,713.5000,0.1741,-9.2659
1287.8886,714.0000,0.1730,-9.3085
1289.3309,714.5000,0.1730,-9.3517
1290.7730,715.0000,0.1710,-9.3919
1292.2183,715.5000,0.1710,-9.4343
1293.6570,716.0000,0.1690,-9.4789
1295.1001,716.5000,0.1683,-9.5223
1296.5404,717.0000,0.1679,-9.5691
1297.9880,717.5000,0.1670,-9.6161
1299.4327,718.0000,0.1660,-9.6609
1300.8712,718.5000,0.1650,-9.7098
1302.3197,719.0000,0.1630,-9.7557
1303.7569,719.5000,0.1630,-9.8010
1305.1987,720.0000,0.1630,-9.8488
1306.6415,720.5000,0.1610,-9.8938
1308.0873,721.0000,0.1615,-9.9386
1309.5232,721.5000,0.1605,-9.9804
1310.9672,722.0000,0.1600,-10.0276
1312.4176,722.5000,0.1590,-10.0764
1313.8616,723.0000,0.1580,-10.1225
1315.3081,723.5000,0.1576,-10.1682
1316.7487,724.0000,0.1562,-10.2124
1318.1937,724.5000,0.1558,-10.2591
1319.6375,725.0000,0.1550,-10.3029
1321.0817,725.5000,0.1539,-10.3456
1322.5284,726.0000,0.1525,-10.3884
1323.9726,726.5000,0.1530,-10.4330
1325.4204,727.0000,0.1510,-10.4752
1326.8705,727.5000,0.1510,-10.5158
1328.3113,728.0000,0.1490,-10.5559
1329.7616,728.5000,0.1485,-10.5972
1331.2091,729.0000,0.1480,-10.6374
1332.6540,729.5000,0.1467,-10.6781
1334.1045,730.0000,0.1453,-10.7178
1335.5482,730.5000,0.1447,-10.7543
1336.9984,731.0000,0.1430,-10.7908
1338.4386,731.5000,0.1430,-10.8288
1339.8907,732.0000,0.1410,-10.8700
1341.3382,732.5000,0.1410,-10.9114
1342.7901,733.0000,0.1390,-10.9532
1344.2356,733.5000,0.1380,-10.9938
1345.6820,734.0000,0.1370,-11.0354
1347.1313,734.5000,0.1360,-11.0804
1348.5780,735.0000,0.1352,-11.1234
1350.0269,735.5000,0.1347,-11.1693
1351.4722,736.0000,0.1340,-11.2198
1352.9197,736.5000,0.1320,-11.2692
1354.3616,737.0000,0.1320,-11.3211
1355.8128,737.5000,0.1300,-11.3746
1357.2607,738.0000,0.1300,-11.4316
1358.7052,738.5000,0.1285,-11.4921
1360.1521,739.0000,0.1270,-11.5541
1361.5946,739.5000,0.1260,-11.6157
1363.0414,740.0000,0.1250,-11.6816
1364.4855,740.5000,0.1236,-11.7512
1365.9255,741.0000,0.1230,-11.8260
1367.3650,741.5000,0.1220,-11.9022
1368.8067,742.0000,0.1200,-11.9803
1370.2472,742.5000,0.1200,-12.0635
1371.6866,743.0000,0.1180,-12.1479
1373.1261,743.5000,0.1180,-12.2365
1374.5655,744.0000,0.1160,-12.3247
1376.0004,744.5000,0.1150,-12.4198
1377.4358,745.0000,0.1140,-12.5133
1378.8769,745.5000,0.1130,-12.6122
1380.3158,746.0000,0.1110,-12.7161
1381.7506,746.5000,0.1107,-12.8138
1383.1889,747.0000,0.1090,-12.9138
1384.6270,747.5000,0.1071,-13.0162
1386.0607,748.0000,0.1067,-13.1176
1387.4972,748.5000,0.1053,-13.2221
1388.9358,749.0000,0.1040,-13.3254
1390.3703,749.5000,0.1035,-13.4327
1391.8040,750.0000,0.1030,-13.5406
1393.2396,750.5000,0.1010,-13.6485
1394.6841,751.0000,0.0996,-13.7568
1396.1152,751.5000,0.0990,-13.8667
1397.5472,752.0000,0.0980,-13.9776
1398.9869,752.5000,0.0960,-14.0892
1400.4199,753.0000,0.0950,-14.1984
1401.8550,753.5000,0.0940,-14.3135
1403.2873,754.0000,0.0920,-14.4235
1404.7257,754.5000,0.0911,-14.5346
1406.1583,755.0000,0.0900,-14.6453
1407.5937,755.5000,0.0880,-14.7577
1409.0309,756.0000,0.0870,-14.8714
1410.4704,756.5000,0.0860,-14.9866
1411.9060,757.0000,0.0846,-15.1003
1413.3358,757.5000,0.0830,-15.2116
1414.7758,758.0000,0.0820,-15.3235
1416.2090,758.5000,0.0810,-15.4371
1417.6444,759.0000,0.0790,-15.5520
1419.0780,759.5000,0.0783,-15.6734
1420.4994,760.0000,0.0770,-15.7948
1421.9309,760.5000,0.0750,-15.9185
1423.3675,761.0000,0.0740,-16.0438
1424.7989,761.5000,0.0730,-16.1766
1426.2244,762.0000,0.0720,-16.3117
1427.6539,762.5000,0.0697,-16.4552
1429.0898,763.0000,0.0690,-16.6025
1430.5158,763.5000,0.0670,-16.7563
1431.9392,764.0000,0.0652,-16.9241
1433.3592,764.5000,0.0640,-17.0976
1434.7886,765.0000,0.0630,-17.2772
1436.2020,765.5000,0.0610,-17.4650
1437.6248,766.0000,0.0590,-17.6679
1439.0307,766.5000,0.0574,-17.8854
1440.4305,767.0000,0.0561,-18.1547
1441.8207,767.5000,0.0545,-18.4856
1443.2079,768.0000,0.0530,-18.8528
1444.5976,768.5000,0.0512,-19.1629
1446.0114,769.0000,0.0498,-19.4053
1447.4330,769.5000,0.0484,-19.6051
1448.8587,770.0000,0.0460,-19.7816
1450.2855,770.5000,0.0452,-19.9316
1451.7232,771.0000,0.0440,-20.0399
1453.1979,771.5000,0.0418,-20.0131
1454.7234,772.0000,0.0402,-19.7580
1456.3238,772.5000,0.0386,-19.1900
1458.0027,773.0000,0.0360,-18.2942
1459.7149,773.5000,0.0340,-17.2281
1461.4397,774.0000,0.0320,-16.1047
1463.1709,774.5000,0.0310,-14.9707
1464.8966,775.0000,0.0293,-13.8568
1466.6247,775.5000,0.0270,-12.7586
1468.3467,776.0000,0.0270,-11.6755
1470.0687,776.5000,0.0250,-10.6335
1471.7770,777.0000,0.0250,-9.6423
1473.4672,777.5000,0.0230,-8.7088
1475.1558,778.0000,0.0230,-7.8242
1476.8260,778.5000,0.0220,-7.0207
1478.4743,779.0000,0.0217,-6.2921
1480.1095,779.5000,0.0210,-5.6277
1481.7288,780.0000,0.0200,-5.0279
1483.3485,780.5000,0.0201,-4.4785
1484.9444,781.0000,0.0200,-3.9944
1486.5288,781.5000,0.0200,-3.5607
1488.1091,782.0000,0.0200,-3.1765
1489.6720,782.5000,0.0190,-2.8269
1491.2286,783.0000,0.0190,-2.5133
1492.7818,783.5000,0.0190,-2.2300
1494.3246,784.0000,0.0190,-1.9798
1495.8635,784.5000,0.0190,-1.7491
1497.3978,785.0000,0.0190,-1.5417
1498.9289,785.5000,0.0190,-1.3568
1500.4471,786.0000,0.0190,-1.1924
1501.9654,786.5000,0.0190,-1.0451
1503.4799,787.0000,0.0190,-0.9119
1504.9818,787.5000,0.0185,-0.7961
1506.4919,788.0000,0.0180,-0.6909
1507.9952,788.5000,0.0180,-0.6003
1509.4953,789.0000,0.0190,-0.5178
1510.9938,789.5000,0.0190,-0.4445
1512.4888,790.0000,0.0190,-0.3814
1513.9814,790.5000,0.0190,-0.3236
1515.4683,791.0000,0.0190,-0.2721
1516.9696,791.5000,0.0190,-0.2265
1518.4502,792.0000,0.0190,-0.1842
1519.9412,792.5000,0.0190,-0.1501
1521.4235,793.0000,0.0190,-0.1180
1522.9125,793.5000,0.0180,-0.0898
1524.3972,794.0000,0.0181,-0.0655
1525.8836,794.5000,0.0190,-0.0418
1527.3619,795.0000,0.0190,-0.0211
1528.8481,795.5000,0.0190,-0.0051
1530.3271,796.0000,0.0180,0.0098
1531.8105,796.5000,0.0180,0.0251
1533.2890,797.0000,0.0180,0.0378
1534.7655,797.5000,0.0180,0.0461
1536.2433,798.0000,0.0180,0.0524
1537.7240,798.5000,0.0160,0.0612
1539.2049,799.0000,0.0160,0.0702
1540.6825,799.5000,0.0160,0.0779
1542.1577,800.0000,0.0160,0.0810
1543.6382,800.5000,0.0160,0.0856
1545.1145,801.0000,0.0160,0.0925
1546.5887,801.5000,0.0160,0.0946
1548.0699,802.0000,0.0160,0.0993
1549.5453,802.5000,0.0160,0.1030
1551.0054,803.0000,0.0160,0.1050
1552.4846,803.5000,0.0160,0.1078
1553.9581,804.0000,0.0160,0.1105
1555.4373,804.5000,0.0160,0.1129
1556.9123,805.0000,0.0160,0.1138
1558.3943,805.5000,0.0160,0.1167
1559.8705,806.0000,0.0160,0.1184
1561.3412,806.5000,0.0160,0.1181
1562.8234,807.0000,0.0160,0.1196
1564.2930,807.5000,0.0160,0.1194
1565.7699,808.0000,0.0168,0.1205
1567.2492,808.5000,0.0170,0.1190
1568.7224,809.0000,0.0170,0.1200
1570.1979,809.5000,0.0170,0.1221
1571.6729,810.0000,0.0170,0.1231
1573.1471,810.5000,0.0170,0.1217
1574.6225,811.0000,0.0170,0.1226
1576.1001,811.5000,0.0170,0.1232
1577.5753,812.0000,0.0176,0.1250
1579.0472,812.5000,0.0180,0.1268
1580.5277,813.0000,0.0180,0.1263
1582.0171,813.5000,0.0180,0.1268
1583.4925,814.0000,0.0180,0.1281
1584.9734,814.5000,0.0180,0.1285
1586.4471,815.0000,0.0180,0.1311
1587.9253,815.5000,0.0180,0.1315
1589.4008,816.0000,0.0180,0.1311
1590.8737,816.5000,0.0180,0.1333
1592.3565,817.0000,0.0180,0.1332
1593.8266,817.5000,0.0180,0.1332
1595.3060,818.0000,0.0180,0.1356
1596.7841,818.5000,0.0180,0.1369
1598.2560,819.0000,0.0180,0.1385
1599.7355,819.5000,0.0180,0.1382
1601.2148,820.0000,0.0180,0.1389
1602.6907,820.5000,0.0180,0.1404
1604.1699,821.0000,0.0180,0.1402
1605.6462,821.5000,0.0180,0.1399
1607.1224,822.0000,0.0180,0.1392
1608.6024,822.5000,0.0180,0.1409
1610.0770,823.0000,0.0180,0.1418
1611.5595,823.5000,0.0180,0.1430
1613.0285,824.0000,0.0180,0.1428
1614.5055,824.5000,0.0180,0.1430
1615.9857,825.0000,0.0190,0.1433
1617.4619,825.5000,0.0190,0.1442
1618.9428,826.0000,0.0190,0.1440
1620.4206,826.5000,0.0190,0.1441
1621.8942,827.0000,0.0200,0.1439
1623.3648,827.5000,0.0200,0.1427
1624.8521,828.0000,0.0200,0.1423
1626.3296,828.5000,0.0200,0.1430
1627.8046,829.0000,0.0200,0.1450
1629.2846,829.5000,0.0200,0.1454
1630.7595,830.0000,0.0200,0.1472
1632.2373,830.5000,0.0187,0.1468
1633.7180,831.0000,0.0180,0.1469
1635.1947,831.5000,0.0180,0.1473
1636.6767,832.0000,0.0180,0.1492
1638.1545,832.5000,0.0180,0.1478
1639.6323,833.0000,0.0180,0.1485
1641.1098,833.5000,0.0200,0.1479
1642.5907,834.0000,0.0200,0.1487
1644.0710,834.5000,0.0200,0.1488
1645.5413,835.0000,0.0200,0.1497
1647.0250,835.5000,0.0200,0.1511
1648.5016,836.0000,0.0200,0.1511
1649.9808,836.5000,0.0200,0.1495
1651.4610,837.0000,0.0200,0.1494
1652.9388,837.5000,0.0200,0.1485
1654.4148,838.0000,0.0200,0.1470
1655.8888,838.5000,0.0180,0.1489
1657.3739,839.0000,0.0180,0.1468
1658.8442,839.5000,0.0180,0.1478
1660.3339,840.0000,0.0180,0.1457
1661.8114,840.5000,0.0180,0.1454
1663.2877,841.0000,0.0180,0.1455
1664.7707,841.5000,0.0180,0.1463
1666.2512,842.0000,0.0180,0.1471
1667.7259,842.5000,0.0180,0.1460
1669.2039,843.0000,0.0180,0.1452
1670.6867,843.5000,0.0180,0.1441
1672.1655,844.0000,0.0180,0.1438
1673.6501,844.5000,0.0180,0.1434
1675.1282,845.0000,0.0180,0.1434
1676.6095,845.5000,0.0180,0.1411
1678.0856,846.0000,0.0180,0.1421
1679.5691,846.5000,0.0160,0.1432
1681.0531,847.0000,0.0160,0.1408
1682.5337,847.5000,0.0160,0.1407
1684.0147,848.0000,0.0160,0.1389
1685.4907,848.5000,0.0160,0.1374
1686.9670,849.0000,0.0160,0.1394
1688.4521,849.5000,0.0160,0.1377
1689.9355,850.0000,0.0160,0.1360
1691.4152,850.5000,0.0160,0.1364
1692.8913,851.0000,0.0160,0.1360
1694.3749,851.5000,0.0160,0.1358
1695.8531,852.0000,0.0160,0.1351
1697.3345,852.5000,0.0160,0.1364
1698.8166,853.0000,0.0160,0.1376
1700.3031,853.5000,0.0160,0.1353

File: Wood/Calibration_Data/UMD/UMD_Wood_STA_O2-21_5K_R1.csv
Time (s),Temperature (K),Mass (mg),Heat Flow Rate (W/g)
0.0000,298.5000,1.9260,0.0076
23.4652,299.0000,1.9256,0.0117
40.6270,299.5000,1.9250,0.0155
54.8198,300.0000,1.9250,0.0183
67.3269,300.5000,1.9240,0.0218
78.6908,301.0000,1.9242,0.0254
89.1569,301.5000,1.9230,0.0289
98.9861,302.0000,1.9245,0.0322
108.3145,302.5000,1.9239,0.0361
117.1534,303.0000,1.9238,0.0394
125.7256,303.5000,1.9231,0.0436
133.9634,304.0000,1.9240,0.0472
141.9670,304.5000,1.9243,0.0506
149.7670,305.0000,1.9241,0.0543
157.2913,305.5000,1.9248,0.0572
164.7501,306.0000,1.9230,0.0602
172.0444,306.5000,1.9250,0.0642
179.1588,307.0000,1.9234,0.0669
186.1745,307.5000,1.9234,0.0704
193.0951,308.0000,1.9220,0.0737
199.9110,308.5000,1.9220,0.0772
206.7020,309.0000,1.9220,0.0810
213.3813,309.5000,1.9220,0.0834
219.9836,310.0000,1.9220,0.0870
226.5025,310.5000,1.9190,0.0906
232.9365,311.0000,1.9200,0.0933
239.4055,311.5000,1.9181,0.0964
245.7535,312.0000,1.9170,0.0988
252.0933,312.5000,1.9190,0.1027
258.3895,313.0000,1.9180,0.1050
264.6145,313.5000,1.9160,0.1078
270.8503,314.0000,1.9150,0.1107
276.9895,314.5000,1.9150,0.1134
283.1303,315.0000,1.9143,0.1160
289.2599,315.5000,1.9126,0.1185
295.3569,316.0000,1.9110,0.1202
301.4270,316.5000,1.9120,0.1219
307.4887,317.0000,1.9110,0.1243
313.5116,317.5000,1.9091,0.1264
319.5369,318.0000,1.9110,0.1277
325.5462,318.5000,1.9090,0.1289
331.5025,319.0000,1.9100,0.1305
337.4770,319.5000,1.9110,0.1314
343.4290,320.0000,1.9100,0.1320
349.3876,320.5000,1.9110,0.1330
355.2933,321.0000,1.9090,0.1329
361.1939,321.5000,1.9080,0.1329
367.1308,322.0000,1.9060,0.1327
373.0385,322.5000,1.9080,0.1325
378.9305,323.0000,1.9060,0.1318
384.8077,323.5000,1.9060,0.1318
390.7005,324.0000,1.9050,0.1306
396.5769,324.5000,1.9060,0.1292
402.4500,325.0000,1.9040,0.1284
408.2656,325.5000,1.9050,0.1262
414.1270,326.0000,1.9030,0.1242
420.0009,326.5000,1.9030,0.1228
425.8329,327.0000,1.9030,0.1209
431.7000,327.5000,1.9030,0.1186
437.5300,328.0000,1.9020,0.1170
443.3650,328.5000,1.9015,0.1145
449.2064,329.0000,1.9018,0.1122
455.0534,329.5000,1.9020,0.1098
460.8887,330.0000,1.9010,0.1073
466.7423,330.5000,1.9010,0.1051
472.5711,331.0000,1.9010,0.1028
478.4157,331.5000,1.9010,0.1001
484.2198,332.0000,1.8999,0.0977
490.0810,332.5000,1.8990,0.0954
495.9222,333.0000,1.8990,0.0927
501.7240,333.5000,1.9010,0.0909
507.5600,334.0000,1.8990,0.0887
513.3850,334.5000,1.8990,0.0862
519.2534,335.0000,1.8970,0.0834
525.0969,335.5000,1.8970,0.0817
530.8606,336.0000,1.8970,0.0794
536.7659,336.5000,1.8970,0.0767
542.5977,337.0000,1.8960,0.0748
548.4489,337.5000,1.8957,0.0729
554.2616,338.0000,1.8950,0.0705
560.0770,338.5000,1.8940,0.0684
565.9210,339.0000,1.8930,0.0669
571.7586,339.5000,1.8950,0.0646
577.6128,340.0000,1.8940,0.0630
583.4403,340.5000,1.8930,0.0612
589.2547,341.0000,1.8920,0.0589
595.0851,341.5000,1.8930,0.0575
600.9462,342.0000,1.8910,0.0556
606.7593,342.5000,1.8910,0.0539
612.6198,343.0000,1.8910,0.0520
618.4330,343.5000,1.8910,0.0501
624.2535,344.0000,1.8920,0.0477
630.0923,344.5000,1.8930,0.0459
635.9260,345.0000,1.8930,0.0436
641.7562,345.5000,1.8930,0.0413
647.5864,346.0000,1.8930,0.0394
653.4346,346.5000,1.8910,0.0384
659.2809,347.0000,1.8910,0.0365
665.1005,347.5000,1.8900,0.0346
670.9385,348.0000,1.8900,0.0334
676.8000,348.5000,1.8890,0.0314
682.6182,349.0000,1.8900,0.0302
688.4535,349.5000,1.8900,0.0280
694.2887,350.0000,1.8890,0.0272
700.1123,350.5000,1.8880,0.0257
705.9692,351.0000,1.8880,0.0246
711.7946,351.5000,1.8880,0.0235
717.6462,352.0000,1.8890,0.0222
723.4570,352.5000,1.8880,0.0219
729.2349,353.0000,1.8890,0.0205
735.1005,353.5000,1.8880,0.0195
740.9423,354.0000,1.8880,0.0188
746.7881,354.5000,1.8870,0.0178
752.5962,355.0000,1.8860,0.0169
758.4505,355.5000,1.8860,0.0164
764.2940,356.0000,1.8850,0.0158
770.1000,356.5000,1.8850,0.0151
775.9570,357.0000,1.8850,0.0148
781.7770,357.5000,1.8850,0.0141
787.6214,358.0000,1.8850,0.0130
793.4650,358.5000,1.8870,0.0127
799.2808,359.0000,1.8850,0.0124
805.1240,359.5000,1.8850,0.0117
810.9547,360.0000,1.8850,0.0108
816.7616,360.5000,1.8830,0.0105
822.6369,361.0000,1.8850,0.0098
828.4616,361.5000,1.8850,0.0091
834.3005,362.0000,1.8850,0.0085
840.1358,362.5000,1.8850,0.0082
846.0020,363.0000,1.8860,0.0074
851.8090,363.5000,1.8850,0.0073
857.6334,364.0000,1.8860,0.0064
863.4970,364.5000,1.8867,0.0064
869.3289,365.0000,1.8870,0.0056
875.1609,365.5000,1.8880,0.0055
881.0035,366.0000,1.8890,0.0049
886.8130,366.5000,1.8870,0.0041
892.6484,367.0000,1.8850,0.0042
898.5116,367.5000,1.8840,0.0038
904.3154,368.0000,1.8840,0.0037
910.1529,368.5000,1.8835,0.0036
915.9946,369.0000,1.8840,0.0032
921.8535,369.5000,1.8840,0.0029
927.6770,370.0000,1.8837,0.0026
933.5050,370.5000,1.8830,0.0023
939.3153,371.0000,1.8840,0.0024
945.1790,371.5000,1.8840,0.0020
951.0130,372.0000,1.8830,0.0022
956.8468,372.5000,1.8836,0.0017
962.6887,373.0000,1.8830,0.0018
968.4992,373.5000,1.8830,0.0012
974.3548,374.0000,1.8830,0.0022
980.1828,374.5000,1.8830,0.0019
986.0290,375.0000,1.8850,0.0013
991.8652,375.5000,1.8830,0.0019
997.6846,376.0000,1.8830,0.0018
1003.5577,376.5000,1.8850,0.0021
1009.3547,377.0000,1.8846,0.0027
1015.2010,377.5000,1.8830,0.0027
1021.0188,378.0000,1.8830,0.0028
1026.8652,378.5000,1.8830,0.0031
1032.6652,379.0000,1.8830,0.0029
1038.4809,379.5000,1.8830,0.0031
1044.3130,380.0000,1.8830,0.0034
1050.1423,380.5000,1.8830,0.0037
1055.9829,381.0000,1.8850,0.0036
1061.8039,381.5000,1.8830,0.0041
1067.6090,382.0000,1.8830,0.0049
1073.4325,382.5000,1.8830,0.0050
1079.2731,383.0000,1.8840,0.0056
1085.0661,383.5000,1.8830,0.0061
1090.9210,384.0000,1.8832,0.0062
1096.7147,384.5000,1.8830,0.0066
1102.5240,385.0000,1.8830,0.0065
1108.3214,385.5000,1.8820,0.0074
1114.1539,386.0000,1.8820,0.0082
1119.9675,386.5000,1.8820,0.0084
1125.7570,387.0000,1.8820,0.0087
1131.5654,387.5000,1.8820,0.0097
1137.4090,388.0000,1.8830,0.0101
1143.2181,388.5000,1.8820,0.0104
1148.9992,389.0000,1.8820,0.0109
1154.8154,389.5000,1.8828,0.0116
1160.6169,390.0000,1.8830,0.0116
1166.3946,390.5000,1.8830,0.0121
1172.2039,391.0000,1.8820,0.0124
1177.9897,391.5000,1.8820,0.0126
1183.7939,392.0000,1.8810,0.0131
1189.5841,392.5000,1.8810,0.0137
1195.4035,393.0000,1.8810,0.0138
1201.1715,393.5000,1.8800,0.0138
1206.9729,394.0000,1.8800,0.0139
1212.7475,394.5000,1.8790,0.0145
1218.5593,395.0000,1.8810,0.0152
1224.3462,395.5000,1.8810,0.0162
1230.1154,396.0000,1.8810,0.0165
1235.9373,396.5000,1.8810,0.0171
1241.6770,397.0000,1.8830,0.0167
1247.4652,397.5000,1.8810,0.0183
1253.2616,398.0000,1.8810,0.0189
1259.0535,398.5000,1.8810,0.0198
1264.8181,399.0000,1.8810,0.0206
1270.6103,399.5000,1.8810,0.0213
1276.3711,400.0000,1.8790,0.0220
1282.1659,400.5000,1.8810,0.0227
1287.9462,401.0000,1.8810,0.0239
1293.7269,401.5000,1.8790,0.0244
1299.5005,402.0000,1.8810,0.0249
1305.2883,402.5000,1.8810,0.0257
1311.0808,403.0000,1.8810,0.0270
1316.8467,403.5000,1.8810,0.0274
1322.6193,404.0000,1.8810,0.0284
1328.3939,404.5000,1.8800,0.0299
1334.2103,405.0000,1.8800,0.0304
1339.9846,405.5000,1.8810,0.0308
1345.7600,406.0000,1.8810,0.0322
1351.5358,406.5000,1.8810,0.0331
1357.3133,407.0000,1.8820,0.0344
1363.1290,407.5000,1.8810,0.0345
1368.9130,408.0000,1.8810,0.0360
1374.6969,408.5000,1.8803,0.0371
1380.4732,409.0000,1.8810,0.0376
1386.2987,409.5000,1.8810,0.0388
1392.0534,410.0000,1.8810,0.0395
1397.8500,410.5000,1.8820,0.0402
1403.6654,411.0000,1.8820,0.0404
1409.4506,411.5000,1.8810,0.0420
1415.2534,412.0000,1.8810,0.0423
1421.0543,412.5000,1.8800,0.0432
1426.8577,413.0000,1.8800,0.0440
1432.6732,413.5000,1.8790,0.0451
1438.4430,414.0000,1.8790,0.0456
1444.2462,414.5000,1.8800,0.0472
1450.0467,415.0000,1.8790,0.0479
1455.8645,415.5000,1.8800,0.0488
1461.6519,416.0000,1.8790,0.0496
1467.4652,416.5000,1.8800,0.0510
1473.2538,417.0000,1.8800,0.0520
1479.1005,417.5000,1.8800,0.0526
1484.8887,418.0000,1.8800,0.0531
1490.7004,418.5000,1.8800,0.0547
1496.5038,419.0000,1.8797,0.0550
1502.3308,419.5000,1.8790,0.0560
1508.1382,420.0000,1.8800,0.0572
1513.9185,420.5000,1.8780,0.0576
1519.7424,421.0000,1.8780,0.0589
1525.5609,421.5000,1.8780,0.0596
1531.3751,422.0000,1.8780,0.0608
1537.1769,422.5000,1.8770,0.0623
1542.9946,423.0000,1.8770,0.0632
1548.7978,423.5000,1.8770,0.0643
1554.6370,424.0000,1.8770,0.0648
1560.4435,424.5000,1.8780,0.0666
1566.2769,425.0000,1.8800,0.0675
1572.0693,425.5000,1.8780,0.0688
1577.8807,426.0000,1.8780,0.0698
1583.6995,426.5000,1.8780,0.0712
1589.5154,427.0000,1.8780,0.0715
1595.3260,427.5000,1.8780,0.0730
1601.1769,428.0000,1.8760,0.0746
1606.9616,428.5000,1.8760,0.0758
1612.7828,429.0000,1.8760,0.0765
1618.6063,429.5000,1.8760,0.0780
1624.4158,430.0000,1.8760,0.0783
1630.2346,430.5000,1.8760,0.0800
1636.0547,431.0000,1.8760,0.0820
1641.8769,431.5000,1.8760,0.0825
1647.6811,432.0000,1.8760,0.0845
1653.4887,432.5000,1.8760,0.0855
1659.3346,433.0000,1.8760,0.0874
1665.1214,433.5000,1.8740,0.0881
1670.9649,434.0000,1.8740,0.0892
1676.7490,434.5000,1.8740,0.0904
1682.5711,435.0000,1.8720,0.0923
1688.3895,435.5000,1.8720,0.0934
1694.1828,436.0000,1.8710,0.0944
1699.9962,436.5000,1.8710,0.0964
1705.8198,437.0000,1.8710,0.0978
1711.5849,437.5000,1.8720,0.0993
1717.3880,438.0000,1.8720,0.1011
1723.2010,438.5000,1.8720,0.1014
1729.0014,439.0000,1.8718,0.1032
1734.8193,439.5000,1.8710,0.1040
1740.6130,440.0000,1.8700,0.1057
1746.4063,440.5000,1.8700,0.1070
1752.2308,441.0000,1.8690,0.1088
1758.0063,441.5000,1.8680,0.1108
1763.8354,442.0000,1.8670,0.1116
1769.6308,442.5000,1.8670,0.1134
1775.4279,443.0000,1.8670,0.1146
1781.2298,443.5000,1.8670,0.1157
1787.0289,444.0000,1.8688,0.1175
1792.8298,444.5000,1.8680,0.1193
1798.6270,445.0000,1.8670,0.1207
1804.4410,445.5000,1.8670,0.1215
1810.2182,446.0000,1.8660,0.1239
1816.0181,446.5000,1.8660,0.1266
1821.8289,447.0000,1.8660,0.1279
1827.6182,447.5000,1.8660,0.1301
1833.4241,448.0000,1.8660,0.1314
1839.1978,448.5000,1.8650,0.1340
1845.0063,449.0000,1.8650,0.1342
1850.8187,449.5000,1.8650,0.1363
1856.6299,450.0000,1.8650,0.1382
1862.4165,450.5000,1.8650,0.1398
1868.2154,451.0000,1.8640,0.1416
1874.0090,451.5000,1.8640,0.1430
1879.8346,452.0000,1.8620,0.1446
1885.6103,452.5000,1.8620,0.1464
1891.4204,453.0000,1.8620,0.1478
1897.1947,453.5000,1.8620,0.1492
1903.0325,454.0000,1.8620,0.1510
1908.8224,454.5000,1.8620,0.1521
1914.6619,455.0000,1.8620,0.1544
1920.4329,455.5000,1.8620,0.1552
1926.2424,456.0000,1.8620,0.1566
1932.0577,456.5000,1.8620,0.1584
1937.8435,457.0000,1.8600,0.1605
1943.6424,457.5000,1.8600,0.1622
1949.4850,458.0000,1.8600,0.1643
1955.2569,458.5000,1.8600,0.1658
1961.0769,459.0000,1.8600,0.1674
1966.8958,459.5000,1.8600,0.1689
1972.7123,460.0000,1.8600,0.1707
1978.5004,460.5000,1.8600,0.1722
1984.3240,461.0000,1.8580,0.1737
1990.1170,461.5000,1.8570,0.1754
1995.9437,462.0000,1.8570,0.1769
2001.7269,462.5000,1.8570,0.1783
2007.5538,463.0000,1.8570,0.1802
2013.3769,463.5000,1.8570,0.1819
2019.1501,464.0000,1.8570,0.1844
2024.9890,464.5000,1.8530,0.1856
2030.8063,465.0000,1.8530,0.1876
2036.6063,465.5000,1.8540,0.1891
2042.4214,466.0000,1.8540,0.1914
2048.2689,466.5000,1.8540,0.1932
2054.0769,467.0000,1.8520,0.1956
2059.8924,467.5000,1.8520,0.1971
2065.7308,468.0000,1.8520,0.1982
2071.5358,468.5000,1.8520,0.1998
2077.3411,469.0000,1.8520,0.2018
2083.2116,469.5000,1.8520,0.2036
2089.0210,470.0000,1.8520,0.2050
2094.8325,470.5000,1.8500,0.2060
2100.6729,471.0000,1.8481,0.2081
2106.4887,471.5000,1.8480,0.2089
2112.3358,472.0000,1.8480,0.2112
2118.1501,472.5000,1.8470,0.2120
2123.9713,473.0000,1.8470,0.2137
2129.7924,473.5000,1.8460,0.2151
2135.6308,474.0000,1.8460,0.2165
2141.4729,474.5000,1.8460,0.2184
2147.3034,475.0000,1.8430,0.2193
2153.1358,475.5000,1.8430,0.2208
2158.9476,476.0000,1.8430,0.2228
2164.7769,476.5000,1.8420,0.2252
2170.6144,477.0000,1.8420,0.2259
2176.4652,477.5000,1.8410,0.2276
2182.2969,478.0000,1.8390,0.2289
2188.1218,478.5000,1.8380,0.2305
2193.9577,479.0000,1.8370,0.2326
2199.7962,479.5000,1.8370,0.2339
2205.6000,480.0000,1.8370,0.2342
2211.4361,480.5000,1.8350,0.2350
2217.2652,481.0000,1.8340,0.2361
2223.1090,481.5000,1.8330,0.2381
2228.9308,482.0000,1.8320,0.2394
2234.7711,482.5000,1.8320,0.2409
2240.5930,483.0000,1.8310,0.2423
2246.4116,483.5000,1.8310,0.2433
2252.2500,484.0000,1.8310,0.2449
2258.0652,484.5000,1.8300,0.2465
2263.8693,485.0000,1.8300,0.2474
2269.7005,485.5000,1.8290,0.2498
2275.5476,486.0000,1.8290,0.2511
2281.3616,486.5000,1.8290,0.2525
2287.1713,487.0000,1.8290,0.2538
2293.0128,487.5000,1.8280,0.2556
2298.8214,488.0000,1.8250,0.2571
2304.6652,488.5000,1.8250,0.2585
2310.4852,489.0000,1.8250,0.2603
2316.3123,489.5000,1.8230,0.2609
2322.1570,490.0000,1.8230,0.2622
2327.9890,490.5000,1.8230,0.2641
2333.7828,491.0000,1.8230,0.2650
2339.6308,491.5000,1.8230,0.2668
2345.4658,492.0000,1.8200,0.2684
2351.3214,492.5000,1.8170,0.2691
2357.1250,493.0000,1.8170,0.2700
2362.9751,493.5000,1.8150,0.2713
2368.7939,494.0000,1.8130,0.2732
2374.6325,494.5000,1.8120,0.2741
2380.4647,495.0000,1.8120,0.2749
2386.2808,495.5000,1.8110,0.2765
2392.0929,496.0000,1.8110,0.2774
2397.9019,496.5000,1.8100,0.2793
2403.7476,497.0000,1.8090,0.2797
2409.5713,497.5000,1.8080,0.2810
2415.3970,498.0000,1.8070,0.2819
2421.2289,498.5000,1.8060,0.2827
2427.0506,499.0000,1.8050,0.2839
2432.8732,499.5000,1.8040,0.2844
2438.7004,500.0000,1.8020,0.2856
2444.5185,500.5000,1.8020,0.2865
2450.3358,501.0000,1.8000,0.2878
2456.1924,501.5000,1.7980,0.2879
2461.9992,502.0000,1.7960,0.2877
2467.8652,502.5000,1.7960,0.2880
2473.6547,503.0000,1.7930,0.2890
2479.4890,503.5000,1.7920,0.2893
2485.3123,504.0000,1.7910,0.2899
2491.1586,504.5000,1.7900,0.2897
2496.9577,505.0000,1.7890,0.2896
2502.7962,505.5000,1.7880,0.2897
2508.6182,506.0000,1.7870,0.2903
2514.4417,506.5000,1.7855,0.2906
2520.2654,507.0000,1.7840,0.2895
2526.0845,507.5000,1.7820,0.2904
2531.9123,508.0000,1.7800,0.2897
2537.7547,508.5000,1.7799,0.2896
2543.5411,509.0000,1.7760,0.2899
2549.3939,509.5000,1.7760,0.2893
2555.1970,510.0000,1.7740,0.2890
2561.0182,510.5000,1.7720,0.2887
2566.8298,511.0000,1.7710,0.2879
2572.6732,511.5000,1.7690,0.2870
2578.4887,512.0000,1.7670,0.2873
2584.3330,512.5000,1.7660,0.2864
2590.1358,513.0000,1.7650,0.2852
2595.9946,513.5000,1.7646,0.2850
2601.8077,514.0000,1.7630,0.2835
2607.6417,514.5000,1.7618,0.2821
2613.4732,515.0000,1.7610,0.2805
2619.3144,515.5000,1.7590,0.2786
2625.1240,516.0000,1.7570,0.2776
2630.9475,516.5000,1.7560,0.2756
2636.8079,517.0000,1.7548,0.2741
2642.6650,517.5000,1.7530,0.2719
2648.4697,518.0000,1.7520,0.2695
2654.3169,518.5000,1.7480,0.2672
2660.1462,519.0000,1.7450,0.2651
2665.9570,519.5000,1.7430,0.2620
2671.8076,520.0000,1.7410,0.2591
2677.5924,520.5000,1.7390,0.2566
2683.4289,521.0000,1.7380,0.2532
2689.2534,521.5000,1.7360,0.2506
2695.1147,522.0000,1.7340,0.2476
2700.9232,522.5000,1.7320,0.2441
2706.7385,523.0000,1.7300,0.2416
2712.5770,523.5000,1.7280,0.2374
2718.4038,524.0000,1.7250,0.2336
2724.2204,524.5000,1.7231,0.2292
2730.0489,525.0000,1.7214,0.2247
2735.8606,525.5000,1.7200,0.2206
2741.6887,526.0000,1.7180,0.2143
2747.4769,526.5000,1.7130,0.2070
2753.3077,527.0000,1.7110,0.1994
2759.1109,527.5000,1.7090,0.1902
2764.9269,528.0000,1.7075,0.1828
2770.6846,528.5000,1.7050,0.1737
2776.4769,529.0000,1.7030,0.1625
2782.2811,529.5000,1.7010,0.1499
2788.0694,530.0000,1.6980,0.1392
2793.8316,530.5000,1.6960,0.1323
2799.6249,531.0000,1.6960,0.1245
2805.4064,531.5000,1.6930,0.1167
2811.1963,532.0000,1.6900,0.1082
2816.9710,532.5000,1.6880,0.1006
2822.7594,533.0000,1.6860,0.0942
2828.5617,533.5000,1.6840,0.0852
2834.3462,534.0000,1.6810,0.0778
2840.1463,534.5000,1.6790,0.0700
2845.9241,535.0000,1.6770,0.0617
2851.7437,535.5000,1.6726,0.0531
2857.5325,536.0000,1.6699,0.0452
2863.3153,536.5000,1.6670,0.0365
2869.0993,537.0000,1.6653,0.0280
2874.8887,537.5000,1.6620,0.0186
2880.6769,538.0000,1.6600,0.0081
2886.5006,538.5000,1.6580,-0.0004
2892.2883,539.0000,1.6540,-0.0108
2898.0769,539.5000,1.6520,-0.0212
2903.8580,540.0000,1.6500,-0.0321
2909.6417,540.5000,1.6480,-0.0433
2915.4129,541.0000,1.6440,-0.0540
2921.2298,541.5000,1.6417,-0.0667
2926.9992,542.0000,1.6390,-0.0779
2932.7885,542.5000,1.6350,-0.0907
2938.5710,543.0000,1.6318,-0.1033
2944.3710,543.5000,1.6290,-0.1164
2950.1373,544.0000,1.6240,-0.1303
2955.8769,544.5000,1.6210,-0.1429
2961.6808,545.0000,1.6180,-0.1570
2967.4501,545.5000,1.6160,-0.1709
2973.2202,546.0000,1.6130,-0.1843
2979.0103,546.5000,1.6090,-0.1979
2984.7902,547.0000,1.6070,-0.2110
2990.5660,547.5000,1.6025,-0.2230
2996.3593,548.0000,1.5985,-0.2355
3002.1346,548.5000,1.5958,-0.2478
3007.9213,549.0000,1.5920,-0.2598
3013.7289,549.5000,1.5886,-0.2729
3019.5325,550.0000,1.5840,-0.2852
3025.3040,550.5000,1.5806,-0.2974
3031.0973,551.0000,1.5773,-0.3105
3036.9001,551.5000,1.5730,-0.3223
3042.6924,552.0000,1.5690,-0.3346
3048.5035,552.5000,1.5650,-0.3484
3054.2885,553.0000,1.5630,-0.3613
3060.0652,553.5000,1.5584,-0.3750
3065.8694,554.0000,1.5540,-0.3881
3071.6540,554.5000,1.5500,-0.4024
3077.4691,555.0000,1.5457,-0.4148
3083.2501,555.5000,1.5414,-0.4275
3089.0769,556.0000,1.5370,-0.4422
3094.8437,556.5000,1.5340,-0.4565
3100.6450,557.0000,1.5300,-0.4705
3106.4308,557.5000,1.5271,-0.4851
3112.2180,558.0000,1.5229,-0.5001
3118.0385,558.5000,1.5190,-0.5149
3123.8417,559.0000,1.5160,-0.5307
3129.6180,559.5000,1.5120,-0.5460
3135.4214,560.0000,1.5070,-0.5623
3141.1864,560.5000,1.5013,-0.5776
3146.9769,561.0000,1.4980,-0.5933
3152.7691,561.5000,1.4935,-0.6095
3158.5571,562.0000,1.4872,-0.6261
3164.3599,562.5000,1.4830,-0.6424
3170.1370,563.0000,1.4780,-0.6588
3175.9411,563.5000,1.4740,-0.6767
3181.7358,564.0000,1.4686,-0.6941
3187.5117,564.5000,1.4630,-0.7122
3193.3122,565.0000,1.4583,-0.7288
3199.1035,565.5000,1.4520,-0.7467
3204.8885,566.0000,1.4460,-0.7642
3210.6849,566.5000,1.4413,-0.7821
3216.4730,567.0000,1.4367,-0.7991
3222.2653,567.5000,1.4320,-0.8169
3228.0490,568.0000,1.4270,-0.8353
3233.8417,568.5000,1.4210,-0.8527
3239.5978,569.0000,1.4160,-0.8715
3245.3769,569.5000,1.4100,-0.8895
3251.1808,570.0000,1.4040,-0.9081
3256.9571,570.5000,1.3964,-0.9286
3262.7653,571.0000,1.3910,-0.9480
3268.5239,571.5000,1.3839,-0.9684
3274.3301,572.0000,1.3775,-0.9887
3280.0807,572.5000,1.3710,-1.0086
3285.8655,573.0000,1.3640,-1.0287
3291.6535,573.5000,1.3574,-1.0498
3297.4090,574.0000,1.3510,-1.0703
3303.1730,574.5000,1.3453,-1.0909
3308.9123,575.0000,1.3396,-1.1134
3314.7006,575.5000,1.3340,-1.1353
3320.4506,576.0000,1.3270,-1.1558
3326.2180,576.5000,1.3198,-1.1772
3331.9660,577.0000,1.3124,-1.1988
3337.7540,577.5000,1.3060,-1.2219
3343.5111,578.0000,1.2990,-1.2451
3349.2463,578.5000,1.2924,-1.2697
3355.0090,579.0000,1.2850,-1.2952
3360.7476,579.5000,1.2772,-1.3214
3366.5060,580.0000,1.2702,-1.3484
3372.2430,580.5000,1.2621,-1.3756
3377.9940,581.0000,1.2545,-1.4047
3383.7346,581.5000,1.2460,-1.4322
3389.4619,582.0000,1.2390,-1.4613
3395.2016,582.5000,1.2300,-1.4914
3400.9411,583.0000,1.2210,-1.5207
3406.6580,583.5000,1.2114,-1.5522
3412.3525,584.0000,1.2022,-1.5857
3418.0730,584.5000,1.1940,-1.6210
3423.7660,585.0000,1.1844,-1.6559
3429.4658,585.5000,1.1754,-1.6925
3435.1436,586.0000,1.1670,-1.7311
3440.8546,586.5000,1.1544,-1.7707
3446.5056,587.0000,1.1423,-1.8125
3452.1861,587.5000,1.1316,-1.8567
3457.8278,588.0000,1.1210,-1.9028
3463.4430,588.5000,1.1101,-1.9520
3469.0590,589.0000,1.1000,-2.0037
3474.6619,589.5000,1.0884,-2.0583
3480.2430,590.0000,1.0771,-2.1153
3485.8325,590.5000,1.0645,-2.1757
3491.3826,591.0000,1.0520,-2.2383
3496.9411,591.5000,1.0365,-2.3040
3502.4659,592.0000,1.0180,-2.3721
3507.9902,592.5000,0.9996,-2.4428
3513.5234,593.0000,0.9856,-2.5169
3519.0370,593.5000,0.9744,-2.5923
3524.5170,594.0000,0.9588,-2.6687
3530.0548,594.5000,0.9420,-2.7467
3535.5549,595.0000,0.9227,-2.8216
3541.1079,595.5000,0.9062,-2.8962
3546.6478,596.0000,0.8881,-2.9679
3552.2424,596.5000,0.8711,-3.0384
3557.8501,597.0000,0.8537,-3.1062
3563.5183,597.5000,0.8378,-3.1720
3569.2127,598.0000,0.8215,-3.2320
3574.9385,598.5000,0.8065,-3.2862
3580.7358,599.0000,0.7926,-3.3307
3586.6417,599.5000,0.7787,-3.3666
3592.5808,600.0000,0.7647,-3.3920
3598.5871,600.5000,0.7508,-3.4063
3604.6893,601.0000,0.7383,-3.4109
3610.8490,601.5000,0.7250,-3.4019
3617.0403,602.0000,0.7141,-3.3837
3623.3096,602.5000,0.7016,-3.3551
3629.6036,603.0000,0.6940,-3.3196
3635.9049,603.5000,0.6860,-3.2788
3642.1988,604.0000,0.6800,-3.2336
3648.4769,604.5000,0.6740,-3.1884
3654.7571,605.0000,0.6690,-3.1427
3661.0429,605.5000,0.6630,-3.0980
3667.2896,606.0000,0.6583,-3.0542
3673.5163,606.5000,0.6530,-3.0108
3679.7410,607.0000,0.6490,-2.9691
3685.9018,607.5000,0.6436,-2.9310
3692.0887,608.0000,0.6410,-2.8934
3698.2175,608.5000,0.6358,-2.8557
3704.3769,609.0000,0.6300,-2.8187
3710.5054,609.5000,0.6260,-2.7819
3716.6191,610.0000,0.6210,-2.7443
3722.7408,610.5000,0.6190,-2.7072
3728.8688,611.0000,0.6180,-2.6660
3734.9835,611.5000,0.6145,-2.6281
3741.0811,612.0000,0.6113,-2.5891
3747.2021,612.5000,0.6080,-2.5494
3753.2892,613.0000,0.6060,-2.5113
3759.3894,613.5000,0.6020,-2.4731
3765.4809,614.0000,0.5997,-2.4337
3771.5393,614.5000,0.5960,-2.3956
3777.6198,615.0000,0.5940,-2.3584
3783.7270,615.5000,0.5910,-2.3205
3789.8143,616.0000,0.5890,-2.2831
3795.8410,616.5000,0.5880,-2.2480
3801.9370,617.0000,0.5850,-2.2107
3807.9691,617.5000,0.5830,-2.1755
3814.0329,618.0000,0.5805,-2.1418
3820.0688,618.5000,0.5790,-2.1087
3826.1239,619.0000,0.5770,-2.0790
3832.1710,619.5000,0.5740,-2.0473
3838.2065,620.0000,0.5715,-2.0175
3844.2417,620.5000,0.5700,-1.9859
3850.2619,621.0000,0.5670,-1.9556
3856.2933,621.5000,0.5650,-1.9257
3862.3385,622.0000,0.5620,-1.8955
3868.3546,622.5000,0.5610,-1.8665
3874.3809,623.0000,0.5590,-1.8389
3880.4180,623.5000,0.5570,-1.8117
3886.4410,624.0000,0.5550,-1.7856
3892.4646,624.5000,0.5520,-1.7604
3898.4531,625.0000,0.5501,-1.7344
3904.4648,625.5000,0.5500,-1.7093
3910.5010,626.0000,0.5480,-1.6837
3916.4769,626.5000,0.5450,-1.6604
3922.5010,627.0000,0.5440,-1.6357
3928.5239,627.5000,0.5420,-1.6114
3934.5015,628.0000,0.5410,-1.5888
3940.5154,628.5000,0.5370,-1.5652
3946.5394,629.0000,0.5350,-1.5414
3952.5476,629.5000,0.5330,-1.5197
3958.5611,630.0000,0.5310,-1.4973
3964.5710,630.5000,0.5300,-1.4758
3970.5505,631.0000,0.5290,-1.4537
3976.5628,631.5000,0.5279,-1.4323
3982.5408,632.0000,0.5259,-1.4114
3988.5476,632.5000,0.5239,-1.3912
3994.5490,633.0000,0.5210,-1.3700
4000.5358,633.5000,0.5190,-1.3504
4006.5358,634.0000,0.5190,-1.3315
4012.5381,634.5000,0.5150,-1.3121
4018.5381,635.0000,0.5130,-1.2949
4024.5346,635.5000,0.5119,-1.2774
4030.5001,636.0000,0.5100,-1.2609
4036.5015,636.5000,0.5080,-1.2439
4042.4890,637.0000,0.5070,-1.2283
4048.4526,637.5000,0.5050,-1.2106
4054.4191,638.0000,0.5040,-1.1956
4060.4191,638.5000,0.5020,-1.1804
4066.4180,639.0000,0.5000,-1.1651
4072.4156,639.5000,0.4980,-1.1503
4078.3790,640.0000,0.4980,-1.1358
4084.3809,640.5000,0.4950,-1.1206
4090.3521,641.0000,0.4940,-1.1056
4096.3239,641.5000,0.4920,-1.0923
4102.3089,642.0000,0.4903,-1.0798
4108.2849,642.5000,0.4883,-1.0659
4114.2565,643.0000,0.4860,-1.0536
4120.2249,643.5000,0.4840,-1.0424
4126.1947,644.0000,0.4813,-1.0313
4132.1709,644.5000,0.4810,-1.0193
4138.1593,645.0000,0.4790,-1.0087
4144.1049,645.5000,0.4780,-0.9974
4150.0893,646.0000,0.4770,-0.9870
4156.0688,646.5000,0.4750,-0.9760
4162.0417,647.0000,0.4749,-0.9658
4167.9970,647.5000,0.4748,-0.9570
4173.9674,648.0000,0.4730,-0.9476
4179.9358,648.5000,0.4710,-0.9396
4185.8890,649.0000,0.4700,-0.9323
4191.8535,649.5000,0.4670,-0.9253
4197.8269,650.0000,0.4650,-0.9190
4203.7450,650.5000,0.4634,-0.9131
4209.7329,651.0000,0.4640,-0.9072
4215.6730,651.5000,0.4620,-0.9012
4221.6417,652.0000,0.4600,-0.8961
4227.5940,652.5000,0.4580,-0.8911
4233.5393,653.0000,0.4560,-0.8860
4239.5239,653.5000,0.4550,-0.8821
4245.4535,654.0000,0.4537,-0.8781
4251.4238,654.5000,0.4510,-0.8744
4257.3628,655.0000,0.4490,-0.8702
4263.3139,655.5000,0.4470,-0.8658
4269.2769,656.0000,0.4470,-0.8635
4275.2298,656.5000,0.4450,-0.8594
4281.1809,657.0000,0.4420,-0.8579
4287.1476,657.5000,0.4400,-0.8540
4293.0730,658.0000,0.4390,-0.8520
4299.0198,658.5000,0.4370,-0.8509
4304.9895,659.0000,0.4350,-0.8491
4310.9079,659.5000,0.4330,-0.8480
4316.8733,660.0000,0.4330,-0.8469
4322.8180,660.5000,0.4310,-0.8455
4328.7394,661.0000,0.4290,-0.8456
4334.7015,661.5000,0.4270,-0.8448
4340.6769,662.0000,0.4250,-0.8434
4346.6156,662.5000,0.4220,-0.8450
4352.5595,663.0000,0.4200,-0.8459
4358.4970,663.5000,0.4166,-0.8461
4364.4198,664.0000,0.4160,-0.8483
4370.3828,664.5000,0.4140,-0.8494
4376.3289,665.0000,0.4120,-0.8506
4382.2809,665.5000,0.4120,-0.8516
4388.2329,666.0000,0.4100,-0.8536
4394.1894,666.5000,0.4090,-0.8562
4400.1335,667.0000,0.4080,-0.8592
4406.0648,667.5000,0.4060,-0.8623
4412.0156,668.0000,0.4040,-0.8662
4417.9423,668.5000,0.4020,-0.8708
4423.8849,669.0000,0.4010,-0.8755
4429.8346,669.5000,0.3990,-0.8813
4435.7653,670.0000,0.3970,-0.8874
4441.7123,670.5000,0.3950,-0.8942
4447.6450,671.0000,0.3944,-0.8998
4453.5729,671.5000,0.3920,-0.9064
4459.5001,672.0000,0.3910,-0.9132
4465.4526,672.5000,0.3890,-0.9208
4471.3667,673.0000,0.3880,-0.9285
4477.3054,673.5000,0.3850,-0.9369
4483.2370,674.0000,0.3830,-0.9452
4489.1769,674.5000,0.3810,-0.9537
4495.0887,675.0000,0.3790,-0.9632
4501.0329,675.5000,0.3790,-0.9744
4506.9710,676.0000,0.3770,-0.9848
4512.8887,676.5000,0.3750,-0.9958
4518.8298,677.0000,0.3721,-1.0074
4524.7525,677.5000,0.3700,-1.0197
4530.6924,678.0000,0.3680,-1.0327
4536.6001,678.5000,0.3670,-1.0448
4542.5308,679.0000,0.3650,-1.0588
4548.4450,679.5000,0.3630,-1.0714
4554.3970,680.0000,0.3610,-1.0848
4560.3131,680.5000,0.3589,-1.0974
4566.2410,681.0000,0.3570,-1.1104
4572.1809,681.5000,0.3550,-1.1234
4578.1204,682.0000,0.3530,-1.1363
4584.0417,682.5000,0.3500,-1.1508
4589.9650,683.0000,0.3480,-1.1641
4595.8963,683.5000,0.3480,-1.1788
4601.8329,684.0000,0.3460,-1.1926
4607.7646,684.5000,0.3440,-1.2080
4613.7015,685.0000,0.3420,-1.2230
4619.6289,685.5000,0.3400,-1.2390
4625.5358,686.0000,0.3372,-1.2554
4631.4849,686.5000,0.3350,-1.2718
4637.4198,687.0000,0.3330,-1.2879
4643.3476,687.5000,0.3305,-1.3053
4649.2650,688.0000,0.3276,-1.3230
4655.2298,688.5000,0.3250,-1.3392
4661.1268,689.0000,0.3239,-1.3553
4667.0648,689.5000,0.3220,-1.3711
4673.0168,690.0000,0.3200,-1.3869
4678.9358,690.5000,0.3180,-1.4024
4684.8652,691.0000,0.3160,-1.4191
4690.7947,691.5000,0.3152,-1.4353
4696.7289,692.0000,0.3130,-1.4524
4702.6570,692.5000,0.3100,-1.4689
4708.6040,693.0000,0.3080,-1.4856
4714.5006,693.5000,0.3060,-1.5019
4720.4535,694.0000,0.3021,-1.5174
4726.4065,694.5000,0.3001,-1.5336
4732.3301,695.0000,0.2972,-1.5484
4738.2652,695.5000,0.2960,-1.5618
4744.2278,696.0000,0.2940,-1.5738
4750.1650,696.5000,0.2930,-1.5869
4756.1239,697.0000,0.2900,-1.5985
4762.0450,697.5000,0.2880,-1.6106
4767.9894,698.0000,0.2830,-1.6233
4773.9594,698.5000,0.2800,-1.6373
4779.9010,699.0000,0.2780,-1.6494
4785.8526,699.5000,0.2760,-1.6620
4791.8065,700.0000,0.2740,-1.6747
4797.7358,700.5000,0.2710,-1.6874
4803.7006,701.0000,0.2700,-1.6989
4809.6652,701.5000,0.2670,-1.7077
4815.6249,702.0000,0.2650,-1.7185
4821.5709,702.5000,0.2620,-1.7293
4827.5289,703.0000,0.2600,-1.7403
4833.4769,703.5000,0.2570,-1.7510
4839.4501,704.0000,0.2540,-1.7622
4845.3729,704.5000,0.2520,-1.7746
4851.3259,705.0000,0.2499,-1.7853
4857.2887,705.5000,0.2470,-1.7969
4863.2531,706.0000,0.2450,-1.8080
4869.1963,706.5000,0.2413,-1.8216
4875.1571,707.0000,0.2390,-1.8345
4881.0970,707.5000,0.2363,-1.8476
4887.0730,708.0000,0.2350,-1.8627
4893.0129,708.5000,0.2330,-1.8780
4898.9410,709.0000,0.2310,-1.8934
4904.8973,709.5000,0.2290,-1.9101
4910.8650,710.0000,0.2260,-1.9273
4916.7894,710.5000,0.2238,-1.9459
4922.7239,711.0000,0.2230,-1.9669
4928.6417,711.5000,0.2200,-1.9904
4934.5790,712.0000,0.2180,-2.0134
4940.4924,712.5000,0.2160,-2.0397
4946.4270,713.0000,0.2124,-2.0676
4952.3308,713.5000,0.2100,-2.0951
4958.2546,714.0000,0.2080,-2.1260
4964.1381,714.5000,0.2060,-2.1572
4970.0333,715.0000,0.2040,-2.1904
4975.9525,715.5000,0.2010,-2.2257
4981.8619,716.0000,0.1980,-2.2624
4987.7424,716.5000,0.1950,-2.3015
4993.6417,717.0000,0.1925,-2.3426
4999.5015,717.5000,0.1890,-2.3840
5005.4168,718.0000,0.1860,-2.4285
5011.2924,718.5000,0.1840,-2.4723
5017.1769,719.0000,0.1810,-2.5168
5023.0688,719.5000,0.1790,-2.5628
5028.9358,720.0000,0.1770,-2.6079
5034.8403,720.5000,0.1740,-2.6563
5040.7054,721.0000,0.1710,-2.7038
5046.5769,721.5000,0.1690,-2.7520
5052.4730,722.0000,0.1650,-2.8014
5058.3358,722.5000,0.1620,-2.8538
5064.2279,723.0000,0.1590,-2.9059
5070.0688,723.5000,0.1560,-2.9600
5075.9410,724.0000,0.1531,-3.0145
5081.8040,724.5000,0.1490,-3.0682
5087.6424,725.0000,0.1461,-3.1257
5093.5153,725.5000,0.1420,-3.1823
5099.3830,726.0000,0.1390,-3.2404
5105.2385,726.5000,0.1360,-3.3009
5111.1001,727.0000,0.1320,-3.3646
5116.9476,727.5000,0.1300,-3.4321
5122.7653,728.0000,0.1270,-3.5019
5128.5924,728.5000,0.1240,-3.5754
5134.4289,729.0000,0.1210,-3.6575
5140.2180,729.5000,0.1170,-3.7395
5146.0127,730.0000,0.1138,-3.8287
5151.8289,730.5000,0.1101,-3.9161
5157.6278,731.0000,0.1080,-4.0067
5163.4214,731.5000,0.1048,-4.1018
5169.1846,732.0000,0.1010,-4.1964
5174.9540,732.5000,0.0970,-4.2954
5180.7230,733.0000,0.0930,-4.3937
5186.5209,733.5000,0.0900,-4.4867
5192.2930,734.0000,0.0863,-4.5766
5198.1001,734.5000,0.0830,-4.6577
5203.9209,735.0000,0.0790,-4.7362
5209.7487,735.5000,0.0755,-4.8118
5215.5924,736.0000,0.0720,-4.8722
5221.5249,736.5000,0.0679,-4.8957
5227.5594,737.0000,0.0640,-4.8822
5233.6939,737.5000,0.0590,-4.8103
5240.0021,738.0000,0.0560,-4.6689
5246.4551,738.5000,0.0520,-4.4539
5253.0588,739.0000,0.0487,-4.1704
5259.7626,739.5000,0.0460,-3.8401
5266.5812,740.0000,0.0410,-3.4854
5273.3569,740.5000,0.0370,-3.1314
5280.1595,741.0000,0.0350,-2.7738
5286.9860,741.5000,0.0328,-2.4256
5293.7771,742.0000,0.0310,-2.0932
5300.4982,742.5000,0.0290,-1.7807
5307.1748,743.0000,0.0270,-1.4977
5313.8086,743.5000,0.0260,-1.2526
5320.3335,744.0000,0.0250,-1.0386
5326.8369,744.5000,0.0250,-0.8532
5333.2405,745.0000,0.0240,-0.6962
5339.6143,745.5000,0.0221,-0.5585
5345.9578,746.0000,0.0210,-0.4384
5352.2516,746.5000,0.0210,-0.3337
5358.5196,747.0000,0.0200,-0.2411
5364.7521,747.5000,0.0200,-0.1637
5370.9490,748.0000,0.0200,-0.1008
5377.1096,748.5000,0.0200,-0.0510
5383.2490,749.0000,0.0200,-0.0123
5389.3689,749.5000,0.0200,0.0160
5395.4769,750.0000,0.0200,0.0384
5401.5505,750.5000,0.0200,0.0541
5407.6040,751.0000,0.0190,0.0663
5413.6484,751.5000,0.0190,0.0735
5419.7049,752.0000,0.0190,0.0795
5425.7529,752.5000,0.0190,0.0840
5431.8001,753.0000,0.0190,0.0871
5437.8320,753.5000,0.0190,0.0893
5443.8769,754.0000,0.0190,0.0901
5449.8769,754.5000,0.0190,0.0916
5455.8970,755.0000,0.0190,0.0926
5461.9054,755.5000,0.0190,0.0935
5467.9177,756.0000,0.0190,0.0944
5473.9790,756.5000,0.0190,0.0949
5479.9501,757.0000,0.0190,0.0957
5486.0036,757.5000,0.0190,0.0959
5492.0065,758.0000,0.0180,0.0968
5498.0289,758.5000,0.0180,0.0978
5504.0526,759.0000,0.0180,0.0977
5510.0646,759.5000,0.0180,0.0979
5516.0769,760.0000,0.0180,0.0994
5522.0892,760.5000,0.0180,0.0995
5528.1021,761.0000,0.0180,0.1001
5534.1131,761.5000,0.0180,0.1010
5540.1279,762.0000,0.0180,0.1027
5546.1611,762.5000,0.0180,0.1031
5552.1924,763.0000,0.0180,0.1038
5558.1729,763.5000,0.0180,0.1048
5564.1894,764.0000,0.0209,0.1052
5570.2020,764.5000,0.0220,0.1056
5576.2361,765.0000,0.0220,0.1074
5582.2650,765.5000,0.0220,0.1084
5588.2557,766.0000,0.0220,0.1093
5594.2728,766.5000,0.0220,0.1093
5600.3049,767.0000,0.0220,0.1114
5606.3220,767.5000,0.0220,0.1113
5612.3289,768.0000,0.0220,0.1114
5618.3358,768.5000,0.0210,0.1116
5624.3586,769.0000,0.0210,0.1114
5630.3593,769.5000,0.0190,0.1125
5636.3586,770.0000,0.0190,0.1126
5642.3830,770.5000,0.0190,0.1134
5648.3890,771.0000,0.0190,0.1134
5654.4011,771.5000,0.0190,0.1133
5660.4129,772.0000,0.0190,0.1138
5666.4370,772.5000,0.0190,0.1136
5672.4535,773.0000,0.0190,0.1146
5678.4849,773.5000,0.0190,0.1139
5684.5089,774.0000,0.0190,0.1146
5690.5301,774.5000,0.0175,0.1148
5696.5329,775.0000,0.0170,0.1156
5702.5521,775.5000,0.0170,0.1146
5708.5595,776.0000,0.0170,0.1143
5714.5617,776.5000,0.0170,0.1144
5720.6143,777.0000,0.0170,0.1152
5726.6298,777.5000,0.0170,0.1142
5732.6531,778.0000,0.0170,0.1152
5738.6648,778.5000,0.0180,0.1153
5744.6892,779.0000,0.0180,0.1152
5750.7268,779.5000,0.0180,0.1156
5756.7710,780.0000,0.0180,0.1165
5762.7710,780.5000,0.0180,0.1153
5768.7768,781.0000,0.0180,0.1154
5774.8329,781.5000,0.0180,0.1148
5780.8650,782.0000,0.0180,0.1158
5786.8728,782.5000,0.0180,0.1166
5792.9049,783.0000,0.0180,0.1166
5798.9220,783.5000,0.0180,0.1172
5804.9341,784.0000,0.0180,0.1166
5810.9709,784.5000,0.0180,0.1165
5816.9710,785.0000,0.0180,0.1169
5822.9830,785.5000,0.0190,0.1171
5828.9938,786.0000,0.0190,0.1180
5835.0611,786.5000,0.0190,0.1181
5841.0533,787.0000,0.0190,0.1186
5847.0505,787.5000,0.0190,0.1183
5853.0970,788.0000,0.0190,0.1177
5859.1005,788.5000,0.0190,0.1184
5865.1179,789.0000,0.0190,0.1188
5871.1359,789.5000,0.0190,0.1200
5877.1329,790.0000,0.0190,0.1201
5883.1393,790.5000,0.0190,0.1201
5889.1895,791.0000,0.0190,0.1204
5895.1930,791.5000,0.0190,0.1201
5901.2172,792.0000,0.0190,0.1198
5907.2535,792.5000,0.0171,0.1201
5913.2998,793.0000,0.0170,0.1194
5919.3012,793.5000,0.0170,0.1202
5925.3007,794.0000,0.0170,0.1195
5931.3372,794.5000,0.0170,0.1204
5937.3505,795.0000,0.0180,0.1212
5943.3751,795.5000,0.0190,0.1207
5949.4208,796.0000,0.0210,0.1204
5955.4533,796.5000,0.0210,0.1218
5961.4692,797.0000,0.0190,0.1210
5967.4977,797.5000,0.0190,0.1211
5973.5216,798.0000,0.0190,0.1209
5979.5462,798.5000,0.0190,0.1205
5985.5521,799.0000,0.0190,0.1204
5991.5945,799.5000,0.0190,0.1202
5997.6252,800.0000,0.0190,0.1209
6003.6322,800.5000,0.0190,0.1202
6009.6729,801.0000,0.0190,0.1202
6015.7019,801.5000,0.0190,0.1194
6021.7122,802.0000,0.0190,0.1203
6027.7523,802.5000,0.0206,0.1205
6033.7594,803.0000,0.0210,0.1204
6039.7831,803.5000,0.0210,0.1198
6045.8172,804.0000,0.0210,0.1218
6051.8648,804.5000,0.0210,0.1209
6057.8773,805.0000,0.0210,0.1205
6063.8892,805.5000,0.0210,0.1207
6069.9131,806.0000,0.0210,0.1200
6075.9154,806.5000,0.0210,0.1210
6081.9751,807.0000,0.0210,0.1217
6088.0091,807.5000,0.0210,0.1230
6094.0175,808.0000,0.0210,0.1238
6100.0533,808.5000,0.0210,0.1230
6106.0770,809.0000,0.0210,0.1228
6112.1004,809.5000,0.0210,0.1229
6118.1321,810.0000,0.0210,0.1232
6124.1652,810.5000,0.0210,0.1233
6130.1956,811.0000,0.0190,0.1243
6136.2322,811.5000,0.0190,0.1249
6142.2533,812.0000,0.0190,0.1253
6148.2729,812.5000,0.0190,0.1248
6154.3113,813.0000,0.0200,0.1250
6160.3242,813.5000,0.0200,0.1266
6166.3212,814.0000,0.0200,0.1264
6172.3773,814.5000,0.0200,0.1255
6178.3946,815.0000,0.0200,0.1266
6184.4399,815.5000,0.0200,0.1276
6190.4648,816.0000,0.0220,0.1278
6196.4895,816.5000,0.0220,0.1292
6202.5490,817.0000,0.0221,0.1293
6208.5920,817.5000,0.0230,0.1283
6214.6091,818.0000,0.0230,0.1280
6220.6484,818.5000,0.0230,0.1285
6226.6770,819.0000,0.0230,0.1286
6232.6939,819.5000,0.0230,0.1292
6238.7343,820.0000,0.0220,0.1285
6244.7711,820.5000,0.0220,0.1284
6250.8063,821.0000,0.0220,0.1283
6256.8252,821.5000,0.0220,0.1280
6262.8370,822.0000,0.0226,0.1285
6268.8568,822.5000,0.0230,0.1290
6274.9147,823.0000,0.0230,0.1279
6280.9329,823.5000,0.0230,0.1285
6286.9667,824.0000,0.0230,0.1285
6292.9813,824.5000,0.0230,0.1277
6299.0289,825.0000,0.0230,0.1280
6305.0172,825.5000,0.0230,0.1278
6311.0399,826.0000,0.0230,0.1276
6317.0648,826.5000,0.0230,0.1272
6323.1350,827.0000,0.0210,0.1285
6329.1490,827.5000,0.0210,0.1287
6335.1751,828.0000,0.0210,0.1285
6341.1967,828.5000,0.0210,0.1289
6347.2145,829.0000,0.0210,0.1300
6353.2605,829.5000,0.0210,0.1297
6359.2730,830.0000,0.0210,0.1299
6365.3144,830.5000,0.0210,0.1306
6371.3453,831.0000,0.0220,0.1311
6377.3586,831.5000,0.0220,0.1316
6383.3830,832.0000,0.0220,0.1317
6389.4117,832.5000,0.0220,0.1324
6395.4341,833.0000,0.0220,0.1329
6401.4575,833.5000,0.0220,0.1341
6407.5087,834.0000,0.0220,0.1348
6413.5359,834.5000,0.0220,0.1349
6419.5594,835.0000,0.0220,0.1352
6425.6062,835.5000,0.0220,0.1353
6431.6420,836.0000,0.0220,0.1356
6437.6535,836.5000,0.0220,0.1356
6443.7002,837.0000,0.0220,0.1364
6449.7385,837.5000,0.0200,0.1365
6455.7871,838.0000,0.0200,0.1371
6461.8017,838.5000,0.0200,0.1377
6467.8653,839.0000,0.0200,0.1383
6473.8809,839.5000,0.0200,0.1392
6479.9395,840.0000,0.0200,0.1405
6485.9769,840.5000,0.0200,0.1397
6492.0269,841.0000,0.0200,0.1414
6498.0807,841.5000,0.0200,0.1421
6504.1301,842.0000,0.0200,0.1424
6510.1644,842.5000,0.0200,0.1432
6516.2159,843.0000,0.0200,0.1433
6522.2648,843.5000,0.0200,0.1432
6528.3017,844.0000,0.0220,0.1447
6534.3751,844.5000,0.0220,0.1446
6540.4237,845.0000,0.0220,0.1449
6546.4809,845.5000,0.0220,0.1455
6552.5290,846.0000,0.0220,0.1459
6558.5945,846.5000,0.0220,0.1460
6564.6505,847.0000,0.0220,0.1456
6570.6934,847.5000,0.0220,0.1467
6576.7571,848.0000,0.0220,0.1481
6582.7946,848.5000,0.0220,0.1485
6588.8643,849.0000,0.0220,0.1496
6594.9131,849.5000,0.0200,0.1494
6600.9624,850.0000,0.0200,0.1503
6607.0117,850.5000,0.0200,0.1507
6613.0692,851.0000,0.0200,0.1512
6619.1453,851.5000,0.0200,0.1517
6625.1890,852.0000,0.0200,0.1524
6631.2441,852.5000,0.0200,0.1529
6637.2970,853.0000,0.0200,0.1529
6643.3473,853.5000,0.0200,0.1534
6649.4047,854.0000,0.0200,0.1543
6655.4887,854.5000,0.0200,0.1548
6661.5361,855.0000,0.0200,0.1563
6667.5793,855.5000,0.0200,0.1559
6673.6364,856.0000,0.0200,0.1559
6679.7075,856.5000,0.0200,0.1558
6685.7709,857.0000,0.0210,0.1560
6691.8301,857.5000,0.0210,0.1555
6697.8895,858.0000,0.0210,0.1568
6703.9179,858.5000,0.0210,0.1562
6709.9831,859.0000,0.0210,0.1566
6716.0183,859.5000,0.0210,0.1571
6722.0653,860.0000,0.0210,0.1583
6728.1505,860.5000,0.0210,0.1579
6734.1751,861.0000,0.0210,0.1592
6740.2331,861.5000,0.0210,0.1594
6746.2770,862.0000,0.0190,0.1589
6752.3269,862.5000,0.0190,0.1588
6758.3709,863.0000,0.0190,0.1596
6764.4199,863.5000,0.0190,0.1591
6770.4418,864.0000,0.0200,0.1596
6776.5179,864.5000,0.0200,0.1603
6782.5448,865.0000,0.0200,0.1607
6788.6147,865.5000,0.0200,0.1633
6794.6535,866.0000,0.0200,0.1625
6800.7012,866.5000,0.0200,0.1634
6806.7713,867.0000,0.0200,0.1633
6812.8301,867.5000,0.0200,0.1637
6818.8653,868.0000,0.0200,0.1646
6824.9096,868.5000,0.0200,0.1643
6830.9769,869.0000,0.0200,0.1658
6837.0128,869.5000,0.0200,0.1657
6843.0611,870.0000,0.0200,0.1666
6849.1212,870.5000,0.0200,0.1663
6855.2047,871.0000,0.0200,0.1668
6861.2650,871.5000,0.0200,0.1661
6867.3012,872.0000,0.0200,0.1660
6873.3713,872.5000,0.0210,0.1678
6879.4301,873.0000,0.0220,0.1680
6885.4850,873.5000,0.0220,0.1666
6891.5410,874.0000,0.0220,0.1679
6897.5769,874.5000,0.0220,0.1678
6903.6370,875.0000,0.0200,0.1686
6909.7054,875.5000,0.0193,0.1698
6915.7359,876.0000,0.0190,0.1697
6921.8147,876.5000,0.0190,0.1702
6927.8772,877.0000,0.0190,0.1697
6933.8895,877.5000,0.0200,0.1707
6939.9476,878.0000,0.0200,0.1716
6945.9992,878.5000,0.0200,0.1726
6952.0770,879.0000,0.0210,0.1737
6958.1144,879.5000,0.0210,0.1739
6964.1578,880.0000,0.0210,0.1746
6970.2011,880.5000,0.0210,0.1754
6976.2695,881.0000,0.0210,0.1761
6982.3212,881.5000,0.0210,0.1764
6988.4001,882.0000,0.0210,0.1765
6994.4289,882.5000,0.0210,0.1776
7000.4887,883.0000,0.0210,0.1775
7006.5269,883.5000,0.0210,0.1796
7012.5871,884.0000,0.0210,0.1800
7018.6181,884.5000,0.0190,0.1796
7024.6770,885.0000,0.0190,0.1811
7030.7168,885.5000,0.0190,0.1821
7036.7521,886.0000,0.0190,0.1813
7042.8322,886.5000,0.0190,0.1817
7048.8441,887.0000,0.0190,0.1829
7054.9087,887.5000,0.0170,0.1828
7060.9420,888.0000,0.0162,0.1825
7066.9710,888.5000,0.0160,0.1828
7073.0399,889.0000,0.0160,0.1844
