Repository: MaCFP/matl-db

### Experimental Conditions: STA (Nitrogen)
A NETZSCH STA 449 F3 Jupiter was used to simultaneously conduct Thermogravimetric Analysis (TGA) and Differential Scanning Calorimetry (DSC) experiments in nitrogen.

* Heating Rates: 3, 10, and 30 K/min
* Temperature program
  - Initial Temperature: ambient (293-296 K)
  - Initial Isotherm: 1800 s at ambient temperature
  - Maximum Temperature (program setpoint): 1083 K (3 K/min), 1098 K (10 K/min), 1153 K (30 K/min)
  - Final Isotherm: 1200 s at the maximum temperature (1800 s for UMD\_Wood\_STA\_N2\_10K\_R1-R3)
* Sample mass: 4 mg +/- 0.3 mg (3 and 10 K/min, and the 30 K/min tests marked \_4mg); 1.0 mg +/- 0.12 mg (30 K/min tests marked \_1mg)

File: Wood/Calibration_Data/UMD/UMD_Wood_STA_O2-21_5K_R2.csv
Time (s),Temperature (K),Mass (mg),Heat Flow Rate (W/g)
0.0000,296.5000,1.9130,0.0040
44.0105,297.0000,1.9120,0.0103
65.5487,297.5000,1.9120,0.0135
81.8787,298.0000,1.9129,0.0179
95.7656,298.5000,1.9158,0.0223
107.9672,299.0000,1.9140,0.0259
119.1134,299.5000,1.9120,0.0293
129.4073,300.0000,1.9100,0.0331
139.1170,300.5000,1.9120,0.0367
148.3100,301.0000,1.9115,0.0403
157.1659,301.5000,1.9120,0.0446
165.6173,302.0000,1.9100,0.0484
173.8441,302.5000,1.9100,0.0524
181.8071,303.0000,1.9080,0.0560
189.5121,303.5000,1.9070,0.0604
197.1152,304.0000,1.9070,0.0641
204.5002,304.5000,1.9090,0.0678
211.7751,305.0000,1.9090,0.0708
218.9221,305.5000,1.9082,0.0749
225.9263,306.0000,1.9090,0.0786
232.8374,306.5000,1.9090,0.0826
239.6378,307.0000,1.9060,0.0855
246.3766,307.5000,1.9090,0.0894
253.0560,308.0000,1.9070,0.0931
259.6655,308.5000,1.9070,0.0969
266.1621,309.0000,1.9062,0.0996
272.6500,309.5000,1.9060,0.1032
279.0736,310.0000,1.9040,0.1063
285.4415,310.5000,1.9030,0.1097
291.7887,311.0000,1.9040,0.1126
298.0662,311.5000,1.9020,0.1153
304.3412,312.0000,1.9020,0.1184
310.5354,312.5000,1.9020,0.1215
316.7022,313.0000,1.9020,0.1240
322.8859,313.5000,1.9000,0.1263
328.9767,314.0000,1.9010,0.1284
335.0537,314.5000,1.9001,0.1308
341.1447,315.0000,1.9010,0.1328
347.1710,315.5000,1.8990,0.1342
353.2287,316.0000,1.9000,0.1361
359.2288,316.5000,1.8980,0.1376
365.2532,317.0000,1.8970,0.1386
371.2287,317.5000,1.8970,0.1395
377.1927,318.0000,1.8970,0.1405
383.1567,318.5000,1.8960,0.1407
389.0816,319.0000,1.8960,0.1415
395.0247,319.5000,1.8944,0.1415
400.9226,320.0000,1.8930,0.1409
406.8369,320.5000,1.8921,0.1405
412.7346,321.0000,1.8936,0.1391
418.6640,321.5000,1.8920,0.1382
424.5266,322.0000,1.8900,0.1368
430.4007,322.5000,1.8920,0.1361
436.2595,323.0000,1.8900,0.1340
442.1229,323.5000,1.8897,0.1325
447.9699,324.0000,1.8880,0.1299
453.8136,324.5000,1.8880,0.1279
459.6736,325.0000,1.8880,0.1251
465.5346,325.5000,1.8880,0.1228
471.3524,326.0000,1.8880,0.1203
477.1910,326.5000,1.8860,0.1175
483.0438,327.0000,1.8860,0.1145
488.9051,327.5000,1.8850,0.1114
494.7133,328.0000,1.8866,0.1086
500.5287,328.5000,1.8860,0.1056
506.3699,329.0000,1.8850,0.1037
512.1934,329.5000,1.8850,0.1003
518.0210,330.0000,1.8840,0.0968
523.8567,330.5000,1.8830,0.0935
529.6740,331.0000,1.8840,0.0903
535.5018,331.5000,1.8830,0.0875
541.3407,332.0000,1.8810,0.0850
547.1487,332.5000,1.8810,0.0814
552.9934,333.0000,1.8790,0.0785
558.8176,333.5000,1.8810,0.0751
564.6287,334.0000,1.8810,0.0719
570.4647,334.5000,1.8790,0.0685
576.2940,335.0000,1.8770,0.0655
582.1228,335.5000,1.8770,0.0619
587.9847,336.0000,1.8770,0.0587
593.7843,336.5000,1.8750,0.0551
599.6363,337.0000,1.8760,0.0531
605.4551,337.5000,1.8760,0.0503
611.3111,338.0000,1.8761,0.0476
617.1699,338.5000,1.8750,0.0447
622.9518,339.0000,1.8740,0.0414
628.8287,339.5000,1.8748,0.0393
634.6403,340.0000,1.8740,0.0364
640.4523,340.5000,1.8730,0.0337
646.3005,341.0000,1.8720,0.0318
652.1306,341.5000,1.8720,0.0282
657.9687,342.0000,1.8719,0.0267
663.7979,342.5000,1.8710,0.0243
669.6327,343.0000,1.8718,0.0217
675.4864,343.5000,1.8710,0.0195
681.3185,344.0000,1.8719,0.0164
687.1457,344.5000,1.8710,0.0140
692.9728,345.0000,1.8690,0.0124
698.8174,345.5000,1.8700,0.0102
704.6589,346.0000,1.8700,0.0084
710.4954,346.5000,1.8720,0.0064
716.3247,347.0000,1.8700,0.0045
722.1699,347.5000,1.8700,0.0029
728.0250,348.0000,1.8720,0.0009
733.8479,348.5000,1.8720,-0.0005
739.6979,349.0000,1.8720,-0.0023
745.5042,349.5000,1.8740,-0.0041
751.3581,350.0000,1.8720,-0.0049
757.2142,350.5000,1.8720,-0.0069
763.0287,351.0000,1.8720,-0.0075
768.8607,351.5000,1.8720,-0.0094
774.6891,352.0000,1.8700,-0.0101
780.5127,352.5000,1.8720,-0.0118
786.3398,353.0000,1.8720,-0.0120
792.2248,353.5000,1.8700,-0.0142
798.0287,354.0000,1.8720,-0.0153
803.8833,354.5000,1.8720,-0.0161
809.6787,355.0000,1.8700,-0.0171
815.5287,355.5000,1.8690,-0.0182
821.3582,356.0000,1.8680,-0.0182
827.1835,356.5000,1.8700,-0.0190
833.0441,357.0000,1.8697,-0.0201
838.8941,357.5000,1.8700,-0.0213
844.6993,358.0000,1.8699,-0.0218
850.5567,358.5000,1.8700,-0.0222
856.4052,359.0000,1.8700,-0.0228
862.2287,359.5000,1.8690,-0.0237
868.0767,360.0000,1.8690,-0.0245
873.9063,360.5000,1.8690,-0.0248
879.7464,361.0000,1.8700,-0.0252
885.5843,361.5000,1.8710,-0.0256
891.4170,362.0000,1.8710,-0.0260
897.2695,362.5000,1.8700,-0.0263
903.1065,363.0000,1.8680,-0.0270
908.9210,363.5000,1.8680,-0.0276
914.7495,364.0000,1.8680,-0.0282
920.6170,364.5000,1.8690,-0.0277
926.4664,365.0000,1.8670,-0.0283
932.2899,365.5000,1.8670,-0.0283
938.1323,366.0000,1.8690,-0.0286
944.0084,366.5000,1.8670,-0.0290
949.8551,367.0000,1.8670,-0.0287
955.6655,367.5000,1.8670,-0.0292
961.5133,368.0000,1.8690,-0.0295
967.3647,368.5000,1.8690,-0.0297
973.2246,369.0000,1.8690,-0.0307
979.0537,369.5000,1.8674,-0.0304
984.9412,370.0000,1.8670,-0.0309
990.7633,370.5000,1.8650,-0.0313
996.5934,371.0000,1.8670,-0.0310
1002.4287,371.5000,1.8670,-0.0314
1008.3133,372.0000,1.8670,-0.0315
1014.1527,372.5000,1.8680,-0.0319
1019.9903,373.0000,1.8680,-0.0318
1025.8174,373.5000,1.8700,-0.0315
1031.6607,374.0000,1.8690,-0.0317
1037.5111,374.5000,1.8690,-0.0317
1043.3442,375.0000,1.8690,-0.0309
1049.1699,375.5000,1.8680,-0.0309
1055.0084,376.0000,1.8690,-0.0310
1060.8595,376.5000,1.8700,-0.0305
1066.6864,377.0000,1.8700,-0.0300
1072.4903,377.5000,1.8691,-0.0296
1078.3464,378.0000,1.8690,-0.0298
1084.1557,378.5000,1.8680,-0.0293
1089.9941,379.0000,1.8680,-0.0291
1095.8287,379.5000,1.8680,-0.0297
1101.6438,380.0000,1.8680,-0.0290
1107.4777,380.5000,1.8680,-0.0286
1113.3111,381.0000,1.8670,-0.0289
1119.1344,381.5000,1.8670,-0.0284
1124.9488,382.0000,1.8680,-0.0278
1130.7447,382.5000,1.8679,-0.0281
1136.5683,383.0000,1.8680,-0.0280
1142.3488,383.5000,1.8682,-0.0278
1148.1699,384.0000,1.8690,-0.0275
1153.9797,384.5000,1.8690,-0.0266
1159.7608,385.0000,1.8680,-0.0263
1165.6170,385.5000,1.8680,-0.0261
1171.4065,386.0000,1.8680,-0.0255
1177.1934,386.5000,1.8680,-0.0253
1183.0048,387.0000,1.8690,-0.0258
1188.7732,387.5000,1.8680,-0.0255
1194.5903,388.0000,1.8690,-0.0249
1200.3920,388.5000,1.8690,-0.0249
1206.1979,389.0000,1.8690,-0.0245
1211.9787,389.5000,1.8710,-0.0243
1217.7817,390.0000,1.8710,-0.0233
1223.5581,390.5000,1.8690,-0.0240
1229.3389,391.0000,1.8690,-0.0237
1235.1364,391.5000,1.8690,-0.0232
1240.9172,392.0000,1.8710,-0.0226
1246.6899,392.5000,1.8710,-0.0230
1252.4876,393.0000,1.8690,-0.0231
1258.2640,393.5000,1.8690,-0.0232
1264.0510,394.0000,1.8690,-0.0220
1269.8250,394.5000,1.8670,-0.0217
1275.6207,395.0000,1.8670,-0.0218
1281.3826,395.5000,1.8670,-0.0219
1287.1683,396.0000,1.8690,-0.0209
1292.9228,396.5000,1.8690,-0.0203
1298.6929,397.0000,1.8670,-0.0200
1304.4941,397.5000,1.8670,-0.0204
1310.2640,398.0000,1.8670,-0.0200
1316.0476,398.5000,1.8670,-0.0195
1321.8162,399.0000,1.8670,-0.0189
1327.6172,399.5000,1.8680,-0.0180
1333.3683,400.0000,1.8680,-0.0178
1339.1533,400.5000,1.8680,-0.0169
1344.9207,401.0000,1.8688,-0.0168
1350.6927,401.5000,1.8690,-0.0164
1356.4833,402.0000,1.8690,-0.0163
1362.2405,402.5000,1.8692,-0.0156
1368.0439,403.0000,1.8690,-0.0150
1373.8287,403.5000,1.8690,-0.0142
1379.5910,404.0000,1.8690,-0.0139
1385.3607,404.5000,1.8690,-0.0130
1391.1816,405.0000,1.8690,-0.0129
1396.9407,405.5000,1.8685,-0.0120
1402.7193,406.0000,1.8680,-0.0111
1408.5208,406.5000,1.8680,-0.0112
1414.3103,407.0000,1.8680,-0.0111
1420.0864,407.5000,1.8680,-0.0111
1425.8702,408.0000,1.8680,-0.0110
1431.6711,408.5000,1.8670,-0.0095
1437.4517,409.0000,1.8670,-0.0088
1443.2324,409.5000,1.8670,-0.0084
1449.0405,410.0000,1.8680,-0.0076
1454.8287,410.5000,1.8690,-0.0068
1460.6170,411.0000,1.8680,-0.0064
1466.4018,411.5000,1.8680,-0.0050
1472.2047,412.0000,1.8680,-0.0038
1477.9980,412.5000,1.8690,-0.0031
1483.7728,413.0000,1.8700,-0.0030
1489.5722,413.5000,1.8700,-0.0025
1495.3683,414.0000,1.8682,-0.0012
1501.1699,414.5000,1.8700,-0.0010
1506.9807,415.0000,1.8700,0.0002
1512.7571,415.5000,1.8700,0.0007
1518.5532,416.0000,1.8700,0.0020
1524.3595,416.5000,1.8700,0.0021
1530.1518,417.0000,1.8680,0.0036
1535.9442,417.5000,1.8680,0.0049
1541.7510,418.0000,1.8680,0.0050
1547.5403,418.5000,1.8680,0.0056
1553.3509,419.0000,1.8680,0.0070
1559.1581,419.5000,1.8660,0.0082
1564.9647,420.0000,1.8660,0.0095
1570.7556,420.5000,1.8680,0.0101
1576.5595,421.0000,1.8680,0.0107
1582.3581,421.5000,1.8680,0.0119
1588.1581,422.0000,1.8680,0.0123
1593.9480,422.5000,1.8660,0.0129
1599.7344,423.0000,1.8660,0.0142
1605.5464,423.5000,1.8660,0.0150
1611.3364,424.0000,1.8640,0.0163
1617.1647,424.5000,1.8640,0.0162
1622.9607,425.0000,1.8630,0.0175
1628.7688,425.5000,1.8630,0.0186
1634.5767,426.0000,1.8650,0.0192
1640.3872,426.5000,1.8650,0.0210
1646.1581,427.0000,1.8650,0.0224
1651.9700,427.5000,1.8650,0.0234
1657.7757,428.0000,1.8650,0.0241
1663.5797,428.5000,1.8650,0.0250
1669.3980,429.0000,1.8650,0.0261
1675.1985,429.5000,1.8640,0.0277
1681.0174,430.0000,1.8640,0.0285
1686.8247,430.5000,1.8620,0.0300
1692.6250,431.0000,1.8610,0.0310
1698.3960,431.5000,1.8610,0.0322
1704.2442,432.0000,1.8610,0.0331
1710.0447,432.5000,1.8610,0.0345
1715.8621,433.0000,1.8610,0.0360
1721.6757,433.5000,1.8610,0.0373
1727.4731,434.0000,1.8610,0.0386
1733.2522,434.5000,1.8630,0.0400
1739.0640,435.0000,1.8630,0.0414
1744.8942,435.5000,1.8630,0.0419
1750.6759,436.0000,1.8620,0.0444
1756.4640,436.5000,1.8620,0.0454
1762.2736,437.0000,1.8619,0.0464
1768.0655,437.5000,1.8610,0.0482
1773.8787,438.0000,1.8630,0.0492
1779.6568,438.5000,1.8630,0.0505
1785.4967,439.0000,1.8630,0.0524
1791.2732,439.5000,1.8630,0.0534
1797.0927,440.0000,1.8630,0.0550
1802.8833,440.5000,1.8630,0.0561
1808.6875,441.0000,1.8630,0.0576
1814.4480,441.5000,1.8630,0.0588
1820.2627,442.0000,1.8620,0.0608
1826.0640,442.5000,1.8620,0.0620
1831.8480,443.0000,1.8620,0.0626
1837.6407,443.5000,1.8610,0.0639
1843.4363,444.0000,1.8610,0.0650
1849.2405,444.5000,1.8630,0.0662
1855.0170,445.0000,1.8630,0.0679
1860.8363,445.5000,1.8630,0.0688
1866.6177,446.0000,1.8630,0.0702
1872.4176,446.5000,1.8630,0.0718
1878.2325,447.0000,1.8640,0.0730
1884.0133,447.5000,1.8640,0.0745
1889.8287,448.0000,1.8640,0.0763
1895.6368,448.5000,1.8630,0.0765
1901.4250,449.0000,1.8627,0.0776
1907.2060,449.5000,1.8610,0.0785
1912.9954,450.0000,1.8610,0.0806
1918.8051,450.5000,1.8610,0.0815
1924.5948,451.0000,1.8600,0.0828
1930.4052,451.5000,1.8600,0.0840
1936.1967,452.0000,1.8600,0.0853
1941.9948,452.5000,1.8600,0.0861
1947.7816,453.0000,1.8600,0.0875
1953.5903,453.5000,1.8600,0.0882
1959.3722,454.0000,1.8600,0.0894
1965.1633,454.5000,1.8600,0.0909
1970.9935,455.0000,1.8580,0.0919
1976.8051,455.5000,1.8580,0.0933
1982.5749,456.0000,1.8580,0.0941
1988.3872,456.5000,1.8580,0.0954
1994.1711,457.0000,1.8589,0.0969
1999.9864,457.5000,1.8590,0.0980
2005.7935,458.0000,1.8570,0.1000
2011.6165,458.5000,1.8570,0.1008
2017.4007,459.0000,1.8560,0.1032
2023.2133,459.5000,1.8540,0.1048
2028.9942,460.0000,1.8540,0.1058
2034.8162,460.5000,1.8540,0.1068
2040.6133,461.0000,1.8540,0.1095
2046.4051,461.5000,1.8540,0.1100
2052.2247,462.0000,1.8530,0.1113
2058.0364,462.5000,1.8530,0.1138
2063.8287,463.0000,1.8520,0.1153
2069.6325,463.5000,1.8520,0.1171
2075.4288,464.0000,1.8520,0.1192
2081.2403,464.5000,1.8520,0.1206
2087.0589,465.0000,1.8520,0.1230
2092.8778,465.5000,1.8520,0.1250
2098.6640,466.0000,1.8520,0.1279
2104.5087,466.5000,1.8520,0.1296
2110.3111,467.0000,1.8520,0.1312
2116.1306,467.5000,1.8517,0.1335
2121.9464,468.0000,1.8500,0.1349
2127.7527,468.5000,1.8490,0.1370
2133.5634,469.0000,1.8490,0.1380
2139.4165,469.5000,1.8480,0.1396
2145.2084,470.0000,1.8480,0.1417
2151.0288,470.5000,1.8470,0.1433
2156.8724,471.0000,1.8470,0.1449
2162.6787,471.5000,1.8470,0.1459
2168.4875,472.0000,1.8450,0.1473
2174.3111,472.5000,1.8450,0.1485
2180.1346,473.0000,1.8450,0.1498
2185.9797,473.5000,1.8440,0.1518
2191.7872,474.0000,1.8430,0.1532
2197.6168,474.5000,1.8430,0.1549
2203.4368,475.0000,1.8430,0.1564
2209.2325,475.5000,1.8420,0.1571
2215.0640,476.0000,1.8420,0.1590
2220.8815,476.5000,1.8420,0.1600
2226.7346,477.0000,1.8420,0.1612
2232.5367,477.5000,1.8410,0.1629
2238.3620,478.0000,1.8410,0.1638
2244.1767,478.5000,1.8390,0.1654
2250.0287,479.0000,1.8380,0.1662
2255.8178,479.5000,1.8380,0.1670
2261.6522,480.0000,1.8373,0.1683
2267.4614,480.5000,1.8370,0.1691
2273.2967,481.0000,1.8370,0.1704
2279.1087,481.5000,1.8350,0.1715
2284.9230,482.0000,1.8340,0.1726
2290.7211,482.5000,1.8320,0.1740
2296.5552,483.0000,1.8320,0.1754
2302.3527,483.5000,1.8320,0.1758
2308.1581,484.0000,1.8320,0.1772
2314.0056,484.5000,1.8310,0.1789
2319.8095,485.0000,1.8310,0.1799
2325.6133,485.5000,1.8310,0.1810
2331.4401,486.0000,1.8300,0.1829
2337.2640,486.5000,1.8290,0.1845
2343.0891,487.0000,1.8281,0.1855
2348.9111,487.5000,1.8270,0.1859
2354.7364,488.0000,1.8250,0.1882
2360.5510,488.5000,1.8244,0.1893
2366.3731,489.0000,1.8230,0.1904
2372.1942,489.5000,1.8220,0.1923
2378.0247,490.0000,1.8220,0.1929
2383.8288,490.5000,1.8210,0.1942
2389.6401,491.0000,1.8210,0.1944
2395.4640,491.5000,1.8189,0.1958
2401.2875,492.0000,1.8170,0.1970
2407.1008,492.5000,1.8160,0.1978
2412.9431,493.0000,1.8150,0.1988
2418.7518,493.5000,1.8140,0.1994
2424.5672,494.0000,1.8140,0.2005
2430.3732,494.5000,1.8130,0.2007
2436.1816,495.0000,1.8115,0.2019
2442.0170,495.5000,1.8090,0.2025
2447.8287,496.0000,1.8090,0.2037
2453.6727,496.5000,1.8090,0.2047
2459.4621,497.0000,1.8070,0.2058
2465.3095,497.5000,1.8070,0.2064
2471.1043,498.0000,1.8054,0.2072
2476.9056,498.5000,1.8050,0.2078
2482.7442,499.0000,1.8050,0.2090
2488.5581,499.5000,1.8030,0.2098
2494.3749,500.0000,1.8030,0.2100
2500.1787,500.5000,1.8010,0.2111
2506.0051,501.0000,1.8010,0.2114
2511.7767,501.5000,1.7980,0.2122
2517.6051,502.0000,1.7970,0.2130
2523.4517,502.5000,1.7960,0.2142
2529.2287,503.0000,1.7950,0.2154
2535.0665,503.5000,1.7940,0.2158
2540.8531,504.0000,1.7930,0.2164
2546.6442,504.5000,1.7920,0.2173
2552.4665,505.0000,1.7900,0.2176
2558.2733,505.5000,1.7870,0.2186
2564.0757,506.0000,1.7850,0.2200
2569.8942,506.5000,1.7841,0.2219
2575.6875,507.0000,1.7830,0.2236
2581.5019,507.5000,1.7810,0.2254
2587.2891,508.0000,1.7810,0.2258
2593.0633,508.5000,1.7790,0.2242
2598.8847,509.0000,1.7790,0.2216
2604.6778,509.5000,1.7770,0.2179
2610.4768,510.0000,1.7750,0.2139
2616.2702,510.5000,1.7740,0.2112
2622.0595,511.0000,1.7700,0.2078
2627.8633,511.5000,1.7690,0.2039
2633.6325,512.0000,1.7680,0.2002
2639.4480,512.5000,1.7660,0.1972
2645.2399,513.0000,1.7640,0.1937
2651.0405,513.5000,1.7640,0.1911
2656.8288,514.0000,1.7620,0.1860
2662.6174,514.5000,1.7620,0.1829
2668.4328,515.0000,1.7600,0.1787
2674.2480,515.5000,1.7580,0.1745
2680.0287,516.0000,1.7560,0.1707
2685.8211,516.5000,1.7550,0.1662
2691.6212,517.0000,1.7540,0.1618
2697.4056,517.5000,1.7520,0.1573
2703.2211,518.0000,1.7510,0.1528
2708.9967,518.5000,1.7450,0.1483
2714.8287,519.0000,1.7430,0.1427
2720.5864,519.5000,1.7410,0.1373
2726.3816,520.0000,1.7390,0.1330
2732.1842,520.5000,1.7350,0.1267
2737.9864,521.0000,1.7334,0.1213
2743.7953,521.5000,1.7320,0.1152
2749.5928,522.0000,1.7301,0.1095
2755.3864,522.5000,1.7280,0.1029
2761.1699,523.0000,1.7280,0.0962
2766.9711,523.5000,1.7260,0.0898
2772.7797,524.0000,1.7230,0.0820
2778.5464,524.5000,1.7210,0.0749
2784.3306,525.0000,1.7190,0.0681
2790.1457,525.5000,1.7170,0.0604
2795.9399,526.0000,1.7150,0.0524
2801.7448,526.5000,1.7120,0.0449
2807.5287,527.0000,1.7090,0.0376
2813.3325,527.5000,1.7080,0.0297
2819.1111,528.0000,1.7050,0.0226
2824.8875,528.5000,1.7020,0.0161
2830.6980,529.0000,1.6990,0.0073
2836.4815,529.5000,1.6970,-0.0000
2842.2891,530.0000,1.6950,-0.0084
2848.0864,530.5000,1.6938,-0.0164
2853.8757,531.0000,1.6920,-0.0233
2859.6942,531.5000,1.6900,-0.0319
2865.4748,532.0000,1.6860,-0.0399
2871.2727,532.5000,1.6840,-0.0480
2877.0825,533.0000,1.6800,-0.0561
2882.8776,533.5000,1.6780,-0.0650
2888.6815,534.0000,1.6760,-0.0732
2894.4641,534.5000,1.6740,-0.0828
2900.2533,535.0000,1.6720,-0.0914
2906.0670,535.5000,1.6700,-0.1010
2911.8664,536.0000,1.6670,-0.1098
2917.6410,536.5000,1.6630,-0.1178
2923.4325,537.0000,1.6610,-0.1270
2929.2480,537.5000,1.6580,-0.1372
2935.0287,538.0000,1.6560,-0.1465
2940.8287,538.5000,1.6523,-0.1560
2946.6288,539.0000,1.6493,-0.1660
2952.4170,539.5000,1.6460,-0.1754
2958.1980,540.0000,1.6430,-0.1849
2964.0019,540.5000,1.6410,-0.1950
2969.7942,541.0000,1.6390,-0.2054
2975.5796,541.5000,1.6360,-0.2157
2981.3582,542.0000,1.6320,-0.2264
2987.1674,542.5000,1.6290,-0.2374
2992.9403,543.0000,1.6265,-0.2469
2998.7510,543.5000,1.6226,-0.2573
3004.5308,544.0000,1.6190,-0.2686
3010.3117,544.5000,1.6150,-0.2788
3016.1081,545.0000,1.6120,-0.2900
3021.8787,545.5000,1.6080,-0.3007
3027.6777,546.0000,1.6046,-0.3112
3033.4524,546.5000,1.6020,-0.3225
3039.2727,547.0000,1.5980,-0.3348
3045.0245,547.5000,1.5940,-0.3447
3050.8173,548.0000,1.5900,-0.3566
3056.6096,548.5000,1.5870,-0.3691
3062.4053,549.0000,1.5834,-0.3811
3068.1720,549.5000,1.5800,-0.3924
3073.9621,550.0000,1.5760,-0.4052
3079.7227,550.5000,1.5720,-0.4178
3085.5135,551.0000,1.5700,-0.4288
3091.3227,551.5000,1.5660,-0.4400
3097.0980,552.0000,1.5629,-0.4554
3102.8903,552.5000,1.5580,-0.4675
3108.6664,553.0000,1.5540,-0.4799
3114.4510,553.5000,1.5510,-0.4920
3120.2451,554.0000,1.5470,-0.5062
3126.0098,554.5000,1.5434,-0.5201
3131.7935,555.0000,1.5390,-0.5349
3137.5935,555.5000,1.5350,-0.5481
3143.3645,556.0000,1.5315,-0.5618
3149.1448,556.5000,1.5261,-0.5771
3154.9168,557.0000,1.5220,-0.5906
3160.7209,557.5000,1.5178,-0.6046
3166.4875,558.0000,1.5130,-0.6214
3172.2641,558.5000,1.5090,-0.6363
3178.0629,559.0000,1.5039,-0.6505
3183.8325,559.5000,1.4990,-0.6639
3189.6325,560.0000,1.4950,-0.6809
3195.4053,560.5000,1.4910,-0.6963
3201.1954,561.0000,1.4860,-0.7110
3206.9635,561.5000,1.4820,-0.7281
3212.7596,562.0000,1.4768,-0.7448
3218.5344,562.5000,1.4710,-0.7609
3224.3066,563.0000,1.4659,-0.7772
3230.0875,563.5000,1.4600,-0.7954
3235.8752,564.0000,1.4556,-0.8116
3241.6515,564.5000,1.4519,-0.8283
3247.3935,565.0000,1.4464,-0.8470
3253.1787,565.5000,1.4408,-0.8639
3258.9583,566.0000,1.4361,-0.8812
3264.7344,566.5000,1.4305,-0.8993
3270.5052,567.0000,1.4240,-0.9173
3276.2670,567.5000,1.4185,-0.9357
3282.0480,568.0000,1.4136,-0.9551
3287.8168,568.5000,1.4070,-0.9730
3293.5796,569.0000,1.4020,-0.9920
3299.3534,569.5000,1.3960,-1.0115
3305.1327,570.0000,1.3879,-1.0301
3310.9058,570.5000,1.3810,-1.0487
3316.6757,571.0000,1.3759,-1.0672
3322.4287,571.5000,1.3710,-1.0873
3328.1935,572.0000,1.3640,-1.1073
3333.9698,572.5000,1.3580,-1.1281
3339.7230,573.0000,1.3515,-1.1495
3345.4757,573.5000,1.3450,-1.1698
3351.2477,574.0000,1.3390,-1.1909
3357.0248,574.5000,1.3333,-1.2130
3362.7709,575.0000,1.3262,-1.2343
3368.5346,575.5000,1.3205,-1.2560
3374.2994,576.0000,1.3129,-1.2781
3380.0606,576.5000,1.3053,-1.3010
3385.8212,577.0000,1.2980,-1.3236
3391.5634,577.5000,1.2912,-1.3474
3397.3227,578.0000,1.2840,-1.3718
3403.0766,578.5000,1.2770,-1.3964
3408.8249,579.0000,1.2690,-1.4210
3414.5758,579.5000,1.2620,-1.4463
3420.3227,580.0000,1.2542,-1.4715
3426.0757,580.5000,1.2462,-1.4979
3431.8173,581.0000,1.2380,-1.5243
3437.5458,581.5000,1.2299,-1.5518
3443.2864,582.0000,1.2219,-1.5806
3449.0216,582.5000,1.2127,-1.6098
3454.7389,583.0000,1.2050,-1.6398
3460.4787,583.5000,1.1960,-1.6712
3466.1986,584.0000,1.1850,-1.7039
3471.9156,584.5000,1.1754,-1.7368
3477.6251,585.0000,1.1650,-1.7723
3483.3268,585.5000,1.1570,-1.8093
3489.0133,586.0000,1.1457,-1.8479
3494.7042,586.5000,1.1344,-1.8874
3500.3582,587.0000,1.1226,-1.9281
3506.0216,587.5000,1.1107,-1.9717
3511.6875,588.0000,1.0989,-2.0179
3517.3176,588.5000,1.0870,-2.0659
3522.9364,589.0000,1.0753,-2.1149
3528.5595,589.5000,1.0636,-2.1678
3534.1501,590.0000,1.0515,-2.2215
3539.7538,590.5000,1.0372,-2.2783
3545.3467,591.0000,1.0236,-2.3380
3550.9123,591.5000,1.0081,-2.3982
3556.4573,592.0000,0.9916,-2.4606
3562.0287,592.5000,0.9780,-2.5260
3567.5534,593.0000,0.9648,-2.5915
3573.0965,593.5000,0.9506,-2.6576
3578.6621,594.0000,0.9328,-2.7266
3584.2177,594.5000,0.9160,-2.7947
3589.7954,595.0000,0.8992,-2.8619
3595.4065,595.5000,0.8820,-2.9289
3600.9843,596.0000,0.8661,-2.9920
3606.6251,596.5000,0.8500,-3.0547
3612.2994,597.0000,0.8316,-3.1135
3617.9968,597.5000,0.8154,-3.1684
3623.7382,598.0000,0.7993,-3.2155
3629.5230,598.5000,0.7830,-3.2578
3635.3935,599.0000,0.7670,-3.2916
3641.3227,599.5000,0.7540,-3.3180
3647.3129,600.0000,0.7419,-3.3354
3653.3367,600.5000,0.7308,-3.3413
3659.4287,601.0000,0.7210,-3.3364
3665.5662,601.5000,0.7120,-3.3198
3671.7430,602.0000,0.7003,-3.2946
3677.9818,602.5000,0.6917,-3.2592
3684.2414,603.0000,0.6843,-3.2205
3690.5023,603.5000,0.6780,-3.1799
3696.7536,604.0000,0.6709,-3.1387
3702.9648,604.5000,0.6660,-3.0981
3709.1756,605.0000,0.6600,-3.0580
3715.3912,605.5000,0.6550,-3.0208
3721.5430,606.0000,0.6493,-2.9851
3727.7129,606.5000,0.6440,-2.9497
3733.8641,607.0000,0.6400,-2.9150
3739.9887,607.5000,0.6354,-2.8817
3746.0903,608.0000,0.6320,-2.8478
3752.2163,608.5000,0.6270,-2.8150
3758.3023,609.0000,0.6240,-2.7812
3764.3592,609.5000,0.6218,-2.7476
3770.4757,610.0000,0.6170,-2.7132
3776.5662,610.5000,0.6150,-2.6787
3782.6451,611.0000,0.6120,-2.6441
3788.7327,611.5000,0.6090,-2.6095
3794.7920,612.0000,0.6050,-2.5747
3800.8287,612.5000,0.6030,-2.5412
3806.9246,613.0000,0.6000,-2.5053
3812.9512,613.5000,0.5980,-2.4702
3819.0245,614.0000,0.5957,-2.4356
3825.0994,614.5000,0.5931,-2.4007
3831.1407,615.0000,0.5900,-2.3674
3837.2036,615.5000,0.5880,-2.3326
3843.2488,616.0000,0.5850,-2.2988
3849.2875,616.5000,0.5832,-2.2671
3855.3161,617.0000,0.5820,-2.2348
3861.3698,617.5000,0.5790,-2.2026
3867.4053,618.0000,0.5770,-2.1711
3873.4287,618.5000,0.5750,-2.1413
3879.4757,619.0000,0.5710,-2.1096
3885.5008,619.5000,0.5690,-2.0813
3891.5346,620.0000,0.5670,-2.0535
3897.5266,620.5000,0.5650,-2.0262
3903.5698,621.0000,0.5630,-1.9981
3909.5847,621.5000,0.5610,-1.9717
3915.6001,622.0000,0.5590,-1.9459
3921.5968,622.5000,0.5568,-1.9191
3927.5911,623.0000,0.5540,-1.8937
3933.6287,623.5000,0.5520,-1.8679
3939.6448,624.0000,0.5510,-1.8432
3945.6327,624.5000,0.5490,-1.8189
3951.6327,625.0000,0.5460,-1.7950
3957.6125,625.5000,0.5440,-1.7729
3963.6448,626.0000,0.5420,-1.7496
3969.6553,626.5000,0.5400,-1.7269
3975.6168,627.0000,0.5387,-1.7057
3981.6287,627.5000,0.5370,-1.6840
3987.6019,628.0000,0.5350,-1.6617
3993.5756,628.5000,0.5330,-1.6407
3999.5726,629.0000,0.5310,-1.6207
4005.5816,629.5000,0.5290,-1.6000
4011.5487,630.0000,0.5286,-1.5796
4017.5246,630.5000,0.5268,-1.5609
4023.4994,631.0000,0.5240,-1.5423
4029.4766,631.5000,0.5220,-1.5226
4035.4407,632.0000,0.5200,-1.5037
4041.4405,632.5000,0.5180,-1.4857
4047.3942,633.0000,0.5170,-1.4677
4053.3674,633.5000,0.5150,-1.4503
4059.3554,634.0000,0.5120,-1.4334
4065.3184,634.5000,0.5120,-1.4169
4071.3038,635.0000,0.5100,-1.4014
4077.2606,635.5000,0.5080,-1.3861
4083.2367,636.0000,0.5080,-1.3702
4089.2287,636.5000,0.5053,-1.3540
4095.1961,637.0000,0.5040,-1.3386
4101.1698,637.5000,0.5020,-1.3236
4107.1288,638.0000,0.5010,-1.3088
4113.1111,638.5000,0.4985,-1.2938
4119.0859,639.0000,0.4960,-1.2804
4125.0364,639.5000,0.4940,-1.2670
4130.9911,640.0000,0.4920,-1.2544
4136.9635,640.5000,0.4900,-1.2426
4142.9023,641.0000,0.4890,-1.2304
4148.8656,641.5000,0.4880,-1.2173
4154.8287,642.0000,0.4870,-1.2056
4160.8053,642.5000,0.4850,-1.1942
4166.7464,643.0000,0.4840,-1.1839
4172.7019,643.5000,0.4810,-1.1730
4178.6727,644.0000,0.4790,-1.1629
4184.6329,644.5000,0.4770,-1.1519
4190.5838,645.0000,0.4770,-1.1424
4196.5528,645.5000,0.4750,-1.1321
4202.4942,646.0000,0.4730,-1.1230
4208.4480,646.5000,0.4720,-1.1147
4214.4001,647.0000,0.4700,-1.1049
4220.3698,647.5000,0.4680,-1.0966
4226.3209,648.0000,0.4670,-1.0892
4232.2410,648.5000,0.4660,-1.0824
4238.2168,649.0000,0.4640,-1.0746
4244.1569,649.5000,0.4620,-1.0673
4250.1266,650.0000,0.4583,-1.0616
4256.0572,650.5000,0.4580,-1.0562
4262.0053,651.0000,0.4550,-1.0517
4267.9464,651.5000,0.4540,-1.0464
4273.8641,652.0000,0.4520,-1.0406
4279.8088,652.5000,0.4510,-1.0358
4285.7726,653.0000,0.4490,-1.0306
4291.6887,653.5000,0.4478,-1.0251
4297.6642,654.0000,0.4460,-1.0193
4303.6048,654.5000,0.4440,-1.0148
4309.5346,655.0000,0.4420,-1.0110
4315.4701,655.5000,0.4403,-1.0078
4321.3887,656.0000,0.4390,-1.0042
4327.3227,656.5000,0.4370,-1.0014
4333.2737,657.0000,0.4360,-0.9978
4339.2245,657.5000,0.4350,-0.9960
4345.1698,658.0000,0.4330,-0.9934
4351.1096,658.5000,0.4310,-0.9909
4357.0642,659.0000,0.4290,-0.9899
4362.9825,659.5000,0.4270,-0.9883
4368.9327,660.0000,0.4250,-0.9876
4374.8727,660.5000,0.4240,-0.9870
4380.8053,661.0000,0.4220,-0.9862
4386.7647,661.5000,0.4200,-0.9853
4392.7005,662.0000,0.4185,-0.9860
4398.6248,662.5000,0.4160,-0.9867
4404.5582,663.0000,0.4140,-0.9873
4410.4899,663.5000,0.4140,-0.9887
4416.4287,664.0000,0.4120,-0.9899
4422.3448,664.5000,0.4100,-0.9911
4428.2903,665.0000,0.4080,-0.9923
4434.2169,665.5000,0.4070,-0.9944
4440.1647,666.0000,0.4060,-0.9967
4446.0942,666.5000,0.4030,-0.9997
4452.0037,667.0000,0.4017,-1.0030
4457.9346,667.5000,0.4000,-1.0066
4463.8642,668.0000,0.3990,-1.0108
4469.8053,668.5000,0.3960,-1.0144
4475.7135,669.0000,0.3940,-1.0187
4481.6606,669.5000,0.3940,-1.0238
4487.5910,670.0000,0.3920,-1.0283
4493.5058,670.5000,0.3911,-1.0335
4499.4448,671.0000,0.3880,-1.0395
4505.3487,671.5000,0.3850,-1.0466
4511.2649,672.0000,0.3830,-1.0533
4517.1935,672.5000,0.3810,-1.0606
4523.1207,673.0000,0.3790,-1.0698
4529.0248,673.5000,0.3770,-1.0775
4534.9287,674.0000,0.3750,-1.0848
4540.8524,674.5000,0.3740,-1.0924
4546.7756,675.0000,0.3710,-1.1001
4552.7096,675.5000,0.3699,-1.1083
4558.6398,676.0000,0.3690,-1.1173
4564.5248,676.5000,0.3680,-1.1268
4570.4606,677.0000,0.3650,-1.1380
4576.3528,677.5000,0.3650,-1.1489
4582.2757,678.0000,0.3630,-1.1600
4588.1935,678.5000,0.3600,-1.1728
4594.1227,679.0000,0.3580,-1.1856
4600.0287,679.5000,0.3570,-1.1985
4605.9448,680.0000,0.3550,-1.2122
4611.8367,680.5000,0.3530,-1.2255
4617.7593,681.0000,0.3500,-1.2405
4623.6614,681.5000,0.3500,-1.2560
4629.6064,682.0000,0.3480,-1.2704
4635.5008,682.5000,0.3460,-1.2864
4641.4066,683.0000,0.3441,-1.3021
4647.3207,683.5000,0.3420,-1.3191
4653.2367,684.0000,0.3400,-1.3341
4659.1403,684.5000,0.3370,-1.3510
4665.0757,685.0000,0.3350,-1.3670
4670.9726,685.5000,0.3330,-1.3842
4676.8875,686.0000,0.3300,-1.4011
4682.8053,686.5000,0.3280,-1.4173
4688.7207,687.0000,0.3252,-1.4359
4694.6405,687.5000,0.3233,-1.4539
4700.5403,688.0000,0.3220,-1.4723
4706.4641,688.5000,0.3200,-1.4899
4712.3635,689.0000,0.3180,-1.5090
4718.2980,689.5000,0.3160,-1.5261
4724.1825,690.0000,0.3140,-1.5436
4730.1227,690.5000,0.3120,-1.5608
4736.0367,691.0000,0.3080,-1.5771
4741.9346,691.5000,0.3060,-1.5957
4747.8596,692.0000,0.3030,-1.6129
4753.7726,692.5000,0.3010,-1.6289
4759.6994,693.0000,0.2990,-1.6452
4765.5948,693.5000,0.2960,-1.6617
4771.5538,694.0000,0.2941,-1.6773
4777.4558,694.5000,0.2920,-1.6939
4783.3864,695.0000,0.2900,-1.7069
4789.3168,695.5000,0.2885,-1.7226
4795.2553,696.0000,0.2880,-1.7369
4801.1816,696.5000,0.2860,-1.7502
4807.1129,697.0000,0.2829,-1.7632
4813.0405,697.5000,0.2800,-1.7774
4818.9709,698.0000,0.2780,-1.7900
4824.9287,698.5000,0.2743,-1.8021
4830.8488,699.0000,0.2700,-1.8140
4836.7912,699.5000,0.2680,-1.8247
4842.7346,700.0000,0.2660,-1.8364
4848.6524,700.5000,0.2640,-1.8463
4854.6328,701.0000,0.2610,-1.8580
4860.5464,701.5000,0.2570,-1.8684
4866.5175,702.0000,0.2550,-1.8789
4872.4524,702.5000,0.2530,-1.8891
4878.4058,703.0000,0.2510,-1.8982
4884.3554,703.5000,0.2481,-1.9076
4890.3112,704.0000,0.2450,-1.9174
4896.2558,704.5000,0.2430,-1.9272
4902.2248,705.0000,0.2410,-1.9368
4908.1766,705.5000,0.2390,-1.9473
4914.1170,706.0000,0.2370,-1.9580
4920.0641,706.5000,0.2350,-1.9683
4925.9968,707.0000,0.2320,-1.9812
4931.9487,707.5000,0.2300,-1.9930
4937.9129,708.0000,0.2280,-2.0037
4943.8528,708.5000,0.2260,-2.0161
4949.7935,709.0000,0.2230,-2.0294
4955.7327,709.5000,0.2210,-2.0434
4961.6572,710.0000,0.2183,-2.0589
4967.6209,710.5000,0.2150,-2.0743
4973.5403,711.0000,0.2130,-2.0917
4979.4825,711.5000,0.2100,-2.1119
4985.4287,712.0000,0.2080,-2.1322
4991.3464,712.5000,0.2058,-2.1555
4997.2757,713.0000,0.2020,-2.1797
5003.1720,713.5000,0.2000,-2.2034
5009.0968,714.0000,0.1980,-2.2299
5015.0008,714.5000,0.1960,-2.2599
5020.9111,715.0000,0.1920,-2.2917
5026.8053,715.5000,0.1900,-2.3244
5032.6875,716.0000,0.1878,-2.3596
5038.5948,716.5000,0.1840,-2.3964
5044.4994,717.0000,0.1810,-2.4344
5050.3887,717.5000,0.1790,-2.4748
5056.2807,718.0000,0.1771,-2.5143
5062.1670,718.5000,0.1770,-2.5561
5068.0407,719.0000,0.1730,-2.5993
5073.9346,719.5000,0.1702,-2.6417
5079.8053,720.0000,0.1674,-2.6855
5085.6875,720.5000,0.1641,-2.7286
5091.5487,721.0000,0.1610,-2.7715
5097.4287,721.5000,0.1580,-2.8171
5103.3207,722.0000,0.1560,-2.8629
5109.2053,722.5000,0.1540,-2.9098
5115.0757,723.0000,0.1520,-2.9571
5120.9346,723.5000,0.1480,-3.0052
5126.8170,724.0000,0.1440,-3.0542
5132.6875,724.5000,0.1400,-3.1060
5138.5528,725.0000,0.1380,-3.1591
5144.4133,725.5000,0.1340,-3.2139
5150.2766,726.0000,0.1299,-3.2669
5156.1112,726.5000,0.1270,-3.3199
5162.0008,727.0000,0.1230,-3.3738
5167.8133,727.5000,0.1200,-3.4466
5173.6642,728.0000,0.1170,-3.5109
5179.5207,728.5000,0.1140,-3.5746
5185.3458,729.0000,0.1100,-3.6379
5191.1816,729.5000,0.1070,-3.7065
5197.0062,730.0000,0.1040,-3.7782
5202.8488,730.5000,0.1013,-3.8522
5208.6664,731.0000,0.0970,-3.9284
5214.4748,731.5000,0.0948,-4.0110
5220.2787,732.0000,0.0910,-4.0930
5226.0777,732.5000,0.0872,-4.1820
5231.8642,733.0000,0.0840,-4.2669
5237.6477,733.5000,0.0800,-4.3635
5243.4176,734.0000,0.0760,-4.4671
5249.1935,734.5000,0.0720,-4.5677
5254.9748,735.0000,0.0684,-4.6544
5260.8245,735.5000,0.0640,-4.7145
5266.7346,736.0000,0.0600,-4.7407
5272.7442,736.5000,0.0568,-4.7378
5278.8163,737.0000,0.0530,-4.6936
5285.0206,737.5000,0.0510,-4.6023
5291.3054,738.0000,0.0469,-4.4732
5297.6592,738.5000,0.0420,-4.3010
5304.1832,739.0000,0.0380,-4.0836
5310.7810,739.5000,0.0344,-3.8198
5317.4821,740.0000,0.0320,-3.5036
5324.2832,740.5000,0.0280,-3.1427
5331.2055,741.0000,0.0260,-2.7593
5338.1377,741.5000,0.0238,-2.3546
5345.1030,742.0000,0.0220,-1.9427
5352.0419,742.5000,0.0200,-1.5542
5358.8651,743.0000,0.0190,-1.2139
5365.5523,743.5000,0.0180,-0.9320
5372.1604,744.0000,0.0180,-0.7040
5378.6419,744.5000,0.0170,-0.5229
5385.0245,745.0000,0.0150,-0.3804
5391.3394,745.5000,0.0150,-0.2695
5397.5879,746.0000,0.0150,-0.1865
5403.8206,746.5000,0.0150,-0.1261
5409.9698,747.0000,0.0150,-0.0824
5416.0912,747.5000,0.0150,-0.0493
5422.2037,748.0000,0.0150,-0.0243
5428.2928,748.5000,0.0150,-0.0047
5434.3472,749.0000,0.0150,0.0071
5440.4127,749.5000,0.0150,0.0170
5446.4363,750.0000,0.0150,0.0234
5452.4847,750.5000,0.0150,0.0275
5458.4875,751.0000,0.0150,0.0313
5464.5207,751.5000,0.0150,0.0344
5470.5686,752.0000,0.0150,0.0364
5476.5686,752.5000,0.0170,0.0386
5482.5816,753.0000,0.0170,0.0394
5488.5709,753.5000,0.0170,0.0415
5494.5935,754.0000,0.0170,0.0430
5500.5843,754.5000,0.0170,0.0437
5506.6053,755.0000,0.0170,0.0440
5512.6401,755.5000,0.0170,0.0447
5518.6044,756.0000,0.0170,0.0450
5524.6168,756.5000,0.0170,0.0465
5530.6168,757.0000,0.0170,0.0470
5536.6287,757.5000,0.0150,0.0488
5542.6048,758.0000,0.0150,0.0490
5548.5816,758.5000,0.0150,0.0494
5554.5609,759.0000,0.0150,0.0516
5560.6048,759.5000,0.0150,0.0512
5566.5825,760.0000,0.0150,0.0523
5572.5698,760.5000,0.0150,0.0533
5578.6053,761.0000,0.0150,0.0535
5584.5920,761.5000,0.0150,0.0544
5590.5698,762.0000,0.0150,0.0557
5596.5787,762.5000,0.0150,0.0564
5602.5569,763.0000,0.0150,0.0562
5608.5569,763.5000,0.0150,0.0573
5614.5227,764.0000,0.0150,0.0588
5620.5464,764.5000,0.0150,0.0595
5626.5178,765.0000,0.0150,0.0615
5632.5327,765.5000,0.0150,0.0622
5638.5207,766.0000,0.0150,0.0628
5644.5135,766.5000,0.0150,0.0640
5650.5227,767.0000,0.0150,0.0644
5656.5430,767.5000,0.0150,0.0664
5662.5430,768.0000,0.0150,0.0664
5668.5430,768.5000,0.0150,0.0668
5674.5430,769.0000,0.0150,0.0681
5680.5327,769.5000,0.0150,0.0691
5686.5327,770.0000,0.0130,0.0701
5692.5184,770.5000,0.0130,0.0702
5698.5430,771.0000,0.0130,0.0710
5704.5394,771.5000,0.0130,0.0713
5710.5089,772.0000,0.0130,0.0720
5716.5112,772.5000,0.0130,0.0720
5722.5089,773.0000,0.0130,0.0725
5728.5207,773.5000,0.0130,0.0730
5734.5207,774.0000,0.0130,0.0724
5740.5308,774.5000,0.0110,0.0739
5746.5327,775.0000,0.0110,0.0743
5752.5112,775.5000,0.0110,0.0746
5758.5430,776.0000,0.0110,0.0753
5764.5227,776.5000,0.0110,0.0763
5770.5207,777.0000,0.0110,0.0760
5776.5156,777.5000,0.0110,0.0779
5782.5019,778.0000,0.0110,0.0775
5788.5308,778.5000,0.0110,0.0772
5794.5538,779.0000,0.0110,0.0779
5800.5207,779.5000,0.0110,0.0791
5806.5327,780.0000,0.0110,0.0787
5812.5327,780.5000,0.0110,0.0787
5818.5448,781.0000,0.0110,0.0798
5824.5248,781.5000,0.0110,0.0807
5830.5448,782.0000,0.0120,0.0808
5836.5064,782.5000,0.0120,0.0831
5842.5184,783.0000,0.0120,0.0831
5848.4968,783.5000,0.0120,0.0848
5854.5308,784.0000,0.0120,0.0858
5860.5327,784.5000,0.0120,0.0870
5866.5327,785.0000,0.0120,0.0873
5872.5310,785.5000,0.0120,0.0874
5878.5349,786.0000,0.0120,0.0883
5884.5290,786.5000,0.0120,0.0908
5890.5787,787.0000,0.0120,0.0915
5896.5536,787.5000,0.0120,0.0928
5902.5607,788.0000,0.0120,0.0939
5908.5924,788.5000,0.0120,0.0958
5914.6038,789.0000,0.0120,0.0967
5920.5825,789.5000,0.0120,0.0965
5926.5945,790.0000,0.0120,0.0960
5932.6161,790.5000,0.0120,0.0946
5938.6048,791.0000,0.0120,0.0961
5944.6290,791.5000,0.0120,0.0953
5950.6048,792.0000,0.0120,0.0967
5956.6166,792.5000,0.0120,0.0960
5962.6407,793.0000,0.0130,0.0966
5968.6407,793.5000,0.0130,0.0970
5974.6412,794.0000,0.0130,0.0973
5980.6405,794.5000,0.0130,0.0979
5986.6405,795.0000,0.0130,0.0980
5992.6405,795.5000,0.0110,0.0982
5998.6415,796.0000,0.0110,0.0983
6004.6649,796.5000,0.0110,0.0976
6010.6664,797.0000,0.0110,0.0980
6016.6535,797.5000,0.0110,0.0974
6022.6664,798.0000,0.0110,0.0971
6028.6916,798.5000,0.0110,0.0980
6034.7125,799.0000,0.0110,0.0992
6040.7249,799.5000,0.0120,0.0998
6046.7484,800.0000,0.0120,0.1005
