Repository: MaCFP/matl-db

### Experimental Conditions: STA (Nitrogen)
A NETZSCH STA 449 F3 Jupiter was used to simultaneously conduct Thermogravimetric Analysis (TGA) and Differential Scanning Calorimetry (DSC) experiments in nitrogen.

* Heating Rates: 3, 10, and 30 K/min
* Temperature program
  - Initial Temperature: ambient (293-296 K)
  - Initial Isotherm: 1800 s at ambient temperature
  - Maximum Temperature (program setpoint): 1083 K (3 K/min), 1098 K (10 K/min), 1153 K (30 K/min)
  - Final Isotherm: 1200 s at the maximum temperature (1800 s for UMD\_Wood\_STA\_N2\_10K\_R1-R3)
* Sample mass: 4 mg +/- 0.3 mg (3 and 10 K/min, and the 30 K/min tests marked \_4mg); 1.0 mg +/- 0.12 mg (30 K/min tests marked \_1mg)

File: Wood/Calibration_Data/UMD/UMD_Wood_STA_O2-3_10K_R1.csv
Time (s),Temperature (K),Mass (mg),Heat Flow Rate (W/g)
0.0000,298.0000,1.8540,0.0108
42.6805,298.5000,1.8540,0.0173
58.9754,299.0000,1.8538,0.0197
71.0605,299.5000,1.8540,0.0227
80.9805,300.0000,1.8544,0.0258
89.6122,300.5000,1.8552,0.0293
97.4105,301.0000,1.8545,0.0315
104.5029,301.5000,1.8552,0.0342
111.1351,302.0000,1.8544,0.0365
117.3245,302.5000,1.8557,0.0388
123.2428,303.0000,1.8564,0.0414
128.8449,303.5000,1.8560,0.0439
134.2215,304.0000,1.8557,0.0461
139.4038,304.5000,1.8555,0.0484
144.3972,305.0000,1.8550,0.0499
149.2671,305.5000,1.8538,0.0528
153.9754,306.0000,1.8540,0.0543
158.5692,306.5000,1.8560,0.0565
163.0572,307.0000,1.8553,0.0588
167.4347,307.5000,1.8560,0.0606
171.7088,308.0000,1.8574,0.0619
175.9402,308.5000,1.8567,0.0639
180.0498,309.0000,1.8560,0.0660
184.1136,309.5000,1.8576,0.0684
188.1128,310.0000,1.8559,0.0706
192.0466,310.5000,1.8560,0.0721
195.9380,311.0000,1.8557,0.0742
199.7697,311.5000,1.8550,0.0759
203.5486,312.0000,1.8562,0.0781
207.2566,312.5000,1.8570,0.0800
210.9574,313.0000,1.8569,0.0819
214.6125,313.5000,1.8570,0.0832
218.2219,314.0000,1.8570,0.0856
221.8248,314.5000,1.8563,0.0880
225.3746,315.0000,1.8546,0.0900
228.8865,315.5000,1.8540,0.0916
232.3867,316.0000,1.8530,0.0934
235.8357,316.5000,1.8540,0.0952
239.2832,317.0000,1.8520,0.0972
242.6906,317.5000,1.8520,0.0996
246.0738,318.0000,1.8520,0.1009
249.4521,318.5000,1.8530,0.1030
252.7845,319.0000,1.8537,0.1048
256.1015,319.5000,1.8531,0.1066
259.4157,320.0000,1.8523,0.1082
262.6818,320.5000,1.8520,0.1101
265.9374,321.0000,1.8520,0.1120
269.1918,321.5000,1.8500,0.1134
272.4263,322.0000,1.8510,0.1148
275.6405,322.5000,1.8517,0.1175
278.8335,323.0000,1.8510,0.1176
282.0257,323.5000,1.8500,0.1198
285.2065,324.0000,1.8509,0.1209
288.3541,324.5000,1.8510,0.1223
291.4942,325.0000,1.8499,0.1235
294.6383,325.5000,1.8491,0.1254
297.7630,326.0000,1.8490,0.1261
300.8603,326.5000,1.8470,0.1274
303.9754,327.0000,1.8478,0.1278
307.0629,327.5000,1.8470,0.1288
310.1270,328.0000,1.8470,0.1293
313.1885,328.5000,1.8460,0.1302
316.2678,329.0000,1.8461,0.1302
319.3204,329.5000,1.8470,0.1303
322.3520,330.0000,1.8466,0.1309
325.3841,330.5000,1.8470,0.1318
328.4203,331.0000,1.8470,0.1317
331.4285,331.5000,1.8450,0.1318
334.4475,332.0000,1.8470,0.1314
337.4603,332.5000,1.8450,0.1313
340.4440,333.0000,1.8470,0.1308
343.4321,333.5000,1.8450,0.1308
346.4165,334.0000,1.8470,0.1302
349.4024,334.5000,1.8461,0.1295
352.3727,335.0000,1.8450,0.1287
355.3403,335.5000,1.8454,0.1274
358.3063,336.0000,1.8450,0.1258
361.2645,336.5000,1.8439,0.1252
364.2063,337.0000,1.8420,0.1242
367.1364,337.5000,1.8430,0.1227
370.0804,338.0000,1.8432,0.1216
373.0358,338.5000,1.8437,0.1200
375.9569,339.0000,1.8430,0.1180
378.8887,339.5000,1.8439,0.1162
381.8024,340.0000,1.8439,0.1138
384.7331,340.5000,1.8440,0.1127
387.6357,341.0000,1.8420,0.1108
390.5428,341.5000,1.8429,0.1087
393.4665,342.0000,1.8410,0.1061
396.3706,342.5000,1.8420,0.1034
399.2716,343.0000,1.8440,0.1013
402.1703,343.5000,1.8440,0.0990
405.0587,344.0000,1.8440,0.0960
407.9433,344.5000,1.8423,0.0935
410.8460,345.0000,1.8440,0.0913
413.7257,345.5000,1.8440,0.0887
416.6139,346.0000,1.8420,0.0862
419.4878,346.5000,1.8409,0.0823
422.3658,347.0000,1.8390,0.0792
425.2490,347.5000,1.8390,0.0766
428.1262,348.0000,1.8410,0.0733
430.9929,348.5000,1.8407,0.0707
433.8622,349.0000,1.8400,0.0676
436.7306,349.5000,1.8400,0.0642
439.6043,350.0000,1.8390,0.0614
442.4576,350.5000,1.8400,0.0583
445.3376,351.0000,1.8380,0.0551
448.1946,351.5000,1.8380,0.0520
451.0665,352.0000,1.8390,0.0486
453.9181,352.5000,1.8395,0.0465
456.7662,353.0000,1.8380,0.0436
459.6296,353.5000,1.8380,0.0406
462.4747,354.0000,1.8380,0.0378
465.3319,354.5000,1.8360,0.0350
468.1890,355.0000,1.8370,0.0318
471.0235,355.5000,1.8370,0.0294
473.8851,356.0000,1.8360,0.0267
476.7409,356.5000,1.8366,0.0240
479.5929,357.0000,1.8370,0.0211
482.4453,357.5000,1.8350,0.0180
485.2898,358.0000,1.8340,0.0156
488.1344,358.5000,1.8350,0.0133
490.9851,359.0000,1.8350,0.0112
493.8296,359.5000,1.8340,0.0085
496.6747,360.0000,1.8340,0.0055
499.5142,360.5000,1.8340,0.0032
502.3476,361.0000,1.8360,0.0009
505.2061,361.5000,1.8360,-0.0012
508.0394,362.0000,1.8353,-0.0037
510.8774,362.5000,1.8359,-0.0055
513.7238,363.0000,1.8370,-0.0078
516.5608,363.5000,1.8360,-0.0095
519.4216,364.0000,1.8360,-0.0106
522.2568,364.5000,1.8380,-0.0125
525.0937,365.0000,1.8370,-0.0140
527.9382,365.5000,1.8370,-0.0158
530.7755,366.0000,1.8360,-0.0175
533.6304,366.5000,1.8368,-0.0187
536.4571,367.0000,1.8370,-0.0204
539.3024,367.5000,1.8360,-0.0215
542.1481,368.0000,1.8360,-0.0229
544.9838,368.5000,1.8350,-0.0241
547.8231,369.0000,1.8350,-0.0255
550.6633,369.5000,1.8358,-0.0270
553.4977,370.0000,1.8365,-0.0283
556.3407,370.5000,1.8370,-0.0290
559.1776,371.0000,1.8370,-0.0304
562.0137,371.5000,1.8370,-0.0319
564.8534,372.0000,1.8380,-0.0323
567.7014,372.5000,1.8380,-0.0332
570.5370,373.0000,1.8360,-0.0338
573.3755,373.5000,1.8370,-0.0353
576.2119,374.0000,1.8350,-0.0360
579.0571,374.5000,1.8360,-0.0372
581.8883,375.0000,1.8360,-0.0384
584.7262,375.5000,1.8360,-0.0380
587.5616,376.0000,1.8370,-0.0393
590.3949,376.5000,1.8370,-0.0394
593.2378,377.0000,1.8380,-0.0405
596.0671,377.5000,1.8380,-0.0412
598.9014,378.0000,1.8400,-0.0420
601.7282,378.5000,1.8400,-0.0417
604.5741,379.0000,1.8400,-0.0428
607.4227,379.5000,1.8380,-0.0429
610.2519,380.0000,1.8380,-0.0440
613.0782,380.5000,1.8370,-0.0451
615.9092,381.0000,1.8390,-0.0457
618.7476,381.5000,1.8380,-0.0459
621.5835,382.0000,1.8370,-0.0475
624.4199,382.5000,1.8370,-0.0481
627.2428,383.0000,1.8366,-0.0488
630.0797,383.5000,1.8360,-0.0494
632.9124,384.0000,1.8360,-0.0499
635.7505,384.5000,1.8360,-0.0504
638.5838,385.0000,1.8357,-0.0502
641.4117,385.5000,1.8370,-0.0516
644.2405,386.0000,1.8370,-0.0528
647.0716,386.5000,1.8360,-0.0528
649.9090,387.0000,1.8360,-0.0536
652.7433,387.5000,1.8350,-0.0538
655.5741,388.0000,1.8340,-0.0550
658.3966,388.5000,1.8350,-0.0555
661.2288,389.0000,1.8350,-0.0558
664.0573,389.5000,1.8340,-0.0561
666.8921,390.0000,1.8340,-0.0565
669.7216,390.5000,1.8340,-0.0580
672.5547,391.0000,1.8340,-0.0576
675.3838,391.5000,1.8340,-0.0584
678.2227,392.0000,1.8360,-0.0587
681.0462,392.5000,1.8360,-0.0601
683.8715,393.0000,1.8360,-0.0602
686.7118,393.5000,1.8370,-0.0604
689.5491,394.0000,1.8350,-0.0615
692.3889,394.5000,1.8350,-0.0608
695.2060,395.0000,1.8360,-0.0612
698.0360,395.5000,1.8360,-0.0620
700.8627,396.0000,1.8360,-0.0624
703.6893,396.5000,1.8360,-0.0627
706.5235,397.0000,1.8360,-0.0639
709.3631,397.5000,1.8341,-0.0642
712.1838,398.0000,1.8350,-0.0652
715.0193,398.5000,1.8350,-0.0658
717.8640,399.0000,1.8350,-0.0671
720.7023,399.5000,1.8344,-0.0667
723.5319,400.0000,1.8340,-0.0670
726.3547,400.5000,1.8350,-0.0677
729.1873,401.0000,1.8353,-0.0679
732.0118,401.5000,1.8360,-0.0681
734.8546,402.0000,1.8341,-0.0691
737.6919,402.5000,1.8340,-0.0687
740.5137,403.0000,1.8340,-0.0684
743.3449,403.5000,1.8320,-0.0696
746.1838,404.0000,1.8326,-0.0696
749.0248,404.5000,1.8320,-0.0701
751.8733,405.0000,1.8320,-0.0704
754.6929,405.5000,1.8330,-0.0700
757.5351,406.0000,1.8330,-0.0709
760.3589,406.5000,1.8340,-0.0708
763.2060,407.0000,1.8340,-0.0715
766.0322,407.5000,1.8340,-0.0722
768.8608,408.0000,1.8340,-0.0724
771.7070,408.5000,1.8340,-0.0710
774.5332,409.0000,1.8340,-0.0725
777.3833,409.5000,1.8340,-0.0729
780.2171,410.0000,1.8330,-0.0725
783.0509,410.5000,1.8339,-0.0740
785.8827,411.0000,1.8323,-0.0735
788.7262,411.5000,1.8320,-0.0739
791.5604,412.0000,1.8340,-0.0741
794.4004,412.5000,1.8340,-0.0750
797.2519,413.0000,1.8340,-0.0750
800.0690,413.5000,1.8340,-0.0753
802.9194,414.0000,1.8330,-0.0757
805.7495,414.5000,1.8330,-0.0756
808.5870,415.0000,1.8350,-0.0765
811.4262,415.5000,1.8350,-0.0757
814.2576,416.0000,1.8350,-0.0749
817.1014,416.5000,1.8350,-0.0753
819.9401,417.0000,1.8344,-0.0750
822.7908,417.5000,1.8340,-0.0754
825.6285,418.0000,1.8341,-0.0756
828.4690,418.5000,1.8360,-0.0749
831.2977,419.0000,1.8360,-0.0754
834.1476,419.5000,1.8350,-0.0752
836.9782,420.0000,1.8350,-0.0759
839.8332,420.5000,1.8350,-0.0763
842.6752,421.0000,1.8350,-0.0761
845.5101,421.5000,1.8340,-0.0756
848.3556,422.0000,1.8340,-0.0758
851.1930,422.5000,1.8340,-0.0759
854.0472,423.0000,1.8340,-0.0760
856.8812,423.5000,1.8320,-0.0755
859.7370,424.0000,1.8320,-0.0754
862.5684,424.5000,1.8320,-0.0760
865.4099,425.0000,1.8320,-0.0756
868.2671,425.5000,1.8300,-0.0749
871.0986,426.0000,1.8300,-0.0753
873.9490,426.5000,1.8300,-0.0756
876.7776,427.0000,1.8300,-0.0749
879.6234,427.5000,1.8300,-0.0760
882.4634,428.0000,1.8300,-0.0745
885.3032,428.5000,1.8320,-0.0743
888.1402,429.0000,1.8320,-0.0742
890.9947,429.5000,1.8320,-0.0741
893.8404,430.0000,1.8320,-0.0742
896.6774,430.5000,1.8320,-0.0739
899.5294,431.0000,1.8320,-0.0733
902.3665,431.5000,1.8320,-0.0739
905.2199,432.0000,1.8320,-0.0737
908.0584,432.5000,1.8300,-0.0735
910.9080,433.0000,1.8300,-0.0731
913.7601,433.5000,1.8300,-0.0731
916.5870,434.0000,1.8300,-0.0729
919.4528,434.5000,1.8300,-0.0728
922.2893,435.0000,1.8320,-0.0719
925.1312,435.5000,1.8300,-0.0722
927.9662,436.0000,1.8300,-0.0712
930.8176,436.5000,1.8280,-0.0710
933.6519,437.0000,1.8280,-0.0704
936.5042,437.5000,1.8270,-0.0702
939.3481,438.0000,1.8270,-0.0703
942.1929,438.5000,1.8270,-0.0696
945.0351,439.0000,1.8270,-0.0688
947.8840,439.5000,1.8278,-0.0678
950.7262,440.0000,1.8280,-0.0674
953.5620,440.5000,1.8290,-0.0667
956.4285,441.0000,1.8290,-0.0656
959.2593,441.5000,1.8290,-0.0646
962.0976,442.0000,1.8290,-0.0650
964.9476,442.5000,1.8290,-0.0642
967.7892,443.0000,1.8290,-0.0641
970.6491,443.5000,1.8290,-0.0629
973.4889,444.0000,1.8280,-0.0630
976.3345,444.5000,1.8278,-0.0607
979.1724,445.0000,1.8270,-0.0609
982.0266,445.5000,1.8270,-0.0596
984.8721,446.0000,1.8270,-0.0586
987.7101,446.5000,1.8270,-0.0579
990.5556,447.0000,1.8270,-0.0575
993.4061,447.5000,1.8284,-0.0571
996.2552,448.0000,1.8290,-0.0554
999.0937,448.5000,1.8287,-0.0556
1001.9433,449.0000,1.8280,-0.0550
1004.7891,449.5000,1.8273,-0.0537
1007.6360,450.0000,1.8270,-0.0534
1010.4754,450.5000,1.8260,-0.0526
1013.3171,451.0000,1.8260,-0.0522
1016.1850,451.5000,1.8240,-0.0511
1019.0335,452.0000,1.8240,-0.0508
1021.8733,452.5000,1.8240,-0.0501
1024.7261,453.0000,1.8240,-0.0489
1027.5649,453.5000,1.8230,-0.0478
1030.4248,454.0000,1.8230,-0.0460
1033.2678,454.5000,1.8220,-0.0453
1036.1212,455.0000,1.8220,-0.0447
1038.9605,455.5000,1.8220,-0.0432
1041.8005,456.0000,1.8220,-0.0416
1044.6571,456.5000,1.8220,-0.0404
1047.5060,457.0000,1.8220,-0.0400
1050.3652,457.5000,1.8220,-0.0382
1053.2099,458.0000,1.8212,-0.0372
1056.0690,458.5000,1.8200,-0.0364
1058.9139,459.0000,1.8200,-0.0346
1061.7615,459.5000,1.8200,-0.0338
1064.6176,460.0000,1.8200,-0.0328
1067.4627,460.5000,1.8200,-0.0317
1070.3139,461.0000,1.8200,-0.0306
1073.1616,461.5000,1.8200,-0.0292
1076.0181,462.0000,1.8200,-0.0277
1078.8704,462.5000,1.8200,-0.0271
1081.7163,463.0000,1.8200,-0.0259
1084.5776,463.5000,1.8200,-0.0236
1087.4240,464.0000,1.8200,-0.0237
1090.2812,464.5000,1.8197,-0.0223
1093.1241,465.0000,1.8180,-0.0220
1095.9891,465.5000,1.8174,-0.0204
1098.8438,466.0000,1.8170,-0.0196
1101.6861,466.5000,1.8170,-0.0183
1104.5475,467.0000,1.8170,-0.0176
1107.3930,467.5000,1.8160,-0.0176
1110.2428,468.0000,1.8160,-0.0168
1113.0946,468.5000,1.8160,-0.0150
1115.9560,469.0000,1.8160,-0.0141
1118.8061,469.5000,1.8140,-0.0121
1121.6633,470.0000,1.8140,-0.0115
1124.5205,470.5000,1.8140,-0.0110
1127.3771,471.0000,1.8140,-0.0096
1130.2347,471.5000,1.8140,-0.0093
1133.0859,472.0000,1.8140,-0.0079
1135.9490,472.5000,1.8140,-0.0074
1138.8004,473.0000,1.8140,-0.0070
1141.6593,473.5000,1.8124,-0.0057
1144.5171,474.0000,1.8110,-0.0042
1147.3759,474.5000,1.8110,-0.0040
1150.2234,475.0000,1.8110,-0.0029
1153.0873,475.5000,1.8080,-0.0021
1155.9325,476.0000,1.8080,-0.0009
1158.7890,476.5000,1.8080,0.0001
1161.6358,477.0000,1.8080,0.0013
1164.5131,477.5000,1.8070,0.0015
1167.3652,478.0000,1.8070,0.0032
1170.2291,478.5000,1.8070,0.0038
1173.0861,479.0000,1.8070,0.0051
1175.9338,479.5000,1.8060,0.0062
1178.8024,480.0000,1.8060,0.0065
1181.6519,480.5000,1.8060,0.0070
1184.5158,481.0000,1.8040,0.0080
1187.3778,481.5000,1.8030,0.0093
1190.2447,482.0000,1.8030,0.0102
1193.0920,482.5000,1.8020,0.0110
1195.9548,483.0000,1.8000,0.0128
1198.8062,483.5000,1.8000,0.0131
1201.6748,484.0000,1.8000,0.0142
1204.5351,484.5000,1.8000,0.0156
1207.3948,485.0000,1.8000,0.0161
1210.2524,485.5000,1.8000,0.0168
1213.1099,486.0000,1.8000,0.0174
1215.9697,486.5000,1.7980,0.0187
1218.8325,487.0000,1.7980,0.0210
1221.6919,487.5000,1.7980,0.0206
1224.5439,488.0000,1.7980,0.0221
1227.4119,488.5000,1.7980,0.0229
1230.2774,489.0000,1.7980,0.0247
1233.1420,489.5000,1.7980,0.0249
1236.0062,490.0000,1.7980,0.0258
1238.8634,490.5000,1.7950,0.0266
1241.7231,491.0000,1.7950,0.0274
1244.5828,491.5000,1.7950,0.0282
1247.4462,492.0000,1.7950,0.0292
1250.3131,492.5000,1.7950,0.0302
1253.1684,493.0000,1.7940,0.0309
1256.0325,493.5000,1.7920,0.0318
1258.8919,494.0000,1.7920,0.0330
1261.7609,494.5000,1.7920,0.0342
1264.6158,495.0000,1.7900,0.0355
1267.4684,495.5000,1.7900,0.0360
1270.3345,496.0000,1.7890,0.0370
1273.2004,496.5000,1.7890,0.0380
1276.0736,497.0000,1.7882,0.0396
1278.9408,497.5000,1.7870,0.0408
1281.8005,498.0000,1.7870,0.0408
1284.6690,498.5000,1.7860,0.0421
1287.5319,499.0000,1.7840,0.0430
1290.3966,499.5000,1.7833,0.0433
1293.2584,500.0000,1.7830,0.0447
1296.1216,500.5000,1.7828,0.0454
1298.9778,501.0000,1.7820,0.0469
1301.8462,501.5000,1.7820,0.0479
1304.7118,502.0000,1.7820,0.0481
1307.5719,502.5000,1.7810,0.0489
1310.4404,503.0000,1.7810,0.0509
1313.2995,503.5000,1.7810,0.0524
1316.1671,504.0000,1.7800,0.0526
1319.0347,504.5000,1.7796,0.0533
1321.9023,505.0000,1.7790,0.0549
1324.7658,505.5000,1.7770,0.0559
1327.6315,506.0000,1.7770,0.0570
1330.5062,506.5000,1.7745,0.0584
1333.3702,507.0000,1.7740,0.0592
1336.2401,507.5000,1.7740,0.0597
1339.0976,508.0000,1.7720,0.0609
1341.9674,508.5000,1.7710,0.0621
1344.8291,509.0000,1.7690,0.0635
1347.6967,509.5000,1.7660,0.0632
1350.5605,510.0000,1.7651,0.0659
1353.4306,510.5000,1.7650,0.0672
1356.2919,511.0000,1.7640,0.0680
1359.1662,511.5000,1.7630,0.0689
1362.0238,512.0000,1.7630,0.0701
1364.9004,512.5000,1.7620,0.0722
1367.7769,513.0000,1.7610,0.0736
1370.6321,513.5000,1.7596,0.0751
1373.5070,514.0000,1.7570,0.0772
1376.3724,514.5000,1.7551,0.0782
1379.2447,515.0000,1.7550,0.0795
1382.1116,515.5000,1.7530,0.0812
1384.9851,516.0000,1.7530,0.0819
1387.8466,516.5000,1.7510,0.0836
1390.7155,517.0000,1.7500,0.0839
1393.5891,517.5000,1.7494,0.0856
1396.4543,518.0000,1.7470,0.0865
1399.3307,518.5000,1.7460,0.0875
1402.2004,519.0000,1.7450,0.0875
1405.0748,519.5000,1.7440,0.0897
1407.9319,520.0000,1.7430,0.0906
1410.8043,520.5000,1.7410,0.0911
1413.6747,521.0000,1.7390,0.0917
1416.5486,521.5000,1.7390,0.0930
1419.4137,522.0000,1.7370,0.0944
1422.2948,522.5000,1.7360,0.0957
1425.1589,523.0000,1.7340,0.0964
1428.0236,523.5000,1.7330,0.0976
1430.8966,524.0000,1.7310,0.0986
1433.7547,524.5000,1.7300,0.1004
1436.6227,525.0000,1.7280,0.1026
1439.4797,525.5000,1.7277,0.1115
1442.3428,526.0000,1.7260,0.1254
1445.1910,526.5000,1.7260,0.1340
1448.0519,527.0000,1.7236,0.1354
1450.8797,527.5000,1.7220,0.1239
1453.7163,528.0000,1.7210,0.1154
1456.5649,528.5000,1.7194,0.1065
1459.4043,529.0000,1.7180,0.0966
1462.2465,529.5000,1.7160,0.0863
1465.1024,530.0000,1.7140,0.0758
1467.9351,530.5000,1.7120,0.0656
1470.7855,531.0000,1.7100,0.0544
1473.6344,531.5000,1.7080,0.0438
1476.4759,532.0000,1.7062,0.0352
1479.3293,532.5000,1.7037,0.0275
1482.1833,533.0000,1.7014,0.0202
1485.0401,533.5000,1.7000,0.0151
1487.8862,534.0000,1.6980,0.0096
1490.7351,534.5000,1.6960,0.0036
1493.6004,535.0000,1.6953,-0.0036
1496.4461,535.5000,1.6929,-0.0099
1499.3082,536.0000,1.6910,-0.0171
1502.1605,536.5000,1.6890,-0.0230
1505.0099,537.0000,1.6870,-0.0297
1507.8634,537.5000,1.6850,-0.0361
1510.7211,538.0000,1.6830,-0.0420
1513.5706,538.5000,1.6810,-0.0495
1516.4197,539.0000,1.6771,-0.0562
1519.2690,539.5000,1.6750,-0.0624
1522.1312,540.0000,1.6730,-0.0692
1524.9890,540.5000,1.6710,-0.0749
1527.8304,541.0000,1.6690,-0.0813
1530.6985,541.5000,1.6680,-0.0884
1533.5480,542.0000,1.6670,-0.0957
1536.3908,542.5000,1.6650,-0.1029
1539.2416,543.0000,1.6620,-0.1108
1542.1014,543.5000,1.6617,-0.1183
1544.9490,544.0000,1.6600,-0.1273
1547.7932,544.5000,1.6570,-0.1354
1550.6438,545.0000,1.6550,-0.1439
1553.4976,545.5000,1.6530,-0.1517
1556.3495,546.0000,1.6510,-0.1606
1559.2080,546.5000,1.6490,-0.1680
1562.0593,547.0000,1.6460,-0.1758
1564.9091,547.5000,1.6440,-0.1840
1567.7666,548.0000,1.6410,-0.1910
1570.6176,548.5000,1.6379,-0.2002
1573.4747,549.0000,1.6340,-0.2078
1576.3261,549.5000,1.6318,-0.2172
1579.1830,550.0000,1.6300,-0.2260
1582.0332,550.5000,1.6280,-0.2352
1584.8747,551.0000,1.6260,-0.2451
1587.7306,551.5000,1.6240,-0.2549
1590.5778,552.0000,1.6210,-0.2666
1593.4315,552.5000,1.6193,-0.2769
1596.2747,553.0000,1.6160,-0.2870
1599.1215,553.5000,1.6140,-0.2969
1601.9715,554.0000,1.6120,-0.3067
1604.8290,554.5000,1.6093,-0.3162
1607.6774,555.0000,1.6070,-0.3246
1610.5332,555.5000,1.6038,-0.3335
1613.3890,556.0000,1.6020,-0.3423
1616.2322,556.5000,1.5986,-0.3503
1619.0919,557.0000,1.5970,-0.3575
1621.9390,557.5000,1.5940,-0.3655
1624.7894,558.0000,1.5920,-0.3731
1627.6533,558.5000,1.5900,-0.3804
1630.5208,559.0000,1.5880,-0.3893
1633.3702,559.5000,1.5857,-0.3952
1636.2448,560.0000,1.5830,-0.4024
1639.0873,560.5000,1.5810,-0.4105
1641.9490,561.0000,1.5790,-0.4186
1644.8043,561.5000,1.5760,-0.4260
1647.6534,562.0000,1.5739,-0.4330
1650.5219,562.5000,1.5700,-0.4395
1653.3833,563.0000,1.5674,-0.4472
1656.2509,563.5000,1.5646,-0.4549
1659.1101,564.0000,1.5606,-0.4613
1661.9828,564.5000,1.5560,-0.4681
1664.8390,565.0000,1.5530,-0.4753
1667.7032,565.5000,1.5485,-0.4819
1670.5636,566.0000,1.5460,-0.4898
1673.4293,566.5000,1.5420,-0.4984
1676.2909,567.0000,1.5392,-0.5057
1679.1514,567.5000,1.5360,-0.5145
1682.0161,568.0000,1.5340,-0.5226
1684.8805,568.5000,1.5310,-0.5308
1687.7534,569.0000,1.5280,-0.5384
1690.6082,569.5000,1.5250,-0.5482
1693.4742,570.0000,1.5215,-0.5566
1696.3274,570.5000,1.5183,-0.5658
1699.1947,571.0000,1.5140,-0.5748
1702.0504,571.5000,1.5103,-0.5845
1704.9147,572.0000,1.5070,-0.5924
1707.7735,572.5000,1.5037,-0.6026
1710.6405,573.0000,1.5000,-0.6115
1713.5014,573.5000,1.4970,-0.6204
1716.3547,574.0000,1.4930,-0.6303
1719.2176,574.5000,1.4896,-0.6396
1722.0797,575.0000,1.4869,-0.6503
1724.9382,575.5000,1.4822,-0.6613
1727.7948,576.0000,1.4793,-0.6712
1730.6543,576.5000,1.4760,-0.6824
1733.5238,577.0000,1.4720,-0.6938
1736.3835,577.5000,1.4690,-0.7056
1739.2363,578.0000,1.4643,-0.7164
1742.0975,578.5000,1.4610,-0.7277
1744.9620,579.0000,1.4577,-0.7399
1747.8119,579.5000,1.4530,-0.7520
1750.6691,580.0000,1.4490,-0.7632
1753.5235,580.5000,1.4445,-0.7745
1756.3810,581.0000,1.4397,-0.7877
1759.2465,581.5000,1.4358,-0.8000
1762.1014,582.0000,1.4303,-0.8122
1764.9627,582.5000,1.4264,-0.8252
1767.8218,583.0000,1.4223,-0.8390
1770.6762,583.5000,1.4160,-0.8510
1773.5376,584.0000,1.4120,-0.8643
1776.4004,584.5000,1.4070,-0.8771
1779.2552,585.0000,1.4026,-0.8905
1782.1148,585.5000,1.3978,-0.9046
1784.9666,586.0000,1.3950,-0.9190
1787.8332,586.5000,1.3910,-0.9334
1790.6715,587.0000,1.3871,-0.9467
1793.5250,587.5000,1.3810,-0.9615
1796.3947,588.0000,1.3770,-0.9751
1799.2533,588.5000,1.3715,-0.9897
1802.1117,589.0000,1.3650,-1.0026
1804.9759,589.5000,1.3577,-1.0162
1807.8351,590.0000,1.3519,-1.0300
1810.6898,590.5000,1.3454,-1.0451
1813.5558,591.0000,1.3398,-1.0592
1816.4212,591.5000,1.3356,-1.0739
1819.2696,592.0000,1.3300,-1.0889
1822.1268,592.5000,1.3251,-1.1038
1824.9965,593.0000,1.3193,-1.1191
1827.8568,593.5000,1.3151,-1.1343
1830.7160,594.0000,1.3088,-1.1493
1833.5780,594.5000,1.3030,-1.1657
1836.4378,595.0000,1.2990,-1.1795
1839.2975,595.5000,1.2930,-1.1954
1842.1562,596.0000,1.2885,-1.2091
1845.0233,596.5000,1.2830,-1.2263
1847.8898,597.0000,1.2772,-1.2409
1850.7499,597.5000,1.2703,-1.2541
1853.6290,598.0000,1.2632,-1.2697
1856.4870,598.5000,1.2577,-1.2843
1859.3490,599.0000,1.2512,-1.3002
1862.2176,599.5000,1.2456,-1.3153
1865.0835,600.0000,1.2401,-1.3304
1867.9403,600.5000,1.2355,-1.3468
1870.8233,601.0000,1.2299,-1.3617
1873.6909,601.5000,1.2234,-1.3778
1876.5571,602.0000,1.2174,-1.3928
1879.4312,602.5000,1.2102,-1.4077
1882.2985,603.0000,1.2038,-1.4241
1885.1552,603.5000,1.1981,-1.4411
1888.0332,604.0000,1.1923,-1.4576
1890.9062,604.5000,1.1840,-1.4745
1893.7752,605.0000,1.1774,-1.4913
1896.6470,605.5000,1.1698,-1.5074
1899.5351,606.0000,1.1612,-1.5252
1902.3930,606.5000,1.1553,-1.5427
1905.2715,607.0000,1.1480,-1.5613
1908.1377,607.5000,1.1430,-1.5804
1911.0062,608.0000,1.1370,-1.5991
1913.8840,608.5000,1.1294,-1.6178
1916.7514,609.0000,1.1212,-1.6368
1919.6276,609.5000,1.1136,-1.6550
1922.4927,610.0000,1.1068,-1.6736
1925.3715,610.5000,1.1001,-1.6961
1928.2461,611.0000,1.0945,-1.7178
1931.1147,611.5000,1.0890,-1.7398
1933.9855,612.0000,1.0817,-1.7625
1936.8453,612.5000,1.0739,-1.7846
1939.7140,613.0000,1.0663,-1.8093
1942.5797,613.5000,1.0581,-1.8333
1945.4348,614.0000,1.0490,-1.8582
1948.3091,614.5000,1.0386,-1.8833
1951.1830,615.0000,1.0281,-1.9086
1954.0332,615.5000,1.0203,-1.9360
1956.8975,616.0000,1.0125,-1.9646
1959.7575,616.5000,1.0050,-1.9950
1962.6177,617.0000,0.9990,-2.0262
1965.4678,617.5000,0.9912,-2.0577
1968.3145,618.0000,0.9830,-2.0908
1971.1636,618.5000,0.9757,-2.1251
1974.0117,619.0000,0.9680,-2.1609
1976.8519,619.5000,0.9605,-2.1972
1979.6946,620.0000,0.9531,-2.2341
1982.5351,620.5000,0.9448,-2.2726
1985.3609,621.0000,0.9361,-2.3116
1988.2062,621.5000,0.9246,-2.3510
1991.0269,622.0000,0.9152,-2.3918
1993.8566,622.5000,0.9058,-2.4342
1996.6805,623.0000,0.8966,-2.4764
1999.5088,623.5000,0.8870,-2.5199
2002.3193,624.0000,0.8774,-2.5641
2005.1399,624.5000,0.8673,-2.6109
2007.9571,625.0000,0.8580,-2.6581
2010.7727,625.5000,0.8489,-2.7070
2013.5947,626.0000,0.8380,-2.7555
2016.4062,626.5000,0.8286,-2.8068
2019.2176,627.0000,0.8183,-2.8580
2022.0448,627.5000,0.8088,-2.9098
2024.8519,628.0000,0.7977,-2.9607
2027.6722,628.5000,0.7875,-3.0125
2030.4846,629.0000,0.7766,-3.0638
2033.2904,629.5000,0.7656,-3.1149
2036.1319,630.0000,0.7549,-3.1663
2038.9562,630.5000,0.7442,-3.2168
2041.7892,631.0000,0.7331,-3.2667
2044.6378,631.5000,0.7225,-3.3179
2047.4769,632.0000,0.7136,-3.3661
2050.3332,632.5000,0.7026,-3.4126
2053.2118,633.0000,0.6899,-3.4552
2056.1014,633.5000,0.6765,-3.4947
2058.9888,634.0000,0.6641,-3.5335
2061.8975,634.5000,0.6530,-3.5700
2064.8143,635.0000,0.6429,-3.6032
2067.7431,635.5000,0.6328,-3.6338
2070.6985,636.0000,0.6247,-3.6617
2073.6640,636.5000,0.6159,-3.6852
2076.6244,637.0000,0.6089,-3.7055
2079.6187,637.5000,0.6010,-3.7219
2082.6247,638.0000,0.5940,-3.7344
2085.6434,638.5000,0.5879,-3.7438
2088.6739,639.0000,0.5808,-3.7493
2091.7242,639.5000,0.5738,-3.7511
2094.7779,640.0000,0.5674,-3.7521
2097.8368,640.5000,0.5626,-3.7495
2100.8943,641.0000,0.5575,-3.7466
2103.9739,641.5000,0.5524,-3.7431
2107.0367,642.0000,0.5490,-3.7386
2110.0963,642.5000,0.5450,-3.7330
2113.1819,643.0000,0.5401,-3.7275
2116.2434,643.5000,0.5379,-3.7225
2119.3034,644.0000,0.5347,-3.7170
2122.3504,644.5000,0.5305,-3.7139
2125.4170,645.0000,0.5270,-3.7100
2128.4644,645.5000,0.5246,-3.7057
2131.5034,646.0000,0.5225,-3.7029
2134.5475,646.5000,0.5204,-3.7001
2137.5769,647.0000,0.5180,-3.6965
2140.6149,647.5000,0.5160,-3.6929
2143.6367,648.0000,0.5145,-3.6906
2146.6611,648.5000,0.5130,-3.6867
2149.6757,649.0000,0.5112,-3.6827
2152.6805,649.5000,0.5110,-3.6791
2155.6945,650.0000,0.5092,-3.6754
2158.6995,650.5000,0.5070,-3.6679
2161.6995,651.0000,0.5050,-3.6638
2164.7096,651.5000,0.5030,-3.6584
2167.7054,652.0000,0.5020,-3.6526
2170.7035,652.5000,0.5000,-3.6469
2173.6913,653.0000,0.4990,-3.6400
2176.6817,653.5000,0.4980,-3.6337
2179.6793,654.0000,0.4950,-3.6278
2182.6780,654.5000,0.4950,-3.6213
2185.6489,655.0000,0.4945,-3.6144
2188.6358,655.5000,0.4940,-3.6073
2191.6186,656.0000,0.4926,-3.5996
2194.5946,656.5000,0.4920,-3.5930
2197.5725,657.0000,0.4907,-3.5846
2200.5520,657.5000,0.4870,-3.5767
2203.5390,658.0000,0.4860,-3.5680
2206.5239,658.5000,0.4850,-3.5614
2209.4946,659.0000,0.4840,-3.5518
2212.4626,659.5000,0.4840,-3.5429
2215.4381,660.0000,0.4830,-3.5332
2218.4084,660.5000,0.4820,-3.5252
2221.3966,661.0000,0.4810,-3.5158
2224.3564,661.5000,0.4790,-3.5089
2227.3358,662.0000,0.4790,-3.5008
2230.3122,662.5000,0.4770,-3.4922
2233.2710,663.0000,0.4770,-3.4846
2236.2534,663.5000,0.4750,-3.4748
2239.2244,664.0000,0.4730,-3.4664
2242.1886,664.5000,0.4720,-3.4572
2245.1534,665.0000,0.4710,-3.4483
2248.1292,665.5000,0.4701,-3.4398
2251.1014,666.0000,0.4692,-3.4303
2254.0710,666.5000,0.4690,-3.4205
2257.0489,667.0000,0.4680,-3.4101
2260.0144,667.5000,0.4670,-3.4022
2262.9812,668.0000,0.4660,-3.3921
2265.9441,668.5000,0.4640,-3.3823
2268.9181,669.0000,0.4640,-3.3719
2271.8824,669.5000,0.4620,-3.3622
2274.8534,670.0000,0.4612,-3.3512
2277.8225,670.5000,0.4600,-3.3414
2280.7906,671.0000,0.4580,-3.3319
2283.7652,671.5000,0.4580,-3.3217
2286.7431,672.0000,0.4570,-3.3113
2289.7159,672.5000,0.4560,-3.3006
2292.6762,673.0000,0.4550,-3.2904
2295.6539,673.5000,0.4540,-3.2795
2298.6125,674.0000,0.4530,-3.2676
2301.5888,674.5000,0.4530,-3.2579
2304.5645,675.0000,0.4511,-3.2470
2307.5393,675.5000,0.4490,-3.2355
2310.5063,676.0000,0.4490,-3.2236
2313.4710,676.5000,0.4470,-3.2133
2316.4444,677.0000,0.4470,-3.2013
2319.4204,677.5000,0.4470,-3.1905
2322.3925,678.0000,0.4470,-3.1793
2325.3582,678.5000,0.4450,-3.1689
2328.3299,679.0000,0.4450,-3.1579
2331.3005,679.5000,0.4430,-3.1475
2334.2644,680.0000,0.4420,-3.1368
2337.2358,680.5000,0.4396,-3.1279
2340.2102,681.0000,0.4370,-3.1185
2343.1744,681.5000,0.4350,-3.1108
2346.1535,682.0000,0.4330,-3.1029
2349.1286,682.5000,0.4310,-3.0963
2352.0945,683.0000,0.4300,-3.0882
2355.0534,683.5000,0.4290,-3.0826
2358.0184,684.0000,0.4280,-3.0767
2360.9828,684.5000,0.4270,-3.0706
2363.9581,685.0000,0.4261,-3.0641
2366.9188,685.5000,0.4251,-3.0568
2369.8817,686.0000,0.4222,-3.0507
2372.8579,686.5000,0.4210,-3.0437
2375.8282,687.0000,0.4190,-3.0368
2378.7965,687.5000,0.4190,-3.0304
2381.7593,688.0000,0.4170,-3.0236
2384.7337,688.5000,0.4150,-3.0166
2387.7004,689.0000,0.4140,-3.0110
2390.6797,689.5000,0.4124,-3.0043
2393.6416,690.0000,0.4120,-2.9984
2396.6024,690.5000,0.4117,-2.9937
2399.5641,691.0000,0.4100,-2.9878
2402.5385,691.5000,0.4080,-2.9832
2405.5014,692.0000,0.4080,-2.9796
2408.4665,692.5000,0.4060,-2.9765
2411.4358,693.0000,0.4070,-2.9733
2414.3945,693.5000,0.4050,-2.9708
2417.3538,694.0000,0.4050,-2.9667
2420.3292,694.5000,0.4030,-2.9650
2423.3096,695.0000,0.4020,-2.9617
2426.2593,695.5000,0.4010,-2.9589
2429.2325,696.0000,0.3993,-2.9568
2432.1985,696.5000,0.3980,-2.9538
2435.1651,697.0000,0.3960,-2.9520
2438.1217,697.5000,0.3940,-2.9502
2441.0915,698.0000,0.3940,-2.9491
2444.0559,698.5000,0.3920,-2.9478
2447.0262,699.0000,0.3912,-2.9477
2449.9966,699.5000,0.3890,-2.9485
2452.9417,700.0000,0.3880,-2.9505
2455.9170,700.5000,0.3878,-2.9517
2458.8665,701.0000,0.3860,-2.9534
2461.8304,701.5000,0.3850,-2.9564
2464.8004,702.0000,0.3840,-2.9599
2467.7645,702.5000,0.3820,-2.9630
2470.7188,703.0000,0.3820,-2.9665
2473.6888,703.5000,0.3800,-2.9700
2476.6400,704.0000,0.3800,-2.9754
2479.6085,704.5000,0.3780,-2.9804
2482.5651,705.0000,0.3780,-2.9868
2485.5213,705.5000,0.3769,-2.9927
2488.4828,706.0000,0.3750,-2.9988
2491.4475,706.5000,0.3740,-3.0066
2494.4043,707.0000,0.3730,-3.0128
2497.3519,707.5000,0.3710,-3.0202
2500.3227,708.0000,0.3698,-3.0295
2503.2836,708.5000,0.3670,-3.0370
2506.2534,709.0000,0.3670,-3.0462
2509.2064,709.5000,0.3660,-3.0567
2512.1645,710.0000,0.3641,-3.0658
2515.1240,710.5000,0.3640,-3.0780
2518.0828,711.0000,0.3620,-3.0879
2521.0358,711.5000,0.3610,-3.1000
2523.9923,712.0000,0.3593,-3.1113
2526.9459,712.5000,0.3580,-3.1227
2529.9034,713.0000,0.3570,-3.1342
2532.8652,713.5000,0.3556,-3.1451
2535.8218,714.0000,0.3530,-3.1565
2538.7727,714.5000,0.3524,-3.1681
2541.7358,715.0000,0.3510,-3.1794
2544.6896,715.5000,0.3480,-3.1912
2547.6587,716.0000,0.3470,-3.2024
2550.6123,716.5000,0.3460,-3.2156
2553.5710,717.0000,0.3440,-3.2296
2556.5188,717.5000,0.3420,-3.2434
2559.4924,718.0000,0.3420,-3.2555
2562.4400,718.5000,0.3400,-3.2691
2565.3985,719.0000,0.3400,-3.2821
2568.3499,719.5000,0.3380,-3.2946
2571.3181,720.0000,0.3360,-3.3072
2574.2738,720.5000,0.3350,-3.3187
2577.2358,721.0000,0.3330,-3.3324
2580.1966,721.5000,0.3327,-3.3431
2583.1668,722.0000,0.3310,-3.3546
2586.1286,722.5000,0.3300,-3.3664
2589.0945,723.0000,0.3287,-3.3780
2592.0544,723.5000,0.3270,-3.3877
2595.0184,724.0000,0.3250,-3.3985
2597.9771,724.5000,0.3250,-3.4071
2600.9469,725.0000,0.3230,-3.4173
2603.9180,725.5000,0.3220,-3.4268
2606.8876,726.0000,0.3212,-3.4354
2609.8489,726.5000,0.3200,-3.4445
2612.8141,727.0000,0.3193,-3.4520
2615.7785,727.5000,0.3184,-3.4602
2618.7475,728.0000,0.3174,-3.4673
2621.7092,728.5000,0.3150,-3.4740
2624.6732,729.0000,0.3120,-3.4822
2627.6559,729.5000,0.3096,-3.4893
2630.6225,730.0000,0.3080,-3.4968
2633.5864,730.5000,0.3060,-3.5047
2636.5608,731.0000,0.3040,-3.5121
2639.5371,731.5000,0.3020,-3.5205
2642.5063,732.0000,0.3008,-3.5290
2645.4672,732.5000,0.2990,-3.5381
2648.4421,733.0000,0.2980,-3.5466
2651.4180,733.5000,0.2970,-3.5564
2654.3764,734.0000,0.2960,-3.5662
2657.3520,734.5000,0.2940,-3.5757
2660.3105,735.0000,0.2923,-3.5836
2663.2817,735.5000,0.2920,-3.5930
2666.2490,736.0000,0.2890,-3.6032
2669.2239,736.5000,0.2880,-3.6137
2672.1791,737.0000,0.2860,-3.6259
2675.1510,737.5000,0.2850,-3.6379
2678.1181,738.0000,0.2800,-3.6510
2681.0828,738.5000,0.2791,-3.6636
2684.0568,739.0000,0.2780,-3.6791
2687.0181,739.5000,0.2760,-3.6951
2689.9804,740.0000,0.2760,-3.7126
2692.9371,740.5000,0.2760,-3.7309
2695.9004,741.0000,0.2738,-3.7494
2698.8640,741.5000,0.2719,-3.7701
2701.8125,742.0000,0.2700,-3.7901
2704.7888,742.5000,0.2670,-3.8131
2707.7428,743.0000,0.2640,-3.8360
2710.7014,743.5000,0.2612,-3.8607
2713.6593,744.0000,0.2585,-3.8850
2716.6181,744.5000,0.2580,-3.9114
2719.5651,745.0000,0.2560,-3.9382
2722.5153,745.5000,0.2535,-3.9663
2725.4828,746.0000,0.2520,-3.9935
2728.4262,746.5000,0.2520,-4.0219
2731.3787,747.0000,0.2504,-4.0489
2734.3345,747.5000,0.2490,-4.0778
2737.2927,748.0000,0.2470,-4.1048
2740.2417,748.5000,0.2469,-4.1324
2743.1889,749.0000,0.2440,-4.1610
2746.1464,749.5000,0.2421,-4.1875
2749.0965,750.0000,0.2410,-4.2160
2752.0565,750.5000,0.2392,-4.2446
2755.0024,751.0000,0.2370,-4.2746
2757.9664,751.5000,0.2350,-4.3051
2760.9034,752.0000,0.2330,-4.3348
2763.8618,752.5000,0.2310,-4.3638
2766.8063,753.0000,0.2290,-4.3953
2769.7652,753.5000,0.2280,-4.4268
2772.7063,754.0000,0.2260,-4.4612
2775.6593,754.5000,0.2240,-4.4936
2778.6004,755.0000,0.2220,-4.5281
2781.5534,755.5000,0.2210,-4.5607
2784.4945,756.0000,0.2184,-4.5932
2787.4460,756.5000,0.2165,-4.6250
2790.4123,757.0000,0.2160,-4.6569
2793.3582,757.5000,0.2130,-4.6877
2796.3004,758.0000,0.2115,-4.7194
2799.2644,758.5000,0.2100,-4.7506
2802.2102,759.0000,0.2090,-4.7820
2805.1593,759.5000,0.2070,-4.8134
2808.1122,760.0000,0.2050,-4.8441
2811.0605,760.5000,0.2030,-4.8750
2814.0182,761.0000,0.2010,-4.9052
2816.9707,761.5000,0.1990,-4.9362
2819.9073,762.0000,0.1980,-4.9665
2822.8745,762.5000,0.1960,-4.9955
2825.8123,763.0000,0.1940,-5.0254
2828.7747,763.5000,0.1920,-5.0540
2831.7245,764.0000,0.1895,-5.0839
2834.6884,764.5000,0.1875,-5.1123
2837.6358,765.0000,0.1860,-5.1415
2840.6024,765.5000,0.1830,-5.1683
2843.5593,766.0000,0.1810,-5.1970
2846.5193,766.5000,0.1788,-5.2249
2849.4652,767.0000,0.1760,-5.2522
2852.4296,767.5000,0.1740,-5.2780
2855.3885,768.0000,0.1710,-5.3073
2858.3358,768.5000,0.1690,-5.3327
2861.2945,769.0000,0.1662,-5.3599
2864.2593,769.5000,0.1640,-5.3880
2867.2123,770.0000,0.1610,-5.4162
2870.1769,770.5000,0.1590,-5.4436
2873.1337,771.0000,0.1564,-5.4714
2876.0975,771.5000,0.1550,-5.4967
2879.0584,772.0000,0.1536,-5.5224
2882.0126,772.5000,0.1500,-5.5473
2884.9927,773.0000,0.1480,-5.5721
2887.9549,773.5000,0.1450,-5.5957
2890.9084,774.0000,0.1430,-5.6186
2893.8777,774.5000,0.1400,-5.6409
2896.8539,775.0000,0.1400,-5.6630
2899.8184,775.5000,0.1370,-5.6849
2902.7827,776.0000,0.1360,-5.7074
2905.7534,776.5000,0.1340,-5.7302
2908.7172,777.0000,0.1320,-5.7503
2911.6924,777.5000,0.1300,-5.7728
2914.6534,778.0000,0.1280,-5.7925
2917.6282,778.5000,0.1253,-5.8128
2920.5965,779.0000,0.1233,-5.8350
2923.5710,779.5000,0.1208,-5.8556
2926.5390,780.0000,0.1200,-5.8766
2929.5005,780.5000,0.1180,-5.8989
2932.4738,781.0000,0.1160,-5.9193
2935.4429,781.5000,0.1150,-5.9419
2938.4123,782.0000,0.1126,-5.9658
2941.3822,782.5000,0.1090,-5.9895
2944.3519,783.0000,0.1070,-6.0136
2947.3170,783.5000,0.1038,-6.0388
2950.2879,784.0000,0.1000,-6.0681
2953.2479,784.5000,0.0979,-6.1033
2956.2124,785.0000,0.0960,-6.1408
2959.1709,785.5000,0.0921,-6.1821
2962.1226,786.0000,0.0903,-6.2265
2965.0685,786.5000,0.0880,-6.2747
2968.0264,787.0000,0.0860,-6.3279
2970.9665,787.5000,0.0830,-6.3831
2973.8917,788.0000,0.0810,-6.4421
2976.8334,788.5000,0.0786,-6.5055
2979.7728,789.0000,0.0767,-6.5735
2982.7004,789.5000,0.0747,-6.6423
2985.6354,790.0000,0.0729,-6.7181
2988.5540,790.5000,0.0710,-6.7963
2991.4817,791.0000,0.0680,-6.8793
2994.4101,791.5000,0.0663,-6.9524
2997.3557,792.0000,0.0628,-7.0124
3000.2915,792.5000,0.0605,-7.0727
3003.2488,793.0000,0.0580,-7.1152
3006.2182,793.5000,0.0560,-7.1409
3009.1984,794.0000,0.0530,-7.1613
3012.2004,794.5000,0.0530,-7.1529
3015.2208,795.0000,0.0503,-7.1279
3018.2636,795.5000,0.0481,-7.0793
3021.3304,796.0000,0.0450,-7.0069
3024.3924,796.5000,0.0420,-6.9274
3027.4707,797.0000,0.0420,-6.8393
3030.5878,797.5000,0.0400,-6.7146
3033.7332,798.0000,0.0378,-6.5377
3036.9396,798.5000,0.0360,-6.3181
3040.1625,799.0000,0.0330,-6.0612
3043.4509,799.5000,0.0322,-5.7464
3046.7805,800.0000,0.0310,-5.3838
3050.1634,800.5000,0.0290,-4.9822
3053.5262,801.0000,0.0270,-4.5748
3056.9390,801.5000,0.0260,-4.1403
3060.3634,802.0000,0.0250,-3.6855
3063.7891,802.5000,0.0234,-3.2215
3067.2210,803.0000,0.0220,-2.7703
3070.6096,803.5000,0.0200,-2.3632
3073.9766,804.0000,0.0180,-1.9856
3077.3081,804.5000,0.0180,-1.6399
3080.6073,805.0000,0.0160,-1.3410
3083.8751,805.5000,0.0160,-1.0804
3087.1192,806.0000,0.0150,-0.8486
3090.3197,806.5000,0.0140,-0.6561
3093.5048,807.0000,0.0140,-0.4896
3096.6506,807.5000,0.0140,-0.3540
3099.7944,808.0000,0.0140,-0.2300
3102.9159,808.5000,0.0140,-0.1212
3106.0186,809.0000,0.0133,-0.0324
3109.1202,809.5000,0.0130,0.0386
3112.1821,810.0000,0.0130,0.0974
3115.2550,810.5000,0.0130,0.1443
3118.2985,811.0000,0.0130,0.1813
3121.3474,811.5000,0.0130,0.2112
3124.3840,812.0000,0.0130,0.2331
3127.4066,812.5000,0.0130,0.2519
3130.4405,813.0000,0.0130,0.2650
3133.4643,813.5000,0.0130,0.2770
3136.4798,814.0000,0.0130,0.2841
3139.5036,814.5000,0.0130,0.2904
3142.5186,815.0000,0.0130,0.2953
3145.5304,815.5000,0.0130,0.2989
3148.5494,816.0000,0.0120,0.3026
3151.5508,816.5000,0.0120,0.3023
3154.5701,817.0000,0.0120,0.3043
3157.5724,817.5000,0.0120,0.3052
3160.5747,818.0000,0.0120,0.3056
3163.5845,818.5000,0.0110,0.3059
3166.5905,819.0000,0.0103,0.3058
3169.5945,819.5000,0.0100,0.3057
3172.6024,820.0000,0.0100,0.3050
3175.6064,820.5000,0.0114,0.3053
3178.6005,821.0000,0.0120,0.3045
3181.6145,821.5000,0.0120,0.3044
3184.6245,822.0000,0.0120,0.3049
3187.6204,822.5000,0.0120,0.3033
3190.6121,823.0000,0.0120,0.3030
3193.6222,823.5000,0.0120,0.3026
3196.6245,824.0000,0.0120,0.3027
3199.6308,824.5000,0.0120,0.3032
3202.6342,825.0000,0.0120,0.3041
3205.6367,825.5000,0.0120,0.3035
3208.6367,826.0000,0.0120,0.3042
3211.6374,826.5000,0.0113,0.3043
3214.6430,827.0000,0.0110,0.3056
3217.6342,827.5000,0.0110,0.3048
3220.6400,828.0000,0.0110,0.3051
3223.6446,828.5000,0.0110,0.3077
3226.6504,829.0000,0.0110,0.3082
3229.6491,829.5000,0.0110,0.3086
3232.6564,830.0000,0.0120,0.3091
3235.6504,830.5000,0.0120,0.3085
3238.6564,831.0000,0.0110,0.3096
3241.6520,831.5000,0.0110,0.3105
3244.6625,832.0000,0.0110,0.3108
3247.6534,832.5000,0.0110,0.3112
3250.6564,833.0000,0.0125,0.3117
3253.6619,833.5000,0.0140,0.3128
3256.6592,834.0000,0.0150,0.3128
3259.6685,834.5000,0.0150,0.3146
3262.6685,835.0000,0.0140,0.3140
3265.6758,835.5000,0.0140,0.3163
3268.6697,836.0000,0.0140,0.3162
3271.6793,836.5000,0.0140,0.3169
3274.6805,837.0000,0.0132,0.3176
3277.6852,837.5000,0.0130,0.3176
3280.6852,838.0000,0.0130,0.3184
3283.6995,838.5000,0.0130,0.3183
3286.6915,839.0000,0.0122,0.3197
3289.6925,839.5000,0.0120,0.3205
3292.6897,840.0000,0.0120,0.3205
3295.7043,840.5000,0.0120,0.3216
3298.7105,841.0000,0.0120,0.3232
3301.7155,841.5000,0.0120,0.3230
3304.7277,842.0000,0.0120,0.3231
3307.7277,842.5000,0.0120,0.3223
3310.7330,843.0000,0.0120,0.3222
3313.7270,843.5000,0.0120,0.3237
3316.7393,844.0000,0.0120,0.3238
3319.7343,844.5000,0.0120,0.3252
3322.7405,845.0000,0.0120,0.3266
3325.7423,845.5000,0.0120,0.3257
3328.7469,846.0000,0.0120,0.3264
3331.7589,846.5000,0.0120,0.3273
3334.7709,847.0000,0.0110,0.3277
3337.7647,847.5000,0.0110,0.3291
3340.7703,848.0000,0.0116,0.3280
3343.7709,848.5000,0.0120,0.3276
3346.7881,849.0000,0.0120,0.3295
3349.7767,849.5000,0.0120,0.3288
3352.7883,850.0000,0.0120,0.3306
3355.7886,850.5000,0.0120,0.3318
3358.8006,851.0000,0.0120,0.3322
3361.8006,851.5000,0.0120,0.3306
3364.8119,852.0000,0.0120,0.3317
3367.8184,852.5000,0.0120,0.3321
3370.8006,853.0000,0.0120,0.3343
3373.8306,853.5000,0.0120,0.3345
3376.8312,854.0000,0.0120,0.3343
3379.8424,854.5000,0.0120,0.3351
3382.8534,855.0000,0.0120,0.3376
3385.8481,855.5000,0.0120,0.3363
3388.8591,856.0000,0.0120,0.3373
3391.8609,856.5000,0.0120,0.3384
3394.8778,857.0000,0.0120,0.3394
3397.8739,857.5000,0.0120,0.3412
3400.8836,858.0000,0.0130,0.3415
3403.8895,858.5000,0.0130,0.3411
3406.8965,859.0000,0.0130,0.3403
3409.8985,859.5000,0.0130,0.3408
3412.9076,860.0000,0.0130,0.3415
3415.9156,860.5000,0.0130,0.3416
3418.9192,861.0000,0.0120,0.3410
3421.9204,861.5000,0.0120,0.3435
3424.9279,862.0000,0.0120,0.3423
3427.9431,862.5000,0.0120,0.3427
3430.9460,863.0000,0.0120,0.3432
3433.9519,863.5000,0.0120,0.3443
3436.9694,864.0000,0.0120,0.3445
3439.9684,864.5000,0.0120,0.3451
3442.9745,865.0000,0.0120,0.3447
3445.9848,865.5000,0.0120,0.3456
3448.9884,866.0000,0.0120,0.3449
3452.0004,866.5000,0.0120,0.3461
3455.0087,867.0000,0.0110,0.3452
3458.0203,867.5000,0.0110,0.3456
3461.0307,868.0000,0.0110,0.3463
3464.0405,868.5000,0.0120,0.3477
3467.0393,869.0000,0.0120,0.3480
3470.0551,869.5000,0.0120,0.3472
3473.0732,870.0000,0.0120,0.3473
3476.0736,870.5000,0.0120,0.3484
3479.0854,871.0000,0.0120,0.3485
3482.0973,871.5000,0.0120,0.3496
3485.0974,872.0000,0.0120,0.3496
3488.1066,872.5000,0.0130,0.3493
3491.1095,873.0000,0.0130,0.3499
3494.1213,873.5000,0.0130,0.3511
3497.1311,874.0000,0.0110,0.3510
