Repository: MaCFP/matl-db

### Experimental Conditions: STA (Nitrogen)
A NETZSCH STA 449 F3 Jupiter was used to simultaneously conduct Thermogravimetric Analysis (TGA) and Differential Scanning Calorimetry (DSC) experiments in nitrogen.

* Heating Rates: 3, 10, and 30 K/min
* Temperature program
  - Initial Temperature: ambient (293-296 K)
  - Initial Isotherm: 1800 s at ambient temperature
  - Maximum Temperature (program setpoint): 1083 K (3 K/min), 1098 K (10 K/min), 1153 K (30 K/min)
  - Final Isotherm: 1200 s at the maximum temperature (1800 s for UMD\_Wood\_STA\_N2\_10K\_R1-R3)
* Sample mass: 4 mg +/- 0.3 mg (3 and 10 K/min, and the 30 K/min tests marked \_4mg); 1.0 mg +/- 0.12 mg (30 K/min tests marked \_1mg)

File: Wood/Calibration_Data/UMD/UMD_Wood_STA_O2-6_10K_R1.csv
Time (s),Temperature (K),Mass (mg),Heat Flow Rate (W/g)
0.0000,298.5000,1.8873,0.0079
16.8591,299.0000,1.8881,0.0086
29.0129,299.5000,1.8896,0.0090
39.0717,300.0000,1.8886,0.0108
47.7674,300.5000,1.8891,0.0121
55.4907,301.0000,1.8889,0.0126
62.6382,301.5000,1.8889,0.0135
69.2678,302.0000,1.8890,0.0135
75.4425,302.5000,1.8902,0.0145
81.3200,303.0000,1.8900,0.0154
86.9422,303.5000,1.8897,0.0161
92.3164,304.0000,1.8906,0.0174
97.4674,304.5000,1.8892,0.0179
102.4845,305.0000,1.8895,0.0179
107.3100,305.5000,1.8895,0.0184
112.0018,306.0000,1.8900,0.0195
116.5745,306.5000,1.8900,0.0208
121.0275,307.0000,1.8908,0.0221
125.4112,307.5000,1.8900,0.0218
129.6734,308.0000,1.8899,0.0233
133.8714,308.5000,1.8890,0.0242
137.9876,309.0000,1.8881,0.0251
142.0254,309.5000,1.8890,0.0258
146.0174,310.0000,1.8892,0.0271
149.9354,310.5000,1.8904,0.0285
153.8031,311.0000,1.8900,0.0294
157.6311,311.5000,1.8904,0.0312
161.3858,312.0000,1.8885,0.0317
165.0932,312.5000,1.8870,0.0329
168.7754,313.0000,1.8870,0.0337
172.4153,313.5000,1.8877,0.0350
176.0102,314.0000,1.8878,0.0364
179.5956,314.5000,1.8868,0.0384
183.1153,315.0000,1.8860,0.0394
186.6309,315.5000,1.8850,0.0410
190.1079,316.0000,1.8850,0.0419
193.5476,316.5000,1.8850,0.0431
196.9805,317.0000,1.8848,0.0443
200.3640,317.5000,1.8844,0.0456
203.7530,318.0000,1.8859,0.0476
207.0898,318.5000,1.8850,0.0488
210.4297,319.0000,1.8860,0.0497
213.7244,319.5000,1.8863,0.0507
217.0232,320.0000,1.8850,0.0527
220.2748,320.5000,1.8850,0.0527
223.5329,321.0000,1.8840,0.0540
226.7442,321.5000,1.8840,0.0557
229.9800,322.0000,1.8832,0.0567
233.1705,322.5000,1.8831,0.0580
236.3562,323.0000,1.8834,0.0586
239.5413,323.5000,1.8840,0.0592
242.6945,324.0000,1.8821,0.0602
245.8463,324.5000,1.8824,0.0613
248.9790,325.0000,1.8829,0.0616
252.1035,325.5000,1.8840,0.0621
255.2272,326.0000,1.8820,0.0627
258.3200,326.5000,1.8840,0.0635
261.3996,327.0000,1.8830,0.0638
264.4860,327.5000,1.8830,0.0638
267.5540,328.0000,1.8826,0.0641
270.6078,328.5000,1.8835,0.0640
273.6586,329.0000,1.8826,0.0645
276.7138,329.5000,1.8810,0.0640
279.7450,330.0000,1.8820,0.0639
282.7669,330.5000,1.8807,0.0636
285.7963,331.0000,1.8790,0.0636
288.7906,331.5000,1.8810,0.0625
291.8060,332.0000,1.8790,0.0618
294.8109,332.5000,1.8800,0.0613
297.7931,333.0000,1.8790,0.0604
300.7760,333.5000,1.8780,0.0597
303.7580,334.0000,1.8790,0.0587
306.7141,334.5000,1.8780,0.0571
309.6812,335.0000,1.8770,0.0565
312.6377,335.5000,1.8780,0.0550
315.5873,336.0000,1.8780,0.0529
318.5377,336.5000,1.8760,0.0516
321.4804,337.0000,1.8780,0.0503
324.4200,337.5000,1.8770,0.0484
327.3556,338.0000,1.8771,0.0463
330.2850,338.5000,1.8780,0.0437
333.2120,339.0000,1.8768,0.0429
336.1278,339.5000,1.8765,0.0404
339.0343,340.0000,1.8760,0.0380
341.9435,340.5000,1.8764,0.0361
344.8585,341.0000,1.8765,0.0341
347.7494,341.5000,1.8760,0.0309
350.6514,342.0000,1.8750,0.0281
353.5429,342.5000,1.8750,0.0269
356.4370,343.0000,1.8743,0.0233
359.3392,343.5000,1.8750,0.0206
362.2332,344.0000,1.8750,0.0185
365.1085,344.5000,1.8750,0.0150
367.9955,345.0000,1.8750,0.0117
370.8710,345.5000,1.8740,0.0097
373.7464,346.0000,1.8750,0.0068
376.6343,346.5000,1.8740,0.0039
379.5027,347.0000,1.8740,0.0004
382.3815,347.5000,1.8740,-0.0016
385.2400,348.0000,1.8740,-0.0057
388.1024,348.5000,1.8720,-0.0082
390.9549,349.0000,1.8720,-0.0106
393.8335,349.5000,1.8740,-0.0142
396.6943,350.0000,1.8720,-0.0167
399.5565,350.5000,1.8720,-0.0196
402.4153,351.0000,1.8700,-0.0232
405.2676,351.5000,1.8700,-0.0258
408.1257,352.0000,1.8710,-0.0290
410.9705,352.5000,1.8700,-0.0317
413.8249,353.0000,1.8690,-0.0347
416.6700,353.5000,1.8708,-0.0382
419.5181,354.0000,1.8700,-0.0407
422.3779,354.5000,1.8710,-0.0440
425.2229,355.0000,1.8700,-0.0468
428.0796,355.5000,1.8710,-0.0489
430.9237,356.0000,1.8710,-0.0520
433.7623,356.5000,1.8700,-0.0549
436.6114,357.0000,1.8700,-0.0573
439.4589,357.5000,1.8710,-0.0594
442.3103,358.0000,1.8690,-0.0632
445.1494,358.5000,1.8694,-0.0654
447.9929,359.0000,1.8700,-0.0677
450.8343,359.5000,1.8700,-0.0700
453.6719,360.0000,1.8700,-0.0726
456.5257,360.5000,1.8690,-0.0754
459.3709,361.0000,1.8690,-0.0775
462.1943,361.5000,1.8690,-0.0806
465.0426,362.0000,1.8700,-0.0827
467.8842,362.5000,1.8690,-0.0848
470.7200,363.0000,1.8690,-0.0873
473.5700,363.5000,1.8690,-0.0892
476.4060,364.0000,1.8680,-0.0908
479.2502,364.5000,1.8680,-0.0932
482.0863,365.0000,1.8680,-0.0943
484.9311,365.5000,1.8680,-0.0967
487.7714,366.0000,1.8660,-0.0980
490.6097,366.5000,1.8670,-0.0995
493.4351,367.0000,1.8660,-0.1015
496.2823,367.5000,1.8660,-0.1027
499.1275,368.0000,1.8650,-0.1050
501.9705,368.5000,1.8650,-0.1067
504.7989,369.0000,1.8670,-0.1082
507.6284,369.5000,1.8660,-0.1103
510.4658,370.0000,1.8660,-0.1114
513.2978,370.5000,1.8652,-0.1131
516.1354,371.0000,1.8650,-0.1143
518.9738,371.5000,1.8650,-0.1154
521.8153,372.0000,1.8643,-0.1174
524.6319,372.5000,1.8660,-0.1183
527.4812,373.0000,1.8660,-0.1199
530.3181,373.5000,1.8650,-0.1213
533.1585,374.0000,1.8651,-0.1218
535.9829,374.5000,1.8670,-0.1232
538.8228,375.0000,1.8670,-0.1244
541.6615,375.5000,1.8660,-0.1251
544.4863,376.0000,1.8660,-0.1267
547.3123,376.5000,1.8660,-0.1273
550.1486,377.0000,1.8660,-0.1280
552.9829,377.5000,1.8660,-0.1287
555.8219,378.0000,1.8660,-0.1301
558.6546,378.5000,1.8660,-0.1309
561.4882,379.0000,1.8660,-0.1322
564.3037,379.5000,1.8660,-0.1320
567.1486,380.0000,1.8667,-0.1342
569.9756,380.5000,1.8670,-0.1346
572.8041,381.0000,1.8650,-0.1358
575.6501,381.5000,1.8659,-0.1377
578.4677,382.0000,1.8660,-0.1377
581.2971,382.5000,1.8670,-0.1388
584.1257,383.0000,1.8670,-0.1395
586.9600,383.5000,1.8660,-0.1400
589.7948,384.0000,1.8665,-0.1423
592.6171,384.5000,1.8670,-0.1421
595.4457,385.0000,1.8670,-0.1427
598.2756,385.5000,1.8670,-0.1440
601.0994,386.0000,1.8660,-0.1456
603.9257,386.5000,1.8660,-0.1466
606.7589,387.0000,1.8660,-0.1471
609.5860,387.5000,1.8670,-0.1487
612.4049,388.0000,1.8660,-0.1489
615.2450,388.5000,1.8660,-0.1505
618.0677,389.0000,1.8670,-0.1515
620.9011,389.5000,1.8670,-0.1523
623.7422,390.0000,1.8680,-0.1532
626.5533,390.5000,1.8680,-0.1544
629.3835,391.0000,1.8680,-0.1560
632.2041,391.5000,1.8670,-0.1571
635.0359,392.0000,1.8670,-0.1581
637.8677,392.5000,1.8670,-0.1591
640.6961,393.0000,1.8690,-0.1598
643.5145,393.5000,1.8690,-0.1613
646.3445,394.0000,1.8684,-0.1623
649.1804,394.5000,1.8680,-0.1631
652.0049,395.0000,1.8680,-0.1643
654.8238,395.5000,1.8670,-0.1656
657.6540,396.0000,1.8670,-0.1669
660.4815,396.5000,1.8665,-0.1681
663.3144,397.0000,1.8680,-0.1688
666.1445,397.5000,1.8673,-0.1697
668.9700,398.0000,1.8670,-0.1709
671.8041,398.5000,1.8670,-0.1721
674.6295,399.0000,1.8660,-0.1730
677.4508,399.5000,1.8660,-0.1746
680.2842,400.0000,1.8680,-0.1762
683.1144,400.5000,1.8670,-0.1772
685.9422,401.0000,1.8670,-0.1781
688.7724,401.5000,1.8662,-0.1780
691.6041,402.0000,1.8650,-0.1797
694.4442,402.5000,1.8650,-0.1801
697.2565,403.0000,1.8650,-0.1811
700.0955,403.5000,1.8650,-0.1829
702.9257,404.0000,1.8650,-0.1826
705.7533,404.5000,1.8630,-0.1838
708.5917,405.0000,1.8650,-0.1844
711.4276,405.5000,1.8650,-0.1854
714.2691,406.0000,1.8650,-0.1865
717.0936,406.5000,1.8650,-0.1873
719.9257,407.0000,1.8650,-0.1877
722.7600,407.5000,1.8650,-0.1881
725.6057,408.0000,1.8650,-0.1889
728.4313,408.5000,1.8650,-0.1895
731.2686,409.0000,1.8650,-0.1900
734.1142,409.5000,1.8670,-0.1897
736.9486,410.0000,1.8670,-0.1904
739.7804,410.5000,1.8660,-0.1902
742.6286,411.0000,1.8660,-0.1900
745.4477,411.5000,1.8660,-0.1905
748.2971,412.0000,1.8670,-0.1906
751.1318,412.5000,1.8670,-0.1911
753.9756,413.0000,1.8670,-0.1908
756.8152,413.5000,1.8650,-0.1906
759.6509,414.0000,1.8660,-0.1901
762.4962,414.5000,1.8660,-0.1907
765.3370,415.0000,1.8660,-0.1902
768.1728,415.5000,1.8670,-0.1900
771.0171,416.0000,1.8670,-0.1891
773.8494,416.5000,1.8670,-0.1896
776.6857,417.0000,1.8680,-0.1895
779.5315,417.5000,1.8660,-0.1892
782.3657,418.0000,1.8660,-0.1890
785.2106,418.5000,1.8660,-0.1897
788.0681,419.0000,1.8660,-0.1891
790.8901,419.5000,1.8670,-0.1894
793.7297,420.0000,1.8650,-0.1890
796.5822,420.5000,1.8650,-0.1890
799.4238,421.0000,1.8650,-0.1886
802.2686,421.5000,1.8650,-0.1885
805.1104,422.0000,1.8640,-0.1876
807.9589,422.5000,1.8630,-0.1877
810.8068,423.0000,1.8630,-0.1875
813.6478,423.5000,1.8630,-0.1874
816.4995,424.0000,1.8630,-0.1870
819.3370,424.5000,1.8620,-0.1869
822.1672,425.0000,1.8620,-0.1861
825.0171,425.5000,1.8620,-0.1865
827.8642,426.0000,1.8620,-0.1857
830.7200,426.5000,1.8630,-0.1857
833.5543,427.0000,1.8623,-0.1854
836.4027,427.5000,1.8620,-0.1853
839.2502,428.0000,1.8620,-0.1863
842.0971,428.5000,1.8620,-0.1857
844.9394,429.0000,1.8630,-0.1861
847.7748,429.5000,1.8630,-0.1856
850.6181,430.0000,1.8630,-0.1858
853.4681,430.5000,1.8630,-0.1855
856.3143,431.0000,1.8630,-0.1855
859.1644,431.5000,1.8638,-0.1857
862.0106,432.0000,1.8650,-0.1857
864.8671,432.5000,1.8650,-0.1854
867.7049,433.0000,1.8650,-0.1850
870.5443,433.5000,1.8646,-0.1851
873.3943,434.0000,1.8640,-0.1849
876.2392,434.5000,1.8640,-0.1847
879.0845,435.0000,1.8630,-0.1841
881.9311,435.5000,1.8630,-0.1838
884.7719,436.0000,1.8630,-0.1844
887.6219,436.5000,1.8620,-0.1835
890.4662,437.0000,1.8620,-0.1832
893.3122,437.5000,1.8640,-0.1829
896.1596,438.0000,1.8640,-0.1823
899.0000,438.5000,1.8640,-0.1818
901.8462,439.0000,1.8640,-0.1822
904.6972,439.5000,1.8630,-0.1812
907.5375,440.0000,1.8630,-0.1812
910.4024,440.5000,1.8630,-0.1807
913.2400,441.0000,1.8620,-0.1810
916.0847,441.5000,1.8620,-0.1797
918.9315,442.0000,1.8620,-0.1796
921.7744,442.5000,1.8620,-0.1791
924.6229,443.0000,1.8609,-0.1785
927.4629,443.5000,1.8600,-0.1785
930.3034,444.0000,1.8600,-0.1786
933.1600,444.5000,1.8600,-0.1778
936.0060,445.0000,1.8600,-0.1769
938.8514,445.5000,1.8600,-0.1764
941.6973,446.0000,1.8600,-0.1767
944.5406,446.5000,1.8600,-0.1756
947.4004,447.0000,1.8600,-0.1753
950.2558,447.5000,1.8600,-0.1750
953.0915,448.0000,1.8580,-0.1744
955.9486,448.5000,1.8580,-0.1739
958.7917,449.0000,1.8580,-0.1731
961.6490,449.5000,1.8580,-0.1731
964.4967,450.0000,1.8561,-0.1716
967.3315,450.5000,1.8560,-0.1716
970.1948,451.0000,1.8560,-0.1706
973.0354,451.5000,1.8560,-0.1702
975.8867,452.0000,1.8560,-0.1695
978.7275,452.5000,1.8560,-0.1685
981.5772,453.0000,1.8560,-0.1679
984.4343,453.5000,1.8560,-0.1672
987.2800,454.0000,1.8560,-0.1662
990.1238,454.5000,1.8560,-0.1654
992.9780,455.0000,1.8540,-0.1640
995.8191,455.5000,1.8540,-0.1633
998.6800,456.0000,1.8540,-0.1625
1001.5336,456.5000,1.8540,-0.1615
1004.3854,457.0000,1.8540,-0.1608
1007.2343,457.5000,1.8540,-0.1594
1010.0909,458.0000,1.8540,-0.1582
1012.9294,458.5000,1.8520,-0.1572
1015.7797,459.0000,1.8520,-0.1557
1018.6321,459.5000,1.8520,-0.1547
1021.4912,460.0000,1.8520,-0.1538
1024.3452,460.5000,1.8520,-0.1538
1027.1861,461.0000,1.8520,-0.1520
1030.0297,461.5000,1.8520,-0.1503
1032.8915,462.0000,1.8520,-0.1492
1035.7332,462.5000,1.8510,-0.1487
1038.5948,463.0000,1.8510,-0.1479
1041.4424,463.5000,1.8510,-0.1470
1044.2860,464.0000,1.8510,-0.1466
1047.1494,464.5000,1.8510,-0.1460
1050.0114,465.0000,1.8510,-0.1444
1052.8571,465.5000,1.8500,-0.1443
1055.7088,466.0000,1.8500,-0.1433
1058.5644,466.5000,1.8493,-0.1415
1061.4286,467.0000,1.8490,-0.1406
1064.2857,467.5000,1.8480,-0.1401
1067.1371,468.0000,1.8480,-0.1397
1069.9943,468.5000,1.8472,-0.1383
1072.8578,469.0000,1.8470,-0.1375
1075.7219,469.5000,1.8466,-0.1363
1078.5666,470.0000,1.8440,-0.1350
1081.4238,470.5000,1.8440,-0.1351
1084.2857,471.0000,1.8440,-0.1345
1087.1407,471.5000,1.8439,-0.1337
1090.0106,472.0000,1.8430,-0.1318
1092.8676,472.5000,1.8430,-0.1313
1095.7143,473.0000,1.8430,-0.1307
1098.5772,473.5000,1.8430,-0.1297
1101.4276,474.0000,1.8430,-0.1282
1104.2967,474.5000,1.8410,-0.1268
1107.1559,475.0000,1.8400,-0.1258
1110.0200,475.5000,1.8400,-0.1252
1112.8842,476.0000,1.8400,-0.1246
1115.7375,476.5000,1.8400,-0.1228
1118.5988,477.0000,1.8400,-0.1232
1121.4612,477.5000,1.8390,-0.1222
1124.3047,478.0000,1.8390,-0.1211
1127.1657,478.5000,1.8380,-0.1199
1130.0247,479.0000,1.8360,-0.1191
1132.8936,479.5000,1.8360,-0.1192
1135.7508,480.0000,1.8360,-0.1182
1138.6200,480.5000,1.8360,-0.1169
1141.4793,481.0000,1.8360,-0.1165
1144.3371,481.5000,1.8353,-0.1157
1147.1943,482.0000,1.8350,-0.1148
1150.0615,482.5000,1.8350,-0.1134
1152.9088,483.0000,1.8350,-0.1131
1155.7816,483.5000,1.8350,-0.1124
1158.6400,484.0000,1.8310,-0.1118
1161.5029,484.5000,1.8310,-0.1117
1164.3700,485.0000,1.8310,-0.1113
1167.2200,485.5000,1.8310,-0.1100
1170.0777,486.0000,1.8290,-0.1092
1172.9414,486.5000,1.8290,-0.1091
1175.8114,487.0000,1.8288,-0.1079
1178.6691,487.5000,1.8280,-0.1076
1181.5315,488.0000,1.8270,-0.1061
1184.3912,488.5000,1.8270,-0.1061
1187.2553,489.0000,1.8260,-0.1054
1190.1256,489.5000,1.8250,-0.1047
1192.9730,490.0000,1.8234,-0.1048
1195.8377,490.5000,1.8220,-0.1037
1198.7012,491.0000,1.8220,-0.1029
1201.5596,491.5000,1.8219,-0.1025
1204.4209,492.0000,1.8210,-0.1018
1207.2857,492.5000,1.8210,-0.1011
1210.1508,493.0000,1.8210,-0.1007
1213.0073,493.5000,1.8200,-0.1001
1215.8854,494.0000,1.8200,-0.0991
1218.7452,494.5000,1.8173,-0.0987
1221.6084,495.0000,1.8170,-0.0979
1224.4567,495.5000,1.8150,-0.0975
1227.3314,496.0000,1.8150,-0.0970
1230.1955,496.5000,1.8150,-0.0959
1233.0565,497.0000,1.8150,-0.0961
1235.9238,497.5000,1.8150,-0.0947
1238.7777,498.0000,1.8130,-0.0946
1241.6415,498.5000,1.8130,-0.0943
1244.5066,499.0000,1.8130,-0.0934
1247.3772,499.5000,1.8090,-0.0929
1250.2502,500.0000,1.8090,-0.0920
1253.1083,500.5000,1.8090,-0.0918
1255.9714,501.0000,1.8070,-0.0913
1258.8397,501.5000,1.8070,-0.0908
1261.7064,502.0000,1.8070,-0.0897
1264.5709,502.5000,1.8049,-0.0894
1267.4334,503.0000,1.8020,-0.0895
1270.2957,503.5000,1.8010,-0.0892
1273.1644,504.0000,1.8006,-0.0877
1276.0219,504.5000,1.8000,-0.0879
1278.9025,505.0000,1.8000,-0.0875
1281.7685,505.5000,1.7990,-0.0875
1284.6286,506.0000,1.7980,-0.0864
1287.4955,506.5000,1.7980,-0.0858
1290.3666,507.0000,1.7970,-0.0856
1293.2295,507.5000,1.7960,-0.0852
1296.1013,508.0000,1.7960,-0.0851
1298.9565,508.5000,1.7950,-0.0850
1301.8191,509.0000,1.7940,-0.0838
1304.7024,509.5000,1.7920,-0.0835
1307.5600,510.0000,1.7920,-0.0834
1310.4345,510.5000,1.7900,-0.0825
1313.2955,511.0000,1.7900,-0.0825
1316.1612,511.5000,1.7880,-0.0820
1319.0295,512.0000,1.7860,-0.0813
1321.9066,512.5000,1.7840,-0.0811
1324.7657,513.0000,1.7830,-0.0810
1327.6297,513.5000,1.7820,-0.0804
1330.4973,514.0000,1.7810,-0.0800
1333.3728,514.5000,1.7800,-0.0797
1336.2286,515.0000,1.7780,-0.0793
1339.1047,515.5000,1.7770,-0.0789
1341.9709,516.0000,1.7759,-0.0778
1344.8343,516.5000,1.7733,-0.0777
1347.7008,517.0000,1.7730,-0.0767
1350.5691,517.5000,1.7712,-0.0756
1353.4400,518.0000,1.7700,-0.0745
1356.2973,518.5000,1.7700,-0.0730
1359.1478,519.0000,1.7680,-0.0702
1362.0200,519.5000,1.7680,-0.0675
1364.8898,520.0000,1.7660,-0.0615
1367.7494,520.5000,1.7650,-0.0549
1370.6114,521.0000,1.7622,-0.0560
1373.4777,521.5000,1.7610,-0.0539
1376.3334,522.0000,1.7600,-0.0538
1379.1772,522.5000,1.7590,-0.0561
1382.0343,523.0000,1.7570,-0.0609
1384.8753,523.5000,1.7570,-0.0669
1387.7143,524.0000,1.7550,-0.0701
1390.5657,524.5000,1.7530,-0.0749
1393.4068,525.0000,1.7530,-0.0797
1396.2534,525.5000,1.7504,-0.0868
1399.1012,526.0000,1.7490,-0.0943
1401.9645,526.5000,1.7479,-0.1042
1404.8057,527.0000,1.7460,-0.1132
1407.6521,527.5000,1.7450,-0.1189
1410.5086,528.0000,1.7430,-0.1266
1413.3596,528.5000,1.7400,-0.1336
1416.2162,529.0000,1.7400,-0.1390
1419.0572,529.5000,1.7374,-0.1450
1421.9105,530.0000,1.7360,-0.1504
1424.7608,530.5000,1.7349,-0.1554
1427.6219,531.0000,1.7330,-0.1603
1430.4753,531.5000,1.7310,-0.1655
1433.3238,532.0000,1.7290,-0.1699
1436.1885,532.5000,1.7288,-0.1754
1439.0294,533.0000,1.7270,-0.1805
1441.8847,533.5000,1.7244,-0.1871
1444.7351,534.0000,1.7226,-0.1929
1447.5841,534.5000,1.7210,-0.1992
1450.4464,535.0000,1.7191,-0.2049
1453.2971,535.5000,1.7170,-0.2120
1456.1351,536.0000,1.7150,-0.2193
1458.9957,536.5000,1.7130,-0.2259
1461.8521,537.0000,1.7120,-0.2342
1464.7104,537.5000,1.7100,-0.2412
1467.5577,538.0000,1.7076,-0.2496
1470.4123,538.5000,1.7057,-0.2581
1473.2738,539.0000,1.7040,-0.2665
1476.1314,539.5000,1.7020,-0.2752
1478.9855,540.0000,1.6990,-0.2836
1481.8322,540.5000,1.6966,-0.2919
1484.6800,541.0000,1.6930,-0.3004
1487.5435,541.5000,1.6910,-0.3086
1490.4059,542.0000,1.6890,-0.3180
1493.2572,542.5000,1.6878,-0.3262
1496.1142,543.0000,1.6860,-0.3348
1498.9657,543.5000,1.6840,-0.3437
1501.8200,544.0000,1.6810,-0.3527
1504.6873,544.5000,1.6790,-0.3619
1507.5483,545.0000,1.6770,-0.3712
1510.4000,545.5000,1.6752,-0.3809
1513.2629,546.0000,1.6730,-0.3899
1516.1086,546.5000,1.6700,-0.3987
1518.9652,547.0000,1.6670,-0.4082
1521.8392,547.5000,1.6650,-0.4178
1524.6800,548.0000,1.6630,-0.4268
1527.5429,548.5000,1.6610,-0.4367
1530.4066,549.0000,1.6587,-0.4463
1533.2629,549.5000,1.6560,-0.4561
1536.1219,550.0000,1.6533,-0.4650
1538.9738,550.5000,1.6510,-0.4758
1541.8312,551.0000,1.6490,-0.4851
1544.6908,551.5000,1.6470,-0.4949
1547.5389,552.0000,1.6450,-0.5047
1550.3969,552.5000,1.6430,-0.5154
1553.2585,553.0000,1.6380,-0.5257
1556.1142,553.5000,1.6350,-0.5365
1558.9714,554.0000,1.6330,-0.5474
1561.8228,554.5000,1.6300,-0.5579
1564.6882,555.0000,1.6284,-0.5700
1567.5374,555.5000,1.6250,-0.5836
1570.3977,556.0000,1.6230,-0.5971
1573.2403,556.5000,1.6210,-0.6110
1576.0873,557.0000,1.6180,-0.6255
1578.9480,557.5000,1.6150,-0.6406
1581.7886,558.0000,1.6122,-0.6562
1584.6373,558.5000,1.6105,-0.6711
1587.4914,559.0000,1.6074,-0.6860
1590.3372,559.5000,1.6040,-0.7012
1593.1886,560.0000,1.6004,-0.7153
1596.0457,560.5000,1.5980,-0.7301
1598.8857,561.0000,1.5957,-0.7434
1601.7486,561.5000,1.5920,-0.7572
1604.6047,562.0000,1.5892,-0.7715
1607.4457,562.5000,1.5850,-0.7852
1610.2995,563.0000,1.5820,-0.7991
1613.1483,563.5000,1.5799,-0.8116
1615.9977,564.0000,1.5770,-0.8253
1618.8605,564.5000,1.5730,-0.8383
1621.7200,565.0000,1.5710,-0.8518
1624.5661,565.5000,1.5669,-0.8643
1627.4228,566.0000,1.5630,-0.8769
1630.2709,566.5000,1.5604,-0.8900
1633.1257,567.0000,1.5577,-0.9033
1635.9929,567.5000,1.5540,-0.9172
1638.8457,568.0000,1.5501,-0.9315
1641.6986,568.5000,1.5467,-0.9459
1644.5450,569.0000,1.5436,-0.9583
1647.4088,569.5000,1.5390,-0.9735
1650.2578,570.0000,1.5360,-0.9871
1653.1163,570.5000,1.5330,-1.0011
1655.9714,571.0000,1.5290,-1.0158
1658.8219,571.5000,1.5258,-1.0304
1661.6911,572.0000,1.5220,-1.0449
1664.5411,572.5000,1.5186,-1.0597
1667.3911,573.0000,1.5150,-1.0751
1670.2457,573.5000,1.5110,-1.0912
1673.1030,574.0000,1.5071,-1.1057
1675.9527,574.5000,1.5033,-1.1222
1678.8142,575.0000,1.4990,-1.1387
1681.6729,575.5000,1.4947,-1.1539
1684.5258,576.0000,1.4910,-1.1703
1687.3785,576.5000,1.4860,-1.1862
1690.2316,577.0000,1.4810,-1.2038
1693.0816,577.5000,1.4770,-1.2201
1695.9374,578.0000,1.4730,-1.2375
1698.7829,578.5000,1.4685,-1.2542
1701.6346,579.0000,1.4650,-1.2723
1704.4832,579.5000,1.4607,-1.2899
1707.3483,580.0000,1.4570,-1.3081
1710.2011,580.5000,1.4524,-1.3267
1713.0521,581.0000,1.4479,-1.3445
1715.8965,581.5000,1.4437,-1.3621
1718.7437,582.0000,1.4380,-1.3815
1721.6068,582.5000,1.4322,-1.3998
1724.4589,583.0000,1.4280,-1.4185
1727.3106,583.5000,1.4220,-1.4370
1730.1597,584.0000,1.4179,-1.4561
1733.0125,584.5000,1.4130,-1.4760
1735.8653,585.0000,1.4078,-1.4953
1738.7219,585.5000,1.4033,-1.5156
1741.5766,586.0000,1.3980,-1.5353
1744.4335,586.5000,1.3931,-1.5560
1747.2709,587.0000,1.3874,-1.5761
1750.1161,587.5000,1.3830,-1.5968
1752.9766,588.0000,1.3770,-1.6178
1755.8368,588.5000,1.3702,-1.6383
1758.6778,589.0000,1.3640,-1.6593
1761.5297,589.5000,1.3596,-1.6803
1764.3777,590.0000,1.3539,-1.7022
1767.2399,590.5000,1.3483,-1.7220
1770.0992,591.0000,1.3427,-1.7453
1772.9429,591.5000,1.3366,-1.7661
1775.7892,592.0000,1.3308,-1.7881
1778.6566,592.5000,1.3251,-1.8100
1781.4992,593.0000,1.3194,-1.8315
1784.3543,593.5000,1.3116,-1.8533
1787.2049,594.0000,1.3057,-1.8761
1790.0589,594.5000,1.2992,-1.8980
1792.9182,595.0000,1.2933,-1.9201
1795.7714,595.5000,1.2872,-1.9427
1798.6238,596.0000,1.2817,-1.9660
1801.4756,596.5000,1.2751,-1.9886
1804.3332,597.0000,1.2696,-2.0120
1807.1911,597.5000,1.2635,-2.0358
1810.0527,598.0000,1.2558,-2.0585
1812.9085,598.5000,1.2490,-2.0829
1815.7645,599.0000,1.2425,-2.1058
1818.6230,599.5000,1.2365,-2.1300
1821.4800,600.0000,1.2287,-2.1548
1824.3200,600.5000,1.2230,-2.1786
1827.1874,601.0000,1.2164,-2.2038
1830.0540,601.5000,1.2104,-2.2294
1832.9029,602.0000,1.2057,-2.2549
1835.7661,602.5000,1.1978,-2.2810
1838.6277,603.0000,1.1893,-2.3085
1841.4766,603.5000,1.1828,-2.3341
1844.3277,604.0000,1.1750,-2.3622
1847.1766,604.5000,1.1668,-2.3906
1850.0327,605.0000,1.1590,-2.4187
1852.8800,605.5000,1.1522,-2.4482
1855.7371,606.0000,1.1450,-2.4788
1858.5772,606.5000,1.1389,-2.5099
1861.4228,607.0000,1.1322,-2.5431
1864.2677,607.5000,1.1244,-2.5746
1867.1200,608.0000,1.1183,-2.6092
1869.9657,608.5000,1.1100,-2.6438
1872.7954,609.0000,1.1034,-2.6796
1875.6284,609.5000,1.0950,-2.7175
1878.4658,610.0000,1.0848,-2.7553
1881.2916,610.5000,1.0760,-2.7953
1884.1219,611.0000,1.0660,-2.8362
1886.9521,611.5000,1.0570,-2.8781
1889.7817,612.0000,1.0489,-2.9218
1892.5911,612.5000,1.0404,-2.9680
1895.4145,613.0000,1.0300,-3.0149
1898.2266,613.5000,1.0216,-3.0639
1901.0399,614.0000,1.0124,-3.1149
1903.8427,614.5000,1.0029,-3.1669
1906.6366,615.0000,0.9934,-3.2209
1909.4407,615.5000,0.9824,-3.2760
1912.2228,616.0000,0.9730,-3.3338
1915.0127,616.5000,0.9635,-3.3922
1917.7966,617.0000,0.9524,-3.4523
1920.5897,617.5000,0.9427,-3.5130
1923.3756,618.0000,0.9309,-3.5754
1926.1439,618.5000,0.9206,-3.6388
1928.9238,619.0000,0.9090,-3.7041
1931.7035,619.5000,0.8971,-3.7698
1934.4766,620.0000,0.8858,-3.8368
1937.2510,620.5000,0.8753,-3.9045
1940.0209,621.0000,0.8643,-3.9723
1942.7873,621.5000,0.8531,-4.0405
1945.5700,622.0000,0.8427,-4.1091
1948.3493,622.5000,0.8301,-4.1776
1951.1408,623.0000,0.8186,-4.2454
1953.9256,623.5000,0.8080,-4.3123
1956.7311,624.0000,0.7953,-4.3776
1959.5275,624.5000,0.7816,-4.4414
1962.3486,625.0000,0.7688,-4.5024
1965.1855,625.5000,0.7519,-4.5608
1968.0257,626.0000,0.7395,-4.6173
1970.8882,626.5000,0.7277,-4.6702
1973.7714,627.0000,0.7177,-4.7183
1976.6670,627.5000,0.7053,-4.7637
1979.5729,628.0000,0.6952,-4.8036
1982.5180,628.5000,0.6850,-4.8388
1985.4594,629.0000,0.6754,-4.8694
1988.4348,629.5000,0.6664,-4.8937
1991.4346,630.0000,0.6570,-4.9129
1994.4559,630.5000,0.6469,-4.9273
1997.4897,631.0000,0.6378,-4.9355
2000.5321,631.5000,0.6296,-4.9392
2003.6098,632.0000,0.6242,-4.9383
2006.6826,632.5000,0.6190,-4.9320
2009.7700,633.0000,0.6139,-4.9241
2012.8575,633.5000,0.6088,-4.9121
2015.9550,634.0000,0.6050,-4.8986
2019.0540,634.5000,0.6011,-4.8840
2022.1450,635.0000,0.5976,-4.8671
2025.2396,635.5000,0.5933,-4.8511
2028.3324,636.0000,0.5910,-4.8325
2031.4169,636.5000,0.5878,-4.8147
2034.5056,637.0000,0.5850,-4.7953
2037.5674,637.5000,0.5820,-4.7769
2040.6412,638.0000,0.5790,-4.7566
2043.7078,638.5000,0.5770,-4.7378
2046.7700,639.0000,0.5735,-4.7187
2049.8282,639.5000,0.5710,-4.7005
2052.8830,640.0000,0.5691,-4.6802
2055.9200,640.5000,0.5660,-4.6612
2058.9506,641.0000,0.5659,-4.6409
2061.9927,641.5000,0.5638,-4.6198
2065.0352,642.0000,0.5616,-4.5997
2068.0609,642.5000,0.5588,-4.5784
2071.0864,643.0000,0.5570,-4.5586
2074.1181,643.5000,0.5550,-4.5365
2077.1494,644.0000,0.5520,-4.5160
2080.1686,644.5000,0.5500,-4.4960
2083.1686,645.0000,0.5480,-4.4771
2086.1720,645.5000,0.5466,-4.4581
2089.1806,646.0000,0.5450,-4.4374
2092.1933,646.5000,0.5430,-4.4173
2095.1928,647.0000,0.5421,-4.3983
2098.2019,647.5000,0.5410,-4.3778
2101.2140,648.0000,0.5380,-4.3597
2104.2080,648.5000,0.5370,-4.3395
2107.2082,649.0000,0.5360,-4.3169
2110.2111,649.5000,0.5350,-4.2959
2113.2140,650.0000,0.5340,-4.2743
2116.2080,650.5000,0.5330,-4.2531
2119.2111,651.0000,0.5320,-4.2319
2122.1992,651.5000,0.5310,-4.2105
2125.1928,652.0000,0.5290,-4.1882
2128.1867,652.5000,0.5270,-4.1677
2131.1814,653.0000,0.5270,-4.1467
2134.1814,653.5000,0.5250,-4.1257
2137.1670,654.0000,0.5230,-4.1045
2140.1576,654.5000,0.5220,-4.0838
2143.1421,655.0000,0.5210,-4.0639
2146.1300,655.5000,0.5200,-4.0447
2149.1140,656.0000,0.5190,-4.0250
2152.1105,656.5000,0.5180,-4.0056
2155.0940,657.0000,0.5170,-3.9854
2158.0847,657.5000,0.5150,-3.9675
2161.0670,658.0000,0.5130,-3.9485
2164.0340,658.5000,0.5126,-3.9315
2167.0220,659.0000,0.5110,-3.9132
2170.0110,659.5000,0.5107,-3.8948
2172.9854,660.0000,0.5080,-3.8783
2175.9735,660.5000,0.5070,-3.8632
2178.9557,661.0000,0.5060,-3.8466
2181.9140,661.5000,0.5050,-3.8322
2184.9022,662.0000,0.5021,-3.8150
2187.8793,662.5000,0.5020,-3.7988
2190.8508,663.0000,0.5000,-3.7841
2193.8300,663.5000,0.4980,-3.7690
2196.8180,664.0000,0.4980,-3.7530
2199.7953,664.5000,0.4964,-3.7362
2202.7611,665.0000,0.4950,-3.7200
2205.7494,665.5000,0.4930,-3.7040
2208.7123,666.0000,0.4910,-3.6878
2211.6943,666.5000,0.4890,-3.6732
2214.6776,667.0000,0.4890,-3.6562
2217.6553,667.5000,0.4879,-3.6409
2220.6288,668.0000,0.4870,-3.6245
2223.6024,668.5000,0.4861,-3.6097
2226.5867,669.0000,0.4846,-3.5929
2229.5540,669.5000,0.4830,-3.5748
2232.5360,670.0000,0.4820,-3.5578
2235.5140,670.5000,0.4800,-3.5412
2238.4905,671.0000,0.4790,-3.5242
2241.4594,671.5000,0.4770,-3.5068
2244.4401,672.0000,0.4750,-3.4911
2247.4269,672.5000,0.4750,-3.4753
2250.3848,673.0000,0.4748,-3.4599
2253.3670,673.5000,0.4730,-3.4444
2256.3383,674.0000,0.4710,-3.4294
2259.3200,674.5000,0.4700,-3.4160
2262.2841,675.0000,0.4691,-3.4023
2265.2595,675.5000,0.4681,-3.3886
2268.2250,676.0000,0.4672,-3.3764
2271.1953,676.5000,0.4662,-3.3644
2274.1715,677.0000,0.4652,-3.3535
2277.1278,677.5000,0.4643,-3.3433
2280.1062,678.0000,0.4630,-3.3318
2283.0646,678.5000,0.4610,-3.3227
2286.0346,679.0000,0.4610,-3.3144
2289.0082,679.5000,0.4590,-3.3061
2291.9755,680.0000,0.4570,-3.2983
2294.9480,680.5000,0.4562,-3.2909
2297.8982,681.0000,0.4540,-3.2843
2300.8670,681.5000,0.4530,-3.2775
2303.8377,682.0000,0.4518,-3.2719
2306.8074,682.5000,0.4490,-3.2670
2309.7625,683.0000,0.4470,-3.2619
2312.7317,683.5000,0.4450,-3.2573
2315.6797,684.0000,0.4430,-3.2524
2318.6607,684.5000,0.4420,-3.2481
2321.6200,685.0000,0.4400,-3.2447
2324.5848,685.5000,0.4390,-3.2417
2327.5400,686.0000,0.4380,-3.2378
2330.5040,686.5000,0.4357,-3.2333
2333.4680,687.0000,0.4330,-3.2285
2336.4231,687.5000,0.4310,-3.2258
2339.3937,688.0000,0.4300,-3.2207
2342.3636,688.5000,0.4290,-3.2177
2345.3220,689.0000,0.4280,-3.2138
2348.2905,689.5000,0.4270,-3.2104
2351.2460,690.0000,0.4260,-3.2077
2354.2180,690.5000,0.4250,-3.2049
2357.1789,691.0000,0.4230,-3.2013
2360.1379,691.5000,0.4230,-3.1990
2363.1022,692.0000,0.4210,-3.1962
2366.0553,692.5000,0.4190,-3.1955
2369.0250,693.0000,0.4173,-3.1940
2371.9848,693.5000,0.4160,-3.1953
2374.9435,694.0000,0.4150,-3.2006
2377.9040,694.5000,0.4134,-3.2063
2380.8559,695.0000,0.4124,-3.2106
2383.8082,695.5000,0.4120,-3.2170
2386.7646,696.0000,0.4116,-3.2235
2389.7161,696.5000,0.4090,-3.2296
2392.6864,697.0000,0.4084,-3.2365
2395.6377,697.5000,0.4070,-3.2459
2398.5957,698.0000,0.4070,-3.2546
2401.5437,698.5000,0.4050,-3.2652
2404.5024,699.0000,0.4030,-3.2750
2407.4494,699.5000,0.4011,-3.2863
2410.4130,700.0000,0.4000,-3.2978
2413.3511,700.5000,0.3980,-3.3093
2416.3062,701.0000,0.3970,-3.3217
2419.2527,701.5000,0.3949,-3.3357
2422.2051,702.0000,0.3940,-3.3489
2425.1589,702.5000,0.3920,-3.3617
2428.1041,703.0000,0.3900,-3.3789
2431.0628,703.5000,0.3895,-3.3949
2433.9980,704.0000,0.3870,-3.4113
2436.9494,704.5000,0.3860,-3.4284
2439.9024,705.0000,0.3840,-3.4459
2442.8335,705.5000,0.3831,-3.4644
2445.7874,706.0000,0.3820,-3.4819
2448.7339,706.5000,0.3800,-3.5003
2451.6789,707.0000,0.3788,-3.5200
2454.6289,707.5000,0.3770,-3.5386
2457.5695,708.0000,0.3746,-3.5569
2460.5259,708.5000,0.3720,-3.5760
2463.4773,709.0000,0.3707,-3.5957
2466.4259,709.5000,0.3690,-3.6156
2469.3777,710.0000,0.3670,-3.6378
2472.3141,710.5000,0.3650,-3.6590
2475.2618,711.0000,0.3630,-3.6810
2478.2130,711.5000,0.3630,-3.7037
2481.1469,712.0000,0.3600,-3.7270
2484.0965,712.5000,0.3590,-3.7495
2487.0430,713.0000,0.3575,-3.7703
2489.9992,713.5000,0.3560,-3.7927
2492.9435,714.0000,0.3540,-3.8156
2495.8947,714.5000,0.3520,-3.8361
2498.8494,715.0000,0.3500,-3.8559
2501.7980,715.5000,0.3480,-3.8762
2504.7491,716.0000,0.3470,-3.8964
2507.6899,716.5000,0.3450,-3.9147
2510.6442,717.0000,0.3440,-3.9326
2513.5988,717.5000,0.3420,-3.9490
2516.5494,718.0000,0.3396,-3.9643
2519.5121,718.5000,0.3377,-3.9809
2522.4741,719.0000,0.3370,-3.9959
2525.4230,719.5000,0.3350,-4.0111
2528.3755,720.0000,0.3320,-4.0252
2531.3472,720.5000,0.3300,-4.0398
2534.2914,721.0000,0.3287,-4.0536
2537.2729,721.5000,0.3260,-4.0677
2540.2249,722.0000,0.3240,-4.0801
2543.1745,722.5000,0.3240,-4.0924
2546.1322,723.0000,0.3210,-4.1032
2549.0965,723.5000,0.3200,-4.1161
2552.0725,724.0000,0.3190,-4.1263
2555.0359,724.5000,0.3171,-4.1372
2557.9976,725.0000,0.3160,-4.1479
2560.9553,725.5000,0.3140,-4.1598
2563.9219,726.0000,0.3120,-4.1699
2566.8836,726.5000,0.3100,-4.1800
2569.8521,727.0000,0.3084,-4.1924
2572.8082,727.5000,0.3070,-4.2046
2575.7695,728.0000,0.3056,-4.2156
2578.7339,728.5000,0.3033,-4.2306
2581.6880,729.0000,0.3020,-4.2445
2584.6580,729.5000,0.2990,-4.2595
2587.6200,730.0000,0.2968,-4.2744
2590.5794,730.5000,0.2948,-4.2915
2593.5433,731.0000,0.2939,-4.3092
2596.4908,731.5000,0.2910,-4.3274
2599.4601,732.0000,0.2891,-4.3483
2602.4119,732.5000,0.2890,-4.3681
2605.3640,733.0000,0.2860,-4.3895
2608.3200,733.5000,0.2840,-4.4151
2611.2729,734.0000,0.2824,-4.4392
2614.2288,734.5000,0.2805,-4.4668
2617.1840,735.0000,0.2780,-4.4947
2620.1300,735.5000,0.2760,-4.5239
2623.0700,736.0000,0.2740,-4.5535
2626.0307,736.5000,0.2720,-4.5844
2628.9789,737.0000,0.2700,-4.6184
2631.9140,737.5000,0.2690,-4.6524
2634.8618,738.0000,0.2671,-4.6881
2637.7918,738.5000,0.2660,-4.7243
2640.7435,739.0000,0.2630,-4.7637
2643.6812,739.5000,0.2610,-4.8027
2646.6200,740.0000,0.2595,-4.8432
2649.5553,740.5000,0.2570,-4.8847
2652.4947,741.0000,0.2540,-4.9273
2655.4377,741.5000,0.2520,-4.9689
2658.3675,742.0000,0.2499,-5.0111
2661.3083,742.5000,0.2480,-5.0535
2664.2450,743.0000,0.2460,-5.0952
2667.1816,743.5000,0.2430,-5.1380
2670.1240,744.0000,0.2410,-5.1797
2673.0579,744.5000,0.2390,-5.2230
2675.9937,745.0000,0.2370,-5.2649
2678.9339,745.5000,0.2346,-5.3080
2681.8612,746.0000,0.2310,-5.3517
2684.7861,746.5000,0.2290,-5.3949
2687.7259,747.0000,0.2260,-5.4351
2690.6675,747.5000,0.2241,-5.4764
2693.6094,748.0000,0.2210,-5.5193
2696.5494,748.5000,0.2183,-5.5595
2699.4860,749.0000,0.2160,-5.5992
2702.4316,749.5000,0.2130,-5.6409
2705.3636,750.0000,0.2110,-5.6804
2708.3041,750.5000,0.2090,-5.7205
2711.2401,751.0000,0.2070,-5.7613
2714.1905,751.5000,0.2059,-5.7990
2717.1317,752.0000,0.2030,-5.8384
2720.0776,752.5000,0.2010,-5.8746
2723.0141,753.0000,0.1990,-5.9124
2725.9671,753.5000,0.1980,-5.9500
2728.9024,754.0000,0.1960,-5.9864
2731.8567,754.5000,0.1930,-6.0202
2734.8111,755.0000,0.1910,-6.0555
2737.7517,755.5000,0.1886,-6.0907
2740.7006,756.0000,0.1850,-6.1259
2743.6401,756.5000,0.1828,-6.1603
2746.5861,757.0000,0.1800,-6.1945
2749.5433,757.5000,0.1779,-6.2289
2752.4905,758.0000,0.1741,-6.2646
2755.4376,758.5000,0.1720,-6.2987
2758.3965,759.0000,0.1702,-6.3315
2761.3318,759.5000,0.1680,-6.3678
2764.3057,760.0000,0.1660,-6.3991
2767.2527,760.5000,0.1624,-6.4317
2770.1911,761.0000,0.1600,-6.4631
2773.1494,761.5000,0.1572,-6.4949
2776.1024,762.0000,0.1540,-6.5268
2779.0527,762.5000,0.1520,-6.5567
2782.0083,763.0000,0.1490,-6.5893
2784.9506,763.5000,0.1470,-6.6211
2787.9140,764.0000,0.1440,-6.6527
2790.8665,764.5000,0.1421,-6.6815
2793.8141,765.0000,0.1400,-6.7171
2796.7789,765.5000,0.1380,-6.7527
2799.7141,766.0000,0.1343,-6.7854
2802.6661,766.5000,0.1320,-6.8200
2805.6113,767.0000,0.1300,-6.8552
2808.5623,767.5000,0.1260,-6.8934
2811.5123,768.0000,0.1230,-6.9372
2814.4377,768.5000,0.1210,-6.9839
2817.3892,769.0000,0.1189,-7.0311
2820.3200,769.5000,0.1170,-7.0828
2823.2450,770.0000,0.1140,-7.1422
2826.1715,770.5000,0.1120,-7.2090
2829.0892,771.0000,0.1094,-7.2767
2832.0055,771.5000,0.1070,-7.3527
2834.9082,772.0000,0.1050,-7.4356
2837.8049,772.5000,0.1019,-7.5257
2840.7083,773.0000,0.1000,-7.6191
2843.6000,773.5000,0.0970,-7.7132
2846.5008,774.0000,0.0934,-7.8108
2849.3829,774.5000,0.0901,-7.9259
2852.2642,775.0000,0.0870,-8.0405
2855.1543,775.5000,0.0849,-8.1490
2858.0392,776.0000,0.0820,-8.2558
2860.9299,776.5000,0.0786,-8.3547
2863.8346,777.0000,0.0760,-8.4398
2866.7494,777.5000,0.0720,-8.5108
2869.7024,778.0000,0.0697,-8.5557
2872.6656,778.5000,0.0665,-8.5768
2875.6853,779.0000,0.0630,-8.5449
2878.7281,779.5000,0.0607,-8.4832
2881.8017,780.0000,0.0585,-8.4007
2884.9075,780.5000,0.0550,-8.2748
2888.0754,781.0000,0.0530,-8.0897
2891.3091,781.5000,0.0500,-7.8115
2894.6442,782.0000,0.0471,-7.4535
2898.0510,782.5000,0.0439,-7.0078
2901.5530,783.0000,0.0410,-6.4521
2905.1530,783.5000,0.0390,-5.8125
2908.7616,784.0000,0.0370,-5.1547
2912.3986,784.5000,0.0350,-4.4849
2915.9980,785.0000,0.0330,-3.8562
2919.5475,785.5000,0.0320,-3.2894
2923.0683,786.0000,0.0308,-2.7723
2926.5469,786.5000,0.0300,-2.3034
2929.9468,787.0000,0.0290,-1.9038
2933.2855,787.5000,0.0280,-1.5730
2936.6054,788.0000,0.0280,-1.2914
2939.8453,788.5000,0.0280,-1.0628
2943.0583,789.0000,0.0274,-0.8744
2946.2458,789.5000,0.0270,-0.7165
2949.4094,790.0000,0.0269,-0.5806
2952.5450,790.5000,0.0260,-0.4643
2955.6725,791.0000,0.0260,-0.3651
2958.7764,791.5000,0.0270,-0.2833
2961.8767,792.0000,0.0260,-0.2143
2964.9385,792.5000,0.0280,-0.1623
2968.0108,793.0000,0.0280,-0.1216
2971.0592,793.5000,0.0280,-0.0890
2974.1000,794.0000,0.0280,-0.0617
2977.1380,794.5000,0.0280,-0.0424
2980.1636,795.0000,0.0280,-0.0278
2983.1900,795.5000,0.0280,-0.0147
2986.2020,796.0000,0.0280,-0.0043
2989.2260,796.5000,0.0280,0.0032
2992.2408,797.0000,0.0275,0.0098
2995.2619,797.5000,0.0270,0.0148
2998.2775,798.0000,0.0270,0.0181
3001.2729,798.5000,0.0270,0.0217
3004.2823,799.0000,0.0270,0.0219
3007.3019,799.5000,0.0250,0.0249
3010.2943,800.0000,0.0250,0.0272
3013.3180,800.5000,0.0250,0.0275
3016.3240,801.0000,0.0250,0.0295
3019.3240,801.5000,0.0250,0.0285
3022.3280,802.0000,0.0250,0.0289
3025.3280,802.5000,0.0250,0.0300
3028.3359,803.0000,0.0250,0.0293
3031.3441,803.5000,0.0250,0.0297
3034.3418,804.0000,0.0250,0.0292
3037.3459,804.5000,0.0250,0.0295
3040.3493,805.0000,0.0250,0.0297
3043.3626,805.5000,0.0250,0.0307
3046.3520,806.0000,0.0250,0.0299
3049.3626,806.5000,0.0250,0.0303
3052.3493,807.0000,0.0250,0.0280
3055.3653,807.5000,0.0250,0.0291
3058.3653,808.0000,0.0250,0.0282
3061.3641,808.5000,0.0250,0.0282
3064.3672,809.0000,0.0250,0.0288
3067.3656,809.5000,0.0250,0.0277
3070.3700,810.0000,0.0250,0.0280
3073.3715,810.5000,0.0250,0.0276
3076.3595,811.0000,0.0250,0.0268
3079.3580,811.5000,0.0250,0.0252
3082.3520,812.0000,0.0250,0.0250
3085.3547,812.5000,0.0250,0.0244
3088.3580,813.0000,0.0264,0.0256
3091.3537,813.5000,0.0270,0.0253
3094.3476,814.0000,0.0270,0.0263
3097.3510,814.5000,0.0270,0.0272
3100.3520,815.0000,0.0270,0.0268
3103.3537,815.5000,0.0270,0.0273
3106.3547,816.0000,0.0250,0.0272
3109.3580,816.5000,0.0250,0.0280
3112.3476,817.0000,0.0250,0.0284
3115.3441,817.5000,0.0250,0.0276
3118.3377,818.0000,0.0250,0.0281
3121.3399,818.5000,0.0250,0.0286
3124.3418,819.0000,0.0250,0.0284
3127.3399,819.5000,0.0250,0.0280
3130.3316,820.0000,0.0250,0.0287
3133.3399,820.5000,0.0250,0.0272
3136.3377,821.0000,0.0250,0.0275
3139.3547,821.5000,0.0250,0.0291
3142.3441,822.0000,0.0250,0.0286
3145.3459,822.5000,0.0250,0.0292
3148.3563,823.0000,0.0250,0.0287
3151.3399,823.5000,0.0250,0.0299
3154.3399,824.0000,0.0250,0.0292
3157.3563,824.5000,0.0250,0.0289
3160.3563,825.0000,0.0250,0.0289
3163.3504,825.5000,0.0250,0.0311
3166.3459,826.0000,0.0250,0.0309
3169.3569,826.5000,0.0250,0.0307
3172.3520,827.0000,0.0250,0.0319
3175.3626,827.5000,0.0250,0.0308
3178.3670,828.0000,0.0250,0.0327
3181.3685,828.5000,0.0250,0.0328
3184.3715,829.0000,0.0250,0.0342
3187.3807,829.5000,0.0250,0.0325
3190.3788,830.0000,0.0230,0.0340
3193.3792,830.5000,0.0230,0.0333
3196.3771,831.0000,0.0230,0.0329
3199.3821,831.5000,0.0230,0.0336
3202.3866,832.0000,0.0230,0.0342
3205.3905,832.5000,0.0230,0.0345
3208.3941,833.0000,0.0230,0.0353
3211.4000,833.5000,0.0230,0.0342
3214.4110,834.0000,0.0230,0.0349
3217.4070,834.5000,0.0230,0.0360
3220.3988,835.0000,0.0230,0.0351
3223.4121,835.5000,0.0230,0.0356
3226.4239,836.0000,0.0230,0.0359
3229.4248,836.5000,0.0230,0.0369
3232.4342,837.0000,0.0230,0.0366
3235.4310,837.5000,0.0230,0.0369
3238.4368,838.0000,0.0230,0.0375
3241.4473,838.5000,0.0250,0.0365
3244.4480,839.0000,0.0250,0.0372
3247.4480,839.5000,0.0250,0.0370
3250.4487,840.0000,0.0250,0.0375
3253.4588,840.5000,0.0250,0.0373
3256.4545,841.0000,0.0250,0.0379
3259.4722,841.5000,0.0230,0.0381
3262.4767,842.0000,0.0230,0.0385
3265.4660,842.5000,0.0230,0.0374
3268.4898,843.0000,0.0230,0.0375
3271.4898,843.5000,0.0230,0.0383
3274.4960,844.0000,0.0230,0.0386
3277.5078,844.5000,0.0230,0.0378
3280.4957,845.0000,0.0230,0.0379
3283.5018,845.5000,0.0210,0.0384
3286.5020,846.0000,0.0210,0.0383
3289.5083,846.5000,0.0210,0.0381
3292.5202,847.0000,0.0210,0.0386
3295.5261,847.5000,0.0210,0.0367
3298.5377,848.0000,0.0200,0.0371
3301.5437,848.5000,0.0200,0.0377
3304.5381,849.0000,0.0200,0.0382
3307.5508,849.5000,0.0200,0.0384
3310.5508,850.0000,0.0200,0.0378
3313.5628,850.5000,0.0200,0.0374
3316.5740,851.0000,0.0200,0.0383
3319.5848,851.5000,0.0200,0.0395
3322.6040,852.0000,0.0210,0.0387
3325.6032,852.5000,0.0210,0.0387
3328.6081,853.0000,0.0210,0.0394
3331.6049,853.5000,0.0210,0.0393
3334.6171,854.0000,0.0210,0.0393
