Repository: MaCFP/matl-db

# matl-db

#### Welcome to the MaCFP Condensed Phase Subgroup database!

The MaCFP Condensed Phase Working Group was organized to enable the fire safety science research community to make significant progress towards establishing a common framework for the selection of experiments and the methodologies used to analyze these experiments when developing pyrolysis models. Key objectives of this effort include:
- Cataloguing current approaches used to parameterize pyrolysis models;
- Developing standard data set formats for experimental data on pyrolysis;
- Developing requirements for data set quality and establishing a data review committee;
- Quantifying the inter-laboratory variability for comparable experimental datasets; and
- Assessing the impact of the variability of model parameters on fire growth predictions

#### In preparation for MaCFP-4, please read the following:

[Guidelines for Participation in the MaCFP-4 Workshop (2026)](https://github.com/MaCFP/macfp-db/releases/download/macfp-4.0/MaCFP-4_Guidelines_for_Participation.pdf)

[Presentation of Target Experiments and Modeling Guidelines for the upcoming MaCFP-4 Workshop (meeting recording and presentation slides)](https://github.com/MaCFP/macfp-db/releases/tag/macfp-4.0)

Please visit our [wiki pages](https://github.com/MaCFP/matl-db/wiki/How-to-Contribute) for additional details, including how to contribute (experimentalists and modelers).

### Experimental Conditions: STA (Nitrogen)
A NETZSCH STA 449 F3 Jupiter was used to simultaneously conduct Thermogravimetric Analysis (TGA) and Differential Scanning Calorimetry (DSC) experiments in nitrogen.

* Heating Rates: 3, 10, and 30 K/min
* Temperature program
  - Initial Temperature: ambient (293-296 K)
  - Initial Isotherm: 1800 s at ambient temperature
  - Maximum Temperature (program setpoint): 1083 K (3 K/min), 1098 K (10 K/min), 1153 K (30 K/min)
  - Final Isotherm: 1200 s at the maximum temperature (1800 s for UMD\_Wood\_STA\_N2\_10K\_R1-R3)
* Sample mass: 4 mg +/- 0.3 mg (3 and 10 K/min, and the 30 K/min tests marked \_4mg); 1.0 mg +/- 0.12 mg (30 K/min tests marked \_1mg)
* Sample geometry: Powdered
* Calibration type: Before each experiment, a baseline test was performed using an empty crucible. Temperature/Heat flow calibration were performed every 2 months (or 100 tests, whichever is sooner) for each heating rate in the same crucible type as the tests. Each calibration used a set of 7 reference materials (biphenyl, benzoic acid, RbNO3, KClO4, Ag2SO4, K2CrO4, BaCO3) with transition temperatures between 342 and 1080 K; the calibration used for UMD\_Wood\_STA\_N2\_10K\_R1-R3 also included CsCl.
* Crucible
  - Type: Pt-Rh
  - Volume: 85 uL
  - Diameter: 6.8 mm
  - Mass: 253.0-253.5 mg
  - Lid: True
  - Note: Pt-Rh crucibles (outer diameter 6.8mm / volume 85 uL) with a lid ( a small hole in the lid allowed for gaseous decomposition products to escape).
* Carrier Gas
  - Type: Nitrogen
  - Flow rate: 70 ml/min (50 mL/min purge, 20 mL/min protective)
  - Note: Ultra High Purity (UHP) Nitrogen
* Instrument
  - Type: NETZSCH STA 449 F3 Jupiter
  - Furnace Type: Platinum
  - Notes: None
* Heat flow sign convention: exothermic down (negative); endothermic effects appear as positive heat flow
* Test names: at 30 K/min the tests were run at two sample masses; a condition token after the heating rate gives the mass (\_4mg or \_1mg).

| Test Name | O2 volume % | Initial External Sample Mass (mg) | Sample Mass Prior to Heating Ramp (mg) |
| --------- | :---------: | :------------------------: | :------------------------: |
|UMD\_Wood\_STA\_N2\_3K\_R1 | 0 | 4.139| 4.059
|UMD\_Wood\_STA\_N2\_3K\_R2 | 0 | 4.002| 3.969
|UMD\_Wood\_STA\_N2\_3K\_R3 | 0 | 4.030| 4.009
|UMD\_Wood\_STA\_N2\_3K\_R4 | 0 | 4.024| 4.008
|UMD\_Wood\_STA\_N2\_3K\_R5 | 0 | 3.994| 3.952
|UMD\_Wood\_STA\_N2\_10K\_R1 | 0 | 4.301| 4.066
|UMD\_Wood\_STA\_N2\_10K\_R2 | 0 | 4.062| 3.842
|UMD\_Wood\_STA\_N2\_10K\_R3 | 0 | 3.942| 3.904
|UMD\_Wood\_STA\_N2\_10K\_R4 | 0 | 3.969| 3.906
|UMD\_Wood\_STA\_N2\_10K\_R5 | 0 | 3.982| 3.873
|UMD\_Wood\_STA\_N2\_10K\_R6 | 0 | 4.055| 3.879
|UMD\_Wood\_STA\_N2\_10K\_R7 | 0 | 3.918| 3.803
|UMD\_Wood\_STA\_N2\_10K\_R8 | 0 | 3.893| 3.789
|UMD\_Wood\_STA\_N2\_10K\_R9 | 0 | 3.933| 3.801
|UMD\_Wood\_STA\_N2\_10K\_R10 | 0 | 3.963| 3.876
|UMD\_Wood\_STA\_N2\_30K\_4mg\_R1 | 0 | 3.884| 3.878
|UMD\_Wood\_STA\_N2\_30K\_4mg\_R2 | 0 | 3.924| 3.882
|UMD\_Wood\_STA\_N2\_30K\_4mg\_R3 | 0 | 3.965| 3.926
|UMD\_Wood\_STA\_N2\_30K\_1mg\_R1 | 0 | 0.951| 0.955
|UMD\_Wood\_STA\_N2\_30K\_1mg\_R2 | 0 | 1.025| 0.999
|UMD\_Wood\_STA\_N2\_30K\_1mg\_R3 | 0 | 0.975| 0.935
|UMD\_Wood\_STA\_N2\_30K\_1mg\_R4 | 0 | 1.013| 0.994
|UMD\_Wood\_STA\_N2\_30K\_1mg\_R5 | 0 | 0.958| 0.935
|UMD\_Wood\_STA\_N2\_30K\_1mg\_R6 | 0 | 0.934| 0.918
|UMD\_Wood\_STA\_N2\_30K\_1mg\_R7 | 0 | 1.058| 0.962
|UMD\_Wood\_STA\_N2\_30K\_1mg\_R8 | 0 | 1.019| 0.977

File: Wood/Calibration_Data/UMD/UMD_TGA_N2_10K_R2.csv
Time (s),Temperature (K),Mass (mg)
0.000,296.000,3.842
19.779,296.500,3.841
33.050,297.000,3.840
43.575,297.500,3.837
52.615,298.000,3.839
60.655,298.500,3.838
67.950,299.000,3.838
74.720,299.500,3.837
81.073,300.000,3.836
87.090,300.500,3.836
92.788,301.000,3.835
98.250,301.500,3.835
103.526,302.000,3.835
108.590,302.500,3.836
113.521,303.000,3.835
118.273,303.500,3.834
122.923,304.000,3.832
127.474,304.500,3.831
131.935,305.000,3.831
136.273,305.500,3.829
140.534,306.000,3.831
144.709,306.500,3.831
148.833,307.000,3.831
152.878,307.500,3.830
156.862,308.000,3.829
160.810,308.500,3.831
164.679,309.000,3.831
168.504,309.500,3.830
172.283,310.000,3.833
176.025,310.500,3.831
179.717,311.000,3.832
183.391,311.500,3.829
187.013,312.000,3.829
190.614,312.500,3.829
194.166,313.000,3.829
197.698,313.500,3.829
201.216,314.000,3.827
204.721,314.500,3.828
208.171,315.000,3.827
211.591,315.500,3.826
214.990,316.000,3.825
218.381,316.500,3.826
221.726,317.000,3.826
225.069,317.500,3.823
228.401,318.000,3.825
231.709,318.500,3.823
235.007,319.000,3.823
238.266,319.500,3.821
241.537,320.000,3.821
244.778,320.500,3.821
248.017,321.000,3.821
251.208,321.500,3.820
254.421,322.000,3.820
257.614,322.500,3.820
260.782,323.000,3.818
263.959,323.500,3.818
267.106,324.000,3.819
270.250,324.500,3.817
273.405,325.000,3.817
276.514,325.500,3.815
279.625,326.000,3.814
282.725,326.500,3.814
285.833,327.000,3.812
288.931,327.500,3.812
292.017,328.000,3.811
295.078,328.500,3.810
298.154,329.000,3.810
301.215,329.500,3.808
304.263,330.000,3.808
307.302,330.500,3.808
310.344,331.000,3.806
313.380,331.500,3.805
316.405,332.000,3.804
319.422,332.500,3.803
322.437,333.000,3.802
325.434,333.500,3.802
328.422,334.000,3.802
331.428,334.500,3.802
334.409,335.000,3.801
337.374,335.500,3.799
340.356,336.000,3.799
343.326,336.500,3.797
346.297,337.000,3.797
349.271,337.500,3.797
352.210,338.000,3.795
355.183,338.500,3.795
358.109,339.000,3.795
361.059,339.500,3.793
363.992,340.000,3.793
366.921,340.500,3.793
369.848,341.000,3.791
372.790,341.500,3.790
375.704,342.000,3.789
378.625,342.500,3.788
381.526,343.000,3.787
384.433,343.500,3.787
387.332,344.000,3.786
390.238,344.500,3.784
393.127,345.000,3.784
396.039,345.500,3.782
398.942,346.000,3.781
401.829,346.500,3.779
404.720,347.000,3.779
407.617,347.500,3.778
410.503,348.000,3.777
413.379,348.500,3.777
416.259,349.000,3.774
419.131,349.500,3.774
422.008,350.000,3.774
424.881,350.500,3.774
427.758,351.000,3.772
430.622,351.500,3.772
433.496,352.000,3.771
436.339,352.500,3.771
439.221,353.000,3.771
442.087,353.500,3.770
444.936,354.000,3.770
447.807,354.500,3.769
450.664,355.000,3.768
453.512,355.500,3.768
456.363,356.000,3.768
459.223,356.500,3.767
462.075,357.000,3.766
464.921,357.500,3.766
467.769,358.000,3.766
470.602,358.500,3.765
473.463,359.000,3.764
476.311,359.500,3.762
479.158,360.000,3.761
481.995,360.500,3.761
484.848,361.000,3.761
487.687,361.500,3.761
490.539,362.000,3.758
493.362,362.500,3.758
496.217,363.000,3.758
499.053,363.500,3.757
501.897,364.000,3.757
504.739,364.500,3.755
507.569,365.000,3.755
510.428,365.500,3.755
513.249,366.000,3.755
516.087,366.500,3.755
518.933,367.000,3.753
521.769,367.500,3.753
524.606,368.000,3.753
527.432,368.500,3.753
530.270,369.000,3.754
533.101,369.500,3.754
535.944,370.000,3.754
538.777,370.500,3.755
541.608,371.000,3.755
544.446,371.500,3.755
547.276,372.000,3.755
550.107,372.500,3.755
552.939,373.000,3.755
555.767,373.500,3.753
558.619,374.000,3.753
561.461,374.500,3.754
564.294,375.000,3.753
567.127,375.500,3.753
569.965,376.000,3.753
572.798,376.500,3.752
575.644,377.000,3.752
578.470,377.500,3.752
581.304,378.000,3.752
584.135,378.500,3.751
586.979,379.000,3.751
589.810,379.500,3.751
592.653,380.000,3.751
595.490,380.500,3.750
598.333,381.000,3.749
601.154,381.500,3.751
603.993,382.000,3.751
606.830,382.500,3.751
609.655,383.000,3.750
612.507,383.500,3.749
615.341,384.000,3.749
618.184,384.500,3.750
621.025,385.000,3.750
623.844,385.500,3.750
626.692,386.000,3.750
629.533,386.500,3.749
632.375,387.000,3.749
635.213,387.500,3.749
638.055,388.000,3.747
640.899,388.500,3.747
643.739,389.000,3.747
646.589,389.500,3.747
649.420,390.000,3.747
652.281,390.500,3.749
655.140,391.000,3.747
657.974,391.500,3.747
660.829,392.000,3.747
663.659,392.500,3.747
666.502,393.000,3.748
669.329,393.500,3.746
672.156,394.000,3.746
674.983,394.500,3.746
677.817,395.000,3.746
680.657,395.500,3.747
683.504,396.000,3.747
686.313,396.500,3.747
689.161,397.000,3.747
691.994,397.500,3.746
694.819,398.000,3.746
697.653,398.500,3.746
700.483,399.000,3.747
703.322,399.500,3.747
706.150,400.000,3.747
708.991,400.500,3.747
711.829,401.000,3.745
714.660,401.500,3.746
717.490,402.000,3.746
720.321,402.500,3.746
723.161,403.000,3.747
726.003,403.500,3.747
728.838,404.000,3.748
731.669,404.500,3.748
734.504,405.000,3.749
737.337,405.500,3.749
740.173,406.000,3.749
743.012,406.500,3.749
745.856,407.000,3.748
748.681,407.500,3.748
751.518,408.000,3.748
754.350,408.500,3.747
757.186,409.000,3.747
760.030,409.500,3.747
762.871,410.000,3.747
765.716,410.500,3.747
768.550,411.000,3.747
771.382,411.500,3.747
774.224,412.000,3.747
777.057,412.500,3.747
779.905,413.000,3.748
782.744,413.500,3.749
785.594,414.000,3.748
788.427,414.500,3.748
791.264,415.000,3.748
794.110,415.500,3.748
796.944,416.000,3.748
799.788,416.500,3.747
802.636,417.000,3.747
805.473,417.500,3.746
808.379,418.000,3.748
811.232,418.500,3.747
814.075,419.000,3.747
816.912,419.500,3.747
819.761,420.000,3.747
822.601,420.500,3.747
825.411,421.000,3.747
828.191,421.500,3.747
831.032,422.000,3.747
833.886,422.500,3.746
836.713,423.000,3.746
839.561,423.500,3.745
842.410,424.000,3.745
845.256,424.500,3.745
848.093,425.000,3.743
850.928,425.500,3.743
853.767,426.000,3.743
856.622,426.500,3.745
859.458,427.000,3.745
862.293,427.500,3.745
865.122,428.000,3.745
867.969,428.500,3.745
870.819,429.000,3.745
873.655,429.500,3.743
876.484,430.000,3.743
879.343,430.500,3.743
882.179,431.000,3.743
885.010,431.500,3.743
887.853,432.000,3.743
890.704,432.500,3.743
893.539,433.000,3.745
896.384,433.500,3.745
899.216,434.000,3.745
902.059,434.500,3.745
904.889,435.000,3.745
907.733,435.500,3.743
910.571,436.000,3.745
913.413,436.500,3.745
916.253,437.000,3.745
919.087,437.500,3.745
921.942,438.000,3.745
924.778,438.500,3.745
927.613,439.000,3.747
930.441,439.500,3.747
933.280,440.000,3.747
936.110,440.500,3.747
938.960,441.000,3.747
941.797,441.500,3.747
944.638,442.000,3.747
947.465,442.500,3.747
950.310,443.000,3.747
953.152,443.500,3.745
955.995,444.000,3.745
958.836,444.500,3.745
961.669,445.000,3.745
964.508,445.500,3.745
967.356,446.000,3.744
970.186,446.500,3.744
973.035,447.000,3.743
975.870,447.500,3.742
978.722,448.000,3.741
981.561,448.500,3.741
984.390,449.000,3.740
987.236,449.500,3.740
990.076,450.000,3.740
992.910,450.500,3.740
995.761,451.000,3.740
998.601,451.500,3.740
1001.430,452.000,3.740
1004.270,452.500,3.740
1007.106,453.000,3.740
1009.950,453.500,3.740
1012.794,454.000,3.741
1015.627,454.500,3.742
1018.464,455.000,3.742
1021.305,455.500,3.740
1024.137,456.000,3.740
1026.987,456.500,3.740
1029.824,457.000,3.740
1032.650,457.500,3.739
1035.508,458.000,3.739
1038.344,458.500,3.739
1041.184,459.000,3.739
1044.013,459.500,3.739
1046.859,460.000,3.739
1049.699,460.500,3.739
1052.533,461.000,3.739
1055.369,461.500,3.738
1058.201,462.000,3.738
1061.047,462.500,3.736
1063.888,463.000,3.736
1066.735,463.500,3.736
1069.569,464.000,3.735
1072.407,464.500,3.734
1075.247,465.000,3.733
1078.090,465.500,3.733
1080.927,466.000,3.732
1083.761,466.500,3.732
1086.607,467.000,3.731
1089.453,467.500,3.731
1092.293,468.000,3.731
1095.128,468.500,3.730
1097.981,469.000,3.729
1100.821,469.500,3.729
1103.654,470.000,3.729
1106.489,470.500,3.729
1109.337,471.000,3.729
1112.173,471.500,3.729
1115.011,472.000,3.729
1117.842,472.500,3.728
1120.683,473.000,3.727
1123.533,473.500,3.727
1126.389,474.000,3.725
1129.230,474.500,3.725
1132.061,475.000,3.723
1134.910,475.500,3.723
1137.761,476.000,3.723
1140.594,476.500,3.723
1143.433,477.000,3.723
1146.277,477.500,3.720
1149.121,478.000,3.720
1151.950,478.500,3.720
1154.800,479.000,3.719
1157.646,479.500,3.717
1160.482,480.000,3.717
1163.315,480.500,3.716
1166.159,481.000,3.716
1169.001,481.500,3.714
1171.842,482.000,3.712
1174.683,482.500,3.711
1177.525,483.000,3.710
1180.362,483.500,3.709
1183.209,484.000,3.706
1186.050,484.500,3.706
1188.896,485.000,3.704
1191.728,485.500,3.704
1194.565,486.000,3.702
1197.410,486.500,3.702
1200.258,487.000,3.699
1203.088,487.500,3.698
1205.931,488.000,3.697
1208.772,488.500,3.696
1211.607,489.000,3.693
1214.448,489.500,3.692
1217.286,490.000,3.692
1220.125,490.500,3.689
1222.962,491.000,3.688
1225.787,491.500,3.687
1228.633,492.000,3.687
1231.483,492.500,3.684
1234.311,493.000,3.684
1237.148,493.500,3.683
1240.001,494.000,3.682
1242.836,494.500,3.682
1245.672,495.000,3.680
1248.521,495.500,3.680
1251.348,496.000,3.677
1254.173,496.500,3.676
1257.021,497.000,3.675
1259.867,497.500,3.674
1262.699,498.000,3.673
1265.539,498.500,3.672
1268.377,499.000,3.669
1271.219,499.500,3.668
1274.057,500.000,3.667
1276.899,500.500,3.665
1279.735,501.000,3.665
1282.576,501.500,3.663
1285.424,502.000,3.662
1288.269,502.500,3.661
1291.108,503.000,3.659
1293.942,503.500,3.658
1296.778,504.000,3.656
1299.623,504.500,3.656
1302.479,505.000,3.654
1305.314,505.500,3.652
1308.156,506.000,3.652
1310.997,506.500,3.650
1313.824,507.000,3.649
1316.665,507.500,3.647
1319.510,508.000,3.645
1322.352,508.500,3.645
1325.200,509.000,3.643
1328.035,509.500,3.642
1330.881,510.000,3.640
1333.716,510.500,3.640
1336.567,511.000,3.639
1339.408,511.500,3.638
1342.247,512.000,3.636
1345.090,512.500,3.635
1347.944,513.000,3.632
1350.789,513.500,3.630
1353.619,514.000,3.628
1356.464,514.500,3.628
1359.314,515.000,3.626
1362.156,515.500,3.624
1365.007,516.000,3.619
1367.850,516.500,3.618
1370.693,517.000,3.616
1373.533,517.500,3.614
1376.387,518.000,3.611
1379.227,518.500,3.610
1382.083,519.000,3.608
1384.921,519.500,3.606
1387.763,520.000,3.604
1390.624,520.500,3.602
1393.467,521.000,3.600
1396.305,521.500,3.598
1399.156,522.000,3.596
1402.015,522.500,3.594
1404.860,523.000,3.592
1407.710,523.500,3.590
1410.565,524.000,3.588
1413.407,524.500,3.586
1416.263,525.000,3.584
1419.127,525.500,3.583
1421.965,526.000,3.581
1424.813,526.500,3.579
1427.660,527.000,3.576
1430.522,527.500,3.574
1433.379,528.000,3.568
1436.230,528.500,3.566
1439.072,529.000,3.564
1441.938,529.500,3.561
1444.780,530.000,3.559
1447.636,530.500,3.555
1450.491,531.000,3.553
1453.344,531.500,3.551
1456.209,532.000,3.548
1459.061,532.500,3.545
1461.925,533.000,3.543
1464.773,533.500,3.539
1467.625,534.000,3.536
1470.485,534.500,3.534
1473.350,535.000,3.531
1476.213,535.500,3.528
1479.065,536.000,3.525
1481.924,536.500,3.523
1484.775,537.000,3.518
1487.637,537.500,3.516
1490.498,538.000,3.513
1493.354,538.500,3.510
1496.220,539.000,3.507
1499.074,539.500,3.504
1501.939,540.000,3.500
1504.800,540.500,3.497
1507.661,541.000,3.496
1510.521,541.500,3.494
1513.400,542.000,3.491
1516.254,542.500,3.487
1519.105,543.000,3.484
1521.961,543.500,3.481
1524.825,544.000,3.479
1527.692,544.500,3.475
1530.546,545.000,3.472
1533.418,545.500,3.470
1536.280,546.000,3.468
1539.128,546.500,3.464
1542.001,547.000,3.460
1544.867,547.500,3.457
1547.739,548.000,3.454
1550.596,548.500,3.450
1553.458,549.000,3.445
1556.327,549.500,3.441
1559.195,550.000,3.434
1562.055,550.500,3.431
1564.933,551.000,3.426
1567.793,551.500,3.423
1570.668,552.000,3.419
1573.540,552.500,3.415
1576.413,553.000,3.410
1579.276,553.500,3.406
1582.146,554.000,3.401
1585.019,554.500,3.397
1587.887,555.000,3.392
1590.756,555.500,3.388
1593.634,556.000,3.382
1596.495,556.500,3.378
1599.362,557.000,3.373
1602.232,557.500,3.369
1605.110,558.000,3.365
1607.982,558.500,3.360
1610.853,559.000,3.355
1613.736,559.500,3.350
1616.613,560.000,3.346
1619.480,560.500,3.341
1622.352,561.000,3.336
1625.224,561.500,3.330
1628.096,562.000,3.324
1630.978,562.500,3.319
1633.843,563.000,3.313
1636.716,563.500,3.307
1639.587,564.000,3.303
1642.458,564.500,3.297
1645.339,565.000,3.293
1648.210,565.500,3.286
1651.087,566.000,3.281
1653.969,566.500,3.275
1656.837,567.000,3.268
1659.705,567.500,3.262
1662.594,568.000,3.256
1665.479,568.500,3.250
1668.352,569.000,3.244
1671.214,569.500,3.238
1674.104,570.000,3.232
1676.983,570.500,3.227
1679.861,571.000,3.221
1682.750,571.500,3.217
1685.624,572.000,3.210
1688.493,572.500,3.203
1691.371,573.000,3.198
1694.256,573.500,3.193
1697.131,574.000,3.187
1700.014,574.500,3.179
1702.899,575.000,3.173
1705.777,575.500,3.166
1708.659,576.000,3.158
1711.536,576.500,3.151
1714.425,577.000,3.144
1717.316,577.500,3.136
1720.191,578.000,3.130
1723.082,578.500,3.124
1725.964,579.000,3.116
1728.843,579.500,3.110
1731.727,580.000,3.104
1734.614,580.500,3.096
1737.493,581.000,3.089
1740.387,581.500,3.082
1743.287,582.000,3.075
1746.161,582.500,3.065
1749.047,583.000,3.057
1751.939,583.500,3.048
1754.827,584.000,3.040
1757.710,584.500,3.031
1760.614,585.000,3.024
1763.520,585.500,3.015
1766.397,586.000,3.010
1769.285,586.500,3.003
1772.185,587.000,2.996
1775.071,587.500,2.988
1777.962,588.000,2.979
1780.859,588.500,2.970
1783.752,589.000,2.961
1786.647,589.500,2.953
1789.535,590.000,2.943
1792.426,590.500,2.936
1795.321,591.000,2.927
1798.215,591.500,2.918
1801.121,592.000,2.911
1804.024,592.500,2.902
1806.921,593.000,2.893
1809.814,593.500,2.884
1812.704,594.000,2.876
1815.610,594.500,2.867
1818.511,595.000,2.859
1821.409,595.500,2.850
1824.304,596.000,2.841
1827.214,596.500,2.833
1830.110,597.000,2.823
1833.015,597.500,2.814
1835.917,598.000,2.804
1838.821,598.500,2.794
1841.729,599.000,2.785
1844.625,599.500,2.775
1847.533,600.000,2.765
1850.450,600.500,2.755
1853.344,601.000,2.745
1856.261,601.500,2.736
1859.164,602.000,2.726
1862.065,602.500,2.716
1864.968,603.000,2.706
1867.881,603.500,2.695
1870.789,604.000,2.686
1873.702,604.500,2.676
1876.595,605.000,2.665
1879.507,605.500,2.655
1882.420,606.000,2.644
1885.333,606.500,2.634
1888.237,607.000,2.623
1891.150,607.500,2.613
1894.056,608.000,2.602
1896.967,608.500,2.591
1899.878,609.000,2.580
1902.796,609.500,2.569
1905.708,610.000,2.559
1908.612,610.500,2.547
1911.540,611.000,2.535
1914.447,611.500,2.524
1917.356,612.000,2.513
1920.278,612.500,2.501
1923.185,613.000,2.490
1926.108,613.500,2.477
1929.034,614.000,2.466
1931.934,614.500,2.455
1934.865,615.000,2.444
1937.785,615.500,2.433
1940.707,616.000,2.422
1943.619,616.500,2.411
1946.544,617.000,2.398
1949.463,617.500,2.385
1952.385,618.000,2.374
1955.305,618.500,2.362
1958.221,619.000,2.351
1961.136,619.500,2.339
1964.067,620.000,2.327
1967.008,620.500,2.315
1969.933,621.000,2.301
1972.851,621.500,2.288
1975.779,622.000,2.276
1978.705,622.500,2.264
1981.635,623.000,2.251
1984.568,623.500,2.237
1987.497,624.000,2.223
1990.419,624.500,2.207
1993.344,625.000,2.190
1996.280,625.500,2.175
1999.221,626.000,2.161
2002.158,626.500,2.150
2005.088,627.000,2.137
2008.026,627.500,2.125
2010.964,628.000,2.112
2013.903,628.500,2.096
2016.833,629.000,2.077
2019.774,629.500,2.060
2022.720,630.000,2.042
2025.655,630.500,2.028
2028.609,631.000,2.018
2031.546,631.500,2.005
2034.483,632.000,1.992
2037.426,632.500,1.978
2040.376,633.000,1.959
2043.322,633.500,1.940
2046.274,634.000,1.923
2049.221,634.500,1.907
2052.168,635.000,1.892
2055.114,635.500,1.874
2058.063,636.000,1.858
2061.015,636.500,1.844
2063.958,637.000,1.825
2066.910,637.500,1.808
2069.859,638.000,1.791
2072.806,638.500,1.771
2075.771,639.000,1.753
2078.715,639.500,1.735
2081.663,640.000,1.717
2084.608,640.500,1.699
2087.573,641.000,1.682
2090.503,641.500,1.663
2093.460,642.000,1.645
2096.403,642.500,1.627
2099.344,643.000,1.608
2102.292,643.500,1.589
2105.233,644.000,1.570
2108.174,644.500,1.552
2111.106,645.000,1.534
2114.046,645.500,1.514
2116.974,646.000,1.496
2119.903,646.500,1.477
2122.832,647.000,1.459
2125.754,647.500,1.442
2128.677,648.000,1.423
2131.590,648.500,1.406
2134.507,649.000,1.387
2137.419,649.500,1.370
2140.332,650.000,1.352
2143.238,650.500,1.334
2146.140,651.000,1.315
2149.033,651.500,1.297
2151.938,652.000,1.279
2154.836,652.500,1.263
2157.705,653.000,1.250
2160.603,653.500,1.238
2163.482,654.000,1.223
2166.358,654.500,1.205
2169.241,655.000,1.187
2172.110,655.500,1.174
2174.973,656.000,1.164
2177.844,656.500,1.154
2180.720,657.000,1.143
2183.590,657.500,1.131
2186.457,658.000,1.121
2189.314,658.500,1.111
2192.175,659.000,1.102
2195.026,659.500,1.094
2197.904,660.000,1.086
2200.775,660.500,1.079
2203.650,661.000,1.072
2206.520,661.500,1.064
2209.390,662.000,1.057
2212.270,662.500,1.051
2215.160,663.000,1.045
2218.044,663.500,1.039
2220.929,664.000,1.034
2223.841,664.500,1.032
2226.721,665.000,1.027
2229.616,665.500,1.023
2232.524,666.000,1.021
2235.439,666.500,1.018
2238.352,667.000,1.015
2241.272,667.500,1.012
2244.201,668.000,1.010
2247.121,668.500,1.006
2250.040,669.000,1.004
2252.965,669.500,1.002
2255.902,670.000,0.999
2258.844,670.500,0.997
2261.776,671.000,0.995
2264.709,671.500,0.993
2267.648,672.000,0.992
2270.585,672.500,0.989
2273.526,673.000,0.987
2276.462,673.500,0.984
2279.397,674.000,0.982
2282.344,674.500,0.980
2285.289,675.000,0.979
2288.226,675.500,0.977
2291.164,676.000,0.975
2294.106,676.500,0.973
2297.052,677.000,0.972
2300.002,677.500,0.970
2302.944,678.000,0.969
2305.885,678.500,0.967
2308.824,679.000,0.965
2311.769,679.500,0.963
2314.715,680.000,0.963
2317.656,680.500,0.961
2320.603,681.000,0.960
2323.552,681.500,0.959
2326.488,682.000,0.957
2329.449,682.500,0.956
2332.397,683.000,0.954
2335.333,683.500,0.952
2338.285,684.000,0.952
2341.225,684.500,0.950
2344.184,685.000,0.948
2347.126,685.500,0.947
2350.077,686.000,0.946
2353.026,686.500,0.944
2355.969,687.000,0.943
2358.925,687.500,0.941
2361.866,688.000,0.939
2364.826,688.500,0.937
2367.779,689.000,0.935
2370.721,689.500,0.933
2373.680,690.000,0.932
2376.645,690.500,0.931
2379.594,691.000,0.930
2382.548,691.500,0.928
2385.501,692.000,0.927
2388.471,692.500,0.925
2391.411,693.000,0.924
2394.371,693.500,0.923
2397.321,694.000,0.922
2400.271,694.500,0.921
2403.240,695.000,0.920
2406.197,695.500,0.917
2409.156,696.000,0.917
2412.120,696.500,0.915
2415.084,697.000,0.913
2418.034,697.500,0.913
2420.994,698.000,0.911
2423.956,698.500,0.909
2426.904,699.000,0.908
2429.879,699.500,0.906
2432.841,700.000,0.904
2435.799,700.500,0.904
2438.770,701.000,0.902
2441.724,701.500,0.900
2444.677,702.000,0.901
2447.651,702.500,0.899
2450.609,703.000,0.898
2453.579,703.500,0.897
2456.556,704.000,0.895
2459.520,704.500,0.893
2462.496,705.000,0.893
2465.464,705.500,0.891
2468.417,706.000,0.889
2471.384,706.500,0.888
2474.348,707.000,0.887
2477.320,707.500,0.885
2480.295,708.000,0.884
2483.262,708.500,0.883
2486.223,709.000,0.881
2489.190,709.500,0.881
2492.162,710.000,0.879
2495.136,710.500,0.879
2498.098,711.000,0.877
2501.071,711.500,0.877
2504.044,712.000,0.875
2507.020,712.500,0.874
2509.963,713.000,0.872
2512.950,713.500,0.871
2515.932,714.000,0.869
2518.914,714.500,0.867
2521.874,715.000,0.867
2524.839,715.500,0.865
2527.825,716.000,0.865
2530.806,716.500,0.863
2533.772,717.000,0.861
2536.746,717.500,0.860
2539.721,718.000,0.859
2542.692,718.500,0.858
2545.668,719.000,0.856
2548.656,719.500,0.855
2551.626,720.000,0.853
2554.608,720.500,0.851
2557.594,721.000,0.851
2560.568,721.500,0.849
2563.544,722.000,0.848
2566.534,722.500,0.846
2569.504,723.000,0.845
2572.483,723.500,0.843
2575.458,724.000,0.841
2578.444,724.500,0.841
2581.427,725.000,0.839
2584.409,725.500,0.837
2587.397,726.000,0.837
2590.368,726.500,0.835
2593.356,727.000,0.834
2596.338,727.500,0.833
2599.326,728.000,0.831
2602.308,728.500,0.831
2605.296,729.000,0.830
2608.272,729.500,0.829
2611.250,730.000,0.828
2614.226,730.500,0.827
2617.213,731.000,0.827
2620.200,731.500,0.828
2623.188,732.000,0.828
2626.176,732.500,0.826
2629.160,733.000,0.826
2632.142,733.500,0.824
2635.136,734.000,0.824
2638.124,734.500,0.822
2641.109,735.000,0.821
2644.097,735.500,0.819
2647.092,736.000,0.818
2650.083,736.500,0.816
2653.075,737.000,0.815
2656.059,737.500,0.813
2659.050,738.000,0.812
2662.041,738.500,0.811
2665.032,739.000,0.809
2668.026,739.500,0.807
2671.008,740.000,0.806
2673.999,740.500,0.805
2676.999,741.000,0.803
2679.996,741.500,0.802
2682.985,742.000,0.802
2685.970,742.500,0.803
2688.960,743.000,0.803
2691.952,743.500,0.803
2694.940,744.000,0.803
2697.926,744.500,0.803
2700.917,745.000,0.802
2703.913,745.500,0.801
2706.897,746.000,0.801
2709.882,746.500,0.801
2712.875,747.000,0.801
2715.869,747.500,0.801
2718.859,748.000,0.800
2721.853,748.500,0.799
2724.842,749.000,0.797
2727.841,749.500,0.795
2730.834,750.000,0.795
2733.829,750.500,0.793
2736.831,751.000,0.792
2739.815,751.500,0.791
2742.814,752.000,0.791
2745.805,752.500,0.790
2748.798,753.000,0.792
2751.798,753.500,0.791
2754.786,754.000,0.790
2757.792,754.500,0.790
2760.774,755.000,0.789
2763.762,755.500,0.789
2766.762,756.000,0.789
2769.750,756.500,0.788
2772.750,757.000,0.788
2775.750,757.500,0.787
2778.732,758.000,0.785
2781.738,758.500,0.785
2784.720,759.000,0.783
2787.732,759.500,0.783
2790.714,760.000,0.783
2793.714,760.500,0.781
2796.708,761.000,0.781
2799.708,761.500,0.779
2802.708,762.000,0.778
2805.703,762.500,0.776
2808.708,763.000,0.775
2811.707,763.500,0.775
2814.702,764.000,0.775
2817.702,764.500,0.775
2820.702,765.000,0.775
2823.696,765.500,0.775
2826.695,766.000,0.775
2829.685,766.500,0.773
2832.673,767.000,0.773
2835.679,767.500,0.773
2838.676,768.000,0.773
2841.678,768.500,0.771
2844.671,769.000,0.771
2847.662,769.500,0.771
2850.672,770.000,0.769
2853.666,770.500,0.767
2856.666,771.000,0.766
2859.661,771.500,0.766
2862.667,772.000,0.765
2865.672,772.500,0.764
2868.682,773.000,0.763
2871.672,773.500,0.761
2874.673,774.000,0.759
2877.679,774.500,0.759
2880.687,775.000,0.758
2883.683,775.500,0.758
2886.679,776.000,0.756
2889.678,776.500,0.758
2892.685,777.000,0.756
2895.677,777.500,0.754
2898.684,778.000,0.754
2901.691,778.500,0.752
2904.691,779.000,0.752
2907.695,779.500,0.751
2910.696,780.000,0.750
2913.702,780.500,0.750
2916.695,781.000,0.750
2919.707,781.500,0.750
2922.697,782.000,0.750
2925.714,782.500,0.749
2928.720,783.000,0.751
2931.720,783.500,0.750
2934.732,784.000,0.750
2937.727,784.500,0.750
2940.738,785.000,0.749
2943.738,785.500,0.750
2946.738,786.000,0.749
2949.750,786.500,0.750
2952.744,787.000,0.749
2955.762,787.500,0.749
2958.762,788.000,0.749
2961.774,788.500,0.748
2964.780,789.000,0.747
2967.780,789.500,0.747
2970.798,790.000,0.745
2973.799,790.500,0.745
2976.816,791.000,0.745
2979.816,791.500,0.745
2982.832,792.000,0.745
2985.835,792.500,0.741
2988.835,793.000,0.740
2991.847,793.500,0.740
2994.868,794.000,0.738
2997.859,794.500,0.739
3000.858,795.000,0.739
3003.877,795.500,0.737
3006.888,796.000,0.736
3009.893,796.500,0.735
3012.905,797.000,0.734
3015.912,797.500,0.735
3018.909,798.000,0.736
3021.926,798.500,0.735
3024.948,799.000,0.736
3027.956,799.500,0.736
3030.960,800.000,0.736
3033.962,800.500,0.735
3036.984,801.000,0.735
3039.979,801.500,0.734
3042.982,802.000,0.734
3045.991,802.500,0.734
3048.996,803.000,0.733
3052.002,803.500,0.733
3055.017,804.000,0.733
3058.026,804.500,0.732
3061.039,805.000,0.732
3064.047,805.500,0.731
3067.056,806.000,0.731
3070.059,806.500,0.730
3073.071,807.000,0.729
3076.080,807.500,0.726
3079.092,808.000,0.726
3082.095,808.500,0.726
3085.093,809.000,0.726
3088.107,809.500,0.726
3091.121,810.000,0.726
3094.134,810.500,0.724
3097.142,811.000,0.724
3100.142,811.500,0.722
3103.154,812.000,0.722
3106.160,812.500,0.722
3109.172,813.000,0.722
3112.176,813.500,0.722
3115.188,814.000,0.722
3118.209,814.500,0.720
3121.213,815.000,0.720
3124.217,815.500,0.718
3127.239,816.000,0.717
3130.249,816.500,0.716
3133.259,817.000,0.716
3136.261,817.500,0.714
3139.284,818.000,0.713
3142.297,818.500,0.712
3145.307,819.000,0.712
3148.320,819.500,0.712
3151.338,820.000,0.710
3154.344,820.500,0.711
3157.362,821.000,0.711
3160.368,821.500,0.712
3163.380,822.000,0.712
3166.398,822.500,0.712
3169.399,823.000,0.712
3172.423,823.500,0.712
3175.429,824.000,0.712
3178.463,824.500,0.710
3181.465,825.000,0.710
3184.481,825.500,0.710
3187.489,826.000,0.710
3190.500,826.500,0.709
3193.510,827.000,0.709
3196.524,827.500,0.709
3199.536,828.000,0.707
3202.564,828.500,0.707
3205.588,829.000,0.707
3208.598,829.500,0.707
3211.611,830.000,0.707
3214.632,830.500,0.707
3217.644,831.000,0.707
3220.659,831.500,0.707
3223.674,832.000,0.707
3226.683,832.500,0.707
3229.711,833.000,0.707
3232.718,833.500,0.707
3235.742,834.000,0.706
3238.766,834.500,0.705
3241.776,835.000,0.703
3244.802,835.500,0.703
3247.829,836.000,0.701
3250.842,836.500,0.701
3253.864,837.000,0.699
3256.889,837.500,0.699
3259.902,838.000,0.699
3262.920,838.500,0.697
3265.950,839.000,0.695
3268.968,839.500,0.695
3271.975,840.000,0.695
3275.000,840.500,0.693
3278.027,841.000,0.693
3281.042,841.500,0.695
3284.059,842.000,0.695
3287.077,842.500,0.695
3290.105,843.000,0.693
3293.132,843.500,0.693
3296.140,844.000,0.692
3299.170,844.500,0.692
3302.194,845.000,0.691
3305.205,845.500,0.691
3308.229,846.000,0.691
3311.253,846.500,0.691
3314.279,847.000,0.690
3317.292,847.500,0.690
3320.314,848.000,0.690
3323.332,848.500,0.690
3326.364,849.000,0.690
3329.390,849.500,0.690
3332.418,850.000,0.690
3335.430,850.500,0.689
3338.454,851.000,0.689
3341.472,851.500,0.688
3344.496,852.000,0.688
3347.526,852.500,0.687
3350.538,853.000,0.687
3353.574,853.500,0.687
3356.592,854.000,0.686
3359.611,854.500,0.686
3362.636,855.000,0.686
3365.668,855.500,0.684
3368.691,856.000,0.684
3371.716,856.500,0.683
3374.738,857.000,0.682
3377.762,857.500,0.682
3380.785,858.000,0.682
3383.817,858.500,0.680
3386.844,859.000,0.680
3389.865,859.500,0.680
3392.883,860.000,0.681
3395.907,860.500,0.681
3398.932,861.000,0.681
3401.948,861.500,0.681
3404.980,862.000,0.681
3408.000,862.500,0.680
3411.044,863.000,0.679
3414.054,863.500,0.677
3417.077,864.000,0.676
3420.090,864.500,0.675
3423.102,865.000,0.675
3426.138,865.500,0.675
3429.162,866.000,0.677
3432.192,866.500,0.676
3435.222,867.000,0.675
3438.242,867.500,0.674
3441.270,868.000,0.673
3444.293,868.500,0.673
3447.312,869.000,0.672
3450.334,869.500,0.672
3453.350,870.000,0.672
3456.372,870.500,0.672
3459.387,871.000,0.672
3462.423,871.500,0.672
3465.434,872.000,0.672
3468.468,872.500,0.672
3471.504,873.000,0.672
3474.523,873.500,0.670
3477.538,874.000,0.670
3480.566,874.500,0.670
3483.570,875.000,0.670
3486.604,875.500,0.670
3489.630,876.000,0.670
3492.647,876.500,0.670
3495.673,877.000,0.668
3498.685,877.500,0.668
3501.731,878.000,0.666
3504.750,878.500,0.665
3507.762,879.000,0.664
3510.786,879.500,0.664
3513.810,880.000,0.663
3516.823,880.500,0.663
3519.852,881.000,0.663
3522.866,881.500,0.665
3525.889,882.000,0.665
3528.900,882.500,0.665
3531.924,883.000,0.665
3534.946,883.500,0.665
3537.966,884.000,0.666
3540.989,884.500,0.665
3544.014,885.000,0.665
3547.035,885.500,0.664
3550.053,886.000,0.664
3553.068,886.500,0.664
3556.098,887.000,0.663
3559.126,887.500,0.663
3562.144,888.000,0.663
3565.168,888.500,0.662
3568.188,889.000,0.662
3571.204,889.500,0.662
3574.223,890.000,0.661
3577.246,890.500,0.660
3580.265,891.000,0.660
3583.277,891.500,0.659
3586.302,892.000,0.657
3589.326,892.500,0.657
3592.332,893.000,0.655
3595.380,893.500,0.655
3598.380,894.000,0.653
3601.398,894.500,0.652
3604.423,895.000,0.652
3607.446,895.500,0.651
3610.460,896.000,0.650
3613.489,896.500,0.649
3616.497,897.000,0.649
3619.518,897.500,0.649
3622.532,898.000,0.649
3625.548,898.500,0.649
3628.574,899.000,0.649
3631.588,899.500,0.648
3634.605,900.000,0.648
3637.609,900.500,0.647
3640.634,901.000,0.647
3643.656,901.500,0.647
3646.677,902.000,0.646
3649.679,902.500,0.646
3652.695,903.000,0.646
3655.702,903.500,0.646
3658.726,904.000,0.646
3661.734,904.500,0.647
3664.758,905.000,0.647
3667.766,905.500,0.647
3670.791,906.000,0.647
3673.801,906.500,0.647
3676.815,907.000,0.647
3679.828,907.500,0.648
3682.845,908.000,0.648
3685.848,908.500,0.648
3688.882,909.000,0.648
3691.878,909.500,0.647
3694.895,910.000,0.647
3697.920,910.500,0.647
3700.920,911.000,0.647
3703.932,911.500,0.647
3706.950,912.000,0.647
3709.968,912.500,0.647
3712.974,913.000,0.645
3716.003,913.500,0.645
3718.999,914.000,0.645
3722.028,914.500,0.645
3725.033,915.000,0.645
3728.051,915.500,0.645
3731.057,916.000,0.643
3734.066,916.500,0.643
3737.096,917.000,0.643
3740.106,917.500,0.643
3743.115,918.000,0.643
3746.138,918.500,0.641
3749.154,919.000,0.641
3752.160,919.500,0.639
3755.182,920.000,0.639
3758.177,920.500,0.638
3761.187,921.000,0.638
3764.205,921.500,0.637
3767.214,922.000,0.637
3770.229,922.500,0.637
3773.235,923.000,0.637
3776.253,923.500,0.637
3779.268,924.000,0.637
3782.268,924.500,0.637
3785.283,925.000,0.637
3788.302,925.500,0.637
3791.320,926.000,0.637
3794.342,926.500,0.636
3797.350,927.000,0.636
3800.356,927.500,0.636
3803.379,928.000,0.635
3806.399,928.500,0.635
3809.402,929.000,0.634
3812.413,929.500,0.634
3815.435,930.000,0.634
3818.449,930.500,0.634
3821.457,931.000,0.633
3824.464,931.500,0.633
3827.474,932.000,0.633
3830.484,932.500,0.632
3833.496,933.000,0.632
3836.513,933.500,0.631
3839.531,934.000,0.631
3842.532,934.500,0.631
3845.544,935.000,0.631
3848.550,935.500,0.631
3851.562,936.000,0.631
3854.574,936.500,0.631
3857.586,937.000,0.630
3860.593,937.500,0.630
3863.599,938.000,0.630
3866.610,938.500,0.630
3869.635,939.000,0.628
3872.635,939.500,0.628
3875.651,940.000,0.628
3878.653,940.500,0.629
3881.660,941.000,0.630
3884.679,941.500,0.630
3887.691,942.000,0.630
3890.683,942.500,0.630
3893.709,943.000,0.630
3896.714,943.500,0.630
3899.726,944.000,0.630
3902.742,944.500,0.630
3905.750,945.000,0.630
3908.768,945.500,0.630
3911.772,946.000,0.630
3914.772,946.500,0.630
3917.784,947.000,0.630
3920.794,947.500,0.628
3923.808,948.000,0.628
3926.823,948.500,0.628
3929.847,949.000,0.626
3932.847,949.500,0.626
3935.859,950.000,0.626
3938.865,950.500,0.626
3941.883,951.000,0.624
3944.891,951.500,0.624
3947.902,952.000,0.623
3950.918,952.500,0.623
3953.932,953.000,0.622
3956.944,953.500,0.622
3959.954,954.000,0.621
3962.968,954.500,0.621
3965.975,955.000,0.621
3968.994,955.500,0.621
3972.004,956.000,0.623
3975.011,956.500,0.623
3978.044,957.000,0.623
3981.054,957.500,0.622
3984.067,958.000,0.622
3987.071,958.500,0.621
3990.095,959.000,0.621
3993.114,959.500,0.623
3996.114,960.000,0.622
3999.138,960.500,0.621
4002.162,961.000,0.621
4005.168,961.500,0.620
4008.187,962.000,0.620
4011.210,962.500,0.620
4014.227,963.000,0.620
4017.234,963.500,0.619
4020.253,964.000,0.619
4023.265,964.500,0.619
4026.285,965.000,0.619
4029.311,965.500,0.619
4032.314,966.000,0.618
4035.326,966.500,0.618
4038.342,967.000,0.617
4041.368,967.500,0.617
4044.374,968.000,0.615
4047.394,968.500,0.615
4050.411,969.000,0.615
4053.432,969.500,0.615
4056.453,970.000,0.615
4059.468,970.500,0.615
4062.489,971.000,0.615
4065.510,971.500,0.615
4068.530,972.000,0.615
4071.540,972.500,0.615
4074.554,973.000,0.613
4077.580,973.500,0.613
4080.601,974.000,0.613
4083.611,974.500,0.613
4086.635,975.000,0.613
4089.660,975.500,0.613
4092.688,976.000,0.615
4095.696,976.500,0.615
4098.714,977.000,0.615
4101.744,977.500,0.613
4104.774,978.000,0.613
4107.774,978.500,0.613
4110.809,979.000,0.613
4113.821,979.500,0.613
4116.841,980.000,0.613
4119.848,980.500,0.611
4122.880,981.000,0.611
4125.914,981.500,0.611
4128.934,982.000,0.609
4131.952,982.500,0.608
4134.983,983.000,0.608
4138.000,983.500,0.607
4141.026,984.000,0.609
4144.041,984.500,0.609
4147.062,985.000,0.609
4150.098,985.500,0.609
4153.111,986.000,0.609
4156.136,986.500,0.609
4159.146,987.000,0.609
4162.188,987.500,0.609
4165.209,988.000,0.609
4168.231,988.500,0.610
4171.265,989.000,0.610
4174.283,989.500,0.609
4177.302,990.000,0.609
4180.338,990.500,0.609
4183.362,991.000,0.608
4186.386,991.500,0.608
4189.417,992.000,0.607
4192.446,992.500,0.607
4195.459,993.000,0.606
4198.489,993.500,0.605
4201.526,994.000,0.605
4204.542,994.500,0.605
4207.572,995.000,0.605
4210.605,995.500,0.605
4213.632,996.000,0.605
4216.656,996.500,0.605
4219.684,997.000,0.604
4222.720,997.500,0.604
4225.742,998.000,0.604
4228.766,998.500,0.604
4231.811,999.000,0.604
4234.842,999.500,0.604
4237.870,1000.000,0.603
4240.895,1000.500,0.603
4243.938,1001.000,0.601
4246.956,1001.500,0.601
4249.999,1002.000,0.602
4253.023,1002.500,0.600
4256.063,1003.000,0.600
4259.100,1003.500,0.600
4262.128,1004.000,0.600
4265.162,1004.500,0.600
4268.192,1005.000,0.601
4271.232,1005.500,0.601
4274.271,1006.000,0.602
4277.309,1006.500,0.603
4280.332,1007.000,0.604
4283.364,1007.500,0.602
4286.412,1008.000,0.602
4289.446,1008.500,0.603
4292.477,1009.000,0.603
4295.520,1009.500,0.603
4298.544,1010.000,0.603
4301.574,1010.500,0.603
4304.611,1011.000,0.603
4307.642,1011.500,0.603
4310.683,1012.000,0.603
4313.721,1012.500,0.604
4316.770,1013.000,0.604
4319.804,1013.500,0.604
4322.832,1014.000,0.604
4325.871,1014.500,0.604
4328.926,1015.000,0.604
4331.956,1015.500,0.602
4334.999,1016.000,0.601
4338.050,1016.500,0.601
4341.090,1017.000,0.600
4344.126,1017.500,0.600
4347.169,1018.000,0.599
4350.212,1018.500,0.599
4353.255,1019.000,0.599
4356.305,1019.500,0.599
4359.340,1020.000,0.599
4362.374,1020.500,0.599
4365.428,1021.000,0.598
4368.465,1021.500,0.598
4371.510,1022.000,0.598
4374.552,1022.500,0.598
4377.595,1023.000,0.598
4380.647,1023.500,0.599
4383.690,1024.000,0.599
4386.738,1024.500,0.599
4389.768,1025.000,0.601
4392.830,1025.500,0.601
4395.872,1026.000,0.601
4398.919,1026.500,0.600
4401.967,1027.000,0.600
4405.011,1027.500,0.602
4408.056,1028.000,0.601
4411.114,1028.500,0.600
4414.154,1029.000,0.600
4417.199,1029.500,0.599
4420.257,1030.000,0.599
4423.295,1030.500,0.598
4426.344,1031.000,0.598
4429.398,1031.500,0.598
4432.443,1032.000,0.598
4435.489,1032.500,0.598
4438.544,1033.000,0.597
4441.587,1033.500,0.596
4444.650,1034.000,0.596
4447.702,1034.500,0.594
4450.752,1035.000,0.594
4453.803,1035.500,0.594
4456.841,1036.000,0.594
4459.890,1036.500,0.594
4462.926,1037.000,0.594
4465.981,1037.500,0.594
4469.025,1038.000,0.594
4472.076,1038.500,0.594
4475.134,1039.000,0.594
4478.180,1039.500,0.593
4481.225,1040.000,0.593
4484.272,1040.500,0.594
4487.315,1041.000,0.594
4490.373,1041.500,0.594
4493.419,1042.000,0.594
4496.476,1042.500,0.594
4499.526,1043.000,0.594
4502.562,1043.500,0.596
4505.623,1044.000,0.596
4508.683,1044.500,0.596
4511.724,1045.000,0.596
4514.777,1045.500,0.596
4517.822,1046.000,0.596
4520.865,1046.500,0.596
4523.940,1047.000,0.596
4526.966,1047.500,0.596
4530.018,1048.000,0.596
4533.077,1048.500,0.596
4536.126,1049.000,0.596
4539.180,1049.500,0.596
4542.236,1050.000,0.596
4545.283,1050.500,0.594
4548.330,1051.000,0.593
4551.379,1051.500,0.593
4554.438,1052.000,0.592
4557.493,1052.500,0.592
4560.548,1053.000,0.592
4563.617,1053.500,0.592
4566.671,1054.000,0.591
4569.726,1054.500,0.591
4572.762,1055.000,0.591
4575.829,1055.500,0.592
4578.872,1056.000,0.592
4581.940,1056.500,0.592
4584.981,1057.000,0.592
4588.056,1057.500,0.592
4591.110,1058.000,0.592
4594.156,1058.500,0.592
4597.228,1059.000,0.592
4600.294,1059.500,0.592
4603.350,1060.000,0.592
4606.411,1060.500,0.592
4609.468,1061.000,0.592
4612.534,1061.500,0.591
4615.579,1062.000,0.591
4618.656,1062.500,0.590
4621.700,1063.000,0.590
4624.756,1063.500,0.589
4627.832,1064.000,0.588
4630.888,1064.500,0.588
4633.950,1065.000,0.587
4637.011,1065.500,0.587
4640.072,1066.000,0.588
4643.111,1066.500,0.588
4646.179,1067.000,0.588
4649.247,1067.500,0.589
4652.305,1068.000,0.589
4655.360,1068.500,0.589
4658.423,1069.000,0.589
4661.477,1069.500,0.589
4664.544,1070.000,0.589
4667.611,1070.500,0.589
4670.671,1071.000,0.589
4673.732,1071.500,0.589
4676.789,1072.000,0.589
4679.862,1072.500,0.589
4682.899,1073.000,0.591
4685.968,1073.500,0.590
4689.035,1074.000,0.590
4692.107,1074.500,0.590
4695.168,1075.000,0.590
4698.231,1075.500,0.588
4701.294,1076.000,0.588
4704.374,1076.500,0.586
4707.423,1077.000,0.584
4710.493,1077.500,0.584
4713.566,1078.000,0.584
4716.640,1078.500,0.585
4719.701,1079.000,0.585
4722.768,1079.500,0.586
4725.835,1080.000,0.586
4728.899,1080.500,0.586
4731.964,1081.000,0.586
4735.034,1081.500,0.586
4738.113,1082.000,0.586
4741.186,1082.500,0.583
4744.258,1083.000,0.582
4747.325,1083.500,0.582
4750.405,1084.000,0.582
4753.465,1084.500,0.582
4756.540,1085.000,0.582
4759.620,1085.500,0.582
4762.683,1086.000,0.582
4765.764,1086.500,0.582

File: Wood/Calibration_Data/UMD/UMD_Wood_STA_O2-6_10K_R2.csv
Time (s),Temperature (K),Mass (mg),Heat Flow Rate (W/g)
0.0000,297.5000,1.8607,0.0055
21.0000,298.0000,1.8583,0.0074
34.4692,298.5000,1.8571,0.0078
45.2600,299.0000,1.8580,0.0108
54.3455,299.5000,1.8577,0.0124
62.4829,300.0000,1.8580,0.0135
69.8558,300.5000,1.8570,0.0150
76.6454,301.0000,1.8581,0.0171
83.0360,301.5000,1.8561,0.0185
89.0226,302.0000,1.8578,0.0205
94.7321,302.5000,1.8581,0.0222
100.1857,303.0000,1.8570,0.0238
105.4143,303.5000,1.8581,0.0258
110.4742,304.0000,1.8580,0.0279
115.3446,304.5000,1.8572,0.0295
120.1226,305.0000,1.8570,0.0319
124.7323,305.5000,1.8554,0.0338
129.2358,306.0000,1.8559,0.0356
133.6471,306.5000,1.8548,0.0368
137.9465,307.0000,1.8550,0.0397
142.1945,307.5000,1.8547,0.0419
146.3316,308.0000,1.8540,0.0438
150.4083,308.5000,1.8520,0.0459
154.4231,309.0000,1.8530,0.0484
158.3600,309.5000,1.8540,0.0503
162.2675,310.0000,1.8529,0.0520
166.0923,310.5000,1.8541,0.0548
169.8909,311.0000,1.8530,0.0574
173.6075,311.5000,1.8530,0.0595
177.3143,312.0000,1.8528,0.0618
180.9663,312.5000,1.8514,0.0635
184.6096,313.0000,1.8511,0.0661
188.1756,313.5000,1.8503,0.0690
191.7157,314.0000,1.8510,0.0714
195.2477,314.5000,1.8500,0.0730
198.7241,315.0000,1.8497,0.0751
202.1812,315.5000,1.8504,0.0765
205.6182,316.0000,1.8502,0.0797
209.0133,316.5000,1.8500,0.0823
212.3913,317.0000,1.8490,0.0850
215.7516,317.5000,1.8491,0.0870
219.1011,318.0000,1.8490,0.0888
222.4152,318.5000,1.8503,0.0912
225.7182,319.0000,1.8490,0.0932
228.9780,319.5000,1.8493,0.0953
232.2358,320.0000,1.8490,0.0972
235.4766,320.5000,1.8490,0.0987
238.7065,321.0000,1.8490,0.1011
241.9032,321.5000,1.8483,0.1026
245.0978,322.0000,1.8500,0.1040
248.2750,322.5000,1.8480,0.1064
251.4358,323.0000,1.8487,0.1074
254.6062,323.5000,1.8500,0.1087
257.7437,324.0000,1.8480,0.1097
260.8589,324.5000,1.8480,0.1106
264.0000,325.0000,1.8470,0.1121
267.0860,325.5000,1.8454,0.1128
270.1812,326.0000,1.8460,0.1136
273.2734,326.5000,1.8450,0.1144
276.3437,327.0000,1.8455,0.1152
279.4020,327.5000,1.8460,0.1154
282.4510,328.0000,1.8460,0.1151
285.5062,328.5000,1.8460,0.1155
288.5490,329.0000,1.8444,0.1150
291.5720,329.5000,1.8434,0.1148
294.5980,330.0000,1.8440,0.1145
297.5939,330.5000,1.8430,0.1144
300.6078,331.0000,1.8420,0.1137
303.6099,331.5000,1.8420,0.1134
306.6039,332.0000,1.8427,0.1117
309.5882,332.5000,1.8416,0.1109
312.5706,333.0000,1.8426,0.1097
315.5386,333.5000,1.8430,0.1083
318.5118,334.0000,1.8420,0.1068
321.4604,334.5000,1.8420,0.1052
324.4257,335.0000,1.8430,0.1035
327.3706,335.5000,1.8413,0.1020
330.3117,336.0000,1.8410,0.0995
333.2471,336.5000,1.8410,0.0978
336.1720,337.0000,1.8410,0.0953
339.1184,337.5000,1.8400,0.0929
342.0294,338.0000,1.8393,0.0899
344.9647,338.5000,1.8409,0.0886
347.8773,339.0000,1.8395,0.0857
350.7980,339.5000,1.8390,0.0820
353.6932,340.0000,1.8370,0.0794
356.6000,340.5000,1.8390,0.0763
359.4952,341.0000,1.8390,0.0739
362.3961,341.5000,1.8370,0.0704
365.2944,342.0000,1.8390,0.0675
368.1886,342.5000,1.8384,0.0643
371.0757,343.0000,1.8370,0.0607
373.9592,343.5000,1.8390,0.0572
376.8457,344.0000,1.8370,0.0539
379.7200,344.5000,1.8370,0.0500
382.5941,345.0000,1.8370,0.0461
385.4583,345.5000,1.8350,0.0428
388.3428,346.0000,1.8370,0.0390
391.2132,346.5000,1.8363,0.0356
394.0778,347.0000,1.8375,0.0315
396.9385,347.5000,1.8370,0.0283
399.8000,348.0000,1.8380,0.0244
402.6673,348.5000,1.8378,0.0205
405.5288,349.0000,1.8380,0.0167
408.3823,349.5000,1.8367,0.0123
411.2461,350.0000,1.8369,0.0091
414.1019,350.5000,1.8360,0.0046
416.9453,351.0000,1.8360,0.0002
419.7924,351.5000,1.8340,-0.0034
422.6396,352.0000,1.8350,-0.0077
425.4822,352.5000,1.8350,-0.0119
428.3429,353.0000,1.8350,-0.0148
431.1904,353.5000,1.8353,-0.0174
434.0444,354.0000,1.8340,-0.0215
436.8868,354.5000,1.8340,-0.0249
439.7314,355.0000,1.8350,-0.0289
442.5673,355.5000,1.8350,-0.0333
445.4324,356.0000,1.8370,-0.0359
448.2542,356.5000,1.8350,-0.0398
451.1000,357.0000,1.8350,-0.0438
453.9371,357.5000,1.8350,-0.0465
456.7832,358.0000,1.8331,-0.0505
459.6262,358.5000,1.8330,-0.0534
462.4611,359.0000,1.8350,-0.0563
465.3038,359.5000,1.8350,-0.0592
468.1383,360.0000,1.8350,-0.0626
470.9849,360.5000,1.8337,-0.0643
473.8286,361.0000,1.8350,-0.0671
476.6716,361.5000,1.8349,-0.0701
479.4991,362.0000,1.8340,-0.0730
482.3486,362.5000,1.8340,-0.0745
485.1689,363.0000,1.8350,-0.0773
488.0222,363.5000,1.8340,-0.0807
490.8571,364.0000,1.8340,-0.0830
493.6942,364.5000,1.8330,-0.0860
496.5371,365.0000,1.8335,-0.0882
499.3772,365.5000,1.8350,-0.0907
502.2114,366.0000,1.8340,-0.0936
505.0457,366.5000,1.8350,-0.0957
507.8889,367.0000,1.8350,-0.0976
510.7159,367.5000,1.8350,-0.1001
513.5566,368.0000,1.8350,-0.1013
516.3922,368.5000,1.8350,-0.1038
519.2228,369.0000,1.8350,-0.1053
522.0743,369.5000,1.8350,-0.1070
524.9000,370.0000,1.8340,-0.1088
527.7415,370.5000,1.8340,-0.1106
530.5722,371.0000,1.8340,-0.1121
533.4171,371.5000,1.8340,-0.1143
536.2400,372.0000,1.8350,-0.1155
539.0833,372.5000,1.8330,-0.1175
541.9192,373.0000,1.8330,-0.1188
544.7477,373.5000,1.8340,-0.1209
547.5962,374.0000,1.8343,-0.1220
550.4226,374.5000,1.8350,-0.1240
553.2528,375.0000,1.8336,-0.1251
556.0773,375.5000,1.8340,-0.1266
558.9269,376.0000,1.8340,-0.1275
561.7611,376.5000,1.8340,-0.1285
564.5962,377.0000,1.8347,-0.1300
567.4377,377.5000,1.8340,-0.1311
570.2629,378.0000,1.8340,-0.1328
573.0962,378.5000,1.8340,-0.1340
575.9396,379.0000,1.8320,-0.1346
578.7626,379.5000,1.8320,-0.1360
581.5944,380.0000,1.8320,-0.1362
584.4327,380.5000,1.8320,-0.1380
587.2596,381.0000,1.8320,-0.1390
590.0953,381.5000,1.8320,-0.1398
592.9257,382.0000,1.8310,-0.1405
595.7589,382.5000,1.8310,-0.1417
598.5886,383.0000,1.8330,-0.1426
601.4171,383.5000,1.8330,-0.1432
604.2473,384.0000,1.8320,-0.1453
607.0914,384.5000,1.8320,-0.1461
609.9200,385.0000,1.8310,-0.1467
612.7486,385.5000,1.8310,-0.1478
615.5771,386.0000,1.8300,-0.1478
618.4075,386.5000,1.8300,-0.1483
621.2448,387.0000,1.8290,-0.1492
624.0654,387.5000,1.8310,-0.1494
626.8914,388.0000,1.8310,-0.1512
629.7165,388.5000,1.8310,-0.1513
632.5880,389.0000,1.8310,-0.1524
635.3981,389.5000,1.8320,-0.1527
638.2286,390.0000,1.8320,-0.1534
641.0529,390.5000,1.8310,-0.1546
643.8991,391.0000,1.8310,-0.1552
646.7288,391.5000,1.8310,-0.1555
649.5641,392.0000,1.8300,-0.1565
652.4000,392.5000,1.8320,-0.1568
655.2262,393.0000,1.8320,-0.1571
658.0547,393.5000,1.8316,-0.1578
660.8857,394.0000,1.8311,-0.1586
663.7271,394.5000,1.8320,-0.1590
666.5413,395.0000,1.8320,-0.1595
669.3755,395.5000,1.8310,-0.1605
672.2000,396.0000,1.8310,-0.1612
675.0427,396.5000,1.8310,-0.1610
677.8748,397.0000,1.8315,-0.1617
680.7038,397.5000,1.8320,-0.1625
683.5377,398.0000,1.8302,-0.1628
686.3645,398.5000,1.8310,-0.1636
689.2092,399.0000,1.8310,-0.1643
692.0228,399.5000,1.8310,-0.1652
694.8667,400.0000,1.8310,-0.1657
697.7028,400.5000,1.8310,-0.1664
700.5371,401.0000,1.8300,-0.1667
703.3771,401.5000,1.8300,-0.1676
706.2057,402.0000,1.8300,-0.1675
709.0321,402.5000,1.8310,-0.1684
711.8729,403.0000,1.8310,-0.1692
714.7077,403.5000,1.8310,-0.1692
717.5428,404.0000,1.8320,-0.1696
720.3812,404.5000,1.8320,-0.1697
723.2115,405.0000,1.8310,-0.1714
726.0514,405.5000,1.8310,-0.1719
728.8827,406.0000,1.8315,-0.1724
731.7143,406.5000,1.8320,-0.1734
734.5604,407.0000,1.8300,-0.1736
737.4038,407.5000,1.8320,-0.1743
740.2342,408.0000,1.8320,-0.1748
743.0616,408.5000,1.8310,-0.1755
745.9176,409.0000,1.8310,-0.1762
748.7283,409.5000,1.8310,-0.1762
751.5778,410.0000,1.8310,-0.1777
754.4000,410.5000,1.8310,-0.1778
757.2430,411.0000,1.8310,-0.1784
760.0887,411.5000,1.8310,-0.1793
762.9346,412.0000,1.8310,-0.1796
765.7654,412.5000,1.8300,-0.1799
768.6000,413.0000,1.8300,-0.1808
771.4389,413.5000,1.8300,-0.1810
774.2825,414.0000,1.8290,-0.1816
777.1250,414.5000,1.8290,-0.1826
779.9634,415.0000,1.8290,-0.1829
782.8077,415.5000,1.8300,-0.1834
785.6514,416.0000,1.8300,-0.1825
788.4914,416.5000,1.8300,-0.1831
791.3412,417.0000,1.8299,-0.1840
794.1714,417.5000,1.8290,-0.1837
797.0057,418.0000,1.8290,-0.1849
799.8444,418.5000,1.8290,-0.1842
802.6972,419.0000,1.8290,-0.1852
805.5471,419.5000,1.8310,-0.1856
808.3884,420.0000,1.8310,-0.1865
811.2318,420.5000,1.8310,-0.1867
814.0807,421.0000,1.8310,-0.1862
816.9121,421.5000,1.8310,-0.1874
819.7657,422.0000,1.8319,-0.1876
822.6057,422.5000,1.8320,-0.1878
825.4555,423.0000,1.8319,-0.1884
828.3009,423.5000,1.8310,-0.1888
831.1428,424.0000,1.8308,-0.1886
833.9757,424.5000,1.8300,-0.1887
836.8286,425.0000,1.8300,-0.1899
839.6742,425.5000,1.8290,-0.1898
842.5151,426.0000,1.8290,-0.1900
845.3634,426.5000,1.8290,-0.1898
848.2151,427.0000,1.8280,-0.1892
851.0622,427.5000,1.8280,-0.1900
853.9117,428.0000,1.8277,-0.1894
856.7510,428.5000,1.8280,-0.1903
859.5981,429.0000,1.8280,-0.1899
862.4519,429.5000,1.8280,-0.1906
865.2833,430.0000,1.8280,-0.1905
868.1339,430.5000,1.8280,-0.1905
870.9738,431.0000,1.8260,-0.1904
873.8227,431.5000,1.8260,-0.1906
876.6776,432.0000,1.8260,-0.1905
879.5143,432.5000,1.8260,-0.1912
882.3528,433.0000,1.8260,-0.1905
885.1944,433.5000,1.8260,-0.1909
888.0529,434.0000,1.8260,-0.1913
890.8972,434.5000,1.8240,-0.1913
893.7471,435.0000,1.8240,-0.1912
896.6000,435.5000,1.8240,-0.1909
899.4318,436.0000,1.8240,-0.1925
902.2827,436.5000,1.8260,-0.1913
905.1257,437.0000,1.8260,-0.1914
907.9830,437.5000,1.8260,-0.1911
910.8285,438.0000,1.8250,-0.1911
913.6654,438.5000,1.8250,-0.1910
916.5222,439.0000,1.8250,-0.1906
919.3712,439.5000,1.8250,-0.1910
922.2150,440.0000,1.8250,-0.1903
925.0621,440.5000,1.8250,-0.1904
927.9076,441.0000,1.8250,-0.1898
930.7600,441.5000,1.8250,-0.1898
933.6019,442.0000,1.8250,-0.1891
936.4490,442.5000,1.8254,-0.1898
939.2972,443.0000,1.8240,-0.1889
942.1321,443.5000,1.8240,-0.1890
945.0000,444.0000,1.8240,-0.1883
947.8423,444.5000,1.8240,-0.1883
950.6808,445.0000,1.8240,-0.1881
953.5321,445.5000,1.8230,-0.1871
956.3828,446.0000,1.8230,-0.1871
959.2321,446.5000,1.8230,-0.1876
962.0757,447.0000,1.8220,-0.1857
964.9208,447.5000,1.8220,-0.1858
967.7701,448.0000,1.8220,-0.1849
970.6228,448.5000,1.8220,-0.1843
973.4634,449.0000,1.8220,-0.1842
976.3250,449.5000,1.8220,-0.1837
979.1714,450.0000,1.8220,-0.1833
982.0187,450.5000,1.8210,-0.1824
984.8571,451.0000,1.8210,-0.1822
987.7257,451.5000,1.8210,-0.1814
990.5556,452.0000,1.8210,-0.1816
993.4151,452.5000,1.8210,-0.1820
996.2622,453.0000,1.8210,-0.1810
999.1086,453.5000,1.8210,-0.1798
1001.9556,454.0000,1.8210,-0.1791
1004.8036,454.5000,1.8210,-0.1792
1007.6457,455.0000,1.8210,-0.1768
1010.4954,455.5000,1.8210,-0.1774
1013.3510,456.0000,1.8210,-0.1763
1016.2077,456.5000,1.8210,-0.1755
1019.0519,457.0000,1.8210,-0.1745
1021.9134,457.5000,1.8210,-0.1744
1024.7647,458.0000,1.8204,-0.1735
1027.6111,458.5000,1.8200,-0.1729
1030.4622,459.0000,1.8190,-0.1721
1033.3134,459.5000,1.8190,-0.1714
1036.1657,460.0000,1.8190,-0.1703
1039.0151,460.5000,1.8180,-0.1692
1041.8634,461.0000,1.8180,-0.1694
1044.7208,461.5000,1.8180,-0.1672
1047.5679,462.0000,1.8180,-0.1663
1050.4207,462.5000,1.8170,-0.1654
1053.2785,463.0000,1.8170,-0.1649
1056.1271,463.5000,1.8170,-0.1638
1058.9865,464.0000,1.8170,-0.1626
1061.8412,464.5000,1.8160,-0.1627
1064.6963,465.0000,1.8160,-0.1614
1067.5538,465.5000,1.8151,-0.1611
1070.4132,466.0000,1.8150,-0.1594
1073.2712,466.5000,1.8150,-0.1600
1076.1086,467.0000,1.8140,-0.1576
1078.9824,467.5000,1.8139,-0.1567
1081.8269,468.0000,1.8130,-0.1559
1084.6748,468.5000,1.8130,-0.1553
1087.5358,469.0000,1.8130,-0.1542
1090.3884,469.5000,1.8129,-0.1538
1093.2343,470.0000,1.8120,-0.1520
1096.1000,470.5000,1.8120,-0.1522
1098.9558,471.0000,1.8120,-0.1518
1101.8225,471.5000,1.8120,-0.1504
1104.6743,472.0000,1.8110,-0.1494
1107.5283,472.5000,1.8110,-0.1490
1110.3806,473.0000,1.8110,-0.1484
1113.2231,473.5000,1.8100,-0.1474
1116.0879,474.0000,1.8100,-0.1466
1118.9437,474.5000,1.8084,-0.1458
1121.8114,475.0000,1.8080,-0.1460
1124.6634,475.5000,1.8080,-0.1458
1127.5143,476.0000,1.8060,-0.1444
1130.3750,476.5000,1.8054,-0.1447
1133.2286,477.0000,1.8050,-0.1432
1136.0914,477.5000,1.8050,-0.1431
1138.9434,478.0000,1.8050,-0.1418
1141.8117,478.5000,1.8050,-0.1416
1144.6635,479.0000,1.8046,-0.1410
1147.5281,479.5000,1.8040,-0.1401
1150.3941,480.0000,1.8040,-0.1395
1153.2343,480.5000,1.8040,-0.1388
1156.0884,481.0000,1.8040,-0.1393
1158.9485,481.5000,1.8038,-0.1373
1161.8116,482.0000,1.8030,-0.1369
1164.6743,482.5000,1.8030,-0.1372
1167.5294,483.0000,1.8010,-0.1360
1170.3829,483.5000,1.8010,-0.1348
1173.2457,484.0000,1.8009,-0.1338
1176.1077,484.5000,1.8000,-0.1338
1178.9589,485.0000,1.8000,-0.1334
1181.8286,485.5000,1.7996,-0.1326
1184.6800,486.0000,1.7990,-0.1322
1187.5372,486.5000,1.7990,-0.1319
1190.4019,487.0000,1.7990,-0.1313
1193.2547,487.5000,1.7990,-0.1302
1196.1245,488.0000,1.7990,-0.1301
1198.9773,488.5000,1.7971,-0.1290
1201.8359,489.0000,1.7950,-0.1292
1204.6884,489.5000,1.7950,-0.1293
1207.5485,490.0000,1.7950,-0.1284
1210.4000,490.5000,1.7950,-0.1286
1213.2660,491.0000,1.7930,-0.1279
1216.1288,491.5000,1.7930,-0.1275
1218.9925,492.0000,1.7930,-0.1273
1221.8453,492.5000,1.7930,-0.1267
1224.7077,493.0000,1.7910,-0.1267
1227.5714,493.5000,1.7920,-0.1262
1230.4286,494.0000,1.7920,-0.1257
1233.2823,494.5000,1.7920,-0.1250
1236.1486,495.0000,1.7900,-0.1252
1239.0057,495.5000,1.7900,-0.1249
1241.8654,496.0000,1.7900,-0.1240
1244.7269,496.5000,1.7900,-0.1235
1247.5717,497.0000,1.7900,-0.1240
1250.4427,497.5000,1.7880,-0.1238
1253.3058,498.0000,1.7870,-0.1232
1256.1600,498.5000,1.7840,-0.1229
1259.0229,499.0000,1.7830,-0.1228
1261.8904,499.5000,1.7820,-0.1223
1264.7389,500.0000,1.7810,-0.1217
1267.6057,500.5000,1.7810,-0.1226
1270.4686,501.0000,1.7800,-0.1226
1273.3347,501.5000,1.7800,-0.1223
1276.1865,502.0000,1.7800,-0.1217
1279.0547,502.5000,1.7790,-0.1213
1281.9086,503.0000,1.7788,-0.1218
1284.7712,503.5000,1.7780,-0.1223
1287.6384,504.0000,1.7770,-0.1218
1290.4943,504.5000,1.7730,-0.1215
1293.3573,505.0000,1.7730,-0.1210
1296.2173,505.5000,1.7730,-0.1218
1299.0952,506.0000,1.7710,-0.1209
1301.9510,506.5000,1.7710,-0.1212
1304.8057,507.0000,1.7710,-0.1208
1307.6800,507.5000,1.7690,-0.1202
1310.5428,508.0000,1.7689,-0.1201
1313.4038,508.5000,1.7657,-0.1193
1316.2712,509.0000,1.7645,-0.1195
1319.1281,509.5000,1.7640,-0.1190
1322.0000,510.0000,1.7630,-0.1184
1324.8571,510.5000,1.7620,-0.1182
1327.7314,511.0000,1.7610,-0.1180
1330.5868,511.5000,1.7607,-0.1174
1333.4628,512.0000,1.7600,-0.1170
1336.3250,512.5000,1.7590,-0.1163
1339.1906,513.0000,1.7580,-0.1152
1342.0547,513.5000,1.7560,-0.1152
1344.9143,514.0000,1.7560,-0.1147
1347.7769,514.5000,1.7541,-0.1147
1350.6404,515.0000,1.7540,-0.1143
1353.5113,515.5000,1.7520,-0.1143
1356.3833,516.0000,1.7520,-0.1139
1359.2453,516.5000,1.7490,-0.1136
1362.1134,517.0000,1.7480,-0.1141
1364.9714,517.5000,1.7474,-0.1141
1367.8355,518.0000,1.7455,-0.1142
1370.7038,518.5000,1.7440,-0.1137
1373.5712,519.0000,1.7430,-0.1128
1376.4442,519.5000,1.7423,-0.1137
1379.3029,520.0000,1.7410,-0.1127
1382.1698,520.5000,1.7400,-0.1119
1385.0400,521.0000,1.7390,-0.1112
1387.8981,521.5000,1.7370,-0.1108
1390.7634,522.0000,1.7370,-0.1103
1393.6308,522.5000,1.7350,-0.1086
1396.4923,523.0000,1.7330,-0.1063
1399.3596,523.5000,1.7311,-0.1010
1402.2235,524.0000,1.7293,-0.0836
1405.0887,524.5000,1.7280,-0.0727
1407.9415,525.0000,1.7268,-0.0641
1410.7832,525.5000,1.7250,-0.0581
1413.6457,526.0000,1.7229,-0.0581
1416.4830,526.5000,1.7211,-0.0699
1419.3245,527.0000,1.7200,-0.0813
1422.1654,527.5000,1.7180,-0.0930
1425.0075,528.0000,1.7170,-0.1051
1427.8500,528.5000,1.7150,-0.1173
1430.6897,529.0000,1.7139,-0.1286
1433.5314,529.5000,1.7112,-0.1407
1436.3645,530.0000,1.7110,-0.1542
1439.2057,530.5000,1.7090,-0.1677
1442.0566,531.0000,1.7070,-0.1808
1444.8822,531.5000,1.7050,-0.1925
1447.7429,532.0000,1.7040,-0.2029
1450.5811,532.5000,1.7020,-0.2116
1453.4337,533.0000,1.7000,-0.2217
1456.2822,533.5000,1.6980,-0.2317
1459.1320,534.0000,1.6970,-0.2412
1461.9846,534.5000,1.6950,-0.2515
1464.8224,535.0000,1.6920,-0.2613
1467.6788,535.5000,1.6900,-0.2715
1470.5086,536.0000,1.6880,-0.2823
1473.3471,536.5000,1.6850,-0.2924
1476.2000,537.0000,1.6830,-0.3017
1479.0514,537.5000,1.6800,-0.3121
1481.8972,538.0000,1.6780,-0.3214
1484.7385,538.5000,1.6760,-0.3326
1487.5887,539.0000,1.6750,-0.3426
1490.4327,539.5000,1.6730,-0.3519
1493.2742,540.0000,1.6710,-0.3613
1496.1245,540.5000,1.6680,-0.3718
1498.9596,541.0000,1.6661,-0.3826
1501.7982,541.5000,1.6643,-0.3940
1504.6434,542.0000,1.6622,-0.4054
1507.4913,542.5000,1.6600,-0.4159
1510.3435,543.0000,1.6580,-0.4275
1513.1853,543.5000,1.6554,-0.4378
1516.0250,544.0000,1.6536,-0.4476
1518.8800,544.5000,1.6520,-0.4586
1521.7360,545.0000,1.6510,-0.4683
1524.5723,545.5000,1.6480,-0.4783
1527.4264,546.0000,1.6460,-0.4893
1530.2698,546.5000,1.6439,-0.5004
1533.1250,547.0000,1.6411,-0.5100
1535.9792,547.5000,1.6390,-0.5202
1538.8264,548.0000,1.6360,-0.5311
1541.6757,548.5000,1.6320,-0.5418
1544.5257,549.0000,1.6300,-0.5517
1547.3714,549.5000,1.6274,-0.5629
1550.2198,550.0000,1.6260,-0.5735
1553.0735,550.5000,1.6220,-0.5850
1555.9199,551.0000,1.6201,-0.5961
1558.7728,551.5000,1.6180,-0.6074
1561.6300,552.0000,1.6152,-0.6192
1564.4685,552.5000,1.6138,-0.6324
1567.3199,553.0000,1.6101,-0.6456
1570.1771,553.5000,1.6080,-0.6599
1573.0130,554.0000,1.6053,-0.6737
1575.8514,554.5000,1.6020,-0.6866
1578.7077,555.0000,1.6000,-0.7000
1581.5543,555.5000,1.5980,-0.7139
1584.3961,556.0000,1.5953,-0.7279
1587.2504,556.5000,1.5919,-0.7401
1590.0935,557.0000,1.5884,-0.7541
1592.9396,557.5000,1.5854,-0.7676
1595.7924,558.0000,1.5830,-0.7802
1598.6346,558.5000,1.5810,-0.7931
1601.5019,559.0000,1.5780,-0.8061
1604.3364,559.5000,1.5750,-0.8181
1607.2000,560.0000,1.5720,-0.8307
1610.0350,560.5000,1.5680,-0.8438
1612.8811,561.0000,1.5640,-0.8549
1615.7429,561.5000,1.5609,-0.8682
1618.5846,562.0000,1.5577,-0.8808
1621.4514,562.5000,1.5549,-0.8929
1624.3019,563.0000,1.5520,-0.9060
1627.1421,563.5000,1.5484,-0.9186
1629.9904,564.0000,1.5464,-0.9309
1632.8504,564.5000,1.5430,-0.9445
1635.6981,565.0000,1.5400,-0.9568
1638.5566,565.5000,1.5360,-0.9712
1641.4000,566.0000,1.5330,-0.9845
1644.2571,566.5000,1.5300,-0.9988
1647.1046,567.0000,1.5263,-1.0123
1649.9622,567.5000,1.5234,-1.0257
1652.8192,568.0000,1.5190,-1.0402
1655.6623,568.5000,1.5159,-1.0537
1658.5191,569.0000,1.5120,-1.0681
1661.3600,569.5000,1.5084,-1.0832
1664.2300,570.0000,1.5050,-1.0978
1667.0729,570.5000,1.5010,-1.1128
1669.9308,571.0000,1.4980,-1.1274
1672.7792,571.5000,1.4944,-1.1425
1675.6229,572.0000,1.4900,-1.1585
1678.4944,572.5000,1.4870,-1.1746
1681.3429,573.0000,1.4832,-1.1913
1684.1812,573.5000,1.4800,-1.2065
1687.0343,574.0000,1.4756,-1.2229
1689.8962,574.5000,1.4720,-1.2397
1692.7429,575.0000,1.4682,-1.2563
1695.5886,575.5000,1.4654,-1.2731
1698.4308,576.0000,1.4606,-1.2907
1701.2944,576.5000,1.4560,-1.3079
1704.1321,577.0000,1.4530,-1.3256
1706.9808,577.5000,1.4487,-1.3430
1709.8311,578.0000,1.4456,-1.3620
1712.6849,578.5000,1.4409,-1.3806
1715.5308,579.0000,1.4370,-1.3999
1718.3735,579.5000,1.4310,-1.4178
1721.2321,580.0000,1.4266,-1.4371
1724.0785,580.5000,1.4209,-1.4565
1726.9250,581.0000,1.4170,-1.4761
1729.7728,581.5000,1.4120,-1.4964
1732.6229,582.0000,1.4066,-1.5146
1735.4641,582.5000,1.4028,-1.5354
1738.3103,583.0000,1.3973,-1.5553
1741.1657,583.5000,1.3934,-1.5754
1744.0130,584.0000,1.3886,-1.5960
1746.8685,584.5000,1.3840,-1.6163
1749.7111,585.0000,1.3800,-1.6371
1752.5519,585.5000,1.3744,-1.6583
1755.4019,586.0000,1.3687,-1.6793
1758.2504,586.5000,1.3638,-1.7000
1761.0904,587.0000,1.3572,-1.7227
1763.9429,587.5000,1.3520,-1.7430
1766.7829,588.0000,1.3470,-1.7653
1769.6334,588.5000,1.3419,-1.7869
1772.4846,589.0000,1.3360,-1.8091
1775.3372,589.5000,1.3294,-1.8312
1778.1811,590.0000,1.3234,-1.8534
1781.0283,590.5000,1.3179,-1.8759
1783.8686,591.0000,1.3114,-1.8975
1786.7227,591.5000,1.3075,-1.9202
1789.5714,592.0000,1.3017,-1.9429
1792.4117,592.5000,1.2970,-1.9671
1795.2686,593.0000,1.2904,-1.9897
1798.1173,593.5000,1.2839,-2.0125
1800.9714,594.0000,1.2777,-2.0351
1803.8059,594.5000,1.2700,-2.0593
1806.6788,595.0000,1.2654,-2.0838
1809.5140,595.5000,1.2595,-2.1071
1812.3657,596.0000,1.2537,-2.1310
1815.2224,596.5000,1.2479,-2.1560
1818.0598,597.0000,1.2415,-2.1792
1820.9143,597.5000,1.2340,-2.2030
1823.7673,598.0000,1.2280,-2.2273
1826.6283,598.5000,1.2219,-2.2518
1829.4742,599.0000,1.2144,-2.2772
1832.3257,599.5000,1.2069,-2.3027
1835.1730,600.0000,1.1997,-2.3283
1838.0337,600.5000,1.1919,-2.3546
1840.8777,601.0000,1.1844,-2.3823
1843.7340,601.5000,1.1780,-2.4088
1846.5771,602.0000,1.1714,-2.4344
1849.4235,602.5000,1.1630,-2.4636
1852.2868,603.0000,1.1572,-2.4910
1855.1404,603.5000,1.1509,-2.5194
1857.9829,604.0000,1.1437,-2.5486
1860.8340,604.5000,1.1359,-2.5784
1863.6800,605.0000,1.1292,-2.6093
1866.5257,605.5000,1.1225,-2.6398
1869.3795,606.0000,1.1164,-2.6726
1872.2114,606.5000,1.1090,-2.7059
1875.0528,607.0000,1.1015,-2.7394
1877.9000,607.5000,1.0930,-2.7753
1880.7314,608.0000,1.0846,-2.8099
1883.5658,608.5000,1.0761,-2.8460
1886.3980,609.0000,1.0683,-2.8839
1889.2285,609.5000,1.0592,-2.9222
1892.0577,610.0000,1.0508,-2.9628
1894.8915,610.5000,1.0425,-3.0060
1897.7082,611.0000,1.0360,-3.0474
1900.5334,611.5000,1.0270,-3.0922
1903.3499,612.0000,1.0202,-3.1371
1906.1588,612.5000,1.0114,-3.1856
1908.9738,613.0000,1.0028,-3.2341
1911.7721,613.5000,0.9931,-3.2845
1914.5849,614.0000,0.9837,-3.3361
1917.3811,614.5000,0.9734,-3.3899
1920.1887,615.0000,0.9631,-3.4459
1922.9743,615.5000,0.9538,-3.5023
1925.7682,616.0000,0.9447,-3.5619
1928.5611,616.5000,0.9341,-3.6223
1931.3357,617.0000,0.9238,-3.6834
1934.1046,617.5000,0.9137,-3.7475
1936.8889,618.0000,0.9032,-3.8129
1939.6580,618.5000,0.8923,-3.8797
1942.4330,619.0000,0.8809,-3.9478
1945.1982,619.5000,0.8697,-4.0158
1947.9762,620.0000,0.8591,-4.0865
1950.7445,620.5000,0.8473,-4.1574
1953.5028,621.0000,0.8360,-4.2291
1956.2757,621.5000,0.8246,-4.3009
1959.0333,622.0000,0.8126,-4.3728
1961.8166,622.5000,0.7999,-4.4440
1964.5889,623.0000,0.7880,-4.5141
1967.3688,623.5000,0.7735,-4.5831
1970.1745,624.0000,0.7581,-4.6533
1972.9664,624.5000,0.7412,-4.7227
1975.7849,625.0000,0.7271,-4.7869
1978.6110,625.5000,0.7169,-4.8488
1981.4448,626.0000,0.7069,-4.9091
1984.2961,626.5000,0.6963,-4.9633
1987.1635,627.0000,0.6872,-5.0151
1990.0353,627.5000,0.6762,-5.0630
1992.9573,628.0000,0.6660,-5.1056
1995.8874,628.5000,0.6547,-5.1418
1998.8404,629.0000,0.6429,-5.1749
2001.7940,629.5000,0.6340,-5.1995
2004.7822,630.0000,0.6231,-5.2183
2007.7883,630.5000,0.6150,-5.2308
2010.8368,631.0000,0.6050,-5.2379
2013.8866,631.5000,0.5971,-5.2391
2016.9470,632.0000,0.5895,-5.2355
2020.0289,632.5000,0.5836,-5.2261
2023.1061,633.0000,0.5785,-5.2135
2026.2062,633.5000,0.5758,-5.1996
2029.3020,634.0000,0.5712,-5.1812
2032.3999,634.5000,0.5660,-5.1635
2035.4989,635.0000,0.5627,-5.1420
2038.5979,635.5000,0.5587,-5.1219
2041.6788,636.0000,0.5550,-5.1016
2044.7735,636.5000,0.5514,-5.0814
2047.8610,637.0000,0.5485,-5.0610
2050.9500,637.5000,0.5451,-5.0388
2054.0122,638.0000,0.5430,-5.0182
2057.0674,638.5000,0.5390,-4.9970
2060.1347,639.0000,0.5368,-4.9764
2063.2040,639.5000,0.5347,-4.9541
2066.2485,640.0000,0.5330,-4.9340
2069.2969,640.5000,0.5310,-4.9120
2072.3359,641.0000,0.5300,-4.8902
2075.3683,641.5000,0.5280,-4.8688
2078.3980,642.0000,0.5260,-4.8474
2081.4268,642.5000,0.5240,-4.8264
2084.4546,643.0000,0.5230,-4.8044
2087.4849,643.5000,0.5212,-4.7827
2090.5030,644.0000,0.5190,-4.7603
2093.5212,644.5000,0.5173,-4.7391
2096.5340,645.0000,0.5170,-4.7170
2099.5510,645.5000,0.5150,-4.6954
2102.5515,646.0000,0.5120,-4.6722
2105.5629,646.5000,0.5101,-4.6527
2108.5637,647.0000,0.5090,-4.6308
2111.5648,647.5000,0.5071,-4.6097
2114.5648,648.0000,0.5060,-4.5877
2117.5702,648.5000,0.5040,-4.5656
2120.5641,649.0000,0.5021,-4.5454
2123.5757,649.5000,0.5010,-4.5230
2126.5699,650.0000,0.5000,-4.5008
2129.5475,650.5000,0.4990,-4.4796
2132.5407,651.0000,0.4980,-4.4583
2135.5454,651.5000,0.4961,-4.4366
2138.5353,652.0000,0.4951,-4.4161
2141.5347,652.5000,0.4940,-4.3949
2144.5176,653.0000,0.4920,-4.3732
2147.5159,653.5000,0.4920,-4.3530
2150.5020,654.0000,0.4900,-4.3333
2153.4824,654.5000,0.4884,-4.3122
2156.4648,655.0000,0.4880,-4.2918
2159.4560,655.5000,0.4860,-4.2726
2162.4469,656.0000,0.4860,-4.2519
2165.4320,656.5000,0.4840,-4.2321
2168.4099,657.0000,0.4830,-4.2125
2171.3941,657.5000,0.4820,-4.1932
2174.3802,658.0000,0.4804,-4.1734
2177.3599,658.5000,0.4790,-4.1540
2180.3420,659.0000,0.4780,-4.1343
2183.3273,659.5000,0.4780,-4.1151
2186.3029,660.0000,0.4760,-4.0957
2189.2911,660.5000,0.4750,-4.0772
2192.2673,661.0000,0.4730,-4.0588
2195.2520,661.5000,0.4710,-4.0399
2198.2302,662.0000,0.4700,-4.0215
2201.2079,662.5000,0.4687,-4.0044
2204.1920,663.0000,0.4670,-3.9876
2207.1653,663.5000,0.4660,-3.9686
2210.1470,664.0000,0.4650,-3.9489
2213.1281,664.5000,0.4630,-3.9321
2216.1069,665.0000,0.4610,-3.9143
2219.0824,665.5000,0.4610,-3.8975
2222.0529,666.0000,0.4599,-3.8796
2225.0300,666.5000,0.4600,-3.8626
2228.0117,667.0000,0.4580,-3.8459
2230.9818,667.5000,0.4580,-3.8314
2233.9525,668.0000,0.4560,-3.8146
2236.9135,668.5000,0.4550,-3.7977
2239.9009,669.0000,0.4532,-3.7827
2242.8718,669.5000,0.4522,-3.7682
2245.8500,670.0000,0.4500,-3.7526
2248.8242,670.5000,0.4486,-3.7381
2251.7883,671.0000,0.4480,-3.7245
2254.7647,671.5000,0.4460,-3.7109
2257.7386,672.0000,0.4440,-3.6962
2260.7089,672.5000,0.4430,-3.6825
2263.6855,673.0000,0.4415,-3.6691
2266.6554,673.5000,0.4400,-3.6564
2269.6294,674.0000,0.4390,-3.6426
2272.5941,674.5000,0.4380,-3.6303
2275.5705,675.0000,0.4360,-3.6186
2278.5380,675.5000,0.4360,-3.6076
2281.5080,676.0000,0.4340,-3.5949
2284.4779,676.5000,0.4340,-3.5844
2287.4421,677.0000,0.4320,-3.5743
2290.4120,677.5000,0.4320,-3.5649
2293.3882,678.0000,0.4290,-3.5570
2296.3470,678.5000,0.4290,-3.5476
2299.3118,679.0000,0.4280,-3.5389
2302.2883,679.5000,0.4270,-3.5309
2305.2411,680.0000,0.4260,-3.5239
2308.2039,680.5000,0.4250,-3.5170
2311.1743,681.0000,0.4228,-3.5096
2314.1495,681.5000,0.4220,-3.5035
2317.1059,682.0000,0.4200,-3.4966
2320.0764,682.5000,0.4200,-3.4916
2323.0376,683.0000,0.4180,-3.4865
2326.0079,683.5000,0.4160,-3.4807
2328.9705,684.0000,0.4150,-3.4759
2331.9340,684.5000,0.4138,-3.4717
2334.8900,685.0000,0.4120,-3.4683
2337.8594,685.5000,0.4110,-3.4640
2340.8181,686.0000,0.4090,-3.4599
2343.7762,686.5000,0.4090,-3.4547
2346.7308,687.0000,0.4072,-3.4523
2349.7009,687.5000,0.4070,-3.4489
2352.6835,688.0000,0.4042,-3.4471
2355.6411,688.5000,0.4023,-3.4444
2358.5941,689.0000,0.4010,-3.4425
2361.5636,689.5000,0.3994,-3.4402
2364.5267,690.0000,0.3970,-3.4394
2367.4851,690.5000,0.3970,-3.4393
2370.4485,691.0000,0.3950,-3.4408
2373.4059,691.5000,0.3930,-3.4413
2376.3705,692.0000,0.3917,-3.4428
2379.3140,692.5000,0.3900,-3.4448
2382.2840,693.0000,0.3890,-3.4484
2385.2300,693.5000,0.3880,-3.4503
2388.1885,694.0000,0.3870,-3.4546
2391.1580,694.5000,0.3850,-3.4590
2394.1068,695.0000,0.3830,-3.4633
2397.0648,695.5000,0.3830,-3.4697
2400.0193,696.0000,0.3810,-3.4752
2402.9670,696.5000,0.3790,-3.4803
2405.9393,697.0000,0.3780,-3.4873
2408.8940,697.5000,0.3770,-3.4952
2411.8485,698.0000,0.3756,-3.5049
2414.7860,698.5000,0.3747,-3.5127
2417.7500,699.0000,0.3720,-3.5229
2420.7107,699.5000,0.3720,-3.5335
2423.6540,700.0000,0.3700,-3.5448
2426.6118,700.5000,0.3680,-3.5569
2429.5534,701.0000,0.3670,-3.5685
2432.5040,701.5000,0.3660,-3.5806
2435.4620,702.0000,0.3648,-3.5934
2438.4158,702.5000,0.3630,-3.6060
2441.3612,703.0000,0.3600,-3.6207
2444.3060,703.5000,0.3600,-3.6343
2447.2613,704.0000,0.3580,-3.6510
2450.2040,704.5000,0.3560,-3.6664
2453.1544,705.0000,0.3540,-3.6831
2456.1059,705.5000,0.3520,-3.7009
2459.0470,706.0000,0.3500,-3.7192
2461.9940,706.5000,0.3490,-3.7377
2464.9525,707.0000,0.3470,-3.7569
2467.8919,707.5000,0.3450,-3.7764
2470.8440,708.0000,0.3430,-3.7965
2473.7883,708.5000,0.3420,-3.8169
2476.7320,709.0000,0.3404,-3.8377
2479.6737,709.5000,0.3390,-3.8593
2482.6257,710.0000,0.3372,-3.8813
2485.5680,710.5000,0.3360,-3.9026
2488.5223,711.0000,0.3340,-3.9243
2491.4594,711.5000,0.3320,-3.9458
2494.3940,712.0000,0.3310,-3.9664
2497.3470,712.5000,0.3300,-3.9911
2500.2941,713.0000,0.3282,-4.0142
2503.2228,713.5000,0.3270,-4.0359
2506.1904,714.0000,0.3250,-4.0588
2509.1320,714.5000,0.3230,-4.0798
2512.0769,715.0000,0.3210,-4.1019
2515.0198,715.5000,0.3190,-4.1221
2517.9705,716.0000,0.3170,-4.1431
2520.9201,716.5000,0.3150,-4.1640
2523.8545,717.0000,0.3138,-4.1839
2526.8175,717.5000,0.3120,-4.2028
2529.7651,718.0000,0.3100,-4.2228
2532.7235,718.5000,0.3080,-4.2410
2535.6602,719.0000,0.3060,-4.2598
2538.6118,719.5000,0.3050,-4.2752
2541.5743,720.0000,0.3030,-4.2940
2544.5203,720.5000,0.3010,-4.3100
2547.4737,721.0000,0.2990,-4.3257
2550.4317,721.5000,0.2976,-4.3412
2553.3860,722.0000,0.2960,-4.3549
2556.3380,722.5000,0.2948,-4.3689
2559.3107,723.0000,0.2920,-4.3832
2562.2588,723.5000,0.2900,-4.3972
2565.2232,724.0000,0.2880,-4.4109
2568.1762,724.5000,0.2860,-4.4245
2571.1294,725.0000,0.2850,-4.4392
2574.0990,725.5000,0.2832,-4.4545
2577.0529,726.0000,0.2830,-4.4681
2580.0136,726.5000,0.2824,-4.4827
2582.9697,727.0000,0.2810,-4.4978
2585.9300,727.5000,0.2790,-4.5137
2588.8882,728.0000,0.2780,-4.5303
2591.8495,728.5000,0.2760,-4.5461
2594.8177,729.0000,0.2750,-4.5633
2597.7688,729.5000,0.2730,-4.5822
2600.7211,730.0000,0.2720,-4.6006
2603.6832,730.5000,0.2700,-4.6207
2606.6357,731.0000,0.2680,-4.6412
2609.5825,731.5000,0.2650,-4.6631
2612.5470,732.0000,0.2631,-4.6850
2615.4894,732.5000,0.2620,-4.7097
2618.4529,733.0000,0.2600,-4.7341
2621.4038,733.5000,0.2580,-4.7608
2624.3564,734.0000,0.2560,-4.7882
2627.2941,734.5000,0.2540,-4.8160
2630.2495,735.0000,0.2520,-4.8476
2633.2000,735.5000,0.2500,-4.8769
2636.1456,736.0000,0.2490,-4.9089
2639.0824,736.5000,0.2460,-4.9427
2642.0300,737.0000,0.2440,-4.9768
2644.9882,737.5000,0.2420,-5.0122
2647.9176,738.0000,0.2401,-5.0500
2650.8529,738.5000,0.2390,-5.0875
2653.7883,739.0000,0.2360,-5.1264
2656.7327,739.5000,0.2340,-5.1662
2659.6606,740.0000,0.2311,-5.2075
2662.6059,740.5000,0.2287,-5.2491
2665.5353,741.0000,0.2268,-5.2907
2668.4816,741.5000,0.2250,-5.3337
2671.4175,742.0000,0.2229,-5.3788
2674.3580,742.5000,0.2200,-5.4209
2677.2883,743.0000,0.2180,-5.4645
2680.2218,743.5000,0.2160,-5.5077
2683.1588,744.0000,0.2130,-5.5505
2686.0855,744.5000,0.2110,-5.5931
2689.0308,745.0000,0.2080,-5.6361
2691.9705,745.5000,0.2067,-5.6790
2694.9107,746.0000,0.2040,-5.7215
2697.8408,746.5000,0.2020,-5.7651
2700.7882,747.0000,0.2000,-5.8098
2703.7118,747.5000,0.1980,-5.8547
2706.6558,748.0000,0.1945,-5.8996
2709.5845,748.5000,0.1920,-5.9429
2712.5300,749.0000,0.1900,-5.9863
2715.4764,749.5000,0.1871,-6.0306
2718.4019,750.0000,0.1853,-6.0740
2721.3456,750.5000,0.1828,-6.1183
2724.2832,751.0000,0.1809,-6.1622
2727.2120,751.5000,0.1780,-6.2059
2730.1644,752.0000,0.1760,-6.2498
2733.1091,752.5000,0.1740,-6.2933
2736.0411,753.0000,0.1733,-6.3368
2738.9771,753.5000,0.1707,-6.3783
2741.9116,754.0000,0.1690,-6.4202
2744.8554,754.5000,0.1671,-6.4634
2747.7841,755.0000,0.1640,-6.5055
2750.7294,755.5000,0.1620,-6.5485
2753.6800,756.0000,0.1610,-6.5919
2756.6228,756.5000,0.1590,-6.6324
2759.5641,757.0000,0.1570,-6.6752
2762.4930,757.5000,0.1550,-6.7142
2765.4441,758.0000,0.1519,-6.7547
2768.3941,758.5000,0.1480,-6.7936
2771.3294,759.0000,0.1455,-6.8330
2774.2824,759.5000,0.1431,-6.8695
2777.2353,760.0000,0.1400,-6.9076
2780.1841,760.5000,0.1377,-6.9447
2783.1340,761.0000,0.1350,-6.9792
2786.0779,761.5000,0.1327,-7.0139
2789.0357,762.0000,0.1290,-7.0483
2791.9940,762.5000,0.1270,-7.0796
2794.9418,763.0000,0.1250,-7.1125
2797.9000,763.5000,0.1220,-7.1467
2800.8485,764.0000,0.1200,-7.1787
2803.8039,764.5000,0.1170,-7.2117
2806.7495,765.0000,0.1150,-7.2455
2809.7029,765.5000,0.1120,-7.2805
2812.6554,766.0000,0.1090,-7.3187
2815.6138,766.5000,0.1070,-7.3565
2818.5514,767.0000,0.1030,-7.3952
2821.5038,767.5000,0.1010,-7.4373
2824.4534,768.0000,0.0980,-7.4832
2827.4000,768.5000,0.0950,-7.5301
2830.3418,769.0000,0.0930,-7.5787
2833.2788,769.5000,0.0902,-7.6281
2836.2139,770.0000,0.0883,-7.6840
2839.1386,770.5000,0.0849,-7.7448
2842.0588,771.0000,0.0831,-7.8123
2844.9864,771.5000,0.0820,-7.8871
2847.8883,772.0000,0.0790,-7.9622
2850.7942,772.5000,0.0760,-8.0410
2853.7077,773.0000,0.0732,-8.1340
2856.6176,773.5000,0.0700,-8.2288
2859.5200,774.0000,0.0670,-8.3197
2862.4156,774.5000,0.0646,-8.4096
2865.3154,775.0000,0.0620,-8.5033
2868.2116,775.5000,0.0590,-8.6035
2871.1127,776.0000,0.0560,-8.6976
2874.0235,776.5000,0.0526,-8.7772
2876.9541,777.0000,0.0500,-8.8379
2879.8742,777.5000,0.0475,-8.8953
2882.8177,778.0000,0.0443,-8.9442
2885.7841,778.5000,0.0407,-8.9761
2888.7544,779.0000,0.0380,-8.9905
2891.7757,779.5000,0.0337,-8.9647
2894.8399,780.0000,0.0300,-8.8700
2898.0088,780.5000,0.0280,-8.6797
2901.3000,781.0000,0.0240,-8.3463
2904.7500,781.5000,0.0220,-7.8517
2908.2813,782.0000,0.0180,-7.2479
2911.8974,782.5000,0.0160,-6.5624
2915.5851,783.0000,0.0140,-5.8232
2919.2292,783.5000,0.0119,-5.1174
2922.8285,784.0000,0.0100,-4.4915
2926.3788,784.5000,0.0080,-3.9190
2929.8827,785.0000,0.0070,-3.4033
2933.3417,785.5000,0.0054,-2.9529
2936.7483,786.0000,0.0040,-2.5542
2940.1000,786.5000,0.0032,-2.2127
2943.4151,787.0000,0.0030,-1.9186
2946.6932,787.5000,0.0020,-1.6553
2949.9516,788.0000,0.0010,-1.4159
2953.2022,788.5000,0.0010,-1.1891
2956.4192,789.0000,0.0010,-0.9881
2959.6103,789.5000,0.0010,-0.8185
2962.7662,790.0000,0.0004,-0.6709
2965.9242,790.5000,-0.0000,-0.5463
2969.0375,791.0000,-0.0000,-0.4421
2972.1530,791.5000,-0.0000,-0.3508
2975.2475,792.0000,-0.0000,-0.2721
2978.3312,792.5000,-0.0010,-0.2109
2981.3919,793.0000,-0.0010,-0.1601
2984.4529,793.5000,0.0010,-0.1197
2987.4998,794.0000,0.0010,-0.0881
2990.5395,794.5000,0.0010,-0.0623
2993.5757,795.0000,0.0010,-0.0430
2996.5937,795.5000,-0.0010,-0.0284
2999.6296,796.0000,-0.0010,-0.0175
3002.6529,796.5000,-0.0010,-0.0062
3005.6598,797.0000,-0.0010,-0.0002
3008.6797,797.5000,-0.0010,0.0055
3011.6971,798.0000,-0.0010,0.0102
3014.7000,798.5000,-0.0010,0.0145
3017.7152,799.0000,-0.0010,0.0181
3020.7281,799.5000,-0.0010,0.0196
3023.7274,800.0000,-0.0010,0.0219
3026.7287,800.5000,-0.0010,0.0215
3029.7440,801.0000,-0.0010,0.0219
3032.7485,801.5000,-0.0010,0.0227
3035.7484,802.0000,-0.0010,0.0231
3038.7455,802.5000,-0.0010,0.0231
3041.7455,803.0000,-0.0010,0.0253
3044.7484,803.5000,-0.0010,0.0244
3047.7484,804.0000,-0.0005,0.0258
3050.7572,804.5000,0.0010,0.0261
3053.7484,805.0000,0.0010,0.0249
3056.7516,805.5000,0.0010,0.0249
3059.7440,806.0000,0.0010,0.0258
3062.7426,806.5000,0.0010,0.0257
3065.7456,807.0000,0.0010,0.0246
3068.7440,807.5000,0.0010,0.0238
3071.7392,808.0000,0.0010,0.0223
3074.7320,808.5000,0.0020,0.0218
3077.7211,809.0000,0.0020,0.0225
3080.7199,809.5000,0.0020,0.0213
3083.7294,810.0000,0.0020,0.0211
3086.7211,810.5000,0.0020,0.0204
3089.7140,811.0000,0.0030,0.0194
3092.7140,811.5000,0.0030,0.0195
3095.7187,812.0000,0.0030,0.0200
3098.7071,812.5000,0.0030,0.0203
3101.7000,813.0000,0.0030,0.0194
3104.6960,813.5000,0.0030,0.0198
3107.6942,814.0000,0.0030,0.0196
3110.6840,814.5000,0.0030,0.0192
3113.6881,815.0000,0.0030,0.0182
3116.6881,815.5000,0.0030,0.0200
3119.6840,816.0000,0.0030,0.0194
3122.6726,816.5000,0.0030,0.0206
3125.6556,817.0000,0.0030,0.0213
3128.6545,817.5000,0.0030,0.0204
3131.6660,818.0000,0.0020,0.0208
3134.6540,818.5000,0.0020,0.0207
3137.6476,819.0000,0.0020,0.0219
3140.6415,819.5000,0.0020,0.0215
3143.6364,820.0000,0.0020,0.0222
3146.6364,820.5000,-0.0000,0.0232
3149.6357,821.0000,-0.0000,0.0223
3152.6299,821.5000,-0.0000,0.0238
3155.6239,822.0000,-0.0000,0.0224
3158.6181,822.5000,0.0010,0.0243
3161.6177,823.0000,0.0010,0.0246
3164.6120,823.5000,0.0010,0.0257
3167.6179,824.0000,0.0010,0.0250
3170.6059,824.5000,0.0010,0.0245
3173.6179,825.0000,0.0010,0.0234
3176.6060,825.5000,0.0010,0.0233
3179.6059,826.0000,-0.0010,0.0241
3182.6001,826.5000,-0.0010,0.0233
3185.5882,827.0000,-0.0010,0.0241
3188.6001,827.5000,-0.0010,0.0234
3191.5879,828.0000,-0.0010,0.0248
3194.5880,828.5000,-0.0010,0.0249
3197.5879,829.0000,-0.0010,0.0249
3200.5880,829.5000,-0.0010,0.0253
3203.5764,830.0000,-0.0010,0.0257
3206.5816,830.5000,-0.0010,0.0249
3209.5710,831.0000,-0.0010,0.0263
3212.5938,831.5000,-0.0000,0.0262
3215.6001,832.0000,-0.0000,0.0270
3218.5762,832.5000,-0.0000,0.0268
3221.5879,833.0000,-0.0000,0.0267
3224.5816,833.5000,-0.0000,0.0267
3227.5769,834.0000,-0.0000,0.0269
3230.5762,834.5000,-0.0000,0.0268
3233.5762,835.0000,-0.0000,0.0279
3236.5815,835.5000,0.0000,0.0264
3239.5820,836.0000,0.0010,0.0261
3242.5816,836.5000,0.0010,0.0262
3245.5879,837.0000,0.0010,0.0280
3248.5816,837.5000,0.0010,0.0266
3251.5818,838.0000,0.0010,0.0272
3254.5879,838.5000,0.0010,0.0254
3257.5938,839.0000,0.0010,0.0254
3260.6001,839.5000,0.0010,0.0262
3263.6116,840.0000,0.0010,0.0268
3266.6060,840.5000,-0.0010,0.0260
3269.6116,841.0000,-0.0010,0.0261
3272.6001,841.5000,-0.0010,0.0245
3275.6059,842.0000,-0.0010,0.0248
3278.6001,842.5000,-0.0000,0.0263
3281.6060,843.0000,0.0010,0.0259
3284.6061,843.5000,0.0020,0.0256
3287.6061,844.0000,0.0030,0.0276
3290.6061,844.5000,0.0040,0.0289
3293.6179,845.0000,0.0040,0.0273
3296.6179,845.5000,0.0050,0.0285
3299.6181,846.0000,0.0050,0.0281
3302.6183,846.5000,0.0050,0.0297
3305.6302,847.0000,0.0050,0.0291
3308.6305,847.5000,0.0050,0.0290
3311.6305,848.0000,0.0050,0.0298
3314.6299,848.5000,0.0050,0.0302
3317.6364,849.0000,0.0030,0.0309
3320.6360,849.5000,0.0030,0.0315
3323.6305,850.0000,0.0030,0.0323
3326.6476,850.5000,0.0030,0.0323
3329.6534,851.0000,0.0030,0.0320
3332.6524,851.5000,0.0030,0.0318
3335.6593,852.0000,0.0030,0.0319
3338.6604,852.5000,0.0030,0.0329
3341.6654,853.0000,0.0030,0.0339
3344.6506,853.5000,0.0030,0.0344
3347.6667,854.0000,0.0030,0.0348
