Repository: MaCFP/matl-db

# Laboratory UMET - Unité de Matériaux et Transformation CNRS UMR 8207 Team ISP – Polymer Systems Engineering team R2Fire (Reaction to Fire and Fire Resistance)



This README file was prepared by Johan Sarazin. The experimental work was carried out by Anaïs Dhenin and Pierre Bachelet. For any questions or requests for additional information, please contact Johan Sarazin (johan.sarazin@centralelille.fr) or the head of the R2Fire research group, Serge Bourbigot (serge.bourbigot@centralelille.fr).



Prior to testing, all samples were conditioned in a controlled environment at room temperature (approximately 23 °C) and a relative humidity of approximately 50%.

File: Wood/Calibration_Data/UMET/UMET_Wood_Cone_30kW_hor_R1.csv
Time (s),Mass (g),HRR (kW/m2)
0,101.3,0
1,101.3,0
2,101.3,0
3,101.3,0
4,101.3,0
5,101.3,0
6,101.3,0
7,101.3,0
8,101.3,0
9,101.3,0
10,101.3,0
11,101.3,0
12,101.3,0
13,101.3,0
14,101.3,0
15,101.3,0
16,101.3,0
17,101.3,0
18,101.3,0
19,101.3,0
20,101.3,0
21,101.3,0
22,101.3,0
23,101.3,0
24,101.3,0
25,101.3,0.77
26,100.648,3.18
27,100.927,6.04
28,101.020,9.30
29,100.927,12.93
30,100.648,16.85
31,100.648,21.03
32,100.648,25.49
33,100.648,30.19
34,100.648,35.06
35,99.529,40.09
36,100.089,45.29
37,100.741,50.60
38,101.766,56.02
39,98.970,61.48
40,100.089,67.01
41,99.809,72.57
42,100.089,78.16
43,99.995,83.62
44,99.529,88.64
45,99.343,93.18
46,99.343,97.22
47,98.784,100.71
48,98.970,103.79
49,98.784,106.47
50,98.411,108.78
51,98.598,110.81
52,97.759,112.53
53,97.386,113.95
54,97.852,115.10
55,97.759,116.05
56,97.666,116.83
57,97.666,117.44
58,96.734,117.93
59,98.132,118.32
60,97.200,118.63
61,96.361,118.84
62,97.200,118.97
63,96.641,119.02
64,97.666,119.00
65,97.479,118.93
66,96.734,118.79
67,96.920,118.59
68,96.454,118.35
69,96.361,118.05
70,96.454,117.70
71,97.200,117.31
72,97.107,116.87
73,96.268,116.42
74,96.734,115.97
75,96.361,115.49
76,95.895,115.00
77,95.709,114.53
78,96.548,114.04
79,95.802,113.55
80,95.709,113.01
81,95.522,112.47
82,96.361,111.95
83,95.802,111.42
84,96.548,110.90
85,96.641,110.38
86,95.988,109.89
87,96.082,109.41
88,94.870,108.97
89,95.709,108.51
90,95.150,108.05
91,95.057,107.61
92,95.057,107.16
93,94.963,106.74
94,94.591,106.32
95,95.150,105.90
96,95.150,105.49
97,95.150,105.10
98,94.963,104.69
99,93.938,104.29
100,94.684,103.86
101,94.963,103.46
102,94.404,103.06
103,94.497,102.64
104,94.497,102.20
105,94.218,101.75
106,94.031,101.30
107,94.404,100.85
108,94.404,100.40
109,93.379,99.96
110,93.379,99.54
111,93.845,99.13
112,93.286,98.72
113,93.472,98.33
114,93.566,97.94
115,93.100,97.57
116,93.752,97.21
117,95.243,96.85
118,93.938,96.49
119,93.845,96.12
120,93.752,95.75
121,93.845,95.38
122,93.100,95.03
123,92.541,94.70
124,92.075,94.39
125,92.447,94.12
126,92.727,93.87
127,91.795,93.62
128,91.888,93.38
129,91.795,93.14
130,93.379,92.90
131,92.261,92.66
132,91.888,92.42
133,91.422,92.22
134,92.541,92.03
135,90.863,91.86
136,91.981,91.69
137,92.541,91.53
138,91.981,91.40
139,91.702,91.27
140,90.863,91.14
141,91.515,91.05
142,90.490,90.99
143,90.397,90.93
144,90.863,90.89
145,90.863,90.88
146,90.118,90.85
147,90.211,90.83
148,89.652,90.81
149,90.024,90.78
150,90.024,90.76
151,89.838,90.73
152,89.279,90.71
153,88.813,90.70
154,89.093,90.67
155,88.906,90.65
156,89.745,90.62
157,89.559,90.60
158,89.745,90.58
159,89.745,90.56
160,90.118,90.56
161,89.559,90.58
162,89.372,90.55
163,89.093,90.53
164,89.652,90.48
165,89.465,90.43
166,89.093,90.35
167,89.931,90.27
168,90.211,90.20
169,88.534,90.15
170,89.279,90.11
171,88.720,90.08
172,89.745,90.06
173,89.745,90.07
174,88.720,90.09
175,88.999,90.12
176,88.813,90.13
177,89.838,90.13
178,88.254,90.11
179,88.254,90.11
180,88.440,90.09
181,88.254,90.06
182,89.745,90.02
183,88.534,89.99
184,87.602,89.95
185,88.440,89.94
186,87.695,89.93
187,87.322,89.95
188,88.161,89.94
189,87.881,89.88
190,87.695,89.83
191,86.949,89.77
192,86.670,89.70
193,86.111,89.65
194,86.763,89.59
195,85.086,89.51
196,86.670,89.41
197,86.111,89.34
198,85.645,89.26
199,86.577,89.18
200,84.620,89.09
201,86.204,88.99
202,84.154,88.89
203,84.899,88.80
204,85.179,88.71
205,85.086,88.61
206,84.340,88.51
207,86.390,88.37
208,86.111,88.23
209,85.738,88.10
210,84.806,88.00
211,85.924,87.88
212,85.179,87.76
213,85.179,87.63
214,85.086,87.48
215,85.365,87.34
216,84.713,87.19
217,85.924,87.07
218,85.645,86.94
219,85.272,86.82
220,85.086,86.70
221,84.899,86.59
222,85.272,86.47
223,84.899,86.38
224,84.620,86.28
225,84.527,86.18
226,84.899,86.07
227,84.340,85.95
228,84.713,85.85
229,84.527,85.75
230,85.272,85.65
231,85.831,85.55
232,83.967,85.45
233,85.552,85.34
234,84.247,85.24
235,85.365,85.11
236,85.458,84.97
237,84.527,84.84
238,85.086,84.72
239,85.086,84.59
240,84.992,84.49
241,84.527,84.40
242,84.247,84.34
243,83.781,84.29
244,85.552,84.24
245,83.967,84.18
246,83.222,84.12
247,83.315,84.05
248,83.222,83.98
249,83.129,83.88
250,82.849,83.75
251,82.383,83.68
252,82.942,83.63
253,81.917,83.58
254,82.942,83.55
255,80.799,83.53
256,81.917,83.54
257,82.383,83.57
258,81.824,83.60
259,82.010,83.60
260,81.638,83.61
261,82.010,83.59
262,82.290,83.58
263,81.917,83.54
264,82.383,83.51
265,82.383,83.49
266,82.104,83.47
267,82.383,83.42
268,82.010,83.38
269,82.197,83.35
270,82.197,83.34
271,82.104,83.32
272,81.172,83.28
273,82.197,83.20
274,81.824,83.13
275,81.358,83.04
276,82.290,82.93
277,80.613,82.81
278,80.892,82.63
279,81.451,82.42
280,81.358,82.22
281,80.520,82.01
282,82.197,81.80
283,81.265,81.60
284,80.799,81.42
285,81.079,81.23
286,81.079,81.03
287,80.706,80.84
288,81.172,80.67
289,80.706,80.51
290,80.240,80.37
291,80.333,80.24
292,80.520,80.14
293,80.333,80.05
294,80.613,80.00
295,80.520,79.93
296,80.147,79.89
297,80.054,79.85
298,80.426,79.82
299,79.588,79.85
300,79.588,79.91
301,80.147,79.98
302,79.122,80.09
303,79.401,80.19
304,79.494,80.28
305,79.681,80.33
306,79.029,80.39
307,78.563,80.43
308,78.935,80.45
309,78.376,80.49
310,77.817,80.53
311,78.563,80.59
312,78.190,80.65
313,78.563,80.68
314,78.097,80.68
315,77.724,80.64
316,78.190,80.62
317,78.190,80.57
318,78.656,80.52
319,78.190,80.48
320,78.097,80.43
321,78.656,80.38
322,78.283,80.33
323,78.376,80.25
324,78.097,80.19
325,78.469,80.13
326,77.631,80.10
327,78.283,80.06
328,79.122,80.06
329,78.469,80.07
330,77.817,80.07
331,78.376,80.05
332,78.376,80.01
333,78.190,79.94
334,77.072,79.92
335,77.631,79.91
336,78.190,79.92
337,78.003,79.93
338,77.817,79.97
339,77.724,80.01
340,77.351,80.05
341,77.165,80.09
342,77.258,80.12
343,77.444,80.15
344,77.072,80.19
345,77.165,80.22
346,76.513,80.24
347,77.444,80.23
348,76.513,80.21
349,76.233,80.17
350,76.606,80.14
351,76.885,80.10
352,76.326,80.05
353,76.047,80.00
354,76.792,79.98
355,75.860,79.94
356,75.394,79.89
357,75.487,79.82
358,75.208,79.73
359,75.487,79.63
360,75.581,79.52
361,75.860,79.42
362,75.115,79.28
363,75.487,79.14
364,75.581,78.96
365,75.022,78.81
366,75.208,78.63
367,75.767,78.45
368,74.835,78.29
369,75.022,78.15
370,75.394,78.02
371,74.742,77.90
372,74.928,77.79
373,75.394,77.73
374,74.742,77.70
375,75.301,77.67
376,75.487,77.66
377,74.928,77.65
378,75.022,77.65
379,74.928,77.71
380,74.928,77.77
381,74.556,77.85
382,74.649,77.95
383,75.301,78.06
384,74.649,78.22
385,74.462,78.37
386,75.581,78.51
387,74.462,78.69
388,74.090,78.89
389,75.022,79.09
390,74.928,79.29
391,74.369,79.50
392,75.022,79.69
393,74.276,79.87
394,73.903,80.02
395,74.090,80.17
396,73.996,80.27
397,74.276,80.34
398,73.996,80.41
399,73.624,80.49
400,73.810,80.56
401,74.090,80.63
402,73.903,80.68
403,74.090,80.72
404,73.437,80.77
405,74.276,80.81
406,73.437,80.87
407,73.717,80.90
408,73.437,80.90
409,73.531,80.91
410,73.437,80.89
411,73.810,80.86
412,73.437,80.82
413,73.344,80.76
414,73.251,80.73
415,73.065,80.71
416,73.065,80.68
417,72.971,80.66
418,72.692,80.64
419,72.971,80.62
420,72.878,80.57
421,72.506,80.53
422,72.599,80.47
423,72.319,80.38
424,72.971,80.30
425,72.226,80.22
426,72.412,80.15
427,71.853,80.07
428,71.760,79.98
429,71.480,79.90
430,72.040,79.81
431,71.574,79.76
432,71.667,79.71
433,71.201,79.69
434,70.828,79.67
435,71.574,79.63
436,71.015,79.58
437,71.294,79.54
438,71.294,79.51
439,70.642,79.48
440,70.176,79.48
441,70.176,79.47
442,70.083,79.49
443,69.989,79.50
444,70.083,79.52
445,70.921,79.51
446,69.524,79.49
447,69.989,79.45
448,70.176,79.39
449,69.989,79.35
450,70.176,79.31
451,69.710,79.29
452,70.362,79.25
453,70.176,79.19
454,70.362,79.13
455,69.617,79.06
456,70.176,78.98
457,70.083,78.91
458,69.710,78.81
459,69.244,78.70
460,69.989,78.60
461,69.337,78.49
462,69.430,78.37
463,69.710,78.23
464,69.337,78.10
465,69.710,78.00
466,68.871,77.95
467,69.524,77.90
468,69.430,77.87
469,69.151,77.88
470,68.964,77.87
471,68.405,77.87
472,69.337,77.86
473,69.524,77.84
474,69.430,77.84
475,68.219,77.82
476,68.592,77.79
477,68.499,77.78
478,69.151,77.76
479,68.592,77.73
480,68.778,77.71
481,68.592,77.68
482,68.592,77.65
483,69.151,77.60
484,68.405,77.54
485,69.058,77.47
486,68.499,77.37
487,68.778,77.23
488,68.499,77.11
489,68.592,76.97
490,68.219,76.81
491,68.033,76.66
492,68.219,76.53
493,68.126,76.40
494,67.567,76.28
495,68.219,76.19
496,68.126,76.10
497,67.567,76.01
498,67.846,75.90
499,67.287,75.79
500,67.473,75.69
501,67.660,75.59
502,68.126,75.48
503,67.008,75.37
504,67.008,75.27
505,67.287,75.20
506,67.660,75.12
507,67.567,75.05
508,67.194,74.96
509,66.728,74.84
510,67.101,74.75
511,66.355,74.66
512,66.355,74.56
513,66.262,74.45
514,67.194,74.31
515,66.355,74.15
516,66.448,73.95
517,65.703,73.74
518,65.796,73.55
519,65.889,73.39
520,65.610,73.23
521,65.517,73.09
522,65.982,72.94
523,65.051,72.81
524,65.889,72.69
525,65.982,72.58
526,65.982,72.47
527,65.703,72.39
528,65.796,72.35
529,65.330,72.34
530,66.076,72.36
531,65.982,72.35
532,66.262,72.33
533,65.237,72.31
534,65.423,72.28
535,65.423,72.28
536,64.957,72.30
537,65.330,72.36
538,65.051,72.46
539,65.144,72.55
540,64.957,72.65
541,65.703,72.76
542,65.517,72.85
543,65.330,72.95
544,64.492,73.07
545,65.330,73.21
546,64.492,73.38
547,64.585,73.56
548,64.957,73.72
549,65.517,73.87
550,64.957,74.04
551,65.051,74.21
552,64.398,74.43
553,63.187,74.68
554,64.119,74.98
555,63.653,75.29
556,64.212,75.62
557,63.560,75.94
558,63.560,76.24
559,64.119,76.53
560,63.653,76.81
561,62.628,77.11
562,63.280,77.42
563,62.814,77.77
564,63.466,78.12
565,63.001,78.48
566,62.721,78.84
567,63.746,79.18
568,63.094,79.51
569,63.280,79.81
570,63.094,80.10
571,63.187,80.35
572,63.094,80.58
573,62.441,80.76
574,62.814,80.91
575,62.721,81.02
576,63.094,81.08
577,62.255,81.13
578,62.348,81.16
579,62.721,81.19
580,62.907,81.17
581,62.721,81.12
582,62.348,81.05
583,62.441,80.98
584,62.535,80.92
585,62.628,80.89
586,62.255,80.87
587,62.069,80.85
588,61.789,80.83
589,62.069,80.82
590,61.510,80.82
591,61.696,80.84
592,61.323,80.84
593,61.696,80.89
594,61.789,80.93
595,61.789,80.99
596,60.391,81.00
597,61.230,81.01
598,60.205,81.03
599,60.764,81.08
600,60.764,81.13
601,60.671,81.22
602,60.764,81.33
603,60.764,81.46
604,60.764,81.52
605,60.764,81.54
606,60.112,81.54
607,60.764,81.50
608,59.925,81.46
609,60.391,81.43
610,60.391,81.37
611,60.671,81.27
612,60.671,81.14
613,60.671,81.00
614,60.485,80.80
615,60.671,80.63
616,60.391,80.47
617,59.832,80.36
618,60.298,80.28
619,60.485,80.20
620,59.739,80.10
621,60.391,80.01
622,59.459,79.94
623,59.553,79.86
624,60.019,79.78
625,60.112,79.76
626,60.112,79.75
627,58.994,79.76
628,58.994,79.78
629,59.087,79.79
630,59.459,79.80
631,58.994,79.85
632,59.180,79.95
633,59.087,80.10
634,58.621,80.28
635,59.087,80.52
636,59.180,80.75
637,58.528,80.98
638,59.553,81.22
639,58.994,81.43
640,58.528,81.64
641,58.714,81.86
642,58.900,82.09
643,58.807,82.32
644,58.434,82.56
645,58.528,82.81
646,58.528,83.02
647,58.341,83.26
648,58.528,83.47
649,58.528,83.66
650,58.434,83.83
651,57.968,84.00
652,58.062,84.14
653,57.689,84.25
654,57.503,84.31
655,57.782,84.35
656,57.875,84.34
657,57.316,84.32
658,57.316,84.29
659,57.223,84.21
660,57.130,84.12
661,57.316,83.98
662,57.409,83.82
663,57.409,83.65
664,57.130,83.46
665,57.409,83.26
666,57.130,83.03
667,57.503,82.83
668,57.503,82.61
669,57.037,82.38
670,57.037,82.16
671,57.316,81.92
672,56.850,81.68
673,56.943,81.41
674,56.850,81.17
675,56.943,80.94
676,56.012,80.74
677,56.478,80.53
678,56.664,80.34
679,55.918,80.11
680,56.943,79.90
681,56.198,79.71
682,55.452,79.54
683,56.478,79.37
684,56.291,79.18
685,55.825,78.97
686,56.478,78.74
687,55.639,78.51
688,55.359,78.25
689,55.359,77.94
690,55.732,77.64
691,55.546,77.31
692,55.546,77.01
693,55.546,76.73
694,55.359,76.44
695,55.918,76.15
696,55.359,75.84
697,54.987,75.53
698,55.452,75.23
699,55.080,74.92
700,55.452,74.65
701,55.173,74.35
702,54.334,74.07
703,54.800,73.80
704,54.427,73.56
705,54.800,73.36
706,54.800,73.16
707,55.080,72.98
708,54.707,72.81
709,54.427,72.62
710,54.707,72.44
711,54.521,72.23
712,54.241,72.03
713,54.800,71.80
714,54.521,71.56
715,54.987,71.31
716,54.893,71.03
717,54.241,70.75
718,54.148,70.48
719,54.055,70.21
720,53.868,69.95
721,54.055,69.69
722,53.868,69.46
723,53.309,69.22
724,53.962,68.98
725,53.775,68.72
726,54.334,68.44
727,53.402,68.16
728,53.775,67.90
729,53.216,67.65
730,53.402,67.48
731,53.402,67.35
732,53.962,67.26
733,53.216,67.17
734,54.334,67.10
735,53.868,67.06
736,53.216,67.05
737,53.402,67.05
738,53.589,67.05
739,53.589,67.05
740,53.682,67.06
741,53.402,67.08
742,53.682,67.12
743,52.471,67.19
744,53.216,67.28
745,52.657,67.34
746,53.402,67.39
747,52.377,67.42
748,52.377,67.46
749,52.657,67.45
750,52.936,67.40
751,52.657,67.27
752,52.377,67.14
753,52.750,67.00
754,51.818,66.88
755,52.284,66.76
756,52.936,66.61
757,52.098,66.44
758,51.818,66.31
759,52.471,66.20
760,52.005,66.08
761,52.377,65.98
762,51.911,65.89
763,51.911,65.80
764,51.632,65.70
765,51.632,65.60
766,52.191,65.50
767,51.911,65.46
768,51.725,65.46
769,51.632,65.49
770,51.632,65.53
771,52.005,65.62
772,51.818,65.75
773,51.073,65.90
774,51.539,66.04
775,52.191,66.16
776,51.539,66.27
777,51.259,66.39
778,50.793,66.54
779,51.166,66.69
780,50.327,66.83
781,50.980,66.96
782,50.886,67.05
783,50.886,67.09
784,50.607,67.12
785,51.166,67.13
786,50.700,67.15
787,50.886,67.16
788,50.700,67.10
789,50.048,67.03
790,50.700,66.94
791,50.420,66.86
792,50.700,66.78
793,50.420,66.70
794,50.514,66.61
795,50.141,66.51
796,50.886,66.43
797,49.768,66.35
798,50.327,66.26
799,49.675,66.17
800,50.141,66.08
801,50.141,65.99
802,49.768,65.88
803,50.141,65.78
804,50.048,65.70
805,50.420,65.61
806,50.420,65.51
807,51.445,65.40
808,49.582,65.32
809,49.955,65.28
810,49.955,65.26
811,49.395,65.23
812,49.582,65.20
813,49.395,65.16
814,48.836,65.08
815,49.582,64.96
816,49.302,64.85
817,48.557,64.73
818,49.302,64.62
819,50.048,64.51
820,49.209,64.39
821,48.836,64.25
822,49.675,64.12
823,48.557,64.00
824,48.929,63.92
825,48.743,63.84
826,48.743,63.77
827,48.743,63.70
828,49.209,63.63
829,48.557,63.57
830,48.464,63.49
831,48.464,63.39
832,48.836,63.29
833,47.998,63.18
834,47.904,63.05
835,48.370,62.99
836,47.811,62.92
837,48.370,62.87
838,47.904,62.81
839,47.904,62.73
840,48.184,62.66
841,47.811,62.58
842,47.904,62.51
843,48.557,62.43
844,48.091,62.36
845,48.184,62.29
846,48.464,62.23
847,47.904,62.17
848,48.184,62.12
849,47.066,62.06
850,47.811,62.02
851,46.879,61.98
852,47.066,61.98
853,47.252,61.94
854,47.252,61.91
855,47.159,61.90
856,47.066,61.88
857,47.345,61.89
858,46.600,61.89
859,47.345,61.92
860,47.438,61.95
861,47.625,61.97
862,47.438,61.98
863,47.904,62.00
864,48.184,62.05
865,47.345,62.12
866,47.252,62.19
867,46.879,62.23
868,46.693,62.27
869,47.345,62.32
870,46.507,62.38
871,46.134,62.43
872,46.320,62.49
873,46.320,62.54
874,45.388,62.62
875,46.600,62.67
876,46.413,62.72
877,46.507,62.79
878,46.413,62.87
879,46.227,62.94
880,46.413,63.01
881,46.600,63.09
882,47.345,63.17
883,46.227,63.27
884,46.973,63.35
885,46.227,63.41
886,46.041,63.45
887,46.320,63.48
888,45.948,63.54
889,45.854,63.64
890,45.668,63.73
891,45.854,63.82
892,45.388,63.89
893,44.922,63.94
894,45.016,64.00
895,44.270,64.08
896,45.295,64.17
897,45.202,64.26
898,45.109,64.30
899,44.736,64.31
900,45.295,64.31
901,45.109,64.28
902,44.270,64.21
903,45.388,64.11
904,44.643,63.99
905,44.922,63.88
906,44.736,63.75
907,44.922,63.61
908,45.575,63.45
909,44.736,63.27
910,45.016,63.04
911,45.295,62.82
912,44.736,62.59
913,45.388,62.39
914,44.829,62.21
915,44.922,62.03
916,45.109,61.84
917,44.457,61.67
918,44.177,61.46
919,44.177,61.29
920,44.270,61.12
921,44.270,60.97
922,44.363,60.83
923,43.804,60.75
924,43.152,60.70
925,43.525,60.66
926,43.152,60.62
927,43.059,60.59
928,42.872,60.57
929,43.525,60.54
930,43.618,60.51
931,43.618,60.48
932,44.084,60.45
933,43.711,60.42
934,43.152,60.36
935,43.152,60.27
936,43.152,60.15
937,43.804,60.04
938,43.804,59.92
939,43.431,59.82
940,43.991,59.69
941,43.711,59.61
942,43.245,59.52
943,42.966,59.40
944,43.525,59.24
945,42.872,59.05
946,43.152,58.88
947,42.779,58.71
948,43.059,58.55
949,42.127,58.39
950,42.779,58.25
951,42.686,58.10
952,43.152,57.95
953,42.500,57.82
954,42.872,57.65
955,43.152,57.49
956,42.686,57.34
957,42.779,57.23
958,42.779,57.11
959,42.779,56.97
960,43.152,56.84
961,42.313,56.73
962,42.500,56.58
963,42.313,56.42
964,42.686,56.31
965,42.127,56.20
966,42.034,56.13
967,42.127,56.05
968,41.009,55.97
969,41.941,55.87
970,42.127,55.77
971,42.034,55.67
972,40.822,55.58
973,41.195,55.49
974,41.009,55.36
975,41.288,55.23
976,40.915,55.10
977,41.009,54.95
978,41.102,54.79
979,41.568,54.64
980,40.729,54.48
981,41.009,54.33
982,41.475,54.17
983,41.475,54.04
984,40.636,53.93
985,41.381,53.81
986,41.754,53.70
987,41.195,53.59
988,41.288,53.49
989,41.568,53.39
990,40.729,53.34
991,41.288,53.34
992,41.288,53.38
993,41.568,53.41
994,40.729,53.47
995,41.754,53.54
996,41.475,53.65
997,41.009,53.77
998,41.009,53.90
999,41.661,54.03
1000,41.102,54.16
1001,41.195,54.31
1002,40.915,54.47
1003,40.543,54.64
1004,40.915,54.77
1005,40.356,54.90
1006,40.263,55.03
1007,39.984,55.15
1008,39.890,55.26
1009,39.518,55.37
1010,39.984,55.47
1011,39.704,55.52
1012,39.611,55.51
1013,39.890,55.49
1014,39.984,55.50
1015,39.797,55.48
1016,39.704,55.45
1017,39.238,55.41
1018,39.890,55.36
1019,39.518,55.34
1020,39.984,55.35
1021,39.890,55.37
1022,39.797,55.39
1023,39.424,55.39
1024,39.797,55.40
1025,40.170,55.41
1026,39.797,55.39
1027,39.704,55.37
1028,39.797,55.37
1029,40.543,55.36
1030,39.424,55.37
1031,39.797,55.38
1032,39.611,55.43
1033,39.518,55.46
1034,39.518,55.47
1035,39.052,55.48
1036,38.493,55.49
1037,38.772,55.52
1038,38.959,55.54
1039,38.959,55.58
1040,38.772,55.61
1041,38.679,55.63
1042,38.399,55.64
1043,38.586,55.66
1044,38.399,55.67
1045,37.654,55.65
1046,37.468,55.63
1047,37.840,55.62
1048,37.840,55.62
1049,38.027,55.62
1050,37.374,55.60
1051,38.120,55.55
1052,38.306,55.49
1053,38.306,55.42
1054,38.027,55.37
1055,37.934,55.30
1056,37.840,55.22
1057,38.120,55.15
1058,38.399,55.05
1059,37.747,54.97
1060,38.027,54.87
1061,37.747,54.78
1062,38.213,54.69
1063,37.840,54.56
1064,38.120,54.38
1065,38.213,54.17
1066,37.747,53.98
1067,38.493,53.81
1068,37.561,53.67
1069,38.399,53.54
1070,37.654,53.43
1071,38.213,53.34
1072,37.840,53.26
1073,38.213,53.18
1074,38.213,53.11
1075,37.561,53.06
1076,38.120,53.03
1077,37.840,53.00
1078,37.934,52.99
1079,37.281,53.03
1080,36.070,53.05
1081,36.908,53.07
1082,37.374,53.05
1083,37.561,53.04
1084,37.840,53.08
1085,37.002,53.20
1086,36.815,53.34
1087,36.256,53.48
1088,37.281,53.62
1089,36.722,53.74
1090,36.908,53.86
1091,36.908,53.93
1092,36.443,53.99
1093,36.629,54.06
1094,35.977,54.13
1095,36.256,54.20
1096,35.790,54.24
1097,35.511,54.29
1098,36.070,54.32
1099,35.790,54.34
1100,35.790,54.32
1101,36.256,54.29
1102,35.883,54.29
1103,36.163,54.29
1104,35.977,54.28
1105,36.256,54.25
1106,36.256,54.20
1107,36.536,54.14
1108,35.977,54.10
1109,36.256,54.03
1110,35.883,53.97
1111,36.256,53.92
1112,35.883,53.89
1113,36.349,53.88
1114,35.417,53.89
1115,36.070,53.92
1116,36.629,53.96
1117,36.443,53.98
1118,36.443,54.00
1119,36.443,54.00
1120,37.281,53.98
1121,36.256,53.95
1122,35.417,53.92
1123,36.256,53.88
1124,35.790,53.80
1125,35.697,53.73
1126,35.231,53.65
1127,35.977,53.59
1128,35.697,53.51
1129,35.417,53.44
1130,35.697,53.37
1131,35.604,53.31
1132,35.045,53.23
1133,35.045,53.16
1134,34.765,53.09
1135,34.765,53.03
1136,35.045,52.98
1137,34.486,52.93
1138,34.486,52.92
1139,33.367,52.93
1140,35.604,52.96
1141,35.604,53.01
1142,35.417,53.09
1143,36.070,53.17
1144,36.163,53.26
1145,36.629,53.39
1146,36.070,53.49
1147,35.977,53.64
1148,35.790,53.75
1149,36.722,53.91
1150,35.883,54.07
1151,35.790,54.23
1152,35.697,54.41
1153,35.604,54.56
1154,35.417,54.73
1155,35.511,54.85
1156,35.883,54.95
1157,35.324,55.00
1158,35.417,55.07
1159,35.604,55.12
1160,35.417,55.14
1161,35.417,55.19
1162,35.790,55.23
1163,35.138,55.30
1164,35.045,55.35
1165,35.231,55.39
1166,35.511,55.44
1167,35.324,55.49
1168,34.858,55.50
1169,35.604,55.48
1170,35.604,55.45
1171,35.231,55.40
1172,35.604,55.35
1173,35.511,55.25
1174,35.417,55.16
1175,34.579,55.05
1176,34.765,54.96
1177,34.765,54.87
1178,35.045,54.80
1179,34.858,54.71
1180,34.486,54.65
1181,34.392,54.59
1182,34.299,54.50
1183,34.579,54.42
1184,35.045,54.31
1185,34.392,54.19
1186,34.299,54.07
1187,34.486,53.93
1188,34.113,53.81
1189,34.020,53.69
1190,34.672,53.57
1191,34.392,53.46
1192,34.486,53.38
1193,34.392,53.31
1194,34.486,53.30
1195,34.020,53.33
1196,34.952,53.40
1197,34.765,53.46
1198,34.206,53.53
1199,34.113,53.59
1200,34.206,53.67
1201,34.113,53.72
1202,33.367,53.77
1203,34.113,53.82
1204,34.206,53.83
1205,33.554,53.86
1206,33.647,53.88
1207,33.927,53.88
1208,33.274,53.91
1209,33.647,53.97
1210,33.740,54.02
1211,33.927,54.08
1212,33.367,54.15
1213,33.927,54.19
1214,33.088,54.23
1215,32.715,54.28
1216,33.554,54.30
1217,34.020,54.31
1218,33.274,54.30
1219,32.901,54.27
1220,33.461,54.22
1221,33.554,54.14
1222,33.088,54.08
1223,33.647,54.00
1224,32.808,53.93
1225,33.181,53.87
1226,33.181,53.80
1227,32.995,53.74
1228,33.740,53.68
1229,32.715,53.60
1230,33.274,53.53
1231,32.622,53.46
1232,33.181,53.41
1233,30.572,53.33
1234,32.715,53.21
1235,32.901,53.08
1236,32.715,52.93
1237,32.715,52.75
1238,32.156,52.58
1239,32.715,52.42
1240,32.342,52.27
1241,32.995,52.14
1242,33.554,52.04
1243,32.156,51.94
1244,32.715,51.84
1245,32.529,51.77
1246,33.088,51.71
1247,32.808,51.65
1248,32.156,51.60
1249,32.342,51.59
1250,32.529,51.59
1251,32.342,51.56
1252,32.342,51.50
1253,32.342,51.42
1254,31.597,51.37
1255,31.038,51.35
1256,31.690,51.36
1257,32.063,51.37
1258,31.317,51.40
1259,31.597,51.41
1260,32.342,51.45
1261,31.690,51.54
1262,31.876,51.65
1263,31.038,51.76
1264,31.597,51.88
1265,31.504,52.02
1266,32.249,52.16
1267,31.504,52.29
1268,32.156,52.41
1269,31.690,52.51
1270,31.224,52.60
1271,31.410,52.69
1272,32.156,52.78
1273,31.317,52.89
1274,31.038,53.00
1275,31.597,53.10
1276,31.597,53.21
1277,31.504,53.30
1278,31.597,53.40
1279,31.131,53.48
1280,30.851,53.56
1281,31.876,53.60
1282,31.317,53.59
1283,30.665,53.55
1284,30.385,53.50
1285,30.945,53.42
1286,30.758,53.34
1287,30.572,53.23
1288,30.851,53.16
1289,30.572,53.08
1290,30.665,52.98
1291,31.317,52.89
1292,30.665,52.81
1293,30.572,52.74
1294,30.385,52.68
1295,31.131,52.67
1296,30.665,52.66
1297,30.665,52.62
1298,30.572,52.58
1299,30.013,52.55
1300,30.013,52.53
1301,30.665,52.52
1302,30.106,52.54
1303,30.013,52.56
1304,30.013,52.56
1305,29.547,52.55
1306,29.733,52.57
1307,30.572,52.55
1308,30.385,52.54
1309,29.920,52.51
1310,30.106,52.51
1311,30.199,52.51
1312,30.013,52.53
1313,29.547,52.51
1314,30.479,52.46
1315,30.292,52.42
1316,30.572,52.36
1317,29.826,52.27
1318,29.920,52.18
1319,29.826,52.11
1320,29.826,52.03
1321,30.013,51.97
1322,30.106,51.91
1323,29.733,51.83
1324,29.547,51.75
1325,29.267,51.68
1326,29.640,51.62
1327,29.360,51.57
1328,29.547,51.57
1329,29.733,51.53
1330,29.547,51.52
1331,29.547,51.48
1332,29.547,51.46
1333,29.920,51.45
1334,29.920,51.46
1335,29.081,51.49
1336,29.547,51.49
1337,28.988,51.48
1338,29.360,51.49
1339,29.547,51.53
1340,29.547,51.56
1341,29.360,51.56
1342,28.988,51.52
1343,28.615,51.48
1344,29.454,51.44
1345,29.360,51.37
1346,28.988,51.29
1347,28.801,51.20
1348,28.894,51.09
1349,28.894,51.00
1350,29.360,50.95
1351,28.988,50.88
1352,28.801,50.82
1353,28.615,50.78
1354,29.267,50.68
1355,29.081,50.58
1356,28.988,50.47
1357,29.733,50.33
1358,28.988,50.22
1359,28.522,50.10
1360,28.708,50.03
1361,29.360,49.97
1362,28.615,49.94
1363,29.733,49.92
1364,28.335,49.91
1365,28.615,49.88
1366,28.988,49.89
1367,28.429,49.89
1368,28.615,49.88
1369,27.963,49.87
1370,28.335,49.80
1371,28.242,49.74
1372,28.429,49.72
1373,28.988,49.71
1374,28.429,49.70
1375,28.429,49.69
1376,28.056,49.71
1377,27.963,49.73
1378,28.429,49.80
1379,28.988,49.86
1380,28.335,49.94
1381,28.149,49.97
1382,28.149,49.97
1383,28.801,49.97
1384,27.403,49.94
1385,27.963,49.89
1386,28.429,49.83
1387,28.429,49.78
1388,28.242,49.71
1389,28.056,49.68
1390,27.963,49.64
1391,28.242,49.61
1392,27.869,49.58
1393,27.963,49.51
1394,27.590,49.40
1395,27.497,49.32
1396,27.963,49.21
1397,27.869,49.08
1398,28.149,48.96
1399,27.869,48.81
1400,27.776,48.67
1401,27.497,48.54
1402,27.310,48.38
1403,27.497,48.23
1404,27.963,48.10
1405,27.031,48.01
1406,27.776,47.95
1407,27.124,47.94
1408,27.590,47.91
1409,26.844,47.89
1410,27.031,47.90
1411,27.403,47.95
1412,27.403,47.99
1413,26.844,48.05
1414,27.310,48.11
1415,26.472,48.17
1416,27.031,48.18
1417,27.590,48.19
1418,27.403,48.23
1419,26.751,48.24
1420,26.844,48.27
1421,27.217,48.31
1422,27.031,48.30
1423,26.751,48.30
1424,26.938,48.28
1425,26.844,48.25
1426,27.403,48.22
1427,26.378,48.16
1428,26.658,48.09
1429,26.844,48.05
1430,26.938,48.02
1431,27.217,47.94
1432,26.751,47.81
1433,26.658,47.70
1434,26.472,47.54
1435,27.403,47.37
1436,27.124,47.23
1437,26.844,47.09
1438,26.658,46.98
1439,26.099,46.88
1440,26.565,46.77
1441,26.378,46.67
1442,26.565,46.55
1443,26.099,46.42
1444,26.378,46.29
1445,26.006,46.16
1446,26.285,46.04
1447,26.285,45.92
1448,26.378,45.84
1449,26.006,45.73
1450,25.819,45.59
1451,26.006,45.44
1452,26.658,45.30
1453,26.378,45.19
1454,25.913,45.09
1455,25.913,45.03
1456,25.353,45.00
1457,26.006,44.98
1458,25.819,44.97
1459,25.913,44.97
1460,25.913,44.95
1461,25.913,44.96
1462,25.353,44.97
1463,25.726,45.00
1464,25.633,45.04
1465,25.260,45.11
1466,25.633,45.19
1467,25.633,45.24
1468,25.447,45.28
1469,25.074,45.27
1470,25.447,45.30
1471,25.447,45.32
1472,25.260,45.34
1473,25.540,45.34
1474,25.074,45.35
1475,25.353,45.36
1476,25.353,45.32
1477,25.819,45.28
1478,24.701,45.22
1479,25.260,45.15
1480,25.260,45.08
1481,24.701,45.00
1482,24.608,44.93
1483,24.515,44.87
1484,25.260,44.83
1485,25.167,44.78
1486,24.887,44.73
1487,24.422,44.69
1488,24.981,44.64
1489,24.887,44.57
1490,24.981,44.52
1491,24.701,44.43
1492,24.794,44.37
1493,25.074,44.34
1494,24.328,44.34
1495,24.422,44.34
1496,25.819,44.37
1497,24.422,44.41
1498,24.515,44.44
1499,24.701,44.46
1500,25.074,44.50
1501,24.422,44.53
1502,24.701,44.56
1503,24.515,44.56
1504,24.701,44.52
1505,24.701,44.43
1506,24.422,44.34
1507,24.235,44.25
1508,23.769,44.15
1509,23.769,44.10
1510,24.422,44.06
1511,24.049,44.04
1512,23.862,44.01
1513,23.956,44.01
1514,23.676,43.99
1515,24.142,43.96
1516,24.049,43.90
1517,23.769,43.81
1518,23.956,43.72
1519,23.676,43.62
1520,23.583,43.54
1521,23.956,43.45
1522,23.676,43.36
1523,24.235,43.27
1524,23.396,43.18
1525,23.676,43.16
1526,24.049,43.17
1527,23.583,43.21
1528,23.583,43.26
1529,23.862,43.31
1530,23.583,43.33
1531,23.490,43.34
1532,23.303,43.34
1533,23.769,43.34
1534,23.490,43.32
1535,23.396,43.31
1536,23.117,43.27
1537,23.490,43.23
1538,22.651,43.21
1539,23.676,43.20
1540,23.676,43.20
1541,23.024,43.18
1542,23.024,43.17
1543,23.117,43.18
1544,23.490,43.17
1545,23.490,43.15
1546,23.117,43.05
1547,22.744,42.94
1548,23.024,42.83
1549,23.117,42.70
1550,23.303,42.60
1551,22.837,42.52
1552,22.651,42.44
1553,22.371,42.34
1554,22.931,42.21
1555,22.931,42.05
1556,22.651,41.85
1557,21.812,41.66
1558,22.837,41.50
1559,22.651,41.30
1560,22.744,41.12
1561,22.744,40.96
1562,22.558,40.82
1563,22.651,40.70
1564,22.744,40.55
1565,22.558,40.43
1566,22.465,40.32
1567,22.651,40.25
1568,22.651,40.18
1569,22.185,40.14
1570,22.465,40.11
1571,22.558,40.06
1572,22.092,40.01
1573,21.906,39.97
1574,21.906,39.95
1575,22.092,39.95
1576,21.812,39.97
1577,21.999,40.04
1578,22.558,40.09
1579,22.092,40.16
1580,22.651,40.25
1581,22.092,40.29
1582,22.465,40.29
1583,22.092,40.24
1584,22.371,40.19
1585,22.092,40.17
1586,22.278,40.16
1587,22.185,40.14
1588,21.906,40.14
1589,21.999,40.14
1590,22.278,40.11
1591,22.278,40.08
1592,21.533,40.02
1593,22.278,39.94
1594,21.719,39.85
1595,21.533,39.75
1596,22.092,39.68
1597,22.185,39.61
1598,21.533,39.53
1599,21.626,39.46
1600,21.440,39.37
1601,21.906,39.28
1602,21.533,39.23
1603,21.719,39.22
1604,21.626,39.24
1605,21.533,39.25
1606,21.533,39.26
1607,21.812,39.27
1608,21.999,39.31
1609,21.533,39.34
1610,21.626,39.36
1611,21.160,39.38
1612,21.999,39.38
1613,21.346,39.41
1614,21.626,39.44
1615,21.533,39.45
1616,21.160,39.44
1617,21.626,39.41
1618,21.253,39.39
1619,21.253,39.36
1620,20.601,39.30
1621,20.880,39.25
1622,20.787,39.20
1623,21.253,39.11
1624,20.880,39.01
1625,21.440,38.93
1626,21.067,38.87
1627,20.787,38.84
1628,21.346,38.81
1629,20.601,38.76
1630,20.787,38.69
1631,21.160,38.64
1632,20.508,38.56
1633,20.694,38.49
1634,20.974,38.41
1635,21.067,38.34
1636,20.508,38.30
1637,20.694,38.31
1638,20.880,38.34
1639,20.601,38.38
1640,20.321,38.43
1641,20.974,38.52
1642,20.508,38.56
1643,20.880,38.57
1644,20.321,38.57
1645,19.949,38.55
1646,20.415,38.50
1647,20.880,38.43
1648,20.880,38.30
1649,20.694,38.16
1650,20.415,38.03
1651,20.601,37.92
1652,20.135,37.78
1653,21.067,37.65
1654,20.508,37.49
1655,20.042,37.33
1656,20.508,37.19
1657,20.601,37.04
1658,20.321,36.88
1659,20.228,36.72
1660,20.601,36.55
1661,20.508,36.37
1662,20.042,36.20
1663,20.042,36.04
1664,20.135,35.91
1665,20.228,35.77
1666,19.949,35.61
1667,19.949,35.42
1668,19.949,35.19
1669,20.415,34.98
1670,20.135,34.78
1671,19.949,34.56
1672,20.508,34.33
1673,19.949,34.10
1674,18.924,33.93
1675,19.576,33.80
1676,19.762,33.68
1677,19.949,33.56
1678,19.762,33.46
1679,20.228,33.37
1680,19.762,33.27
1681,19.949,33.17
1682,19.949,33.10
1683,20.321,33.03
1684,19.576,33.00
1685,19.949,32.95
1686,20.042,32.92
1687,19.203,32.94
1688,19.483,33.00
1689,19.296,33.15
1690,19.762,33.26
1691,19.949,33.35
1692,19.483,33.46
1693,19.017,33.58
1694,19.855,33.67
1695,19.389,33.70
1696,19.296,33.72
1697,19.669,33.75
1698,19.855,33.74
1699,19.110,33.72
1700,19.389,33.69
1701,19.389,33.68
1702,19.203,33.65
1703,19.483,33.61
1704,19.576,33.55
1705,19.296,33.48
1706,19.483,33.44
1707,19.017,33.37
1708,19.017,33.28
1709,18.644,33.18
1710,19.017,33.04
1711,18.924,32.93
1712,18.644,32.84
1713,18.924,32.76
1714,18.830,32.67
1715,18.830,32.62
1716,18.924,32.60
1717,19.203,32.60
1718,18.551,32.58
1719,19.669,32.60
1720,18.551,32.62
1721,19.017,32.63
1722,19.296,32.61
1723,18.364,32.62
1724,18.924,32.61
1725,18.644,32.60
1726,19.203,32.58
1727,18.458,32.54
1728,18.551,32.54
1729,18.364,32.55
1730,18.924,32.56
1731,18.644,32.58
1732,19.017,32.60
1733,18.085,32.59
1734,18.551,32.53
1735,18.364,32.49
1736,18.737,32.45
1737,18.364,32.39
1738,18.924,32.30
1739,18.551,32.21
1740,18.458,32.11
1741,18.830,32.00
1742,18.551,31.87
1743,18.085,31.71
1744,18.551,31.51
1745,18.364,31.29
1746,18.737,31.06
1747,18.551,30.80
1748,18.178,30.54
1749,17.899,30.29
1750,17.712,30.03
1751,17.899,29.79
1752,18.178,29.54
1753,17.899,29.25
1754,18.178,29.01
1755,18.551,28.78
1756,17.712,28.54
1757,17.619,28.28
1758,17.899,28.02
1759,18.085,27.77
1760,18.085,27.53
1761,18.085,27.27
1762,18.271,27.01
1763,17.805,26.79
1764,18.178,26.61
1765,17.712,26.47
1766,17.899,26.36
1767,18.178,26.25
1768,17.992,26.18
1769,17.805,26.12
1770,17.805,26.04
1771,17.619,25.99
1772,18.085,25.92
1773,17.339,25.87
1774,17.433,25.86
1775,17.899,25.82
1776,18.271,25.78
1777,17.433,25.75
1778,17.805,25.68
1779,17.805,25.58
1780,17.899,25.51
1781,17.433,25.45
1782,17.619,25.46
1783,17.712,25.46
1784,17.433,25.47
1785,17.712,25.49
1786,17.805,25.48
1787,17.433,25.42
1788,17.619,25.36
1789,17.526,25.32
1790,17.899,25.27
1791,17.246,25.24
1792,17.526,25.19
1793,17.153,25.11
1794,17.060,25.00
1795,17.526,24.90
1796,16.780,24.83
1797,16.967,24.76
1798,17.060,24.71
1799,17.153,24.69
1800,17.339,24.69
1801,16.221,24.69
1802,17.153,24.66
1803,16.687,24.62
1804,17.339,24.54
1805,16.780,24.46
1806,17.246,24.40
1807,17.526,24.34
1808,17.060,24.32
1809,17.712,24.33
1810,17.619,24.33
1811,17.339,24.32
1812,17.246,24.29
1813,16.967,24.27
1814,17.619,24.25
1815,16.780,24.24
1816,16.687,24.21
1817,16.780,24.16
1818,17.246,24.12
1819,16.873,24.06
1820,17.060,23.98
1821,16.687,23.94
1822,16.780,23.92
1823,16.408,23.85
1824,16.873,23.76
1825,16.221,23.70
1826,16.221,23.59
1827,16.314,23.46
1828,16.687,23.35
1829,16.501,23.21
1830,16.408,23.06
1831,16.967,22.92
1832,16.687,22.82
1833,16.780,22.70
1834,16.687,22.57
1835,17.153,22.46
1836,16.780,22.39
1837,16.314,22.29
1838,15.382,22.20
1839,16.314,22.10
1840,16.594,21.97
1841,15.382,21.85
1842,16.314,21.70
1843,16.221,21.51
1844,16.128,21.34
1845,16.687,21.20
1846,16.314,21.07
1847,15.755,20.96
1848,16.221,20.87
1849,16.780,20.80
1850,15.662,20.79
1851,16.501,20.78
1852,14.171,20.75
1853,16.594,20.70
1854,16.967,20.65
1855,16.221,20.61
1856,15.848,20.58
1857,15.569,20.54
1858,15.848,20.50
1859,16.780,20.44
1860,16.035,20.43
1861,15.662,20.46
1862,16.128,20.46
1863,15.569,20.42
1864,15.755,20.39
1865,15.010,20.36
1866,15.662,20.30
1867,16.314,20.25
1868,15.755,20.20
1869,15.662,20.12
1870,15.476,20.03
1871,15.942,19.94
1872,16.128,19.85
1873,15.848,19.77
1874,15.848,19.70
1875,14.917,19.66
1876,15.196,19.59
1877,15.569,19.53
1878,15.942,19.50
1879,15.942,19.48
1880,15.942,19.50
1881,16.035,19.48
1882,15.662,19.45
1883,16.221,19.42
1884,15.755,19.44
1885,15.289,19.48
1886,15.196,19.54
1887,15.476,19.62
1888,15.755,19.69
1889,15.569,19.71
1890,15.382,19.73
1891,15.382,19.74
1892,15.382,19.72
1893,15.662,19.68
1894,15.662,19.65
1895,15.382,19.63
1896,15.755,19.63
1897,15.569,19.67
1898,15.196,19.69
1899,15.662,19.69
1900,15.289,19.71
1901,14.823,19.70
1902,15.103,19.69
1903,15.010,19.65
1904,15.010,19.61
1905,15.289,19.54
1906,15.010,19.43
1907,14.730,19.28
1908,14.917,19.10
1909,15.010,18.91
1910,15.010,18.73
1911,15.196,18.55
1912,14.357,18.39
1913,14.917,18.22
1914,15.569,18.04
1915,15.662,17.86
1916,15.196,17.62
1917,14.730,17.36
1918,15.382,17.07
1919,15.382,16.75
1920,15.755,16.44
1921,14.544,16.13
1922,15.289,15.83
1923,14.917,15.53
1924,14.357,15.23
1925,15.289,14.94
1926,14.730,14.64
1927,14.823,14.35
1928,15.196,14.11
1929,13.985,13.91
1930,14.637,13.72
1931,14.917,13.58
1932,14.637,13.47
1933,14.823,13.38
1934,14.730,13.31
1935,14.544,13.27
1936,13.798,13.23
1937,14.823,13.21
1938,14.730,13.18
1939,15.103,13.15
1940,14.357,13.12
1941,14.730,13.10
1942,14.917,13.05
1943,14.637,12.98
1944,14.730,12.91
1945,14.730,12.84
1946,15.196,12.78
1947,14.917,12.75
1948,14.637,12.73
1949,15.289,12.70
1950,14.823,12.64
1951,14.544,12.56
1952,14.544,12.48
1953,14.544,12.37
1954,14.544,12.25
1955,14.264,12.13
1956,14.264,12.00
1957,14.544,11.90
1958,14.637,11.79
1959,14.451,11.69
1960,14.451,11.60
1961,14.637,11.53
1962,15.382,11.43
1963,14.730,11.33
1964,14.451,11.25
1965,15.196,11.16
1966,15.103,11.09
1967,14.730,11.02
1968,14.730,10.96
1969,14.730,10.89
1970,14.544,10.82
1971,14.544,10.79
1972,14.357,10.76
1973,14.917,10.74
1974,14.171,10.69
1975,14.637,10.62
1976,14.544,10.53
1977,14.637,10.44
1978,14.264,10.33
1979,14.171,10.23
1980,13.985,10.17
1981,14.823,10.14
1982,14.264,10.12
1983,13.892,10.11
1984,14.451,10.12
1985,14.357,10.12
1986,14.171,10.13
1987,14.637,10.16
1988,14.730,10.20
1989,13.985,10.26
1990,14.264,10.33
1991,14.451,10.37
1992,14.171,10.38
1993,14.078,10.36
1994,13.985,10.31
1995,13.519,10.29
1996,13.985,10.29
1997,13.612,10.30
1998,14.078,10.31
1999,14.078,10.30
2000,13.985,10.30
2001,13.705,10.26
2002,13.612,10.19
2003,13.612,10.09
2004,14.637,9.99
2005,13.519,9.88
2006,13.892,9.79
2007,13.519,9.69
2008,13.705,9.60
2009,13.892,9.51
2010,14.544,9.44
2011,14.171,9.35
2012,13.892,9.29
2013,14.078,9.23
2014,13.612,9.17
2015,13.798,9.12
2016,13.892,9.05
2017,13.612,8.98
2018,13.332,8.93
2019,13.985,8.89
2020,13.612,8.85
2021,13.985,8.81
2022,13.892,8.76
2023,13.892,8.71
2024,13.519,8.67
2025,13.612,8.62
2026,13.612,8.53
2027,13.426,8.45
2028,13.612,8.37
2029,14.171,8.27
2030,13.705,8.16
2031,13.612,8.05
2032,13.892,7.97
2033,13.612,7.89
2034,12.960,7.82
2035,13.612,7.78
2036,13.426,7.74
2037,13.239,7.72
2038,13.892,7.68
2039,13.519,7.65
2040,13.426,7.61
2041,13.705,7.57
2042,13.612,7.52
2043,13.332,7.49
2044,13.705,7.43
2045,13.519,7.37
2046,12.866,7.31
2047,13.053,7.29
2048,13.612,7.28
2049,13.519,7.29
2050,13.519,7.30
2051,13.146,7.30
2052,13.146,7.30
2053,13.146,7.25
2054,13.053,7.18
2055,13.519,7.13
2056,13.053,7.08
2057,13.053,7.04
2058,13.053,6.98
2059,12.960,6.90
2060,13.798,6.81
2061,13.053,6.69
2062,12.680,6.58
2063,13.053,6.46
2064,13.239,6.34
2065,13.426,6.23
2066,12.866,6.17
2067,13.239,6.13
2068,13.426,6.08
2069,13.146,6.04
2070,12.866,5.99
2071,13.332,5.93
2072,12.680,5.88
2073,13.519,5.82
2074,12.773,5.78
2075,12.214,5.75
2076,12.960,5.71
2077,12.866,5.66
2078,12.587,5.60
2079,13.239,5.55
2080,13.146,5.51
2081,12.773,5.45
2082,12.494,5.40
2083,12.773,5.34
2084,13.053,5.31
2085,12.587,5.30
2086,12.680,5.29
2087,12.494,5.27
2088,12.680,5.22
2089,12.494,5.16
2090,12.494,5.05
2091,12.494,4.95
2092,12.587,4.87
2093,12.401,4.80
2094,12.587,4.72
2095,12.494,4.63
2096,12.773,4.56
2097,12.307,4.47
2098,12.307,4.39
2099,12.680,4.29
2100,12.307,4.19
2101,12.587,4.10
2102,12.680,4.03
2103,12.773,3.97
2104,12.587,3.91
2105,12.494,3.85
2106,12.401,3.76
2107,12.214,3.68
2108,12.587,3.60
2109,12.680,3.53
2110,12.307,3.49
2111,13.053,3.50
2112,12.587,3.51
2113,12.401,3.52
2114,12.960,3.52
2115,12.307,3.53
2116,12.214,3.57
2117,12.494,3.61
2118,12.680,3.63
2119,12.494,3.64
2120,12.494,3.67
2121,12.401,3.71
2122,11.655,3.79
2123,12.028,3.89
2124,12.494,3.97
2125,12.028,4.06
2126,11.935,4.13
2127,11.935,4.20
2128,12.307,4.26
2129,12.307,4.33
2130,12.587,4.38
2131,12.307,4.39
2132,12.214,4.34
2133,12.307,4.28
2134,11.841,4.18
2135,11.469,4.07
2136,12.028,3.92
2137,12.214,3.74
2138,12.401,3.52
2139,11.748,3.31
2140,12.121,3.15
2141,11.469,3.01
2142,11.469,2.84
2143,12.214,2.63
2144,12.028,2.40
2145,12.028,2.23
2146,12.121,2.04
2147,12.214,1.86
2148,12.214,1.72
2149,12.028,1.59
2150,12.028,1.47
2151,10.723,1.38
2152,12.587,1.33
2153,12.307,1.30
2154,11.375,1.28
2155,12.028,1.26
2156,11.748,1.26
2157,12.028,1.27
2158,11.748,1.32
2159,11.282,1.40
2160,11.189,1.49
2161,11.375,1.55
2162,12.028,1.60
2163,11.469,1.67
2164,11.562,1.79
2165,11.562,1.90
2166,12.307,2.01
2167,11.935,2.10
2168,10.630,2.19
2169,12.307,2.28
2170,11.375,2.38
2171,12.214,2.47
2172,11.282,2.54
2173,11.572,2.60
2174,11.543,2.67
2175,11.514,2.74
2176,11.485,2.83
2177,11.456,2.92
2178,11.428,3.02
2179,11.399,3.10
2180,11.370,3.20
2181,11.341,3.31
2182,11.312,3.42
2183,11.283,3.54
2184,11.255,3.64
2185,11.226,3.71
2186,11.197,3.77
2187,11.168,3.81
2188,11.139,3.87
2189,11.110,3.93
2190,11.082,3.96
2191,11.053,3.96
2192,11.024,3.94
2193,10.995,3.92
2194,10.966,3.89
2195,10.937,3.87
2196,10.908,3.86
2197,10.880,3.86
2198,10.851,3.87
2199,10.822,3.88
2200,10.793,3.90
2201,10.764,3.89
2202,10.735,3.89
2203,10.707,3.89
2204,10.678,3.87
2205,10.649,3.84
2206,10.620,3.83
