Repository: MaCFP/matl-db

# Laboratory UMET - Unité de Matériaux et Transformation CNRS UMR 8207 Team ISP – Polymer Systems Engineering team R2Fire (Reaction to Fire and Fire Resistance)



This README file was prepared by Johan Sarazin. The experimental work was carried out by Anaïs Dhenin and Pierre Bachelet. For any questions or requests for additional information, please contact Johan Sarazin (johan.sarazin@centralelille.fr) or the head of the R2Fire research group, Serge Bourbigot (serge.bourbigot@centralelille.fr).



Prior to testing, all samples were conditioned in a controlled environment at room temperature (approximately 23 °C) and a relative humidity of approximately 50%.

File: Wood/Calibration_Data/UMET/UMET_Wood_Cone_30kW_hor_R2.csv
Time (s),Mass (g),HRR (kW/m2)
0,83.61,0
1,83.61,0
2,83.61,0
3,83.61,0
4,83.61,0
5,83.61,0
6,83.61,0
7,83.61,0
8,83.61,0
9,83.61,0
10,83.61,0
11,83.61,0
12,83.61,0
13,83.61,0
14,83.61,0
15,83.60,0
16,83.55,0
17,83.53,0
18,83.52,0
19,83.53,0
20,83.53,0
21,83.54,1.535
22,83.52,4.220
23,83.51,7.632
24,83.50,11.667
25,83.50,16.206
26,83.50,21.152
27,83.49,26.369
28,83.48,31.814
29,83.47,37.404
30,83.46,43.077
31,83.44,48.810
32,83.43,54.561
33,83.41,60.326
34,83.39,66.072
35,83.37,71.757
36,83.35,77.396
37,83.33,82.954
38,83.31,88.440
39,83.28,93.827
40,83.25,98.712
41,83.23,102.933
42,83.20,106.443
43,83.17,109.180
44,83.13,111.129
45,83.10,112.396
46,83.07,113.130
47,83.04,113.412
48,83.01,113.311
49,82.99,112.923
50,82.93,112.317
51,82.87,111.585
52,82.82,110.723
53,82.78,109.766
54,82.74,108.712
55,82.69,107.606
56,82.63,106.477
57,82.58,105.315
58,82.53,104.158
59,82.47,103.014
60,82.42,101.885
61,82.36,100.747
62,82.31,99.611
63,82.25,98.477
64,82.20,97.380
65,82.14,96.311
66,82.09,95.268
67,82.03,94.266
68,81.98,93.285
69,81.93,92.366
70,81.87,91.502
71,81.82,90.691
72,81.76,89.895
73,81.71,89.151
74,81.65,88.426
75,81.60,87.720
76,81.54,87.058
77,81.49,86.460
78,81.43,85.890
79,81.38,85.395
80,81.32,84.952
81,81.27,84.560
82,81.22,84.197
83,81.16,83.894
84,81.11,83.659
85,81.05,83.446
86,81.00,83.266
87,80.94,83.109
88,80.89,82.926
89,80.83,82.760
90,80.78,82.580
91,80.72,82.386
92,80.67,82.182
93,80.62,81.993
94,80.56,81.825
95,80.51,81.698
96,80.45,81.601
97,80.40,81.498
98,80.34,81.378
99,80.29,81.271
100,80.23,81.170
101,80.18,81.066
102,80.12,80.944
103,80.07,80.834
104,80.02,80.705
105,79.96,80.544
106,79.91,80.359
107,79.85,80.161
108,79.80,79.966
109,79.74,79.804
110,79.69,79.624
111,79.63,79.462
112,79.58,79.303
113,79.52,79.161
114,79.47,79.071
115,79.41,78.977
116,79.36,78.893
117,79.31,78.833
118,79.25,78.803
119,79.20,78.802
120,79.14,78.818
121,79.09,78.783
122,79.03,78.734
123,78.98,78.676
124,78.92,78.599
125,78.87,78.511
126,78.81,78.401
127,78.76,78.298
128,78.71,78.212
129,78.65,78.128
130,78.60,78.014
131,78.54,77.921
132,78.49,77.838
133,78.43,77.775
134,78.38,77.679
135,78.32,77.517
136,78.27,77.305
137,78.21,77.044
138,78.16,76.747
139,78.11,76.418
140,78.05,76.059
141,78.00,75.702
142,77.94,75.362
143,77.89,75.016
144,77.83,74.676
145,77.78,74.347
146,77.72,74.029
147,77.67,73.734
148,77.61,73.435
149,77.56,73.111
150,77.50,72.812
151,77.45,72.532
152,77.40,72.246
153,77.34,71.966
154,77.29,71.685
155,77.23,71.429
156,77.18,71.227
157,77.12,71.068
158,77.07,70.954
159,77.01,70.848
160,76.96,70.726
161,76.90,70.591
162,76.85,70.457
163,76.80,70.330
164,76.74,70.223
165,76.69,70.096
166,76.63,69.974
167,76.58,69.862
168,76.52,69.761
169,76.47,69.675
170,76.41,69.602
171,76.36,69.526
172,76.30,69.468
173,76.25,69.395
174,76.20,69.299
175,76.14,69.200
176,76.09,69.107
177,76.03,68.996
178,75.98,68.869
179,75.92,68.740
180,75.87,68.628
181,75.81,68.559
182,75.76,68.533
183,75.70,68.508
184,75.65,68.503
185,75.59,68.497
186,75.54,68.536
187,75.49,68.558
188,75.43,68.562
189,75.38,68.553
190,75.32,68.566
191,75.27,68.607
192,75.21,68.624
193,75.16,68.625
194,75.10,68.659
195,75.05,68.721
196,74.99,68.758
197,74.94,68.786
198,74.89,68.771
199,74.83,68.769
200,74.78,68.750
201,74.72,68.711
202,74.67,68.670
203,74.61,68.604
204,74.56,68.550
205,74.50,68.483
206,74.45,68.385
207,74.39,68.251
208,74.34,68.124
209,74.28,68.019
210,74.23,67.903
211,74.18,67.766
212,74.12,67.594
213,74.07,67.449
214,74.01,67.323
215,73.96,67.198
216,73.90,67.049
217,73.85,66.905
218,73.79,66.742
219,73.74,66.602
220,73.68,66.458
221,73.63,66.329
222,73.58,66.218
223,73.52,66.106
224,73.47,66.007
225,73.41,65.876
226,73.36,65.749
227,73.30,65.639
228,73.25,65.540
229,73.19,65.465
230,73.14,65.381
231,73.08,65.298
232,73.03,65.218
233,72.98,65.162
234,72.92,65.076
235,72.87,64.986
236,72.81,64.863
237,72.76,64.771
238,72.70,64.691
239,72.65,64.625
240,72.59,64.573
241,72.54,64.524
242,72.48,64.470
243,72.43,64.427
244,72.37,64.387
245,72.32,64.350
246,72.27,64.324
247,72.21,64.299
248,72.16,64.279
249,72.10,64.268
250,72.05,64.243
251,71.99,64.234
252,71.94,64.262
253,71.88,64.307
254,71.83,64.346
255,71.77,64.372
256,71.72,64.374
257,71.67,64.394
258,71.61,64.396
259,71.56,64.394
260,71.50,64.392
261,71.45,64.396
262,71.39,64.397
263,71.34,64.390
264,71.28,64.394
265,71.23,64.397
266,71.17,64.416
267,71.12,64.451
268,71.07,64.505
269,71.01,64.580
270,70.96,64.675
271,70.90,64.782
272,70.85,64.890
273,70.79,65.010
274,70.74,65.139
275,70.68,65.258
276,70.63,65.415
277,70.57,65.619
278,70.52,65.852
279,70.46,66.089
280,70.41,66.364
281,70.36,66.665
282,70.30,66.973
283,70.25,67.283
284,70.19,67.647
285,70.14,67.989
286,70.08,68.324
287,70.03,68.683
288,69.97,69.060
289,69.92,69.434
290,69.86,69.802
291,69.81,70.121
292,69.76,70.441
293,69.70,70.725
294,69.65,70.979
295,69.59,71.195
296,69.54,71.408
297,69.48,71.604
298,69.43,71.767
299,69.37,71.909
300,69.32,72.045
301,69.26,72.142
302,69.21,72.215
303,69.15,72.251
304,69.10,72.265
305,69.05,72.232
306,68.99,72.191
307,68.94,72.095
308,68.88,71.921
309,68.83,71.697
310,68.77,71.426
311,68.72,71.138
312,68.66,70.854
313,68.61,70.542
314,68.55,70.245
315,68.50,69.948
316,68.45,69.658
317,68.39,69.359
318,68.34,69.054
319,68.28,68.759
320,68.23,68.456
321,68.17,68.153
322,68.12,67.854
323,68.06,67.548
324,68.01,67.269
325,67.95,67.022
326,67.90,66.781
327,67.85,66.548
328,67.79,66.359
329,67.74,66.204
330,67.68,66.063
331,67.63,65.955
332,67.57,65.860
333,67.52,65.802
334,67.46,65.783
335,67.41,65.783
336,67.35,65.762
337,67.30,65.770
338,67.24,65.792
339,67.19,65.818
340,67.14,65.831
341,67.08,65.863
342,67.03,65.893
343,66.97,65.934
344,66.92,65.995
345,66.86,66.057
346,66.81,66.100
347,66.75,66.156
348,66.70,66.221
349,66.64,66.299
350,66.59,66.385
351,66.54,66.469
352,66.48,66.527
353,66.43,66.572
354,66.37,66.630
355,66.32,66.684
356,66.26,66.714
357,66.21,66.775
358,66.15,66.831
359,66.10,66.915
360,66.04,67.029
361,65.99,67.181
362,65.94,67.330
363,65.88,67.511
364,65.83,67.707
365,65.77,67.932
366,65.72,68.158
367,65.66,68.438
368,65.61,68.714
369,65.55,68.974
370,65.50,69.219
371,65.44,69.449
372,65.37,69.695
373,65.32,69.968
374,65.27,70.257
375,65.22,70.528
376,65.16,70.782
377,65.12,71.072
378,65.06,71.388
379,65.00,71.690
380,64.96,71.976
381,64.90,72.238
382,64.85,72.483
383,64.80,72.712
384,64.75,72.882
385,64.68,73.026
386,64.61,73.131
387,64.56,73.211
388,64.50,73.246
389,64.43,73.244
390,64.37,73.250
391,64.32,73.246
392,64.26,73.248
393,64.21,73.239
394,64.17,73.205
395,64.14,73.154
396,64.09,73.100
397,64.04,73.027
398,64.00,72.934
399,63.96,72.784
400,63.89,72.607
401,63.83,72.421
402,63.79,72.255
403,63.75,72.055
404,63.67,71.844
405,63.62,71.648
406,63.55,71.414
407,63.49,71.178
408,63.42,70.958
409,63.32,70.737
410,63.22,70.543
411,63.10,70.326
412,63.00,70.113
413,62.90,69.894
414,62.79,69.647
415,62.68,69.419
416,62.60,69.184
417,62.50,68.958
418,62.40,68.756
419,62.31,68.565
420,62.21,68.404
421,62.13,68.292
422,62.03,68.176
423,61.93,68.038
424,61.82,67.918
425,61.72,67.800
426,61.60,67.681
427,61.49,67.597
428,61.39,67.527
429,61.28,67.443
430,61.17,67.329
431,61.10,67.196
432,61.01,67.066
433,60.91,66.933
434,60.81,66.809
435,60.74,66.703
436,60.65,66.596
437,60.56,66.507
438,60.49,66.391
439,60.40,66.263
440,60.36,66.106
441,60.32,65.940
442,60.29,65.749
443,60.25,65.561
444,60.21,65.387
445,60.18,65.230
446,60.14,65.093
447,60.10,64.981
448,60.07,64.886
449,60.03,64.768
450,59.99,64.650
451,59.96,64.543
452,59.92,64.441
453,59.88,64.351
454,59.85,64.261
455,59.81,64.153
456,59.77,64.044
457,59.74,63.939
458,59.70,63.812
459,59.66,63.689
460,59.63,63.558
461,59.59,63.448
462,59.55,63.356
463,59.52,63.274
464,59.48,63.210
465,59.44,63.119
466,59.41,62.995
467,59.37,62.870
468,59.33,62.747
469,59.30,62.614
470,59.26,62.492
471,59.22,62.376
472,59.18,62.268
473,59.15,62.161
474,59.11,62.070
475,59.07,61.980
476,59.04,61.907
477,59.00,61.849
478,58.96,61.791
479,58.93,61.783
480,58.89,61.798
481,58.85,61.843
482,58.82,61.901
483,58.78,61.931
484,58.74,61.946
485,58.71,61.940
486,58.67,61.951
487,58.63,61.962
488,58.60,61.953
489,58.56,61.923
490,58.52,61.895
491,58.49,61.872
492,58.45,61.848
493,58.41,61.825
494,58.38,61.827
495,58.34,61.820
496,58.30,61.807
497,58.27,61.788
498,58.23,61.754
499,58.19,61.719
500,58.16,61.623
501,58.12,61.518
502,58.08,61.386
503,58.05,61.238
504,58.01,61.094
505,57.97,60.933
506,57.94,60.771
507,57.90,60.623
508,57.86,60.496
509,57.82,60.357
510,57.79,60.234
511,57.75,60.092
512,57.71,59.944
513,57.68,59.834
514,57.64,59.733
515,57.60,59.626
516,57.57,59.524
517,57.53,59.449
518,57.49,59.387
519,57.46,59.327
520,57.42,59.277
521,57.38,59.265
522,57.35,59.252
523,57.31,59.271
524,57.27,59.291
525,57.24,59.317
526,57.20,59.364
527,57.16,59.418
528,57.13,59.470
529,57.09,59.530
530,57.05,59.597
531,57.02,59.670
532,56.98,59.754
533,56.94,59.827
534,56.91,59.862
535,56.87,59.885
536,56.83,59.898
537,56.80,59.928
538,56.76,59.950
539,56.72,59.974
540,56.69,60.036
541,56.65,60.088
542,56.61,60.127
543,56.58,60.151
544,56.54,60.170
545,56.50,60.200
546,56.46,60.226
547,56.43,60.235
548,56.39,60.218
549,56.35,60.216
550,56.32,60.237
551,56.28,60.293
552,56.24,60.330
553,56.21,60.358
554,56.17,60.396
555,56.13,60.450
556,56.10,60.502
557,56.06,60.558
558,56.02,60.586
559,55.99,60.604
560,55.95,60.619
561,55.91,60.588
562,55.88,60.546
563,55.84,60.513
564,55.80,60.492
565,55.77,60.460
566,55.73,60.402
567,55.69,60.327
568,55.66,60.284
569,55.62,60.241
570,55.58,60.163
571,55.55,60.037
572,55.51,59.892
573,55.47,59.742
574,55.44,59.581
575,55.40,59.402
576,55.36,59.198
577,55.33,59.022
578,55.29,58.858
579,55.25,58.680
580,55.22,58.499
581,55.18,58.323
582,55.14,58.179
583,55.10,58.043
584,55.07,57.897
585,55.03,57.753
586,54.99,57.618
587,54.96,57.495
588,54.92,57.400
589,54.88,57.306
590,54.85,57.235
591,54.81,57.201
592,54.77,57.183
593,54.74,57.173
594,54.70,57.194
595,54.66,57.250
596,54.63,57.330
597,54.59,57.436
598,54.55,57.526
599,54.52,57.604
600,54.48,57.692
601,54.44,57.789
602,54.41,57.864
603,54.37,57.916
604,54.33,57.952
605,54.30,57.985
606,54.26,58.008
607,54.22,57.998
608,54.19,57.992
609,54.15,57.989
610,54.11,57.970
611,54.08,57.947
612,54.04,57.895
613,54.00,57.856
614,53.97,57.796
615,53.93,57.715
616,53.89,57.605
617,53.86,57.484
618,53.84,57.375
619,53.80,57.274
620,53.78,57.166
621,53.73,57.054
622,53.71,56.958
623,53.68,56.883
624,53.65,56.803
625,53.63,56.758
626,53.59,56.713
627,53.56,56.683
628,53.53,56.676
629,53.50,56.679
630,53.48,56.662
631,53.46,56.631
632,53.42,56.587
633,53.39,56.552
634,53.36,56.511
635,53.29,56.471
636,53.22,56.425
637,53.16,56.397
638,53.09,56.382
639,53.02,56.355
640,52.93,56.312
641,52.87,56.273
642,52.83,56.243
643,52.77,56.176
644,52.75,56.088
645,52.72,56.000
646,52.68,55.910
647,52.65,55.824
648,52.62,55.744
649,52.57,55.646
650,52.54,55.523
651,52.50,55.398
652,52.47,55.291
653,52.42,55.200
654,52.38,55.115
655,52.36,55.018
656,52.30,54.956
657,52.27,54.902
658,52.22,54.855
659,52.17,54.809
660,52.13,54.739
661,52.08,54.650
662,52.04,54.547
663,52.00,54.438
664,51.95,54.350
665,51.91,54.277
666,51.91,54.208
667,51.91,54.117
668,51.89,54.010
669,51.88,53.885
670,51.87,53.782
671,51.88,53.698
672,51.89,53.615
673,51.88,53.526
674,51.87,53.438
675,51.81,53.327
676,51.77,53.232
677,51.76,53.109
678,51.72,52.985
679,51.68,52.845
680,51.63,52.692
681,51.59,52.533
682,51.55,52.408
683,51.50,52.295
684,51.46,52.176
685,51.44,52.058
686,51.38,51.953
687,51.35,51.865
688,51.28,51.766
689,51.24,51.695
690,51.23,51.632
691,51.19,51.544
692,51.16,51.456
693,51.12,51.387
694,51.08,51.336
695,51.05,51.280
696,51.02,51.231
697,50.99,51.179
698,50.97,51.125
699,50.94,51.078
700,50.91,51.031
701,50.89,50.984
702,50.85,50.958
703,50.77,50.924
704,50.70,50.904
705,50.66,50.891
706,50.62,50.868
707,50.58,50.840
708,50.54,50.799
709,50.49,50.761
710,50.43,50.713
711,50.40,50.673
712,50.38,50.651
713,50.33,50.595
714,50.32,50.531
715,50.26,50.447
716,50.23,50.385
717,50.21,50.325
718,50.17,50.271
719,50.13,50.230
720,50.10,50.174
721,50.05,50.097
722,50.03,50.022
723,49.99,49.938
724,49.95,49.850
725,49.91,49.751
726,49.88,49.663
727,49.83,49.588
728,49.78,49.514
729,49.73,49.437
730,49.71,49.353
731,49.67,49.267
732,49.62,49.175
733,49.56,49.100
734,49.56,49.050
735,49.53,48.975
736,49.51,48.863
737,49.46,48.747
738,49.40,48.637
739,49.36,48.517
740,49.33,48.395
741,49.30,48.300
742,49.29,48.238
743,49.24,48.193
744,49.18,48.158
745,49.12,48.117
746,49.10,48.081
747,49.04,48.029
748,48.98,47.969
749,48.93,47.907
750,48.90,47.851
751,48.86,47.810
752,48.80,47.765
753,48.74,47.697
754,48.72,47.598
755,48.68,47.505
756,48.67,47.439
757,48.63,47.411
758,48.63,47.378
759,48.63,47.333
760,48.58,47.286
761,48.50,47.250
762,48.46,47.213
763,48.45,47.157
764,48.45,47.086
765,48.42,47.020
766,48.38,46.987
767,48.33,46.942
768,48.30,46.891
769,48.29,46.835
770,48.24,46.773
771,48.19,46.700
772,48.15,46.612
773,48.09,46.519
774,48.06,46.446
775,48.04,46.394
776,48.02,46.339
777,47.98,46.272
778,47.95,46.206
779,47.92,46.134
780,47.90,46.064
781,47.91,46.014
782,47.87,45.943
783,47.87,45.860
784,47.84,45.780
785,47.80,45.688
786,47.78,45.584
787,47.73,45.466
788,47.68,45.361
789,47.64,45.288
790,47.59,45.230
791,47.56,45.168
792,47.55,45.112
793,47.52,45.062
794,47.46,45.011
795,47.40,44.974
796,47.35,44.936
797,47.31,44.914
798,47.27,44.912
799,47.26,44.936
800,47.21,44.951
801,47.17,44.962
802,47.15,44.951
803,47.14,44.943
804,47.11,44.934
805,47.10,44.925
806,47.07,44.947
807,47.02,44.967
808,46.97,44.982
809,46.93,44.995
810,46.90,44.995
811,46.87,44.991
812,46.81,45.014
813,46.79,45.047
814,46.75,45.111
815,46.73,45.189
816,46.70,45.243
817,46.65,45.294
818,46.63,45.340
819,46.59,45.365
820,46.54,45.357
821,46.48,45.368
822,46.45,45.381
823,46.41,45.400
824,46.37,45.409
825,46.35,45.415
826,46.33,45.433
827,46.29,45.411
828,46.26,45.370
829,46.24,45.330
830,46.20,45.300
831,46.18,45.267
832,46.17,45.205
833,46.15,45.121
834,46.12,45.031
835,46.09,44.930
836,46.03,44.829
837,46.00,44.732
838,45.98,44.633
839,45.98,44.509
840,45.94,44.392
841,45.90,44.302
842,45.87,44.210
843,45.84,44.137
844,45.79,44.066
845,45.74,44.017
846,45.69,43.961
847,45.66,43.894
848,45.62,43.842
849,45.56,43.827
850,45.51,43.795
851,45.46,43.739
852,45.44,43.686
853,45.40,43.669
854,45.36,43.647
855,45.33,43.626
856,45.27,43.609
857,45.23,43.572
858,45.21,43.544
859,45.19,43.512
860,45.15,43.488
861,45.11,43.452
862,45.08,43.390
863,45.03,43.327
864,44.97,43.267
865,44.90,43.224
866,44.85,43.170
867,44.82,43.136
868,44.77,43.087
869,44.72,43.061
870,44.66,43.018
871,44.63,42.995
872,44.61,42.986
873,44.56,42.984
874,44.52,42.982
875,44.48,42.999
876,44.45,43.004
877,44.42,42.995
878,44.37,42.991
879,44.34,42.984
880,44.31,42.984
881,44.27,42.987
882,44.25,43.010
883,44.23,43.002
884,44.22,42.981
885,44.21,42.940
886,44.18,42.886
887,44.15,42.828
888,44.14,42.751
889,44.09,42.682
890,44.05,42.607
891,44.02,42.544
892,43.99,42.473
893,43.95,42.388
894,43.92,42.295
895,43.88,42.198
896,43.87,42.086
897,43.84,41.981
898,43.83,41.889
899,43.81,41.809
900,43.79,41.740
901,43.79,41.659
902,43.76,41.571
903,43.73,41.476
904,43.69,41.437
905,43.64,41.440
906,43.62,41.479
907,43.59,41.554
908,43.54,41.642
909,43.53,41.752
910,43.50,41.918
911,43.48,42.126
912,43.46,42.374
913,43.44,42.666
914,43.38,43.002
915,43.34,43.372
916,43.30,43.777
917,43.27,44.239
918,43.26,44.752
919,43.23,45.302
920,43.21,45.875
921,43.19,46.481
922,43.14,47.129
923,43.09,47.847
924,43.06,48.594
925,43.04,49.360
926,43.02,50.117
927,42.99,50.864
928,42.95,51.571
929,42.91,52.277
930,42.88,52.972
931,42.85,53.650
932,42.79,54.293
933,42.74,54.904
934,42.69,55.496
935,42.65,56.074
936,42.62,56.619
937,42.58,57.101
938,42.55,57.523
939,42.52,57.873
940,42.49,58.174
941,42.46,58.431
942,42.41,58.622
943,42.36,58.775
944,42.32,58.859
945,42.31,58.902
946,42.25,58.872
947,42.21,58.788
948,42.16,58.646
949,42.09,58.479
950,42.03,58.298
951,41.99,58.098
952,41.93,57.859
953,41.94,57.592
954,41.92,57.289
955,41.88,56.943
956,41.83,56.569
957,41.79,56.190
958,41.74,55.812
959,41.70,55.433
960,41.66,55.091
961,41.61,54.738
962,41.56,54.420
963,41.48,54.110
964,41.43,53.809
965,41.40,53.521
966,41.36,53.242
967,41.32,52.984
968,41.27,52.760
969,41.23,52.597
970,41.18,52.465
971,41.14,52.341
972,41.11,52.237
973,41.07,52.139
974,41.05,52.036
975,41.02,51.915
976,40.98,51.784
977,40.95,51.640
978,40.90,51.481
979,40.86,51.328
980,40.83,51.173
981,40.78,50.997
982,40.73,50.833
983,40.69,50.640
984,40.59,50.470
985,40.53,50.298
986,40.48,50.124
987,40.45,49.965
988,40.40,49.819
989,40.36,49.664
990,40.34,49.479
991,40.31,49.301
992,40.29,49.122
993,40.26,48.941
994,40.24,48.767
995,40.24,48.623
996,40.20,48.537
997,40.18,48.492
998,40.16,48.464
999,40.13,48.425
1000,40.09,48.396
1001,40.05,48.370
1002,40.00,48.357
1003,39.95,48.340
1004,39.92,48.348
1005,39.87,48.359
1006,39.79,48.387
1007,39.74,48.441
1008,39.71,48.493
1009,39.66,48.558
1010,39.64,48.629
1011,39.60,48.726
1012,39.57,48.838
1013,39.54,48.937
1014,39.52,49.042
1015,39.50,49.156
1016,39.47,49.274
1017,39.43,49.382
1018,39.38,49.488
1019,39.35,49.612
1020,39.32,49.769
1021,39.26,49.939
1022,39.21,50.110
1023,39.16,50.269
1024,39.12,50.430
1025,39.09,50.570
1026,39.04,50.702
1027,38.99,50.811
1028,38.94,50.904
1029,38.91,50.983
1030,38.87,51.052
1031,38.82,51.115
1032,38.76,51.165
1033,38.73,51.158
1034,38.69,51.156
1035,38.63,51.156
1036,38.60,51.135
1037,38.58,51.102
1038,38.55,51.044
1039,38.50,50.982
1040,38.47,50.931
1041,38.43,50.877
1042,38.39,50.787
1043,38.34,50.709
1044,38.29,50.640
1045,38.23,50.583
1046,38.21,50.557
1047,38.16,50.537
1048,38.13,50.507
1049,38.08,50.451
1050,38.04,50.407
1051,37.97,50.351
1052,37.94,50.275
1053,37.90,50.183
1054,37.86,50.129
1055,37.83,50.054
1056,37.78,49.968
1057,37.77,49.893
1058,37.73,49.824
1059,37.70,49.762
1060,37.66,49.685
1061,37.65,49.601
1062,37.62,49.549
1063,37.61,49.521
1064,37.59,49.487
1065,37.57,49.438
1066,37.54,49.382
1067,37.50,49.298
1068,37.47,49.205
1069,37.44,49.113
1070,37.41,49.033
1071,37.38,48.939
1072,37.35,48.842
1073,37.32,48.743
1074,37.28,48.640
1075,37.25,48.530
1076,37.24,48.434
1077,37.18,48.337
1078,37.14,48.225
1079,37.12,48.088
1080,37.10,47.943
1081,37.07,47.791
1082,37.05,47.621
1083,37.03,47.400
1084,37.00,47.178
1085,36.95,46.942
1086,36.92,46.737
1087,36.89,46.546
1088,36.83,46.363
1089,36.80,46.178
1090,36.76,46.013
1091,36.72,45.860
1092,36.69,45.712
1093,36.64,45.576
1094,36.60,45.479
1095,36.58,45.411
1096,36.55,45.337
1097,36.50,45.267
1098,36.46,45.185
1099,36.43,45.125
1100,36.37,45.091
1101,36.33,45.076
1102,36.31,45.078
1103,36.27,45.084
1104,36.21,45.102
1105,36.19,45.114
1106,36.17,45.132
1107,36.12,45.119
1108,36.09,45.091
1109,36.06,45.078
1110,36.00,45.063
1111,35.94,45.020
1112,35.93,44.977
1113,35.89,44.952
1114,35.84,44.958
1115,35.78,44.937
1116,35.76,44.892
1117,35.71,44.834
1118,35.69,44.782
1119,35.62,44.735
1120,35.58,44.670
1121,35.54,44.585
1122,35.50,44.488
1123,35.46,44.369
1124,35.42,44.241
1125,35.37,44.092
1126,35.32,43.939
1127,35.26,43.789
1128,35.24,43.666
1129,35.22,43.527
1130,35.20,43.357
1131,35.18,43.198
1132,35.11,43.058
1133,35.06,42.895
1134,35.02,42.703
1135,34.98,42.492
1136,34.93,42.310
1137,34.88,42.148
1138,34.83,42.011
1139,34.83,41.875
1140,34.77,41.761
1141,34.76,41.669
1142,34.74,41.568
1143,34.70,41.484
1144,34.65,41.424
1145,34.61,41.351
1146,34.60,41.263
1147,34.55,41.143
1148,34.51,40.985
1149,34.47,40.760
1150,34.48,40.508
1151,34.46,40.224
1152,34.44,39.874
1153,34.40,39.474
1154,34.37,39.069
1155,34.34,38.665
1156,34.32,38.220
1157,34.29,37.746
1158,34.27,37.262
1159,34.22,36.777
1160,34.17,36.295
1161,34.10,35.783
1162,34.06,35.243
1163,34.04,34.707
1164,34.00,34.172
1165,33.96,33.613
1166,33.94,33.049
1167,33.89,32.531
1168,33.88,32.045
1169,33.86,31.614
1170,33.84,31.232
1171,33.81,30.896
1172,33.79,30.582
1173,33.75,30.333
1174,33.71,30.141
1175,33.70,29.961
1176,33.68,29.780
1177,33.64,29.629
1178,33.60,29.460
1179,33.58,29.292
1180,33.55,29.128
1181,33.52,28.957
1182,33.49,28.793
1183,33.43,28.647
1184,33.41,28.509
1185,33.38,28.350
1186,33.36,28.202
1187,33.30,28.060
1188,33.26,27.916
1189,33.22,27.776
1190,33.20,27.615
1191,33.18,27.467
1192,33.16,27.335
1193,33.12,27.224
1194,33.10,27.123
1195,33.09,27.011
1196,33.07,26.888
1197,33.04,26.787
1198,33.04,26.699
1199,33.01,26.639
1200,32.98,26.562
1201,32.95,26.476
1202,32.93,26.387
1203,32.90,26.301
1204,32.86,26.218
1205,32.82,26.134
1206,32.79,26.069
1207,32.76,25.994
1208,32.75,25.940
1209,32.75,25.882
1210,32.74,25.825
1211,32.69,25.767
1212,32.66,25.689
1213,32.65,25.590
1214,32.61,25.489
1215,32.59,25.390
1216,32.56,25.300
1217,32.53,25.238
1218,32.51,25.176
1219,32.51,25.105
1220,32.49,25.042
1221,32.44,24.978
1222,32.41,24.941
1223,32.40,24.901
1224,32.38,24.879
1225,32.35,24.858
1226,32.30,24.856
1227,32.25,24.845
1228,32.27,24.849
1229,32.25,24.869
1230,32.21,24.916
1231,32.17,24.966
1232,32.13,25.026
1233,32.11,25.075
1234,32.08,25.104
1235,32.05,25.149
1236,32.02,25.183
1237,31.97,25.192
1238,31.94,25.190
1239,31.89,25.173
1240,31.87,25.147
1241,31.83,25.115
1242,31.85,25.096
1243,31.85,25.070
1244,31.80,25.050
1245,31.79,25.021
1246,31.76,24.991
1247,31.71,24.956
1248,31.70,24.946
1249,31.64,24.973
1250,31.60,24.993
1251,31.56,24.986
1252,31.54,24.956
1253,31.50,24.909
1254,31.46,24.851
1255,31.42,24.795
1256,31.38,24.729
1257,31.38,24.667
1258,31.38,24.604
1259,31.33,24.542
1260,31.30,24.482
1261,31.27,24.428
1262,31.25,24.372
1263,31.22,24.334
1264,31.20,24.258
1265,31.15,24.170
1266,31.16,24.067
1267,31.14,23.951
1268,31.14,23.831
1269,31.11,23.695
1270,31.10,23.532
1271,31.06,23.353
1272,31.03,23.188
1273,30.96,23.063
1274,30.90,22.928
1275,30.86,22.807
1276,30.84,22.698
1277,30.79,22.568
1278,30.77,22.429
1279,30.75,22.306
1280,30.79,22.201
1281,30.77,22.091
1282,30.77,21.990
1283,30.75,21.893
1284,30.72,21.795
1285,30.71,21.709
1286,30.69,21.625
1287,30.67,21.554
1288,30.64,21.504
1289,30.64,21.436
1290,30.61,21.356
1291,30.59,21.283
1292,30.57,21.195
1293,30.51,21.088
1294,30.47,20.963
1295,30.43,20.860
1296,30.41,20.752
1297,30.36,20.647
1298,30.32,20.555
1299,30.27,20.458
1300,30.25,20.355
1301,30.23,20.254
1302,30.20,20.168
1303,30.17,20.075
1304,30.16,19.993
1305,30.14,19.895
1306,30.13,19.813
1307,30.09,19.779
1308,30.10,19.753
1309,30.07,19.712
1310,30.04,19.706
1311,29.98,19.708
1312,29.95,19.697
1313,29.92,19.708
1314,29.89,19.740
1315,29.88,19.771
1316,29.85,19.809
1317,29.84,19.870
1318,29.82,19.943
1319,29.77,20.049
1320,29.72,20.162
1321,29.69,20.298
1322,29.64,20.417
1323,29.61,20.522
1324,29.59,20.630
1325,29.57,20.735
1326,29.54,20.843
1327,29.52,20.920
1328,29.48,20.946
1329,29.45,20.966
1330,29.46,20.983
1331,29.43,20.987
1332,29.42,21.000
1333,29.38,21.009
1334,29.35,21.015
1335,29.30,21.016
1336,29.29,21.029
1337,29.26,21.029
1338,29.23,21.037
1339,29.19,21.020
1340,29.16,20.964
1341,29.13,20.894
1342,29.13,20.810
1343,29.10,20.717
1344,29.06,20.623
1345,29.04,20.511
1346,29.01,20.384
1347,28.99,20.238
1348,28.97,20.119
1349,28.93,20.004
1350,28.92,19.894
1351,28.89,19.793
1352,28.87,19.660
1353,28.85,19.509
1354,28.82,19.358
1355,28.81,19.225
1356,28.78,19.083
1357,28.77,18.924
1358,28.73,18.785
1359,28.72,18.619
1360,28.69,18.468
1361,28.65,18.326
1362,28.62,18.195
1363,28.56,18.068
1364,28.54,17.963
1365,28.53,17.879
1366,28.51,17.813
1367,28.48,17.746
1368,28.46,17.680
1369,28.42,17.602
1370,28.39,17.518
1371,28.37,17.435
1372,28.31,17.355
1373,28.26,17.318
1374,28.24,17.288
1375,28.21,17.263
1376,28.17,17.241
1377,28.14,17.229
1378,28.09,17.222
1379,28.04,17.209
1380,28.03,17.240
1381,28.00,17.283
1382,27.96,17.343
1383,27.92,17.408
1384,27.88,17.464
1385,27.85,17.498
1386,27.83,17.532
1387,27.83,17.571
1388,27.79,17.632
1389,27.79,17.703
1390,27.80,17.789
1391,27.81,17.883
1392,27.77,17.974
1393,27.74,18.069
1394,27.72,18.159
1395,27.68,18.209
1396,27.66,18.241
1397,27.66,18.250
1398,27.62,18.245
1399,27.59,18.239
1400,27.59,18.244
1401,27.59,18.224
1402,27.58,18.196
1403,27.60,18.166
1404,27.60,18.145
1405,27.60,18.128
1406,27.58,18.109
1407,27.56,18.068
1408,27.54,18.022
1409,27.51,17.954
1410,27.49,17.859
1411,27.48,17.777
1412,27.50,17.702
1413,27.48,17.636
1414,27.46,17.571
1415,27.47,17.502
1416,27.49,17.479
1417,27.45,17.473
1418,27.45,17.470
1419,27.44,17.464
1420,27.42,17.473
1421,27.38,17.486
1422,27.34,17.499
1423,27.31,17.507
1424,27.29,17.518
1425,27.28,17.495
1426,27.28,17.491
1427,27.25,17.499
1428,27.23,17.506
1429,27.23,17.512
1430,27.21,17.532
1431,27.19,17.575
1432,27.15,17.614
1433,27.09,17.670
1434,27.05,17.713
1435,27.01,17.754
1436,26.97,17.780
1437,26.96,17.810
1438,26.95,17.842
1439,26.90,17.874
1440,26.90,17.905
1441,26.87,17.928
1442,26.84,17.909
1443,26.78,17.890
1444,26.77,17.879
1445,26.74,17.843
1446,26.70,17.828
1447,26.67,17.800
1448,26.65,17.755
1449,26.60,17.697
1450,26.56,17.634
1451,26.52,17.572
1452,26.51,17.512
1453,26.50,17.452
1454,26.47,17.364
1455,26.45,17.275
1456,26.42,17.164
1457,26.39,17.073
1458,26.35,16.962
1459,26.28,16.839
1460,26.24,16.691
1461,26.22,16.519
1462,26.19,16.319
1463,26.17,16.132
1464,26.13,15.964
1465,26.11,15.816
1466,26.08,15.684
1467,26.06,15.562
1468,26.03,15.454
1469,25.99,15.364
1470,25.99,15.306
1471,25.96,15.257
1472,25.95,15.207
1473,25.93,15.169
1474,25.90,15.115
1475,25.88,15.070
1476,25.86,15.012
1477,25.82,14.971
1478,25.80,14.920
1479,25.77,14.898
1480,25.76,14.892
1481,25.74,14.924
1482,25.72,14.976
1483,25.68,15.042
1484,25.67,15.099
1485,25.65,15.135
1486,25.62,15.155
1487,25.61,15.194
1488,25.59,15.230
1489,25.58,15.263
1490,25.58,15.293
1491,25.54,15.312
1492,25.51,15.346
1493,25.48,15.377
1494,25.46,15.407
1495,25.46,15.448
1496,25.44,15.502
1497,25.42,15.577
1498,25.40,15.650
1499,25.36,15.734
1500,25.34,15.805
1501,25.32,15.868
1502,25.28,15.922
1503,25.26,15.997
1504,25.24,16.087
1505,25.21,16.191
1506,25.19,16.307
1507,25.17,16.397
1508,25.16,16.441
1509,25.14,16.486
1510,25.13,16.507
1511,25.08,16.503
1512,25.04,16.493
1513,25.02,16.452
1514,25.01,16.364
1515,24.98,16.243
1516,24.95,16.118
1517,24.94,15.975
1518,24.90,15.826
1519,24.88,15.699
1520,24.84,15.573
1521,24.82,15.454
1522,24.79,15.355
1523,24.77,15.252
1524,24.75,15.136
1525,24.74,15.007
1526,24.72,14.867
1527,24.68,14.697
1528,24.67,14.554
1529,24.64,14.431
1530,24.61,14.304
1531,24.58,14.186
1532,24.56,14.100
1533,24.56,14.008
1534,24.56,13.937
1535,24.52,13.915
1536,24.51,13.915
1537,24.49,13.915
1538,24.49,13.911
1539,24.49,13.909
1540,24.48,13.885
1541,24.44,13.857
1542,24.44,13.836
1543,24.41,13.808
1544,24.39,13.763
1545,24.34,13.724
1546,24.27,13.701
1547,24.25,13.692
1548,24.21,13.703
1549,24.18,13.692
1550,24.14,13.675
1551,24.13,13.647
1552,24.11,13.626
1553,24.10,13.596
1554,24.07,13.583
1555,24.05,13.570
1556,24.01,13.557
1557,24.00,13.534
1558,23.99,13.540
1559,23.95,13.562
1560,23.93,13.594
1561,23.93,13.622
1562,23.93,13.642
1563,23.90,13.646
1564,23.85,13.612
1565,23.79,13.591
1566,23.75,13.578
1567,23.74,13.560
1568,23.72,13.543
1569,23.67,13.522
1570,23.64,13.513
1571,23.60,13.518
1572,23.56,13.529
1573,23.52,13.542
1574,23.50,13.565
1575,23.46,13.574
1576,23.44,13.574
1577,23.43,13.557
1578,23.40,13.551
1579,23.39,13.516
1580,23.37,13.439
1581,23.36,13.351
1582,23.33,13.252
1583,23.31,13.131
1584,23.29,13.002
1585,23.26,12.884
1586,23.26,12.760
1587,23.24,12.650
1588,23.22,12.545
1589,23.21,12.435
1590,23.19,12.334
1591,23.15,12.224
1592,23.13,12.097
1593,23.12,11.975
1594,23.10,11.867
1595,23.08,11.749
1596,23.08,11.638
1597,22.98,11.534
1598,22.95,11.438
1599,22.91,11.343
1600,22.90,11.261
1601,22.88,11.216
1602,22.87,11.184
1603,22.86,11.182
1604,22.86,11.203
1605,22.84,11.236
1606,22.84,11.279
1607,22.84,11.324
1608,22.84,11.346
1609,22.83,11.367
1610,22.82,11.391
1611,22.80,11.421
1612,22.75,11.465
1613,22.73,11.516
1614,22.72,11.570
1615,22.70,11.617
1616,22.67,11.669
1617,22.63,11.727
1618,22.62,11.801
1619,22.59,11.874
1620,22.57,11.936
1621,22.56,11.997
1622,22.55,12.061
1623,22.52,12.111
1624,22.47,12.141
1625,22.43,12.165
1626,22.41,12.167
1627,22.41,12.171
1628,22.47,12.171
1629,22.45,12.159
1630,22.45,12.154
1631,22.43,12.159
1632,22.39,12.161
1633,22.35,12.172
1634,22.31,12.189
1635,22.28,12.196
1636,22.29,12.180
1637,22.26,12.172
1638,22.22,12.179
1639,22.18,12.177
1640,22.15,12.157
1641,22.12,12.147
1642,22.12,12.121
1643,22.12,12.091
1644,22.10,12.061
1645,22.09,12.054
1646,22.07,12.042
1647,22.07,12.050
1648,22.05,12.067
1649,22.03,12.100
1650,22.02,12.154
1651,22.01,12.214
1652,21.99,12.261
1653,21.99,12.285
1654,21.97,12.304
1655,21.98,12.317
1656,21.99,12.322
1657,21.98,12.331
1658,21.95,12.318
1659,21.93,12.275
1660,21.91,12.212
1661,21.87,12.183
1662,21.86,12.153
1663,21.84,12.122
1664,21.84,12.094
1665,21.84,12.064
1666,21.83,12.017
1667,21.79,11.981
1668,21.79,11.938
1669,21.80,11.904
1670,21.80,11.875
1671,21.80,11.828
1672,21.79,11.757
1673,21.76,11.701
1674,21.75,11.674
1675,21.75,11.652
1676,21.73,11.618
1677,21.73,11.566
1678,21.72,11.504
1679,21.70,11.467
1680,21.69,11.457
1681,21.67,11.459
1682,21.64,11.453
1683,21.59,11.468
1684,21.55,11.496
1685,21.51,11.541
1686,21.48,11.571
1687,21.44,11.587
1688,21.40,11.610
1689,21.38,11.627
1690,21.40,11.647
1691,21.39,11.640
1692,21.38,11.639
1693,21.36,11.662
1694,21.35,11.692
1695,21.34,11.710
1696,21.33,11.712
1697,21.33,11.703
1698,21.35,11.712
1699,21.35,11.732
1700,21.34,11.712
1701,21.35,11.669
1702,21.36,11.613
1703,21.36,11.547
1704,21.38,11.454
1705,21.39,11.362
1706,21.38,11.263
1707,21.39,11.196
1708,21.39,11.139
1709,21.39,11.070
1710,21.39,11.023
1711,21.39,10.973
1712,21.39,10.956
1713,21.40,10.926
1714,21.43,10.883
1715,21.45,10.818
1716,21.47,10.743
1717,21.48,10.688
1718,21.50,10.658
1719,21.53,10.627
1720,21.53,10.593
1721,21.51,10.593
1722,21.52,10.597
1723,21.53,10.632
1724,21.53,10.652
1725,21.54,10.682
1726,21.53,10.718
1727,21.53,10.738
1728,21.51,10.744
1729,21.49,10.734
1730,21.47,10.714
1731,21.45,10.693
1732,21.43,10.665
1733,21.41,10.616
1734,21.39,10.581
1735,21.37,10.536
1736,21.35,10.487
1737,21.33,10.452
1738,21.31,10.386
1739,21.29,10.319
1740,21.27,10.274
1741,21.25,10.238
1742,21.23,10.180
1743,21.21,10.134
1744,21.19,10.070
1745,21.17,10.027
1746,21.15,9.976
1747,21.13,9.903
1748,21.11,9.860
1749,21.09,9.821
1750,21.07,9.786
1751,21.05,9.754
1752,21.03,9.720
1753,21.01,9.692
1754,20.99,9.686
1755,20.97,9.682
1756,20.95,9.703
1757,20.93,9.740
1758,20.91,9.796
1759,20.89,9.850
1760,20.87,9.908
1761,20.85,9.968
1762,20.83,10.031
1763,20.81,10.106
1764,20.79,10.166
1765,20.77,10.212
1766,20.75,10.240
1767,20.73,10.268
1768,20.71,10.278
1769,20.69,10.263
1770,20.68,10.235
1771,20.66,10.223
1772,20.64,10.227
1773,20.62,10.199
1774,20.60,10.158
1775,20.58,10.105
1776,20.56,10.047
1777,20.54,9.984
1778,20.52,9.914
1779,20.50,9.834
1780,20.48,9.783
1781,20.46,9.759
1782,20.44,9.722
1783,20.42,9.679
1784,20.40,9.624
1785,20.38,9.585
1786,20.36,9.555
1787,20.34,9.538
1788,20.32,9.536
1789,20.30,9.544
1790,20.28,9.542
1791,20.26,9.559
1792,20.24,9.590
1793,20.22,9.588
1794,20.20,9.607
1795,20.18,9.605
1796,20.16,9.586
1797,20.14,9.566
1798,20.12,9.547
1799,20.10,9.498
1800,20.08,9.431
1801,20.06,9.362
1802,20.04,9.283
1803,20.02,9.212
1804,20.00,9.148
1805,19.98,9.098
1806,19.96,9.045
1807,19.94,8.989
1808,19.92,8.941
1809,19.90,8.898
1810,19.88,8.894
1811,19.86,8.898
1812,19.84,8.897
1813,19.82,8.881
1814,19.80,8.886
1815,19.78,8.875
1816,19.76,8.869
1817,19.74,8.854
1818,19.72,8.841
1819,19.70,8.822
1820,19.68,8.820
1821,19.66,8.826
1822,19.64,8.826
1823,19.62,8.824
1824,19.60,8.818
1825,19.58,8.811
1826,19.56,8.818
1827,19.54,8.827
1828,19.52,8.833
1829,19.50,8.833
1830,19.48,8.820
1831,19.46,8.786
1832,19.44,8.756
1833,19.42,8.733
1834,19.40,8.694
1835,19.38,8.679
1836,19.36,8.696
1837,19.34,8.743
1838,19.32,8.793
1839,19.30,8.832
1840,19.28,8.864
1841,19.26,8.894
1842,19.24,8.937
1843,19.22,8.972
1844,19.20,8.994
1845,19.18,9.005
1846,19.16,9.002
1847,19.14,8.974
1848,19.12,8.944
1849,19.10,8.921
1850,19.08,8.904
1851,19.06,8.899
1852,19.04,8.887
1853,19.02,8.863
1854,19.00,8.822
1855,18.98,8.777
1856,18.96,8.717
1857,18.94,8.644
1858,18.92,8.567
1859,18.90,8.519
1860,18.88,8.494
1861,18.86,8.479
1862,18.84,8.481
1863,18.82,8.477
1864,18.80,8.475
1865,18.78,8.479
1866,18.76,8.492
1867,18.74,8.509
1868,18.72,8.526
1869,18.70,8.531
1870,18.68,8.516
1871,18.66,8.484
1872,18.64,8.445
1873,18.62,8.396
1874,18.60,8.336
1875,18.58,8.284
1876,18.56,8.237
1877,18.54,8.187
1878,18.52,8.145
1879,18.50,8.112
1880,18.48,8.087
1881,18.46,8.061
1882,18.44,8.035
1883,18.42,8.011
1884,18.40,7.971
1885,18.38,7.939
1886,18.35,7.895
1887,18.33,7.848
1888,18.31,7.805
1889,18.30,7.769
1890,18.28,7.760
1891,18.26,7.765
1892,18.25,7.784
1893,18.21,7.793
1894,18.18,7.819
1895,18.17,7.873
1896,18.15,7.942
1897,18.13,8.032
1898,18.09,8.099
1899,18.06,8.116
1900,18.06,8.099
1901,18.06,8.037
1902,18.02,7.951
1903,18.01,7.849
1904,17.99,7.733
1905,17.98,7.609
1906,17.96,7.460
1907,17.96,7.312
1908,17.95,7.161
1909,17.93,7.020
1910,17.93,6.916
1911,17.91,6.807
1912,17.87,6.725
1913,17.85,6.643
1914,17.80,6.570
1915,17.77,6.491
1916,17.73,6.405
1917,17.74,6.317
1918,17.74,6.229
1919,17.72,6.186
1920,17.68,6.175
1921,17.67,6.184
1922,17.65,6.207
1923,17.65,6.244
1924,17.66,6.287
1925,17.65,6.330
1926,17.62,6.399
1927,17.60,6.500
1928,17.59,6.606
1929,17.60,6.696
1930,17.59,6.767
1931,17.55,6.817
1932,17.51,6.866
1933,17.51,6.912
1934,17.49,6.951
1935,17.46,6.983
1936,17.42,7.009
1937,17.41,7.043
1938,17.36,7.071
1939,17.32,7.106
1940,17.29,7.138
1941,17.24,7.173
1942,17.22,7.190
1943,17.22,7.188
1944,17.18,7.171
1945,17.21,7.158
1946,17.20,7.143
1947,17.20,7.115
1948,17.18,7.081
1949,17.17,7.064
1950,17.13,7.079
1951,17.12,7.103
1952,17.10,7.115
1953,17.07,7.101
1954,17.03,7.047
1955,16.99,6.976
1956,16.96,6.901
1957,16.94,6.812
1958,16.92,6.701
1959,16.91,6.568
1960,16.88,6.436
1961,16.86,6.286
1962,16.83,6.137
1963,16.80,6.017
1964,16.77,5.946
1965,16.75,5.907
1966,16.73,5.858
1967,16.73,5.792
1968,16.70,5.740
1969,16.69,5.691
1970,16.70,5.631
1971,16.70,5.560
1972,16.69,5.489
1973,16.68,5.409
1974,16.66,5.327
1975,16.66,5.265
1976,16.62,5.213
1977,16.63,5.151
1978,16.62,5.110
1979,16.58,5.050
1980,16.54,5.003
1981,16.56,4.919
1982,16.55,4.814
1983,16.51,4.713
1984,16.51,4.590
1985,16.50,4.451
1986,16.51,4.291
1987,16.50,4.169
1988,16.50,4.098
1989,16.50,4.038
1990,16.47,3.960
1991,16.46,3.859
1992,16.46,3.761
1993,16.48,3.662
1994,16.48,3.580
1995,16.48,3.511
1996,16.47,3.436
1997,16.46,3.359
1998,16.44,3.316
1999,16.44,3.297
2000,16.42,3.337
2001,16.42,3.370
2002,16.42,3.415
2003,16.41,3.471
2004,16.40,3.514
2005,16.41,3.542
2006,16.40,3.557
2007,16.39,3.570
2008,16.37,3.543
2009,16.35,3.514
2010,16.36,3.467
2011,16.34,3.433
2012,16.33,3.409
2013,16.32,3.377
2014,16.30,3.334
2015,16.30,3.308
2016,16.30,3.322
2017,16.27,3.358
2018,16.26,3.419
2019,16.22,3.483
2020,16.20,3.554
2021,16.20,3.602
2022,16.19,3.671
2023,16.15,3.761
2024,16.12,3.868
2025,16.09,3.991
2026,16.05,4.140
2027,16.03,4.305
2028,16.00,4.493
2029,15.97,4.693
2030,15.94,4.880
2031,15.92,5.074
2032,15.89,5.252
2033,15.85,5.418
2034,15.83,5.571
2035,15.81,5.735
2036,15.81,5.859
2037,15.80,5.943
2038,15.78,6.027
2039,15.75,6.100
2040,15.74,6.163
2041,15.71,6.208
2042,15.67,6.238
2043,15.66,6.254
2044,15.65,6.267
2045,15.65,6.264
2046,15.62,6.237
2047,15.61,6.191
2048,15.58,6.112
2049,15.55,6.011
2050,15.56,5.893
2051,15.53,5.755
2052,15.51,5.607
2053,15.47,5.473
2054,15.47,5.374
2055,15.47,5.291
2056,15.49,5.211
2057,15.48,5.145
2058,15.46,5.080
2059,15.48,5.013
2060,15.51,4.968
2061,15.49,4.911
2062,15.47,4.850
2063,15.47,4.781
2064,15.47,4.726
2065,15.45,4.691
2066,15.44,4.681
2067,15.41,4.696
2068,15.38,4.739
2069,15.37,4.818
2070,15.36,4.916
2071,15.35,5.047
2072,15.35,5.199
2073,15.36,5.346
2074,15.32,5.499
2075,15.29,5.637
2076,15.25,5.774
2077,15.23,5.903
2078,15.20,6.043
2079,15.20,6.168
2080,15.19,6.265
2081,15.18,6.343
2082,15.18,6.420
2083,15.16,6.472
2084,15.17,6.515
2085,15.16,6.545
2086,15.15,6.550
2087,15.11,6.526
2088,15.11,6.534
2089,15.09,6.547
2090,15.07,6.541
2091,15.04,6.520
2092,15.03,6.494
2093,15.03,6.445
2094,14.99,6.380
2095,14.95,6.286
2096,14.95,6.185
2097,14.93,6.066
2098,14.91,5.937
2099,14.90,5.808
2100,14.89,5.688
2101,14.87,5.600
2102,14.83,5.501
2103,14.82,5.408
2104,14.79,5.346
2105,14.80,5.314
2106,14.77,5.280
2107,14.75,5.250
2108,14.76,5.239
2109,14.73,5.200
2110,14.74,5.127
2111,14.72,5.061
2112,14.69,4.977
2113,14.66,4.863
2114,14.64,4.753
2115,14.62,4.648
2116,14.60,4.564
2117,14.57,4.495
2118,14.54,4.446
2119,14.52,4.410
2120,14.51,4.375
2121,14.48,4.351
2122,14.46,4.339
2123,14.45,4.360
2124,14.44,4.386
2125,14.44,4.388
2126,14.44,4.384
2127,14.40,4.395
2128,14.39,4.391
2129,14.36,4.363
2130,14.35,4.314
2131,14.33,4.273
2132,14.31,4.230
2133,14.33,4.206
2134,14.31,4.204
2135,14.32,4.200
2136,14.29,4.230
2137,14.27,4.250
2138,14.26,4.243
2139,14.24,4.243
2140,14.21,4.246
2141,14.19,4.239
2142,14.20,4.228
2143,14.19,4.209
2144,14.21,4.164
2145,14.20,4.110
2146,14.18,4.050
2147,14.17,4.014
2148,14.18,3.969
2149,14.19,3.908
2150,14.17,3.848
2151,14.16,3.773
2152,14.17,3.713
2153,14.20,3.649
2154,14.20,3.590
2155,14.16,3.524
2156,14.15,3.453
2157,14.14,3.348
2158,14.14,3.232
2159,14.13,3.128
2160,14.16,3.036
2161,14.13,2.959
2162,14.13,2.892
2163,14.07,2.793
2164,14.04,2.643
2165,14.01,2.483
2166,14.00,2.311
2167,13.98,2.152
2168,14.00,1.983
2169,14.01,1.806
2170,14.02,1.664
2171,14.03,1.552
2172,14.02,1.505
2173,14.01,1.471
2174,13.99,1.449
2175,13.96,1.424
2176,13.96,1.424
2177,13.93,1.441
2178,13.90,1.473
2179,13.85,1.525
2180,13.83,1.585
2181,13.83,1.629
2182,13.84,1.659
2183,13.82,1.697
2184,13.75,1.758
2185,13.73,1.837
2186,13.75,1.919
2187,13.73,2.021
2188,13.72,2.148
2189,13.71,2.274
2190,13.69,2.401
2191,13.65,2.518
2192,13.66,2.627
2193,13.66,2.697
2194,13.72,2.731
2195,13.72,2.733
2196,13.71,2.718
2197,13.70,2.652
2198,13.70,2.578
2199,13.67,2.497
2200,13.63,2.435
2201,13.62,2.389
2202,13.60,2.331
2203,13.56,2.271
2204,13.53,2.185
2205,13.51,2.121
2206,13.49,2.072
2207,13.48,2.043
2208,13.49,2.007
2209,13.47,1.969
2210,13.49,1.919
2211,13.49,1.874
2212,13.48,1.829
2213,13.44,1.782
2214,13.43,1.741
2215,13.43,1.707
2216,13.41,1.707
2217,13.40,1.713
2218,13.39,1.735
2219,13.34,1.765
2220,13.34,1.801
2221,13.33,1.810
2222,13.30,1.821
2223,13.28,1.830
2224,13.28,1.840
2225,13.26,1.862
2226,13.23,1.856
2227,13.23,1.871
2228,13.19,1.880
2229,13.17,1.893
2230,13.16,1.895
2231,13.16,1.910
2232,13.13,1.921
2233,13.12,1.930
2234,13.13,1.945
2235,13.11,1.953
2236,13.12,1.953
2237,13.12,1.930
2238,13.09,1.921
2239,13.07,1.938
2240,13.08,1.977
2241,13.06,2.016
2242,13.02,2.061
2243,13.00,2.102
2244,13.00,2.163
2245,12.99,2.225
2246,12.99,2.279
2247,12.96,2.316
2248,12.93,2.307
2249,12.91,2.283
2250,12.92,2.247
2251,12.89,2.225
2252,12.87,2.198
2253,12.87,2.178
2254,12.86,2.142
2255,12.83,2.099
2256,12.80,2.065
2257,12.79,2.043
2258,12.76,2.030
2259,12.78,1.994
2260,12.78,1.944
2261,12.77,1.871
2262,12.76,1.794
2263,12.76,1.734
2264,12.74,1.665
2265,12.74,1.575
2266,12.73,1.500
2267,12.72,1.444
2268,12.69,1.409
2269,12.68,1.390
2270,12.69,1.395
2271,12.67,1.397
2272,12.66,1.388
2273,12.66,1.369
2274,12.66,1.345
2275,12.65,1.328
2276,12.63,1.322
2277,12.61,1.307
2278,12.62,1.301
2279,12.59,1.322
2280,12.58,1.370
2281,12.57,1.434
2282,12.57,1.496
2283,12.56,1.550
2284,12.56,1.585
2285,12.52,1.607
2286,12.51,1.630
2287,12.52,1.628
2288,12.51,1.603
2289,12.50,1.585
2290,12.47,1.575
2291,12.45,1.558
2292,12.41,1.545
2293,12.40,1.508
2294,12.38,1.483
2295,12.36,1.474
2296,12.34,1.467
2297,12.34,1.442
2298,12.33,1.416
2299,12.33,1.384
2300,12.32,1.332
2301,12.30,1.283
2302,12.29,1.229
2303,12.29,1.167
2304,12.28,1.100
2305,12.27,1.049
2306,12.25,0.987
2307,12.23,0.913
2308,12.24,0.823
2309,12.24,0.726
2310,12.24,0.632
2311,12.24,0.548
2312,12.25,0.454
2313,12.24,0.367
2314,12.23,0.307
2315,12.21,0.236
2316,12.22,0.140
2317,12.19,0.058
2318,12.17,0.000
2319,12.16,0.000
2320,12.14,0.000
2321,12.11,0.000
2322,12.10,0.000
2323,12.12,0.000
2324,12.12,0.000
2325,12.13,0.000
2326,12.12,0.000
2327,12.10,0.000
2328,12.10,0.000
2329,12.07,0.000
2330,12.05,0.000
2331,12.04,0.000
2332,12.03,0.000
2333,12.00,0.000
2334,11.99,0.000
2335,11.99,0.000
2336,11.97,0.000
2337,11.96,0.000
2338,11.97,0.000
2339,11.94,0.000
2340,11.92,0.000
2341,11.92,0.000
2342,11.92,0.000
2343,11.88,0.000
2344,11.86,0.000
2345,11.85,0.000
2346,11.86,0.000
2347,11.84,0.000
