Repository: MaCFP/matl-db

# Laboratory UMET - Unité de Matériaux et Transformation CNRS UMR 8207 Team ISP – Polymer Systems Engineering team R2Fire (Reaction to Fire and Fire Resistance)



This README file was prepared by Johan Sarazin. The experimental work was carried out by Anaïs Dhenin and Pierre Bachelet. For any questions or requests for additional information, please contact Johan Sarazin (johan.sarazin@centralelille.fr) or the head of the R2Fire research group, Serge Bourbigot (serge.bourbigot@centralelille.fr).



Prior to testing, all samples were conditioned in a controlled environment at room temperature (approximately 23 °C) and a relative humidity of approximately 50%.

File: Wood/Calibration_Data/UMET/UMET_Wood_Cone_30kW_hor_R3.csv
Time (s),Mass (g),HRR (kW/m2)
0,110.935,0.07
1,110.932,0.23
2,110.928,0.45
3,110.925,0.68
4,110.922,0.94
5,110.918,1.18
6,110.915,1.41
7,110.268,1.63
8,110.540,1.86
9,110.629,2.11
10,110.534,2.34
11,110.254,2.57
12,110.251,2.80
13,110.248,3.02
14,110.244,3.25
15,110.241,3.46
16,109.134,3.68
17,109.682,3.90
18,110.323,4.12
19,111.332,4.34
20,108.569,4.57
21,109.669,4.82
22,109.390,5.06
23,109.663,5.30
24,109.567,5.53
25,109.104,5.76
26,108.917,5.99
27,108.913,6.21
28,108.358,6.44
29,108.539,6.64
30,108.351,6.83
31,107.980,7.03
32,108.161,7.29
33,107.330,7.98
34,106.958,9.30
35,107.415,11.27
36,107.320,13.86
37,107.224,17.01
38,107.221,20.70
39,106.298,24.89
40,107.674,29.56
41,106.751,34.60
42,105.920,39.93
43,106.744,45.49
44,106.189,51.25
45,107.198,57.16
46,107.010,63.23
47,106.271,69.39
48,106.452,75.61
49,105.989,81.91
50,105.893,88.31
51,105.982,94.73
52,106.714,101.20
53,106.619,107.66
54,105.788,113.77
55,106.245,119.26
56,105.873,124.05
57,105.410,128.20
58,105.223,131.76
59,106.047,134.78
60,105.308,137.25
61,105.213,139.20
62,105.025,140.71
63,105.850,141.89
64,105.295,142.81
65,106.027,143.50
66,106.116,144.01
67,105.469,144.34
68,105.557,144.52
69,104.358,144.57
70,105.183,144.48
71,104.628,144.30
72,104.532,144.05
73,104.529,143.69
74,104.434,143.21
75,104.062,142.61
76,104.611,141.96
77,104.608,141.30
78,104.604,140.67
79,104.417,140.02
80,103.402,139.38
81,104.134,138.72
82,104.407,138.05
83,103.852,137.39
84,103.940,136.70
85,103.937,136.03
86,103.658,135.36
87,103.471,134.71
88,103.835,134.05
89,103.832,133.41
90,102.817,132.82
91,102.813,132.24
92,103.270,131.64
93,102.715,131.05
94,102.895,130.46
95,102.984,129.91
96,102.521,129.37
97,103.161,128.84
98,104.630,128.29
99,103.339,127.73
100,103.243,127.16
101,103.148,126.55
102,103.237,125.96
103,102.497,125.38
104,101.942,124.80
105,101.479,124.25
106,101.844,123.67
107,102.116,123.08
108,101.193,122.48
109,101.282,121.86
110,101.186,121.25
111,102.747,120.62
112,101.640,119.99
113,101.268,119.37
114,100.805,118.74
115,101.906,118.15
116,100.246,117.54
117,101.347,116.96
118,101.896,116.37
119,101.340,115.80
120,101.061,115.21
121,100.230,114.61
122,100.870,114.05
123,99.855,113.52
124,99.760,113.01
125,100.217,112.51
126,100.213,112.03
127,99.474,111.58
128,99.563,111.15
129,99.007,110.75
130,99.372,110.39
131,99.369,110.04
132,99.181,109.71
133,98.626,109.41
134,98.163,109.13
135,98.436,108.89
136,98.248,108.64
137,99.073,108.40
138,98.886,108.19
139,99.066,108.01
140,99.063,107.86
141,99.427,107.71
142,98.872,107.59
143,98.685,107.48
144,98.406,107.35
145,98.954,107.20
146,98.767,107.07
147,98.396,106.97
148,99.220,106.87
149,99.493,106.77
150,97.834,106.66
151,98.566,106.53
152,98.011,106.40
153,99.020,106.27
154,99.016,106.12
155,98.001,105.99
156,98.274,105.83
157,98.086,105.71
158,99.095,105.59
159,97.528,105.45
160,97.525,105.30
161,97.705,105.13
162,97.518,104.99
163,98.986,104.85
164,97.787,104.72
165,96.864,104.59
166,97.689,104.46
167,96.949,104.32
168,96.578,104.17
169,97.403,104.00
170,97.123,103.83
171,96.936,103.64
172,96.197,103.44
173,95.918,103.27
174,95.362,103.11
175,96.003,102.96
176,94.344,102.77
177,95.904,102.61
178,95.349,102.46
179,94.886,102.33
180,95.802,102.23
181,93.867,102.15
182,95.428,102.11
183,93.401,102.06
184,94.133,102.01
185,94.406,101.96
186,94.310,101.94
187,93.571,101.93
188,95.592,101.94
189,95.312,101.92
190,94.941,101.90
191,94.018,101.89
192,95.118,101.87
193,94.379,101.84
194,94.376,101.80
195,94.281,101.74
196,94.553,101.67
197,93.906,101.62
198,95.099,101.55
199,94.819,101.47
200,94.448,101.37
201,94.261,101.23
202,94.073,101.09
203,94.438,100.94
204,94.067,100.77
205,93.787,100.62
206,93.692,100.47
207,94.057,100.30
208,93.501,100.14
209,93.866,99.96
210,93.679,99.82
211,94.411,99.71
212,94.960,99.62
213,93.117,99.57
214,94.677,99.52
215,93.386,99.49
216,94.487,99.47
217,94.575,99.47
218,93.652,99.48
219,94.201,99.50
220,94.197,99.51
221,94.102,99.55
222,93.639,99.57
223,93.360,99.57
224,92.896,99.58
225,94.641,99.58
226,93.074,99.58
227,92.334,99.55
228,92.423,99.52
229,92.328,99.48
230,92.232,99.43
231,91.953,99.35
232,91.490,99.26
233,92.039,99.17
234,91.023,99.08
235,92.032,99.00
236,89.913,98.92
237,91.013,98.83
238,91.470,98.74
239,90.915,98.63
240,91.095,98.53
241,90.724,98.43
242,91.089,98.32
243,91.361,98.24
244,90.990,98.19
245,91.447,98.16
246,91.443,98.14
247,91.164,98.11
248,91.437,98.11
249,91.065,98.12
250,91.246,98.14
251,91.243,98.16
252,91.147,98.17
253,90.224,98.17
254,91.233,98.17
255,90.862,98.16
256,90.398,98.13
257,91.315,98.08
258,89.656,98.03
259,89.928,97.99
260,90.477,97.98
261,90.382,97.94
262,89.550,97.89
263,91.203,97.83
264,90.280,97.76
265,89.816,97.65
266,90.089,97.51
267,90.086,97.37
268,89.714,97.23
269,90.171,97.09
270,89.708,96.93
271,89.245,96.78
272,89.333,96.65
273,89.514,96.55
274,89.327,96.44
275,89.599,96.32
276,89.504,96.19
277,89.133,96.09
278,89.037,96.01
279,89.402,95.94
280,88.571,95.88
281,88.567,95.81
282,89.116,95.74
283,88.101,95.64
284,88.373,95.55
285,88.462,95.47
286,88.643,95.41
287,87.995,95.37
288,87.532,95.33
289,87.897,95.27
290,87.342,95.21
291,86.786,95.17
292,87.519,95.12
293,87.148,95.06
294,87.512,94.99
295,87.049,94.95
296,86.678,94.92
297,87.134,94.88
298,87.131,94.84
299,87.588,94.82
300,87.124,94.80
301,87.029,94.78
302,87.578,94.75
303,87.206,94.76
304,87.295,94.78
305,87.016,94.81
306,87.380,94.86
307,86.549,94.92
308,87.190,94.96
309,88.014,95.01
310,87.367,95.09
311,86.720,95.14
312,87.268,95.18
313,87.265,95.25
314,87.078,95.33
315,85.971,95.41
316,86.519,95.49
317,87.068,95.57
318,86.881,95.66
319,86.693,95.75
320,86.598,95.84
321,86.227,95.93
322,86.039,96.03
323,86.128,96.12
324,86.309,96.21
325,85.937,96.30
326,86.026,96.38
327,85.379,96.44
328,86.295,96.48
329,85.372,96.55
330,85.093,96.59
331,85.458,96.61
332,85.730,96.66
333,85.175,96.70
334,84.896,96.73
335,85.628,96.75
336,84.705,96.74
337,84.242,96.74
338,84.330,96.71
339,84.051,96.69
340,84.324,96.65
341,84.412,96.59
342,84.685,96.49
343,83.946,96.37
344,84.310,96.26
345,84.399,96.15
346,83.844,96.02
347,84.025,95.86
348,84.573,95.71
349,83.650,95.57
350,83.831,95.38
351,84.195,95.19
352,83.548,95.00
353,83.729,94.80
354,84.185,94.59
355,83.538,94.36
356,84.087,94.12
357,84.267,93.89
358,83.712,93.63
359,83.801,93.37
360,83.705,93.08
361,83.702,92.80
362,83.331,92.53
363,83.419,92.28
364,84.060,92.05
365,83.413,91.81
366,83.225,91.56
367,84.326,91.31
368,83.219,91.09
369,82.848,90.86
370,83.764,90.64
371,83.669,90.44
372,83.114,90.26
373,83.754,90.10
374,83.015,89.95
375,82.644,89.81
376,82.824,89.70
377,82.729,89.62
378,83.002,89.54
379,82.722,89.48
380,82.351,89.44
381,82.532,89.41
382,82.804,89.39
383,82.617,89.37
384,82.798,89.36
385,82.150,89.30
386,82.975,89.23
387,82.144,89.18
388,82.416,89.14
389,82.137,89.11
390,82.226,89.10
391,82.130,89.09
392,82.495,89.05
393,82.124,89.00
394,82.029,88.90
395,81.933,88.76
396,81.746,88.60
397,81.743,88.43
398,81.647,88.23
399,81.368,88.02
400,81.641,87.81
401,81.545,87.56
402,81.174,87.33
403,81.263,87.07
404,80.983,86.82
405,81.624,86.56
406,80.885,86.34
407,81.065,86.12
408,80.510,85.91
409,80.415,85.70
410,80.136,85.48
411,80.684,85.24
412,80.221,85.01
413,80.310,84.81
414,79.846,84.62
415,79.475,84.46
416,80.208,84.32
417,79.652,84.20
418,79.925,84.07
419,79.922,83.95
420,79.274,83.85
421,78.811,83.77
422,78.808,83.68
423,78.713,83.59
424,78.617,83.50
425,78.706,83.41
426,79.530,83.32
427,78.147,83.24
428,78.604,83.17
429,78.785,83.11
430,78.597,83.04
431,78.778,82.98
432,78.315,82.91
433,78.955,82.81
434,78.768,82.70
435,78.949,82.60
436,78.209,82.49
437,78.758,82.38
438,78.663,82.27
439,78.291,82.15
440,77.828,82.04
441,78.561,81.91
442,77.913,81.76
443,78.002,81.63
444,78.275,81.49
445,77.903,81.39
446,78.268,81.25
447,77.437,81.09
448,78.077,80.92
449,77.982,80.74
450,77.703,80.58
451,77.516,80.42
452,76.960,80.28
453,77.877,80.15
454,78.058,80.07
455,77.962,79.97
456,76.763,79.87
457,77.128,79.78
458,77.032,79.73
459,77.673,79.69
460,77.118,79.68
461,77.298,79.65
462,77.111,79.62
463,77.108,79.63
464,77.656,79.63
465,76.917,79.64
466,77.558,79.63
467,77.002,79.65
468,77.275,79.69
469,76.996,79.73
470,77.084,79.78
471,76.713,79.80
472,76.526,79.82
473,76.707,79.81
474,76.611,79.79
475,76.056,79.77
476,76.697,79.75
477,76.601,79.73
478,76.046,79.73
479,76.319,79.71
480,75.763,79.65
481,75.944,79.58
482,76.125,79.52
483,76.581,79.47
484,75.474,79.40
485,75.471,79.34
486,75.743,79.26
487,76.108,79.20
488,76.013,79.14
489,75.641,79.09
490,75.178,79.04
491,75.543,78.99
492,74.804,78.93
493,74.800,78.88
494,74.705,78.85
495,75.622,78.83
496,74.790,78.81
497,74.879,78.79
498,74.140,78.80
499,74.228,78.78
500,74.317,78.76
501,74.038,78.76
502,73.942,78.79
503,74.399,78.83
504,73.476,78.85
505,74.300,78.86
506,74.389,78.86
507,74.386,78.86
508,74.107,78.83
509,74.195,78.79
510,73.732,78.74
511,74.465,78.73
512,74.369,78.71
513,74.642,78.70
514,73.627,78.66
515,73.807,78.61
516,73.804,78.56
517,73.341,78.53
518,73.705,78.49
519,73.426,78.40
520,73.515,78.33
521,73.327,78.26
522,74.060,78.19
523,73.873,78.08
524,73.685,77.97
525,72.854,77.90
526,73.679,77.84
527,72.848,77.80
528,72.936,77.74
529,73.301,77.69
530,73.849,77.63
531,73.294,77.56
532,73.383,77.46
533,72.736,77.40
534,71.536,77.33
535,72.453,77.25
536,71.990,77.18
537,72.538,77.12
538,71.891,77.06
539,71.888,77.03
540,72.436,77.02
541,71.973,76.98
542,70.958,76.93
543,71.598,76.86
544,71.135,76.81
545,71.776,76.73
546,71.313,76.61
547,71.033,76.48
548,72.042,76.32
549,71.395,76.17
550,71.575,76.06
551,71.388,75.96
552,71.477,75.84
553,71.381,75.68
554,70.734,75.50
555,71.099,75.31
556,71.003,75.12
557,71.368,74.92
558,70.537,74.70
559,70.625,74.43
560,70.990,74.13
561,71.171,73.81
562,70.983,73.47
563,70.612,73.16
564,70.701,72.85
565,70.789,72.51
566,70.878,72.21
567,70.507,71.93
568,70.320,71.67
569,70.040,71.41
570,70.313,71.14
571,69.758,70.85
572,69.938,70.55
573,69.567,70.29
574,69.932,70.04
575,70.020,69.80
576,70.017,69.56
577,68.634,69.34
578,69.458,69.14
579,68.443,68.97
580,68.992,68.82
581,68.988,68.69
582,68.893,68.59
583,68.982,68.52
584,68.978,68.44
585,68.975,68.34
586,68.972,68.24
587,68.325,68.12
588,68.965,67.98
589,68.134,67.83
590,68.591,67.71
591,68.587,67.60
592,68.860,67.48
593,68.857,67.35
594,68.853,67.22
595,68.666,67.07
596,68.847,66.92
597,68.567,66.80
598,68.012,66.70
599,68.469,66.57
600,68.649,66.42
601,67.910,66.29
602,68.551,66.15
603,67.627,65.99
604,67.716,65.86
605,68.173,65.73
606,68.261,65.66
607,68.258,65.65
608,67.151,65.65
609,67.148,65.70
610,67.236,65.76
611,67.601,65.76
612,67.138,65.79
613,67.318,65.84
614,67.223,65.89
615,66.760,65.93
616,67.216,66.00
617,67.305,66.06
618,66.658,66.12
619,67.666,66.17
620,67.111,66.24
621,66.648,66.33
622,66.828,66.38
623,67.009,66.45
624,66.914,66.52
625,66.542,66.57
626,66.631,66.62
627,66.628,66.62
628,66.441,66.58
629,66.621,66.52
630,66.618,66.44
631,66.523,66.33
632,66.059,66.22
633,66.148,66.12
634,65.777,66.04
635,65.589,65.96
636,65.862,65.89
637,65.951,65.83
638,65.395,65.76
639,65.392,65.67
640,65.297,65.54
641,65.201,65.42
642,65.382,65.30
643,65.471,65.20
644,65.467,65.11
645,65.188,65.04
646,65.461,64.95
647,65.182,64.85
648,65.546,64.78
649,62.829,64.73
650,62.472,64.69
651,62.650,64.64
652,63.186,64.61
653,63.275,64.63
654,63.454,64.65
655,62.650,64.66
656,62.293,64.69
657,62.561,64.71
658,63.186,64.68
659,62.650,64.65
660,62.650,64.65
661,61.758,64.68
662,62.650,64.68
663,62.472,64.68
664,62.204,64.70
665,62.293,64.69
666,61.936,64.66
667,61.936,64.65
668,62.025,64.67
669,61.400,64.71
670,61.668,64.73
671,61.400,64.73
672,61.936,64.75
673,62.025,64.77
674,61.400,64.79
675,61.311,64.81
676,60.954,64.83
677,61.133,64.83
678,61.222,64.85
679,61.222,64.91
680,60.954,65.00
681,61.222,65.08
682,61.400,65.15
683,61.222,65.23
684,61.133,65.30
685,60.775,65.36
686,60.418,65.41
687,61.311,65.48
688,61.133,65.56
689,60.954,65.63
690,60.508,65.67
691,60.775,65.73
692,61.133,65.80
693,61.222,65.87
694,60.597,65.96
695,60.597,66.01
696,60.597,66.06
697,60.240,66.09
698,59.615,66.12
699,60.418,66.17
700,59.883,66.19
701,59.883,66.18
702,60.329,66.17
703,60.240,66.12
704,60.061,66.08
705,60.061,66.03
706,60.061,65.98
707,59.615,65.97
708,60.418,65.93
709,59.526,65.87
710,60.061,65.79
711,59.883,65.71
712,59.526,65.64
713,59.258,65.55
714,59.258,65.46
715,59.436,65.35
716,59.436,65.22
717,59.347,65.06
718,58.901,64.93
719,59.168,64.80
720,59.079,64.65
721,59.347,64.51
722,58.722,64.39
723,58.811,64.26
724,58.543,64.19
725,58.543,64.14
726,58.722,64.07
727,58.901,64.00
728,58.543,63.94
729,58.722,63.91
730,59.079,63.92
731,58.901,63.96
732,58.365,64.00
733,58.454,64.05
734,58.454,64.09
735,58.186,64.13
736,58.276,64.20
737,58.543,64.33
738,58.454,64.44
739,58.543,64.55
740,58.365,64.65
741,58.186,64.73
742,58.008,64.78
743,57.561,64.82
744,57.740,64.86
745,57.740,64.85
746,58.276,64.84
747,57.383,64.85
748,57.561,64.87
749,58.097,64.85
750,57.026,64.80
751,57.026,64.72
752,57.740,64.60
753,57.740,64.50
754,57.026,64.40
755,57.383,64.30
756,57.918,64.19
757,57.204,64.04
758,57.740,63.88
759,57.115,63.73
760,57.293,63.58
761,57.472,63.41
762,56.758,63.28
763,57.561,63.18
764,57.293,63.08
765,57.026,62.97
766,57.204,62.88
767,57.115,62.77
768,56.936,62.65
769,57.026,62.56
770,56.847,62.52
771,56.847,62.50
772,57.026,62.49
773,56.669,62.50
774,56.847,62.49
775,56.669,62.49
776,56.579,62.49
777,57.204,62.50
778,55.954,62.51
779,56.133,62.54
780,57.026,62.61
781,56.758,62.71
782,56.044,62.83
783,56.579,62.97
784,56.401,63.11
785,56.133,63.24
786,56.133,63.39
787,56.133,63.57
788,56.311,63.73
789,56.490,63.92
790,56.222,64.06
791,55.865,64.14
792,55.686,64.21
793,56.311,64.29
794,56.311,64.35
795,55.686,64.40
796,56.044,64.41
797,55.865,64.38
798,55.508,64.35
799,56.222,64.29
800,55.329,64.22
801,55.865,64.11
802,55.776,63.98
803,55.508,63.84
804,55.954,63.69
805,55.865,63.50
806,55.776,63.27
807,54.794,63.00
808,55.329,62.67
809,55.508,62.32
810,54.972,61.95
811,55.061,61.53
812,55.240,61.08
813,54.972,60.62
814,54.883,60.11
815,55.776,59.57
816,55.329,59.03
817,54.883,58.53
818,55.240,58.08
819,54.972,57.66
820,54.794,57.26
821,54.883,56.86
822,54.526,56.45
823,54.526,56.07
824,55.061,55.71
825,54.615,55.37
826,55.061,55.07
827,54.436,54.85
828,54.436,54.69
829,54.436,54.57
830,54.704,54.46
831,54.615,54.40
832,53.990,54.37
833,53.722,54.36
834,53.990,54.37
835,53.901,54.41
836,53.722,54.48
837,54.347,54.58
838,54.258,54.66
839,54.079,54.70
840,53.722,54.69
841,53.812,54.69
842,53.544,54.71
843,53.722,54.74
844,53.990,54.75
845,53.544,54.75
846,53.722,54.71
847,53.187,54.66
848,53.722,54.58
849,53.454,54.49
850,53.901,54.42
851,54.079,54.38
852,53.722,54.31
853,52.919,54.23
854,53.097,54.18
855,53.454,54.16
856,53.276,54.15
857,53.008,54.14
858,53.722,54.11
859,53.544,54.10
860,53.454,54.14
861,53.722,54.19
862,53.276,54.23
863,53.454,54.28
864,53.454,54.32
865,53.187,54.36
866,53.097,54.37
867,53.187,54.40
868,53.187,54.40
869,53.187,54.36
870,53.008,54.29
871,52.829,54.18
872,53.008,54.00
873,53.187,53.81
874,52.651,53.57
875,53.008,53.32
876,52.651,53.08
877,52.562,52.87
878,52.472,52.68
879,52.383,52.50
880,52.115,52.33
881,51.758,52.17
882,52.204,52.00
883,52.115,51.82
884,52.472,51.65
885,52.115,51.50
886,52.204,51.35
887,52.026,51.18
888,51.937,51.01
889,52.204,50.85
890,52.204,50.71
891,52.472,50.57
892,51.579,50.46
893,52.115,50.38
894,51.937,50.31
895,51.579,50.29
896,51.669,50.30
897,51.847,50.30
898,51.490,50.26
899,51.490,50.20
900,51.222,50.13
901,51.401,50.08
902,52.829,50.00
903,51.847,49.94
904,49.972,49.89
905,51.490,49.86
906,51.401,49.82
907,54.169,49.77
908,47.115,49.70
909,51.401,49.66
910,51.669,49.65
911,51.579,49.70
912,51.490,49.76
913,47.383,49.84
914,50.687,49.89
915,51.758,49.94
916,51.044,49.98
917,51.490,50.02
918,51.222,50.04
919,51.579,50.05
920,48.722,50.10
921,52.026,50.16
922,50.955,50.20
923,50.240,50.24
924,50.419,50.30
925,50.776,50.34
926,50.776,50.33
927,50.419,50.31
928,50.597,50.30
929,51.044,50.33
930,49.705,50.36
931,50.955,50.36
932,50.419,50.34
933,50.865,50.34
934,50.330,50.32
935,50.062,50.35
936,50.240,50.39
937,50.955,50.45
938,50.062,50.50
939,50.240,50.55
940,50.330,50.59
941,49.972,50.63
942,50.151,50.65
943,49.972,50.66
944,50.419,50.63
945,49.258,50.57
946,49.526,50.49
947,49.972,50.38
948,49.258,50.25
949,49.615,50.12
950,50.419,49.92
951,48.990,49.70
952,49.615,49.45
953,49.972,49.19
954,48.901,48.94
955,49.080,48.70
956,49.705,48.46
957,49.705,48.22
958,49.080,47.97
959,49.883,47.72
960,49.437,47.45
961,49.615,47.21
962,49.526,46.96
963,49.437,46.71
964,49.615,46.45
965,48.901,46.22
966,49.347,45.98
967,48.633,45.73
968,48.812,45.50
969,49.258,45.29
970,48.633,45.05
971,48.901,44.88
972,49.258,44.74
973,47.830,44.65
974,48.455,44.57
975,48.990,44.47
976,48.455,44.32
977,48.544,44.15
978,48.365,43.98
979,48.722,43.81
980,49.169,43.63
981,48.455,43.47
982,48.276,43.31
983,48.544,43.17
984,48.544,43.06
985,48.455,42.96
986,48.901,42.88
987,48.365,42.82
988,48.544,42.82
989,47.651,42.88
990,47.651,42.95
991,48.276,43.06
992,48.365,43.15
993,47.830,43.23
994,47.919,43.27
995,48.008,43.28
996,47.473,43.29
997,47.740,43.29
998,47.830,43.32
999,47.651,43.33
1000,47.830,43.34
1001,48.187,43.34
1002,47.740,43.31
1003,47.830,43.28
1004,47.562,43.21
1005,47.473,43.11
1006,48.365,43.04
1007,47.205,42.96
1008,47.562,42.88
1009,47.026,42.76
1010,47.562,42.59
1011,47.205,42.39
1012,47.205,42.15
1013,47.383,41.90
1014,46.758,41.65
1015,47.205,41.39
1016,46.848,41.12
1017,47.383,40.89
1018,46.848,40.73
1019,47.473,40.58
1020,47.205,40.45
1021,46.758,40.31
1022,46.758,40.21
1023,46.848,40.11
1024,47.383,40.03
1025,47.473,39.98
1026,46.758,39.91
1027,46.312,39.83
1028,47.026,39.75
1029,47.115,39.66
1030,46.401,39.61
1031,45.865,39.56
1032,46.669,39.53
1033,46.758,39.55
1034,46.848,39.59
1035,46.401,39.68
1036,46.133,39.82
1037,46.490,39.99
1038,46.848,40.17
1039,46.133,40.34
1040,46.312,40.49
1041,46.580,40.63
1042,46.401,40.79
1043,46.490,40.90
1044,46.758,40.98
1045,46.133,41.00
1046,46.669,40.96
1047,46.758,40.93
1048,46.848,40.92
1049,46.223,40.91
1050,46.401,40.90
1051,45.955,40.89
1052,45.955,40.90
1053,46.133,40.96
1054,45.865,41.02
1055,46.223,41.04
1056,45.955,40.98
1057,46.401,40.87
1058,45.865,40.76
1059,45.865,40.64
1060,45.508,40.47
1061,44.973,40.28
1062,45.598,40.08
1063,45.062,39.88
1064,45.865,39.69
1065,45.598,39.55
1066,45.419,39.45
1067,45.419,39.37
1068,45.330,39.28
1069,45.687,39.19
1070,46.133,39.07
1071,45.598,38.96
1072,46.133,38.85
1073,45.598,38.69
1074,45.151,38.51
1075,45.508,38.31
1076,45.508,38.15
1077,45.062,38.05
1078,44.437,38.00
1079,45.330,37.93
1080,45.151,37.83
1081,45.330,37.69
1082,45.062,37.56
1083,45.240,37.44
1084,44.348,37.30
1085,44.973,37.12
1086,45.419,36.96
1087,44.973,36.79
1088,44.616,36.63
1089,44.973,36.49
1090,44.794,36.32
1091,45.062,36.18
1092,44.883,36.04
1093,44.883,35.90
1094,44.883,35.81
1095,44.883,35.73
1096,44.705,35.66
1097,44.080,35.58
1098,44.794,35.54
1099,44.437,35.48
1100,44.348,35.45
1101,44.080,35.45
1102,44.348,35.48
1103,43.901,35.54
1104,44.348,35.63
1105,44.080,35.74
1106,44.080,35.93
1107,43.991,36.13
1108,43.901,36.33
1109,43.812,36.56
1110,43.187,36.83
1111,43.812,37.10
1112,43.633,37.34
1113,43.812,37.57
1114,43.991,37.76
1115,43.723,37.93
1116,43.544,38.06
1117,43.633,38.16
1118,43.544,38.24
1119,43.723,38.29
1120,43.455,38.32
1121,43.812,38.35
1122,43.723,38.38
1123,43.812,38.42
1124,43.723,38.48
1125,43.008,38.54
1126,43.276,38.58
1127,43.366,38.60
1128,43.276,38.63
1129,43.366,38.68
1130,43.098,38.71
1131,43.366,38.71
1132,42.473,38.71
1133,43.276,38.77
1134,42.919,38.82
1135,42.383,38.89
1136,42.919,38.98
1137,43.008,39.11
1138,42.830,39.27
1139,42.294,39.41
1140,43.098,39.52
1141,43.187,39.61
1142,42.473,39.67
1143,42.830,39.74
1144,42.651,39.82
1145,42.830,39.90
1146,42.741,39.98
1147,42.116,40.09
1148,42.741,40.21
1149,42.116,40.35
1150,41.848,40.49
1151,42.562,40.60
1152,42.383,40.69
1153,41.312,40.77
1154,41.312,40.80
1155,42.116,40.83
1156,42.383,40.86
1157,42.383,40.85
1158,42.026,40.82
1159,42.294,40.76
1160,42.294,40.71
1161,42.026,40.67
1162,41.669,40.66
1163,42.026,40.68
1164,42.205,40.72
1165,41.669,40.78
1166,41.848,40.82
1167,41.580,40.86
1168,41.669,40.90
1169,41.669,40.94
1170,41.134,40.96
1171,41.312,40.96
1172,41.848,40.97
1173,41.134,40.98
1174,41.491,41.02
1175,40.866,41.11
1176,41.223,41.24
1177,41.044,41.39
1178,41.223,41.59
1179,41.134,41.79
1180,40.955,41.97
1181,41.312,42.16
1182,41.312,42.37
1183,41.223,42.56
1184,40.687,42.72
1185,41.580,42.83
1186,41.312,42.91
1187,41.134,43.00
1188,40.509,43.06
1189,41.312,43.12
1190,40.598,43.18
1191,40.598,43.25
1192,40.866,43.32
1193,40.509,43.46
1194,39.973,43.62
1195,40.419,43.79
1196,40.330,43.95
1197,40.509,44.06
1198,40.241,44.12
1199,41.134,44.13
1200,40.062,44.11
1201,40.151,44.06
1202,40.509,43.98
1203,39.616,43.86
1204,39.884,43.74
1205,40.509,43.66
1206,40.776,43.61
1207,39.973,43.58
1208,40.419,43.51
1209,39.884,43.42
1210,39.794,43.28
1211,40.151,43.10
1212,40.151,42.95
1213,39.616,42.81
1214,39.794,42.67
1215,39.973,42.52
1216,39.794,42.33
1217,40.062,42.13
1218,40.241,41.96
1219,40.062,41.82
1220,39.884,41.74
1221,39.794,41.70
1222,40.241,41.72
1223,39.705,41.80
1224,39.794,41.90
1225,39.705,42.02
1226,39.348,42.09
1227,39.705,42.12
1228,39.169,42.11
1229,39.437,42.10
1230,39.616,42.10
1231,39.794,42.13
1232,39.794,42.17
1233,39.259,42.17
1234,39.169,42.12
1235,39.348,42.05
1236,39.259,41.97
1237,39.169,41.94
1238,39.259,41.91
1239,39.259,41.90
1240,39.348,41.88
1241,39.259,41.86
1242,39.259,41.81
1243,38.812,41.78
1244,38.991,41.74
1245,38.544,41.71
1246,38.812,41.69
1247,38.991,41.69
1248,38.812,41.70
1249,39.080,41.77
1250,37.830,41.84
1251,39.169,41.95
1252,38.455,42.08
1253,38.723,42.21
1254,38.544,42.32
1255,38.812,42.44
1256,38.902,42.55
1257,38.098,42.67
1258,38.277,42.77
1259,38.187,42.84
1260,38.455,42.88
1261,38.634,42.92
1262,37.830,42.99
1263,38.009,43.06
1264,38.009,43.10
1265,38.366,43.13
1266,37.741,43.12
1267,38.187,43.12
1268,38.277,43.14
1269,38.812,43.19
1270,37.741,43.20
1271,37.741,43.24
1272,38.009,43.28
1273,37.384,43.30
1274,38.277,43.32
1275,37.830,43.36
1276,37.830,43.36
1277,37.830,43.35
1278,38.009,43.30
1279,37.741,43.21
1280,37.741,43.14
1281,37.919,43.07
1282,37.562,43.04
1283,37.562,42.95
1284,37.741,42.85
1285,37.027,42.76
1286,37.116,42.70
1287,37.562,42.66
1288,37.562,42.62
1289,36.848,42.58
1290,37.473,42.49
1291,37.384,42.42
1292,37.205,42.30
1293,36.937,42.18
1294,37.294,42.07
1295,36.580,41.96
1296,37.205,41.82
1297,37.562,41.74
1298,37.116,41.65
1299,37.027,41.57
1300,37.205,41.49
1301,36.759,41.40
1302,36.848,41.31
1303,37.562,41.22
1304,36.759,41.12
1305,37.562,41.03
1306,36.312,40.92
1307,37.562,40.79
1308,36.402,40.61
1309,36.848,40.41
1310,36.491,40.19
1311,36.312,39.97
1312,36.312,39.74
1313,37.205,39.52
1314,36.312,39.27
1315,36.312,39.00
1316,36.312,38.73
1317,36.223,38.43
1318,36.491,38.13
1319,35.955,37.84
1320,36.580,37.62
1321,35.866,37.46
1322,36.491,37.30
1323,35.777,37.13
1324,35.955,36.97
1325,36.045,36.84
1326,35.687,36.72
1327,36.223,36.64
1328,36.045,36.55
1329,35.866,36.53
1330,35.687,36.55
1331,36.045,36.61
1332,35.687,36.72
1333,35.330,36.85
1334,35.687,37.02
1335,35.598,37.23
1336,35.598,37.44
1337,35.598,37.64
1338,35.955,37.87
1339,35.777,38.06
1340,35.330,38.24
1341,36.045,38.37
1342,35.420,38.45
1343,35.509,38.50
1344,35.330,38.57
1345,34.527,38.64
1346,35.509,38.71
1347,35.687,38.79
1348,35.062,38.88
1349,35.062,38.94
1350,35.420,38.97
1351,36.134,38.95
1352,35.420,38.95
1353,35.241,38.99
1354,35.152,39.04
1355,35.241,39.06
1356,34.527,39.09
1357,35.241,39.12
1358,35.062,39.20
1359,35.062,39.28
1360,35.062,39.44
1361,34.705,39.62
1362,34.795,39.79
1363,34.795,39.95
1364,34.259,40.11
1365,33.545,40.25
1366,34.884,40.36
1367,34.795,40.42
1368,34.616,40.47
1369,34.080,40.49
1370,34.437,40.57
1371,34.705,40.66
1372,34.170,40.73
1373,34.705,40.81
1374,33.902,40.80
1375,34.616,40.81
1376,34.705,40.86
1377,33.991,40.91
1378,34.705,40.95
1379,34.437,40.98
1380,33.991,41.01
1381,34.616,41.01
1382,34.616,41.01
1383,34.437,41.03
1384,34.348,41.10
1385,34.080,41.17
1386,34.437,41.24
1387,33.545,41.32
1388,33.902,41.42
1389,33.812,41.53
1390,33.723,41.60
1391,33.723,41.64
1392,33.366,41.70
1393,33.991,41.78
1394,33.455,41.83
1395,34.705,41.91
1396,33.723,41.95
1397,33.545,41.94
1398,34.437,41.92
1399,33.723,41.92
1400,33.634,41.88
1401,33.723,41.82
1402,33.188,41.74
1403,33.723,41.67
1404,33.098,41.60
1405,33.634,41.50
1406,33.188,41.41
1407,33.545,41.35
1408,33.098,41.29
1409,33.545,41.23
1410,33.188,41.21
1411,32.563,41.22
1412,33.188,41.21
1413,33.009,41.13
1414,33.277,41.04
1415,32.741,40.94
1416,32.920,40.84
1417,33.098,40.76
1418,32.830,40.69
1419,32.920,40.66
1420,32.830,40.63
1421,33.277,40.62
1422,32.384,40.65
1423,33.188,40.67
1424,32.384,40.67
1425,32.473,40.67
1426,32.652,40.73
1427,32.563,40.79
1428,32.563,40.87
1429,32.473,40.96
1430,32.205,41.05
1431,32.652,41.12
1432,32.473,41.21
1433,32.295,41.34
1434,32.652,41.51
1435,32.741,41.70
1436,32.384,41.87
1437,32.384,42.03
1438,31.670,42.15
1439,32.295,42.23
1440,32.116,42.26
1441,32.116,42.27
1442,32.205,42.27
1443,31.848,42.26
1444,32.027,42.22
1445,32.116,42.20
1446,31.938,42.15
1447,31.938,42.11
1448,31.580,42.06
1449,32.116,41.99
1450,31.134,41.92
1451,32.116,41.88
1452,31.402,41.86
1453,31.670,41.80
1454,31.670,41.75
1455,31.848,41.70
1456,31.045,41.62
1457,31.045,41.56
1458,31.491,41.53
1459,31.313,41.53
1460,31.402,41.54
1461,31.580,41.57
1462,30.955,41.60
1463,31.670,41.59
1464,31.402,41.59
1465,31.134,41.61
1466,31.313,41.59
1467,31.670,41.56
1468,30.866,41.47
1469,30.777,41.35
1470,31.045,41.25
1471,30.955,41.10
1472,30.866,40.92
1473,30.955,40.72
1474,30.688,40.57
1475,30.688,40.39
1476,30.866,40.24
1477,31.134,40.14
1478,30.598,40.01
1479,30.866,39.87
1480,31.134,39.72
1481,30.866,39.57
1482,30.598,39.41
1483,30.688,39.28
1484,30.420,39.23
1485,30.777,39.18
1486,30.866,39.13
1487,30.241,39.12
1488,31.134,39.10
1489,30.420,39.06
1490,30.152,39.03
1491,30.598,38.98
1492,30.241,38.98
1493,30.152,39.00
1494,30.063,39.03
1495,30.509,39.01
1496,30.241,38.98
1497,30.509,38.92
1498,30.063,38.83
1499,29.884,38.76
1500,30.598,38.70
1501,29.973,38.66
1502,30.063,38.64
1503,30.063,38.63
1504,29.884,38.63
1505,30.152,38.59
1506,29.795,38.59
1507,30.241,38.56
1508,29.706,38.49
1509,29.527,38.45
1510,29.438,38.45
1511,29.616,38.47
1512,29.884,38.50
1513,29.616,38.51
1514,29.884,38.47
1515,29.170,38.42
1516,29.616,38.41
1517,29.259,38.41
1518,29.259,38.42
1519,29.348,38.39
1520,29.259,38.35
1521,28.991,38.30
1522,29.616,38.22
1523,29.438,38.11
1524,29.706,37.98
1525,29.616,37.84
1526,29.081,37.69
1527,29.170,37.51
1528,29.616,37.38
1529,28.634,37.27
1530,28.634,37.19
1531,28.813,37.11
1532,29.259,37.06
1533,29.438,37.01
1534,28.723,36.99
1535,28.634,37.01
1536,28.902,37.04
1537,28.634,37.04
1538,28.634,37.06
1539,28.545,37.07
1540,28.634,37.08
1541,28.723,37.08
1542,28.545,37.09
1543,28.545,37.12
1544,28.634,37.13
1545,28.902,37.12
1546,28.634,37.08
1547,28.634,37.02
1548,27.920,36.93
1549,28.634,36.85
1550,28.188,36.75
1551,28.456,36.65
1552,28.723,36.56
1553,28.456,36.44
1554,28.634,36.32
1555,28.098,36.17
1556,28.098,36.03
1557,28.188,35.89
1558,28.366,35.76
1559,28.188,35.61
1560,27.652,35.49
1561,27.831,35.41
1562,27.741,35.34
1563,27.741,35.26
1564,28.277,35.18
1565,27.741,35.13
1566,27.563,35.09
1567,28.188,35.05
1568,27.831,35.03
1569,27.831,35.03
1570,28.009,35.00
1571,28.188,34.97
1572,27.206,34.91
1573,28.009,34.83
1574,27.652,34.76
1575,27.563,34.69
1576,27.741,34.63
1577,27.206,34.53
1578,27.652,34.43
1579,27.563,34.33
1580,27.920,34.22
1581,27.563,34.10
1582,27.474,33.99
1583,27.831,33.88
1584,27.474,33.79
1585,27.206,33.70
1586,26.849,33.61
1587,27.116,33.53
1588,27.116,33.48
1589,27.384,33.45
1590,27.474,33.41
1591,27.116,33.38
1592,27.474,33.38
1593,26.849,33.37
1594,27.295,33.34
1595,27.206,33.30
1596,26.849,33.26
1597,27.652,33.18
1598,27.206,33.09
1599,26.759,32.98
1600,27.027,32.88
1601,26.849,32.78
1602,27.116,32.64
1603,26.849,32.48
1604,26.849,32.33
1605,26.402,32.16
1606,26.849,31.97
1607,26.849,31.76
1608,27.027,31.56
1609,26.224,31.34
1610,26.491,31.10
1611,26.581,30.89
1612,26.581,30.71
1613,25.956,30.49
1614,26.581,30.31
1615,26.938,30.17
1616,25.866,29.99
1617,26.759,29.81
1618,26.581,29.65
1619,26.491,29.52
1620,26.581,29.42
1621,26.491,29.34
1622,26.491,29.24
1623,26.313,29.17
1624,26.134,29.09
1625,25.777,28.99
1626,26.045,28.87
1627,26.045,28.78
1628,26.402,28.71
1629,25.866,28.64
1630,26.759,28.62
1631,26.313,28.60
1632,25.688,28.58
1633,25.777,28.56
1634,25.866,28.58
1635,25.688,28.56
1636,25.866,28.54
1637,26.491,28.54
1638,25.152,28.53
1639,26.045,28.51
1640,26.224,28.47
1641,25.241,28.43
1642,24.795,28.38
1643,25.599,28.38
1644,25.599,28.40
1645,25.599,28.45
1646,25.241,28.54
1647,25.063,28.66
1648,25.420,28.77
1649,25.599,28.86
1650,25.688,28.97
1651,25.152,29.10
1652,25.241,29.26
1653,25.599,29.43
1654,25.509,29.60
1655,24.974,29.75
1656,25.866,29.96
1657,25.063,30.16
1658,25.241,30.38
1659,25.241,30.62
1660,24.884,30.87
1661,25.241,31.14
1662,25.241,31.40
1663,24.795,31.62
1664,24.706,31.78
1665,25.063,31.93
1666,24.795,32.06
1667,24.438,32.19
1668,24.795,32.31
1669,25.152,32.41
1670,25.063,32.50
1671,24.349,32.51
1672,24.706,32.48
1673,24.884,32.41
1674,25.063,32.29
1675,22.920,32.11
1676,24.617,31.93
1677,25.241,31.72
1678,24.527,31.48
1679,24.170,31.21
1680,24.795,30.90
1681,24.259,30.57
1682,24.617,30.26
1683,24.527,29.93
1684,24.349,29.63
1685,24.706,29.34
1686,24.259,29.04
1687,24.081,28.71
1688,24.349,28.36
1689,24.259,28.03
1690,23.902,27.71
1691,24.259,27.40
1692,23.902,27.10
1693,23.992,26.78
1694,23.456,26.44
1695,23.813,26.11
1696,24.438,25.80
1697,23.545,25.53
1698,23.813,25.26
1699,23.813,25.06
1700,24.259,24.92
1701,23.992,24.82
1702,23.813,24.71
1703,24.081,24.58
1704,23.813,24.46
1705,23.099,24.36
1706,23.634,24.32
1707,24.438,24.30
1708,24.081,24.32
1709,23.992,24.33
1710,23.456,24.32
1711,23.188,24.32
1712,23.634,24.31
1713,23.992,24.32
1714,23.634,24.34
1715,23.367,24.38
1716,23.367,24.40
1717,23.188,24.41
1718,23.456,24.39
1719,23.545,24.38
1720,23.545,24.31
1721,23.545,24.20
1722,23.545,24.06
1723,23.188,23.94
1724,23.009,23.81
1725,23.277,23.70
1726,23.099,23.57
1727,23.009,23.42
1728,23.277,23.24
1729,23.277,23.02
1730,23.277,22.82
1731,23.634,22.66
1732,23.099,22.52
1733,22.474,22.40
1734,23.367,22.26
1735,23.009,22.12
1736,23.009,22.00
1737,23.188,21.92
1738,23.367,21.86
1739,23.099,21.78
1740,23.099,21.67
1741,22.652,21.57
1742,23.634,21.44
1743,23.099,21.34
1744,22.652,21.23
1745,23.099,21.12
1746,22.384,21.00
1747,23.545,20.90
1748,22.652,20.83
1749,22.027,20.82
1750,22.384,20.86
1751,22.563,20.91
1752,22.742,20.92
1753,22.831,20.94
1754,22.742,20.93
1755,22.295,20.97
1756,22.652,21.03
1757,22.384,21.11
1758,23.277,21.20
1759,22.474,21.33
1760,22.742,21.47
1761,22.563,21.65
1762,22.563,21.86
1763,22.295,22.09
1764,22.384,22.28
1765,22.563,22.48
1766,22.474,22.66
1767,22.117,22.81
1768,22.474,22.97
1769,22.563,23.11
1770,22.474,23.21
1771,22.295,23.27
1772,22.295,23.32
1773,22.384,23.37
1774,22.027,23.40
1775,22.117,23.45
1776,22.027,23.50
1777,22.384,23.57
1778,22.117,23.59
1779,22.027,23.58
1780,22.206,23.52
1781,21.224,23.49
1782,22.117,23.49
1783,22.206,23.48
1784,21.938,23.48
1785,22.384,23.51
1786,21.849,23.54
1787,22.206,23.60
1788,22.027,23.67
1789,22.117,23.72
1790,22.474,23.78
1791,22.384,23.83
1792,21.938,23.86
1793,21.938,23.90
1794,21.224,23.97
1795,22.027,24.04
1796,21.670,24.11
1797,21.581,24.15
1798,21.849,24.12
1799,20.956,24.11
1800,21.313,24.12
1801,21.849,24.13
1802,21.581,24.07
1803,21.492,23.97
1804,21.313,23.84
1805,21.492,23.77
1806,21.224,23.70
1807,21.938,23.65
1808,21.760,23.60
1809,21.938,23.57
1810,21.402,23.55
1811,21.224,23.55
1812,21.045,23.52
1813,21.492,23.48
1814,21.492,23.43
1815,21.313,23.37
1816,20.956,23.30
1817,21.402,23.24
1818,21.135,23.25
1819,21.135,23.30
1820,21.045,23.33
1821,21.045,23.35
1822,20.777,23.37
1823,20.688,23.43
1824,20.510,23.52
1825,20.956,23.61
1826,20.956,23.63
1827,21.313,23.61
1828,20.063,23.55
1829,20.777,23.45
1830,20.956,23.35
1831,21.045,23.25
1832,20.599,23.16
1833,20.688,23.10
1834,20.331,23.08
1835,20.688,23.10
1836,20.956,23.11
1837,20.599,23.12
1838,20.242,23.11
1839,20.688,23.05
1840,20.510,22.98
1841,20.599,22.89
1842,20.510,22.80
1843,20.063,22.70
1844,20.063,22.62
1845,20.510,22.54
1846,20.420,22.50
1847,19.974,22.50
1848,20.599,22.54
1849,20.599,22.59
1850,20.777,22.65
1851,20.152,22.67
1852,20.688,22.65
1853,19.706,22.59
1854,20.242,22.52
1855,20.510,22.43
1856,19.974,22.30
1857,20.420,22.15
1858,20.063,22.01
1859,20.331,21.86
1860,19.885,21.71
1861,20.152,21.57
1862,19.617,21.48
1863,19.438,21.43
1864,20.242,21.39
1865,19.974,21.32
1866,19.795,21.23
1867,19.974,21.17
1868,20.152,21.09
1869,19.974,21.03
1870,20.152,20.99
1871,20.331,20.94
1872,19.974,20.92
1873,19.438,20.90
1874,20.152,20.88
1875,19.974,20.83
1876,18.992,20.81
1877,19.527,20.77
1878,19.260,20.75
1879,19.260,20.73
1880,19.527,20.70
1881,19.706,20.68
1882,19.170,20.66
1883,19.706,20.63
1884,20.152,20.59
1885,19.438,20.57
1886,19.170,20.55
1887,19.438,20.52
1888,18.813,20.46
1889,18.992,20.37
1890,19.438,20.27
1891,19.260,20.16
1892,19.438,20.08
1893,19.527,20.02
1894,19.885,19.97
1895,19.438,19.94
1896,19.617,19.95
1897,18.724,19.92
1898,18.992,19.90
1899,19.260,19.86
1900,19.170,19.81
1901,18.992,19.76
1902,18.902,19.71
1903,19.260,19.62
1904,18.813,19.51
1905,19.438,19.38
1906,18.545,19.23
1907,18.456,19.12
1908,18.902,19.07
1909,18.992,19.00
1910,18.456,18.92
1911,18.992,18.86
1912,18.992,18.79
1913,18.813,18.72
1914,18.635,18.65
1915,18.992,18.57
1916,18.456,18.50
1917,18.456,18.40
1918,18.724,18.29
1919,18.456,18.15
1920,18.724,18.02
1921,18.456,17.88
1922,18.367,17.76
1923,18.367,17.65
1924,18.992,17.59
1925,18.456,17.58
1926,18.367,17.58
1927,18.456,17.58
1928,18.635,17.51
1929,18.278,17.41
1930,18.456,17.31
1931,18.635,17.24
1932,17.920,17.16
1933,18.367,17.10
1934,18.278,17.06
1935,18.099,16.96
1936,17.742,16.83
1937,18.456,16.67
1938,18.545,16.50
1939,17.920,16.35
1940,18.099,16.23
1941,18.278,16.15
1942,18.367,16.10
1943,18.188,16.07
1944,18.188,16.05
1945,18.099,16.04
1946,17.920,16.03
1947,18.188,16.00
1948,18.278,16.01
1949,18.099,16.06
1950,17.563,16.10
1951,17.831,16.15
1952,18.188,16.18
1953,18.456,16.18
1954,18.010,16.12
1955,17.831,16.03
1956,17.742,15.95
1957,17.920,15.92
1958,18.188,15.93
1959,17.563,15.95
1960,17.831,15.99
1961,18.099,16.01
1962,18.099,16.01
1963,17.920,16.00
1964,17.385,15.96
1965,17.831,15.90
1966,18.010,15.79
1967,17.653,15.67
1968,17.831,15.53
1969,17.385,15.36
1970,17.653,15.18
1971,17.742,15.04
1972,17.920,14.89
1973,17.295,14.74
1974,17.474,14.59
1975,17.385,14.46
1976,17.206,14.37
1977,17.206,14.27
1978,17.920,14.14
1979,18.010,14.02
1980,17.920,13.92
1981,17.831,13.83
1982,17.920,13.74
1983,17.920,13.66
1984,17.563,13.57
1985,17.385,13.44
1986,17.385,13.33
1987,17.831,13.22
1988,17.385,13.09
1989,17.206,12.97
1990,16.849,12.85
1991,17.385,12.70
1992,17.206,12.52
1993,17.028,12.33
1994,17.117,12.18
1995,17.295,12.05
1996,16.938,11.96
1997,17.474,11.86
1998,17.653,11.78
1999,17.028,11.73
2000,17.117,11.63
2001,17.295,11.51
2002,16.760,11.40
2003,17.563,11.31
2004,17.385,11.24
2005,17.117,11.16
2006,16.938,11.11
2007,17.474,11.06
2008,17.385,11.02
2009,16.938,11.01
2010,17.742,11.02
2011,17.385,11.06
2012,16.760,11.15
2013,16.938,11.24
2014,16.849,11.34
2015,17.117,11.42
2016,16.670,11.46
2017,17.474,11.45
2018,16.938,11.41
2019,16.581,11.35
2020,16.581,11.31
2021,16.760,11.26
2022,16.760,11.22
2023,16.760,11.17
2024,16.760,11.09
2025,16.938,10.99
2026,16.760,10.91
2027,16.403,10.85
2028,17.028,10.80
2029,17.117,10.76
2030,16.492,10.70
2031,16.492,10.64
2032,16.760,10.56
2033,16.581,10.46
2034,16.313,10.35
2035,16.670,10.26
2036,16.045,10.17
2037,16.849,10.12
2038,16.313,10.10
2039,16.135,10.10
2040,16.224,10.14
2041,16.581,10.19
2042,16.224,10.24
2043,16.224,10.28
2044,16.313,10.32
2045,16.403,10.38
2046,16.670,10.44
2047,16.403,10.48
2048,16.403,10.48
2049,15.867,10.43
2050,16.224,10.39
2051,16.403,10.35
2052,16.581,10.30
2053,16.135,10.23
2054,16.403,10.16
2055,15.867,10.09
2056,15.778,9.99
2057,15.867,9.88
2058,16.045,9.79
2059,15.599,9.69
2060,16.313,9.59
2061,15.688,9.48
2062,15.778,9.41
2063,16.045,9.37
2064,15.867,9.36
2065,15.778,9.37
2066,15.778,9.37
2067,15.599,9.38
2068,15.956,9.37
2069,15.956,9.36
2070,15.778,9.37
2071,16.403,9.34
2072,14.885,9.29
2073,15.242,9.20
2074,15.867,9.12
2075,15.510,9.03
2076,15.688,8.94
2077,15.778,8.86
2078,15.599,8.77
2079,15.867,8.68
2080,15.599,8.61
2081,15.153,8.58
2082,15.956,8.53
2083,15.599,8.43
2084,14.885,8.31
2085,15.331,8.17
2086,16.135,7.98
2087,15.867,7.78
2088,15.421,7.56
2089,14.974,7.33
2090,15.688,7.10
2091,15.510,6.86
2092,15.688,6.64
2093,15.331,6.48
2094,15.331,6.33
2095,15.331,6.19
2096,15.242,6.05
2097,15.063,5.89
2098,15.331,5.71
2099,15.153,5.58
2100,15.242,5.45
2101,15.421,5.34
2102,15.153,5.20
2103,15.421,5.05
2104,14.706,4.92
2105,15.956,4.80
2106,14.706,4.67
2107,14.885,4.60
2108,15.421,4.52
2109,15.063,4.43
2110,14.974,4.35
2111,15.599,4.25
2112,15.153,4.20
2113,14.438,4.14
2114,15.063,4.07
2115,14.796,4.01
2116,15.063,3.96
2117,15.242,3.91
2118,14.885,3.89
2119,15.063,3.87
2120,14.974,3.80
2121,14.171,3.70
2122,14.349,3.58
2123,14.706,3.50
2124,14.706,3.47
2125,14.438,3.46
2126,15.242,3.44
2127,15.063,3.44
2128,14.260,3.41
2129,13.992,3.42
2130,14.974,3.49
2131,14.885,3.60
2132,14.349,3.74
2133,14.438,3.85
2134,14.617,3.95
2135,14.260,4.03
2136,14.796,4.10
2137,15.153,4.16
2138,14.885,4.19
2139,14.706,4.19
2140,14.796,4.21
2141,14.349,4.25
2142,14.260,4.33
2143,14.796,4.39
2144,14.528,4.38
2145,14.171,4.27
2146,14.617,4.12
2147,14.349,3.93
2148,14.081,3.73
2149,15.153,3.53
2150,13.903,3.33
2151,14.171,3.10
2152,14.081,2.86
2153,14.617,2.62
2154,14.349,2.41
2155,14.617,2.25
2156,14.171,2.14
2157,14.171,2.01
2158,14.171,1.89
2159,14.617,1.79
2160,14.528,1.71
2161,14.349,1.58
2162,14.438,1.44
2163,14.528,1.33
2164,14.885,1.27
2165,14.260,1.23
2166,14.438,1.22
2167,14.528,1.20
2168,13.724,1.19
2169,14.081,1.20
2170,14.260,1.20
2171,14.081,1.24
2172,14.171,1.29
2173,14.260,1.38
2174,14.260,1.47
2175,13.546,1.58
2176,13.635,1.68
2177,13.992,1.77
2178,13.813,1.88
2179,13.992,1.99
2180,13.456,2.09
2181,13.278,2.20
2182,13.546,2.34
2183,13.724,2.50
2184,13.903,2.61
2185,13.724,2.69
2186,13.724,2.82
2187,14.081,2.99
2188,14.260,3.20
2189,13.903,3.41
2190,14.081,3.59
2191,13.724,3.76
2192,13.099,3.87
2193,13.813,3.96
2194,13.456,4.00
2195,13.367,4.01
2196,13.188,3.96
2197,13.367,3.87
2198,13.278,3.75
2199,13.635,3.64
2200,13.724,3.52
2201,13.367,3.41
2202,13.188,3.31
2203,14.260,3.22
2204,13.635,3.10
2205,13.635,2.99
2206,13.367,2.90
2207,13.188,2.78
2208,13.546,2.64
2209,14.081,2.49
2210,13.813,2.35
2211,13.188,2.23
2212,14.260,2.11
2213,13.099,1.99
2214,13.188,1.87
2215,13.278,1.76
2216,13.367,1.67
2217,13.367,1.58
2218,13.099,1.52
2219,13.278,1.46
2220,12.742,1.39
2221,13.188,1.33
2222,13.367,1.31
2223,13.367,1.29
2224,13.546,1.28
2225,12.653,1.27
2226,12.831,1.24
2227,13.367,1.19
2228,13.188,1.14
2229,12.921,1.11
2230,13.278,1.07
2231,12.653,1.05
2232,12.653,1.06
2233,12.474,1.07
2234,13.099,1.08
2235,12.742,1.10
2236,12.831,1.15
2237,12.385,1.20
2238,12.028,1.24
2239,12.653,1.24
2240,12.564,1.24
2241,12.653,1.21
2242,12.742,1.16
2243,12.831,1.09
2244,12.831,1.02
2245,12.296,0.94
2246,12.831,0.88
2247,12.921,0.84
2248,12.296,0.82
2249,12.474,0.80
2250,12.831,0.79
2251,12.385,0.78
2252,12.564,0.77
2253,12.831,0.74
2254,12.117,0.72
2255,12.653,0.70
2256,12.296,0.65
2257,12.653,0.59
2258,12.206,0.53
2259,12.564,0.50
2260,12.117,0.51
2261,11.849,0.55
2262,11.939,0.62
2263,12.385,0.72
2264,12.117,0.86
2265,12.296,1.00
2266,12.385,1.16
2267,12.564,1.32
2268,11.849,1.48
2269,11.492,1.62
2270,11.939,1.76
2271,11.939,1.88
2272,11.849,1.98
2273,11.849,2.06
2274,11.849,2.11
2275,12.385,2.16
2276,12.385,2.25
2277,12.206,2.37
2278,12.296,2.50
2279,12.028,2.60
2280,11.939,2.69
2281,12.117,2.77
2282,11.314,2.82
2283,12.742,2.86
2284,11.492,2.82
2285,11.492,2.77
2286,11.403,2.68
2287,11.492,2.55
2288,12.653,2.40
2289,11.403,2.26
2290,11.314,2.12
2291,11.492,1.97
2292,11.581,1.84
2293,11.581,1.72
2294,11.492,1.62
2295,11.403,1.54
2296,11.314,1.46
2297,12.028,1.36
2298,12.206,1.29
2299,11.492,1.21
2300,11.403,1.13
2301,12.296,1.04
2302,10.778,0.98
2303,11.849,0.93
2304,11.046,0.90
2305,11.224,0.89
2306,11.403,0.89
2307,10.867,0.88
2308,11.314,0.89
2309,11.581,0.89
2310,11.224,0.89
2311,11.135,0.89
2312,11.314,0.88
2313,12.028,0.87
2314,11.135,0.84
2315,11.224,0.80
2316,11.581,0.77
2317,10.510,0.73
2318,11.314,0.69
2319,11.314,0.63
2320,11.046,0.54
2321,11.046,0.46
2322,11.135,0.43
2323,10.867,0.38
2324,11.224,0.33
2325,11.403,0.28
2326,10.867,0.25
2327,11.314,0.24
2328,11.581,0.23
2329,11.224,0.22
2330,11.135,0.20
2331,11.314,0.16
2332,12.028,0.13
2333,11.135,0.11
2334,11.224,0.08
2335,11.581,0.06
2336,10.510,0.05
2337,11.314,0.04
2338,11.314,0.02
2339,11.046,0.02
2340,11.046,0.00
2341,11.135,0.00
2342,10.867,0.00
