Repository: MaCFP/matl-db

# Laboratory UMET - Unité de Matériaux et Transformation CNRS UMR 8207 Team ISP – Polymer Systems Engineering team R2Fire (Reaction to Fire and Fire Resistance)



This README file was prepared by Johan Sarazin. The experimental work was carried out by Anaïs Dhenin and Pierre Bachelet. For any questions or requests for additional information, please contact Johan Sarazin (johan.sarazin@centralelille.fr) or the head of the R2Fire research group, Serge Bourbigot (serge.bourbigot@centralelille.fr).



Prior to testing, all samples were conditioned in a controlled environment at room temperature (approximately 23 °C) and a relative humidity of approximately 50%.

File: Wood/Calibration_Data/UMET/UMET_Wood_Cone_60kW_hor_R1.csv
Time (s),Mass (g),HRR (kW/m2)
0,84.67,0
1,84.67,0
2,84.67,0
3,84.67,0
4,84.67,5.25
5,84.67,14.19
6,84.67,24.66
7,84.67,35.38
8,84.67,45.2
9,84.67,54.13
10,84.67,61.99
11,84.67,68.58
12,84.67,75.31
13,84.67,82.12
14,84.67,88.99
15,84.67,95.8
16,84.05,102.62
17,84.05,109.17
18,83.96,115.08
19,83.96,120.22
20,84.05,124.59
21,84.05,128.23
22,83.7,131.19
23,83.17,133.44
24,83.08,135.11
25,83.08,136.3
26,82.64,137.14
27,82.29,137.66
28,82.82,137.85
29,82.55,137.75
30,82.73,137.44
31,82.55,136.94
32,82.29,136.29
33,82.91,135.55
34,82.02,134.71
35,82.2,133.78
36,82.91,132.92
37,81.76,132.05
38,82.38,131.2
39,82.02,130.33
40,82.55,129.44
41,81.85,128.56
42,82.11,127.69
43,82.38,126.84
44,82.29,125.98
45,82.02,125.13
46,81.58,124.26
47,81.06,123.4
48,81.32,122.6
49,81.5,121.84
50,80.88,121.14
51,81.41,120.46
52,80.88,119.86
53,80.79,119.3
54,82.02,118.76
55,81.76,118.23
56,82.02,117.7
57,81.14,117.11
58,80.35,116.46
59,80,115.79
60,81.06,115.13
61,79.91,114.51
62,80.97,113.91
63,79.91,113.31
64,80.7,112.7
65,80.53,112.11
66,79.64,111.52
67,79.91,110.98
68,79.82,110.42
69,79.03,109.86
70,80.09,109.26
71,79.56,108.63
72,79.29,108
73,80.17,107.36
74,79.12,106.74
75,79.2,106.12
76,79.12,105.48
77,79.64,104.86
78,79.2,104.32
79,78.94,103.82
80,78.85,103.34
81,78.67,102.91
82,78.5,102.48
83,78.15,102.06
84,78.59,101.67
85,78.5,101.3
86,78.67,100.97
87,77.7,100.63
88,78.06,100.33
89,77.7,100.06
90,77.7,99.77
91,77.7,99.53
92,77.62,99.33
93,77.26,99.13
94,77.44,98.95
95,77.26,98.77
96,77.09,98.61
97,77.09,98.49
98,77.18,98.36
99,76.73,98.21
100,77,98.04
101,77,97.89
102,77.44,97.73
103,76.82,97.56
104,77.09,97.4
105,76.03,97.23
106,77.35,97.06
107,76.47,96.87
108,76.47,96.7
109,76.29,96.54
110,76.21,96.37
111,76.38,96.21
112,76.29,96.04
113,76.12,95.87
114,76.65,95.72
115,75.94,95.59
116,76.03,95.48
117,75.94,95.36
118,75.06,95.28
119,75.94,95.22
120,75.94,95.22
121,75.5,95.24
122,75.41,95.26
123,75.68,95.29
124,75.76,95.33
125,75.76,95.37
126,74.88,95.44
127,74.71,95.51
128,75.24,95.59
129,75.24,95.67
130,74.18,95.73
131,75.59,95.82
132,75.15,95.9
133,74,95.96
134,74.8,96.01
135,74.97,96.06
136,75.15,96.1
137,74.53,96.15
138,74.18,96.2
139,74.62,96.2
140,74.53,96.19
141,74.53,96.16
142,73.47,96.1
143,73.56,96.04
144,74,95.97
145,72.77,95.9
146,74.09,95.84
147,73.38,95.75
148,72.94,95.65
149,74,95.56
150,74.27,95.48
151,73.3,95.39
152,73.12,95.3
153,73.12,95.22
154,73.03,95.17
155,72.86,95.16
156,72.5,95.16
157,72.68,95.15
158,73.38,95.12
159,72.5,95.12
160,73.21,95.13
161,72.86,95.15
162,72.5,95.15
163,72.06,95.16
164,72.24,95.19
165,71.62,95.27
166,72.5,95.39
167,72.06,95.52
168,72.06,95.65
169,71.97,95.8
170,71.97,95.93
171,71.89,96.05
172,71.53,96.18
173,72.06,96.32
174,71.44,96.43
175,71.09,96.53
176,71.8,96.59
177,71.09,96.66
178,71,96.69
179,71.18,96.74
180,71.18,96.75
181,71,96.79
182,71.36,96.82
183,70.74,96.83
184,70.47,96.84
185,70.3,96.83
186,71.53,96.77
187,71,96.65
188,70.92,96.52
189,70.21,96.4
190,70.56,96.28
191,70.47,96.18
192,71.18,96.11
193,70.47,96.05
194,70.39,95.99
195,70.03,95.94
196,70.3,95.91
197,69.77,95.87
198,69.77,95.8
199,69.59,95.73
200,70.56,95.65
201,69.33,95.55
202,69.5,95.43
203,69.77,95.29
204,69.77,95.18
205,68.62,95.06
206,69.77,94.98
207,70.3,94.91
208,68.98,94.85
209,69.33,94.81
210,68.98,94.76
211,70.3,94.75
212,69.59,94.74
213,69.5,94.72
214,68.89,94.7
215,68.62,94.66
216,68.8,94.61
217,68.98,94.55
218,68.54,94.47
219,68.98,94.42
220,68.54,94.39
221,68.27,94.4
222,68.62,94.45
223,68.62,94.53
224,68.01,94.63
225,67.74,94.73
226,68.27,94.82
227,68.54,94.86
228,68.8,94.92
229,67.74,95
230,68.18,95.06
231,67.39,95.1
232,68.01,95.13
233,67.39,95.15
234,67.48,95.16
235,68.18,95.16
236,67.04,95.16
237,67.39,95.15
238,66.86,95.12
239,67.57,95.09
240,66.42,95.06
241,67.04,95.05
242,66.95,95.03
243,67.12,95
244,66.42,94.94
245,66.6,94.89
246,66.42,94.83
247,65.89,94.77
248,66.68,94.73
249,66.07,94.66
250,65.98,94.55
251,66.51,94.44
252,65.89,94.35
253,65.98,94.22
254,66.15,94.08
255,65.71,93.97
256,65.8,93.89
257,65.98,93.85
258,65.54,93.81
259,65.18,93.82
260,65.63,93.86
261,65.98,93.9
262,65.54,93.92
263,65.1,93.93
264,65.27,93.93
265,65.18,93.94
266,64.92,93.93
267,65.36,93.9
268,64.57,93.87
269,64.83,93.81
270,64.57,93.76
271,64.48,93.75
272,64.66,93.74
273,64.83,93.71
274,63.6,93.68
275,64.66,93.66
276,64.13,93.59
277,63.6,93.47
278,63.51,93.34
279,64.13,93.23
280,63.95,93.09
281,63.86,92.94
282,63.51,92.79
283,63.51,92.61
284,63.42,92.39
285,63.42,92.16
286,63.69,91.94
287,63.6,91.71
288,63.16,91.5
289,63.07,91.3
290,63.24,91.12
291,63.33,90.95
292,63.77,90.78
293,62.98,90.64
294,63.16,90.53
295,62.98,90.47
296,63.16,90.38
297,62.98,90.31
298,62.45,90.28
299,62.8,90.24
300,62.63,90.19
301,62.54,90.14
302,61.66,90.1
303,62.45,90.07
304,62.63,90.09
305,62.36,90.13
306,62.63,90.19
307,62.45,90.24
308,62.01,90.32
309,62.54,90.37
310,62.45,90.4
311,62.01,90.41
312,62.01,90.45
313,60.95,90.48
314,61.57,90.49
315,61.39,90.48
316,62.01,90.41
317,61.92,90.38
318,61.31,90.34
319,61.22,90.33
320,61.66,90.35
321,61.04,90.35
322,60.86,90.37
323,61.48,90.37
324,61.39,90.37
325,60.69,90.36
326,60.78,90.36
327,60.42,90.38
328,60.78,90.43
329,61.22,90.48
330,60.6,90.55
331,60.51,90.62
332,60.78,90.72
333,61.22,90.78
334,60.34,90.84
335,61.04,90.87
336,60.34,90.87
337,59.98,90.88
338,60.25,90.89
339,60.07,90.89
340,60.95,90.83
341,60.51,90.73
342,60.34,90.62
343,59.63,90.51
344,60.16,90.38
345,60.25,90.24
346,59.63,90.09
347,59.45,89.92
348,60.25,89.74
349,59.63,89.56
350,59.37,89.37
351,59.45,89.2
352,59.63,89.07
353,59.45,88.94
354,58.84,88.82
355,58.48,88.69
356,59.01,88.56
357,58.48,88.46
358,58.84,88.38
359,58.13,88.3
360,59.01,88.22
361,58.84,88.16
362,58.75,88.11
363,58.04,88.08
364,58.13,88.05
365,58.48,88.03
366,59.01,88.04
367,58.13,88.05
368,57.87,88.1
369,58.22,88.16
370,58.22,88.19
371,58.04,88.26
372,57.51,88.36
373,57.43,88.41
374,58.48,88.45
375,58.48,88.48
376,57.95,88.52
377,56.98,88.56
378,58.48,88.61
379,57.69,88.64
380,57.25,88.65
381,57.34,88.63
382,57.51,88.61
383,56.72,88.6
384,56.54,88.6
385,57.51,88.57
386,57.6,88.55
387,57.07,88.54
388,56.63,88.53
389,56.46,88.49
390,57.07,88.45
391,56.9,88.4
392,57.07,88.3
393,56.02,88.17
394,56.9,88.04
395,56.54,87.91
396,56.46,87.81
397,56.1,87.75
398,55.93,87.7
399,55.75,87.61
400,56.02,87.53
401,56.28,87.48
402,55.49,87.47
403,56.37,87.47
404,55.49,87.48
405,55.22,87.47
406,55.49,87.48
407,55.49,87.48
408,55.49,87.48
409,55.13,87.47
410,55.05,87.45
411,55.13,87.43
412,55.05,87.38
413,55.13,87.36
414,55.13,87.32
415,55.22,87.3
416,55.05,87.25
417,54.43,87.19
418,54.87,87.08
419,55.84,86.97
420,54.87,86.87
421,54.25,86.77
422,54.87,86.68
423,53.9,86.56
424,54.78,86.46
425,54.78,86.38
426,54.43,86.32
427,54.25,86.25
428,54.08,86.21
429,53.99,86.13
430,54.25,86.09
431,54.34,86.07
432,53.81,86.06
433,53.99,86.08
434,53.72,86.08
435,53.9,86.07
436,54.34,86.07
437,53.02,86.09
438,53.81,86.14
439,53.37,86.19
440,53.46,86.22
441,52.93,86.27
442,53.28,86.35
443,52.58,86.42
444,52.75,86.49
445,52.75,86.53
446,53.46,86.56
447,52.93,86.59
448,52.84,86.65
449,53.37,86.68
450,52.84,86.73
451,52.49,86.74
452,52.31,86.71
453,52.58,86.64
454,52.31,86.54
455,52.84,86.46
456,52.49,86.41
457,52.49,86.37
458,52.14,86.34
459,52.22,86.29
460,51.69,86.26
461,52.75,86.26
462,52.31,86.25
463,52.49,86.21
464,52.05,86.14
465,51.96,86.08
466,51.96,86.08
467,51.87,86.06
468,51.87,86.04
469,51.25,86.02
470,51.52,85.99
471,51.08,85.92
472,51.43,85.89
473,51.43,85.92
474,50.81,85.97
475,51.43,86.03
476,51.08,86.07
477,51.08,86.09
478,51.43,86.1
479,50.28,86.11
480,50.64,86.08
481,50.9,86.04
482,50.46,85.96
483,50.46,85.86
484,50.72,85.76
485,50.46,85.69
486,51.08,85.6
487,50.64,85.45
488,50.81,85.29
489,51.34,85.14
490,50.46,84.97
491,50.46,84.82
492,50.46,84.69
493,50.37,84.55
494,50.28,84.35
495,50.11,84.16
496,49.76,83.97
497,50.55,83.82
498,50.2,83.67
499,50.46,83.51
500,49.84,83.34
501,50.72,83.2
502,50.02,83.03
503,50.2,82.91
504,49.67,82.83
505,49.58,82.73
506,49.67,82.6
507,50.02,82.46
508,49.4,82.34
509,50.02,82.19
510,49.49,82.03
511,49.84,81.88
512,49.14,81.75
513,48.87,81.62
514,49.67,81.49
515,48.61,81.39
516,48.61,81.3
517,48.61,81.23
518,48.52,81.13
519,48.96,81.07
520,49.05,81.01
521,48.96,80.97
522,48.7,80.95
523,48.43,80.97
524,48.34,81
525,48.17,81.04
526,48.61,81.11
527,47.82,81.24
528,47.99,81.38
529,48.87,81.52
530,48.52,81.71
531,47.99,81.87
532,47.9,82.06
533,47.82,82.22
534,47.99,82.39
535,47.99,82.55
536,47.9,82.73
537,47.55,82.92
538,47.99,83.07
539,47.29,83.18
540,47.2,83.25
541,47.11,83.3
542,47.11,83.33
543,47.11,83.35
544,47.02,83.35
545,47.29,83.33
546,46.67,83.33
547,46.58,83.29
548,47.55,83.21
549,46.49,83.14
550,47.29,83.08
551,46.85,83
552,46.32,82.93
553,47.2,82.86
554,46.93,82.78
555,46.58,82.67
556,46.32,82.56
557,45.96,82.42
558,47.37,82.25
559,46.76,82.07
560,46.76,81.92
561,46.93,81.77
562,46.32,81.65
563,46.14,81.56
564,45.96,81.45
565,46.05,81.34
566,46.4,81.21
567,46.05,81.07
568,45.52,80.92
569,46.23,80.77
570,45.96,80.62
571,45.43,80.47
572,45.96,80.3
573,46.4,80.15
574,45.96,80.01
575,45.88,79.87
576,45.43,79.77
577,45.43,79.68
578,44.82,79.57
579,45.08,79.47
580,45.08,79.43
581,45.08,79.41
582,44.55,79.4
583,44.91,79.38
584,45.17,79.33
585,44.73,79.33
586,45.08,79.35
587,45.26,79.42
588,44.99,79.53
589,44.29,79.67
590,44.99,79.85
591,45.08,80.05
592,43.76,80.23
593,44.91,80.42
594,44.29,80.62
595,44.55,80.8
596,44.46,80.99
597,44.29,81.16
598,44.29,81.34
599,44.29,81.56
600,44.11,81.8
601,44.11,82.02
602,44.11,82.2
603,44.73,82.41
604,43.32,82.6
605,43.41,82.77
606,44.29,82.9
607,43.41,83.01
608,43.94,83.16
609,43.58,83.31
610,42.88,83.42
611,44.11,83.48
612,43.76,83.5
613,43.58,83.52
614,43.32,83.5
615,43.05,83.47
616,43.05,83.43
617,42.97,83.39
618,42.88,83.33
619,42.08,83.25
620,43.14,83.15
621,42.53,83.03
622,43.14,82.92
623,42.79,82.8
624,42.7,82.66
625,43.5,82.53
626,42.7,82.42
627,42.88,82.3
628,42.79,82.15
629,43.23,81.94
630,42.79,81.68
631,42.53,81.46
632,42,81.26
633,42.79,81.09
634,42.35,80.92
635,42.35,80.76
636,41.91,80.61
637,42.53,80.44
638,41.73,80.29
639,41.91,80.16
640,41.56,80.05
641,42.08,79.9
642,41.73,79.73
643,41.2,79.56
644,42,79.36
645,41.38,79.15
646,41.82,78.95
647,41.91,78.72
648,41.38,78.47
649,41.73,78.27
650,41.38,78.05
651,40.85,77.83
652,41.11,77.61
653,41.29,77.37
654,41.2,77.11
655,40.41,76.92
656,41.64,76.77
657,40.76,76.67
658,41.11,76.63
659,41.2,76.6
660,40.06,76.55
661,40.23,76.5
662,40.67,76.5
663,40.14,76.52
664,40.59,76.56
665,40.23,76.63
666,39.88,76.71
667,40.5,76.85
668,40.94,77.01
669,39.88,77.21
670,40.23,77.39
671,40.06,77.58
672,40.5,77.78
673,39.97,77.96
674,39.97,78.16
675,40.32,78.37
676,40.32,78.55
677,40.06,78.71
678,39.7,78.82
679,39.7,78.9
680,39.09,78.95
681,39.44,79.02
682,39.44,79.07
683,39.79,79.11
684,39.09,79.13
685,39.79,79.15
686,39.35,79.15
687,39.44,79.15
688,39.09,79.09
689,39,79
690,38.91,78.9
691,40.06,78.8
692,39.26,78.68
693,38.82,78.58
694,38.47,78.5
695,38.65,78.4
696,38.38,78.27
697,38.56,78.13
698,38.47,77.99
699,38.29,77.81
700,38.65,77.64
701,38.38,77.5
702,38.38,77.34
703,38.03,77.16
704,38.65,76.95
705,38.38,76.77
706,37.41,76.58
707,38.82,76.39
708,37.85,76.24
709,37.85,76.14
710,38.2,76.09
711,37.68,76
712,37.32,75.94
713,37.23,75.95
714,37.41,75.92
715,38.47,75.87
716,36.97,75.83
717,37.85,75.85
718,37.85,75.87
719,37.59,75.92
720,37.68,75.95
721,37.15,75.98
722,37.85,75.97
723,36.88,75.95
724,36.88,75.95
725,37.06,75.99
726,37.41,76.02
727,37.32,76.05
728,37.5,76.09
729,36.62,76.12
730,37.32,76.09
731,37.5,76.04
732,36.88,76.03
733,36.62,75.99
734,36.79,75.89
735,36.09,75.78
736,36.35,75.67
737,36.44,75.52
738,36.79,75.37
739,35.91,75.18
740,36.18,74.98
741,36,74.77
742,36.35,74.56
743,36.44,74.39
744,36.27,74.22
745,36.18,74.09
746,35.65,73.94
747,36.09,73.79
748,35.56,73.66
749,35.91,73.56
750,36.27,73.44
751,35.12,73.34
752,35.56,73.23
753,35.82,73.11
754,35.38,72.97
755,35.91,72.84
756,35.74,72.73
757,35.38,72.63
758,34.77,72.56
759,34.94,72.5
760,35.3,72.45
761,34.77,72.45
762,35.21,72.44
763,35.56,72.43
764,35.38,72.39
765,35.21,72.38
766,35.74,72.33
767,35.03,72.28
768,35.47,72.23
769,35.21,72.18
770,34.41,72.11
771,34.85,72.04
772,34.41,72
773,34.15,71.95
774,34.94,71.93
775,35.21,71.93
776,34.33,71.92
777,34.85,71.92
778,34.59,71.94
779,33.53,71.95
780,34.68,71.95
781,34.15,71.92
782,34.24,71.91
783,34.06,71.89
784,33.88,71.88
785,34.06,71.89
786,34.06,71.9
787,33.88,71.92
788,33.71,71.94
789,33.97,71.95
790,33.88,71.94
791,34.06,71.92
792,33.36,71.91
793,33.44,71.87
794,33.8,71.87
795,33.44,71.82
796,33.36,71.76
797,33.88,71.71
798,33.18,71.62
799,33.09,71.52
800,33.18,71.42
801,33.36,71.34
802,33.44,71.29
803,33.18,71.19
804,32.47,71.1
805,33.71,71.01
806,32.91,70.95
807,32.83,70.94
808,32.3,70.93
809,32.91,70.98
810,32.3,71.04
811,32.83,71.11
812,32.74,71.22
813,32.03,71.36
814,33,71.55
815,31.94,71.7
816,32.21,71.85
817,32.12,72.01
818,32.12,72.19
819,31.86,72.38
820,31.94,72.54
821,31.94,72.7
822,32.21,72.85
823,30.89,72.97
824,32.12,73.1
825,32.47,73.22
826,32.12,73.3
827,32.21,73.35
828,31.59,73.34
829,31.77,73.32
830,32.47,73.23
831,31.86,73.1
832,31.86,72.94
833,31.5,72.75
834,31.42,72.52
835,31.68,72.21
836,31.24,71.88
837,31.15,71.57
838,31.15,71.25
839,31.42,70.91
840,31.59,70.57
841,30.62,70.23
842,31.15,69.87
843,31.42,69.57
844,30.89,69.31
845,31.06,69.11
846,31.5,68.96
847,30.8,68.84
848,30.97,68.71
849,31.5,68.59
850,30.36,68.49
851,30.18,68.4
852,31.15,68.32
853,30.45,68.27
854,31.33,68.21
855,30.36,68.14
856,30.89,68.09
857,30.53,68.08
858,30.71,68.1
859,30.8,68.14
860,29.56,68.22
861,30.09,68.29
862,29.83,68.4
863,30.09,68.49
864,30.27,68.53
865,30.01,68.52
866,29.56,68.46
867,29.39,68.38
868,30.36,68.28
869,30.01,68.21
870,30.18,68.15
871,29.74,68.06
872,29.12,67.96
873,29.65,67.88
874,29.39,67.79
875,30.89,67.7
876,29.12,67.64
877,29.74,67.62
878,28.95,67.58
879,30.01,67.53
880,29.48,67.45
881,29.12,67.35
882,29.74,67.22
883,29.3,67.05
884,28.95,66.9
885,29.12,66.72
886,28.68,66.58
887,29.3,66.44
888,28.77,66.3
889,29.3,66.15
890,28.86,66
891,29.39,65.85
892,28.77,65.72
893,28.33,65.58
894,28.77,65.4
895,28.42,65.23
896,28.07,65.05
897,28.15,64.86
898,28.68,64.66
899,28.59,64.48
900,28.59,64.32
901,28.95,64.2
902,28.24,64.09
903,28.33,64.02
904,28.42,64
905,28.07,64.03
906,27.89,64.05
907,27.89,64.08
908,27.89,64.12
909,27.98,64.15
910,27.36,64.17
911,27.36,64.17
912,27.89,64.18
913,27.45,64.17
914,28.24,64.2
915,27.71,64.28
916,27.36,64.36
917,28.59,64.45
918,27.27,64.54
919,27.62,64.58
920,26.83,64.63
921,27.18,64.65
922,27.18,64.64
923,27.71,64.62
924,27.98,64.57
925,27.36,64.49
926,27.01,64.39
927,27.18,64.29
928,27.45,64.17
929,26.92,64.06
930,27.01,64
931,27.18,63.94
932,26.83,63.85
933,26.48,63.75
934,27.01,63.63
935,26.83,63.49
936,26.04,63.32
937,26.92,63.14
938,27.01,62.98
939,26.21,62.81
940,26.74,62.66
941,27.18,62.52
942,26.39,62.38
943,26.39,62.27
944,27.18,62.17
945,26.13,62.06
946,26.39,61.92
947,26.3,61.77
948,25.86,61.64
949,26.3,61.51
950,26.39,61.34
951,25.42,61.14
952,25.68,60.95
953,26.04,60.78
954,26.39,60.6
955,25.6,60.44
956,25.77,60.29
957,25.86,60.17
958,25.51,60.06
959,25.86,59.96
960,25.77,59.87
961,25.86,59.77
962,26.39,59.65
963,25.68,59.5
964,26.13,59.32
965,24.98,59.17
966,25.51,59.06
967,25.33,59.02
968,25.16,59.03
969,25.42,59.05
970,24.8,59.08
971,24.71,59.1
972,25.51,59.1
973,24.89,59.1
974,25.51,59.09
975,24.98,59.12
976,24.71,59.14
977,25.42,59.17
978,25.24,59.18
979,24.89,59.17
980,25.24,59.13
981,24.63,59.09
982,25.51,59.05
983,24.54,59.01
984,24.63,58.99
985,24.01,58.98
986,24.8,58.98
987,24.19,58.94
988,24.36,58.83
989,24.8,58.7
990,24.8,58.54
991,24.27,58.38
992,24.01,58.23
993,24.27,58.11
994,24.8,58.04
995,23.92,58
996,24.19,57.91
997,23.66,57.84
998,23.92,57.74
999,24.36,57.64
1000,24.19,57.54
1001,24.36,57.43
1002,24.1,57.31
1003,24.54,57.19
1004,23.75,57.09
1005,24.45,56.99
1006,23.48,56.87
1007,23.83,56.69
1008,23.57,56.54
1009,24.36,56.41
1010,23.75,56.28
1011,23.48,56.19
1012,23.66,56.09
1013,24.27,56.01
1014,24.45,55.89
1015,23.13,55.74
1016,23.13,55.6
1017,23.13,55.5
1018,23.57,55.43
1019,23.39,55.36
1020,23.57,55.28
1021,23.22,55.2
1022,23.22,55.1
1023,23.66,55.02
1024,23.13,54.97
1025,23.13,54.93
1026,22.6,54.88
1027,23.3,54.85
1028,23.04,54.86
1029,23.39,54.88
1030,21.89,54.92
1031,22.86,54.95
1032,22.86,54.93
1033,23.39,54.92
1034,22.86,54.9
1035,23.04,54.9
1036,23.13,54.93
1037,22.33,54.94
1038,22.51,54.94
1039,21.89,54.9
1040,22.86,54.89
1041,22.69,54.87
1042,22.51,54.85
1043,21.72,54.86
1044,22.6,54.86
1045,22.78,54.84
1046,22.16,54.79
1047,21.45,54.74
1048,21.54,54.7
1049,20.92,54.67
1050,21.72,54.63
1051,23.3,54.58
1052,21.89,54.53
1053,21.54,54.5
1054,22.33,54.47
1055,21.89,54.42
1056,22.33,54.38
1057,21.36,54.31
1058,22.33,54.23
1059,21.98,54.14
1060,21.45,54.04
1061,21.1,53.95
1062,21.28,53.89
1063,22.25,53.88
1064,21.89,53.84
1065,21.01,53.78
1066,20.75,53.72
1067,21.36,53.68
1068,21.36,53.62
1069,20.66,53.61
1070,21.36,53.57
1071,21.1,53.55
1072,21.45,53.52
1073,20.84,53.52
1074,20.84,53.49
1075,20.66,53.48
1076,20.84,53.49
1077,21.01,53.51
1078,21.19,53.53
1079,21.63,53.54
1080,20.84,53.56
1081,20.92,53.57
1082,20.84,53.57
1083,20.31,53.54
1084,20.22,53.51
1085,21.54,53.5
1086,20.31,53.51
1087,21.1,53.54
1088,19.87,53.54
1089,20.57,53.53
1090,20.57,53.48
1091,20.31,53.4
1092,20.31,53.3
1093,19.69,53.2
1094,20.31,53.08
1095,20.48,52.98
1096,20.48,52.88
1097,20.31,52.76
1098,19.95,52.6
1099,20.84,52.48
1100,19.69,52.36
1101,19.87,52.23
1102,20.22,52.1
1103,20.84,51.97
1104,19.69,51.81
1105,19.6,51.64
1106,20.39,51.46
1107,19.87,51.27
1108,19.42,51.07
1109,19.95,50.9
1110,19.95,50.79
1111,19.6,50.68
1112,20.31,50.57
1113,19.51,50.47
1114,19.78,50.38
1115,20.13,50.29
1116,19.6,50.17
1117,19.87,50.05
1118,19.87,49.94
1119,19.87,49.83
1120,20.31,49.68
1121,20.04,49.53
1122,20.04,49.41
1123,18.9,49.26
1124,19.51,49.12
1125,18.54,49.02
1126,18.81,48.92
1127,20.04,48.82
1128,19.34,48.71
1129,18.81,48.6
1130,19.34,48.49
1131,19.6,48.35
1132,17.84,48.21
1133,18.9,48.1
1134,19.16,47.97
1135,19.42,47.88
1136,19.34,47.81
1137,18.98,47.78
1138,18.81,47.75
1139,19.34,47.74
1140,18.81,47.72
1141,18.63,47.68
1142,18.28,47.66
1143,19.07,47.64
1144,18.45,47.62
1145,18.37,47.61
1146,17.84,47.63
1147,18.37,47.67
1148,18.45,47.69
1149,18.37,47.74
1150,18.72,47.82
1151,18.81,47.91
1152,18.54,48
1153,18.54,48.06
1154,17.66,48.12
1155,17.84,48.18
1156,17.84,48.22
1157,16.96,48.24
1158,18.01,48.21
1159,18.28,48.18
1160,18.98,48.11
1161,17.75,48.06
1162,18.01,48.06
1163,18.45,48.03
1164,17.31,47.99
1165,18.01,47.97
1166,17.49,47.93
1167,18.19,47.87
1168,17.31,47.8
1169,17.84,47.74
1170,17.84,47.69
1171,17.49,47.64
1172,17.49,47.59
1173,17.04,47.51
1174,17.22,47.45
1175,17.31,47.41
1176,17.31,47.36
1177,17.57,47.3
1178,17.31,47.23
1179,17.75,47.17
1180,17.93,47.09
1181,17.4,47
1182,17.04,46.9
1183,16.6,46.8
1184,17.31,46.71
1185,16.6,46.59
1186,17.13,46.46
1187,17.22,46.35
1188,16.96,46.24
1189,17.31,46.11
1190,18.19,45.98
1191,17.31,45.82
1192,17.13,45.61
1193,17.22,45.34
1194,16.87,45.09
1195,16.34,44.86
1196,16.87,44.62
1197,16.6,44.38
1198,16.96,44.15
1199,15.9,43.9
1200,16.96,43.68
1201,16.16,43.48
1202,15.99,43.31
1203,16.34,43.13
1204,16.96,42.92
1205,16.78,42.74
1206,16.16,42.59
1207,16.34,42.45
1208,17.04,42.28
1209,16.87,42.11
1210,16.25,41.95
1211,16.6,41.81
1212,15.72,41.68
1213,16.25,41.55
1214,15.9,41.44
1215,16.6,41.31
1216,16.16,41.11
1217,15.99,40.91
1218,16.34,40.76
1219,16.34,40.61
1220,15.37,40.47
1221,16.34,40.34
1222,16.43,40.25
1223,15.9,40.2
1224,15.55,40.16
1225,15.37,40.13
1226,15.46,40.09
1227,15.99,40.03
1228,15.28,39.97
1229,15.9,39.93
1230,15.46,39.9
1231,15.37,39.83
1232,15.02,39.71
1233,15.55,39.61
1234,15.55,39.52
1235,15.81,39.43
1236,15.37,39.37
1237,15.9,39.34
1238,16.07,39.35
1239,16.34,39.33
1240,14.84,39.28
1241,15.28,39.24
1242,15.55,39.19
1243,14.84,39.11
1244,14.84,38.98
1245,14.4,38.85
1246,15.1,38.7
1247,14.75,38.58
1248,15.72,38.49
1249,15.37,38.46
1250,14.93,38.44
1251,15.19,38.41
1252,14.84,38.4
1253,14.93,38.42
1254,15.1,38.46
1255,14.58,38.52
1256,14.4,38.6
1257,14.75,38.64
1258,14.13,38.65
1259,14.22,38.61
1260,14.31,38.54
1261,15.02,38.47
1262,14.84,38.41
1263,14.49,38.32
1264,14.75,38.2
1265,14.49,38.1
1266,15.1,37.99
1267,14.58,37.89
1268,14.31,37.76
1269,14.66,37.59
1270,14.31,37.32
1271,14.05,37.02
1272,13.78,36.7
1273,14.84,36.4
1274,14.05,36.11
1275,14.31,35.79
1276,14.4,35.45
1277,14.05,35.11
1278,14.31,34.79
1279,13.78,34.49
1280,13.52,34.23
1281,14.4,34.02
1282,13.16,33.84
1283,14.13,33.65
1284,14.4,33.48
1285,14.49,33.34
1286,14.66,33.19
1287,14.31,33.04
1288,13.61,32.91
1289,13.78,32.81
1290,13.78,32.73
1291,13.25,32.71
1292,14.05,32.73
1293,13.96,32.78
1294,13.87,32.83
1295,13.34,32.86
1296,13.52,32.9
1297,13.34,32.95
1298,13.16,32.98
1299,13.16,33.01
1300,13.43,33.05
1301,12.72,33.07
1302,13.25,33.08
1303,13.08,33.08
1304,13.52,33.05
1305,13.34,33.03
1306,13.34,33
1307,13.78,32.96
1308,13.43,32.89
1309,13.52,32.8
1310,13.43,32.7
1311,12.72,32.58
1312,14.13,32.45
1313,12.81,32.29
1314,12.81,32.11
1315,12.99,31.94
1316,12.81,31.77
1317,13.08,31.58
1318,12.9,31.39
1319,12.37,31.22
1320,12.28,31.04
1321,12.9,30.86
1322,13.16,30.66
1323,12.81,30.43
1324,12.28,30.2
1325,12.55,29.98
1326,12.28,29.77
1327,12.37,29.55
1328,12.9,29.37
1329,12.99,29.2
1330,11.84,29.03
1331,12.28,28.86
1332,12.64,28.7
1333,12.28,28.55
1334,12.72,28.4
1335,12.28,28.26
1336,12.02,28.1
1337,12.55,27.97
1338,12.46,27.82
1339,12.28,27.72
1340,12.28,27.61
1341,12.28,27.52
1342,12.28,27.46
1343,12.28,27.38
1344,12.11,27.34
1345,12.72,27.33
1346,11.84,27.31
1347,11.84,27.28
1348,11.49,27.25
1349,11.75,27.22
1350,12.28,27.21
1351,12.11,27.19
1352,12.46,27.17
1353,12.28,27.14
1354,12.19,27.13
1355,11.67,27.08
1356,12.46,27.04
1357,11.75,27.01
1358,12.02,26.98
1359,11.84,26.97
1360,12.28,26.89
1361,11.84,26.8
1362,11.84,26.69
1363,12.46,26.54
1364,11.4,26.39
1365,12.28,26.22
1366,11.84,26.02
1367,11.31,25.82
1368,11.4,25.64
1369,11.67,25.5
1370,11.58,25.39
1371,11.31,25.29
1372,11.49,25.21
1373,11.67,25.12
1374,11.67,25.04
1375,11.31,24.98
1376,11.31,24.93
1377,11.49,24.87
1378,11.31,24.8
1379,11.4,24.73
1380,10.96,24.69
1381,11.4,24.7
1382,10.7,24.75
1383,11.14,24.78
1384,11.14,24.85
1385,10.87,24.95
1386,10.78,25.05
1387,11.58,25.18
1388,10.87,25.31
1389,10.96,25.4
1390,10.87,25.43
1391,9.99,25.43
1392,11.58,25.37
1393,11.31,25.31
1394,10.96,25.23
1395,11.14,25.12
1396,11.05,24.98
1397,11.14,24.85
1398,11.23,24.71
1399,10.34,24.56
1400,10.78,24.37
1401,10.34,24.13
1402,11.49,23.83
1403,10.52,23.52
1404,10.61,23.23
1405,11.14,22.94
1406,11.4,22.61
1407,10.52,22.3
1408,10.43,21.98
1409,10.17,21.7
1410,10.61,21.45
1411,10.43,21.27
1412,10.7,21.16
1413,10.52,21.1
1414,10.26,21.06
1415,10.87,21.05
1416,10.7,21.03
1417,11.05,21.05
1418,10.52,21.04
1419,10.17,21.04
1420,10.34,21.06
1421,10.34,21.11
1422,9.81,21.17
1423,11.05,21.23
1424,9.73,21.29
1425,10.17,21.37
1426,9.64,21.44
1427,10.43,21.5
1428,9.99,21.54
1429,9.81,21.56
1430,9.73,21.56
1431,9.99,21.55
1432,10.34,21.52
1433,9.55,21.44
1434,9.29,21.33
1435,9.81,21.21
1436,9.81,21.06
1437,9.37,20.94
1438,10.43,20.83
1439,9.73,20.74
1440,9.02,20.66
1441,10.34,20.59
1442,9.29,20.52
1443,10.17,20.46
1444,9.81,20.42
1445,9.29,20.36
1446,9.99,20.28
1447,9.55,20.2
1448,9.37,20.1
1449,9.99,19.98
1450,9.29,19.83
1451,10.08,19.67
1452,9.55,19.49
1453,9.64,19.26
1454,10.43,19
1455,9.81,18.77
1456,9.55,18.58
1457,9.99,18.43
1458,9.02,18.25
1459,9.46,18.08
1460,10.17,17.89
1461,8.84,17.74
1462,8.67,17.62
1463,9.11,17.5
1464,8.84,17.37
1465,9.37,17.23
1466,8.93,17.11
1467,9.46,17.02
1468,8.84,16.97
1469,8.4,16.96
1470,9.11,16.97
1471,9.37,17
1472,9.55,17.05
1473,9.29,17.12
1474,9.2,17.21
1475,8.76,17.29
1476,9.37,17.34
1477,9.11,17.36
1478,9.29,17.34
1479,8.67,17.32
1480,9.46,17.3
1481,9.11,17.28
1482,9.11,17.23
1483,9.02,17.14
1484,8.84,17.04
1485,8.93,16.93
1486,8.4,16.82
1487,8.67,16.71
1488,9.29,16.6
1489,9.29,16.47
1490,9.02,16.34
1491,8.32,16.24
1492,8.23,16.13
1493,8.49,16.06
1494,8.4,15.95
1495,8.67,15.85
1496,8.49,15.79
1497,8.58,15.74
1498,8.76,15.69
1499,8.32,15.63
1500,8.49,15.61
1501,8.4,15.6
1502,8.32,15.56
1503,8.23,15.54
1504,8.23,15.51
1505,8.23,15.52
1506,8.4,15.58
1507,7.96,15.65
1508,8.67,15.71
1509,7.96,15.74
1510,8.14,15.79
1511,8.4,15.86
1512,8.67,15.93
1513,8.32,15.99
1514,8.32,16.03
1515,8.49,16.07
1516,8.14,16.1
1517,8.14,16.13
1518,8.4,16.13
1519,8.32,16.14
1520,7.61,16.14
1521,8.32,16.09
1522,7.96,16.01
1523,6.82,15.91
1524,8.49,15.82
1525,8.58,15.71
1526,7.26,15.55
1527,8.14,15.34
1528,7.79,15.12
1529,7.87,14.94
1530,7.96,14.81
1531,7.96,14.67
1532,8.05,14.5
1533,8.14,14.34
1534,8.23,14.17
1535,7.87,13.97
1536,8.32,13.77
1537,7.96,13.54
1538,7.52,13.31
1539,7.96,13.1
1540,7.79,12.9
1541,7.79,12.71
1542,7.43,12.55
1543,7.61,12.44
1544,7.7,12.32
1545,8.32,12.18
1546,7.35,12.06
1547,6.29,11.97
1548,7.17,11.89
1549,7.43,11.81
1550,6.82,11.73
1551,7.26,11.66
1552,7.35,11.6
1553,7.52,11.51
1554,6.73,11.44
1555,7.35,11.38
1556,6.9,11.34
1557,6.99,11.34
1558,7.26,11.38
1559,6.9,11.42
1560,6.9,11.45
1561,7.61,11.5
1562,6.82,11.54
1563,8.32,11.58
1564,7.08,11.63
1565,7.17,11.72
1566,7.26,11.9
1567,7.08,12.07
1568,6.46,12.2
1569,6.9,12.36
1570,7.08,12.56
1571,7.35,12.74
1572,6.99,12.91
1573,6.46,13.07
1574,7.17,13.23
1575,7.35,13.37
1576,6.82,13.52
1577,6.99,13.66
1578,7.08,13.78
1579,6.82,13.86
1580,7.08,13.93
1581,6.82,14.01
1582,6.64,14.09
1583,6.82,14.2
1584,6.29,14.31
1585,6.73,14.4
1586,6.9,14.46
1587,5.93,14.5
1588,6.55,14.52
1589,6.55,14.57
1590,6.64,14.57
1591,6.82,14.52
1592,7.35,14.44
1593,6.46,14.3
1594,6.29,14.15
1595,6.38,14.04
1596,6.2,13.91
1597,6.82,13.75
1598,6.46,13.59
1599,6.11,13.42
1600,6.29,13.26
1601,6.82,13.08
1602,5.85,12.86
1603,6.29,12.59
1604,6.29,12.29
1605,6.46,11.98
1606,6.02,11.67
1607,6.2,11.35
1608,5.85,10.99
1609,5.41,10.61
1610,7.35,10.24
1611,5.76,9.92
1612,6.29,9.6
1613,6.46,9.33
1614,7.17,9.11
1615,6.2,8.88
1616,5.93,8.62
1617,5.76,8.37
1618,6.02,8.12
1619,6.29,7.85
1620,6.29,7.59
1621,6.2,7.33
1622,6.38,7.08
1623,5.85,6.87
1624,5.76,6.67
1625,6.46,6.5
1626,5.76,6.33
1627,6.46,6.17
1628,5.67,6.06
1629,5.67,5.95
1630,6.11,5.86
1631,5.76,5.77
1632,6.29,5.65
1633,5.93,5.52
1634,5.76,5.37
1635,6.82,5.2
1636,5.76,5.01
1637,5.58,4.84
1638,5.76,4.66
1639,4.79,4.5
1640,6.11,4.36
1641,6.2,4.23
1642,4.97,4.11
1643,5.49,4.01
1644,5.85,3.89
1645,5.76,3.81
1646,6.29,3.73
1647,5.58,3.63
1648,5.32,3.52
1649,5.41,3.37
1650,6.38,3.25
1651,5.58,3.15
1652,5.76,3.05
1653,5.32,2.99
1654,6.02,2.95
1655,5.32,2.94
1656,5.76,2.94
1657,5.05,2.96
1658,5.58,2.97
1659,5.23,2.99
1660,5.93,3.01
1661,5.76,3.04
1662,5.32,3.05
1663,4.88,3.08
1664,5.32,3.09
1665,5.49,3.07
1666,5.32,3.03
1667,5.14,3
1668,5.58,2.98
1669,5.67,2.97
1670,5.76,2.98
1671,5.32,2.99
1672,5.58,3
1673,5.14,3.01
1674,5.49,3.05
1675,5.76,3.1
1676,5.23,3.15
1677,5.67,3.19
1678,5.93,3.22
1679,4.97,3.25
1680,5.23,3.3
1681,5.14,3.34
1682,4.26,3.38
1683,5.41,3.41
1684,4.79,3.43
1685,4.7,3.48
1686,4.79,3.55
1687,4.44,3.61
1688,4.7,3.67
1689,4.79,3.72
1690,5.49,3.8
1691,4.79,3.84
1692,5.23,3.82
1693,5.32,3.8
1694,4.79,3.79
1695,4.61,3.8
1696,5.41,3.78
1697,4.79,3.77
1698,4.7,3.76
1699,5.67,3.77
1700,4.26,3.78
1701,4.35,3.78
1702,4.35,3.79
1703,4.79,3.83
1704,4.79,3.94
1705,4.79,4.05
1706,4.08,4.13
1707,4.61,4.2
1708,4.61,4.27
1709,4.35,4.33
1710,4.79,4.43
1711,4.52,4.56
1712,4.35,4.72
1713,4.35,4.89
1714,4.08,5.02
1715,4.35,5.12
1716,5.05,5.19
1717,4.35,5.24
1718,4.61,5.26
1719,4.52,5.25
1720,4.52,5.21
1721,4.26,5.14
1722,4.35,5.04
1723,5.14,4.92
1724,4.88,4.78
1725,4.79,4.59
1726,4.52,4.4
1727,4.35,4.21
1728,4.17,4.03
1729,4.44,3.83
1730,4.26,3.61
1731,4.44,3.32
1732,4,2.98
1733,5.32,2.62
1734,3.73,2.31
1735,3.82,2.01
1736,3.82,1.73
1737,3.91,1.49
1738,4,1.29
1739,4.7,1.12
1740,3.82,0.97
1741,4.08,0.84
1742,3.64,0.76
1743,3.82,0.69
1744,4.17,0.64
1745,4.26,0.61
1746,4,0.58
1747,3.64,0.59
1748,3.91,0.64
1749,4.79,0.69
1750,4.26,0.77
1751,3.64,0.89
1752,4.7,1.05
1753,3.91,1.25
1754,3.91,1.44
1755,4.26,1.6
1756,3.29,1.75
1757,3.82,1.88
1758,3.82,1.99
1759,4.17,2.09
1760,4.08,2.18
1761,4.26,2.29
1762,3.64,2.42
1763,3.82,2.55
1764,4.26,2.69
1765,4.26,2.83
1766,4.35,2.94
1767,3.73,3.03
1768,3.73,3.06
1769,4,3.07
1770,3.82,3.08
1771,4.44,3.06
1772,4.08,3.02
1773,3.29,2.95
1774,3.91,2.86
1775,3.82,2.74
1776,4,2.66
1777,3.82,2.61
1778,3.91,2.56
1779,3.64,2.47
1780,4.08,2.37
1781,3.29,2.24
1782,3.82,2.09
1783,3.55,1.9
1784,2.94,1.68
1785,3.11,1.45
1786,3.29,1.23
1787,3.64,1
1788,3.82,0.79
1789,3.11,0.61
1790,3.2,0.45
1791,3.29,0.3
1792,2.58,0.19
1793,3.29,0.1
1794,4,0.02
1795,3.29,-0.05
1796,3.11,-0.11
1797,3.55,-0.21
1798,4.08,-0.36
1799,3.64,-0.51
1800,2.94,-0.65
1801,2.58,-0.8
1802,3.47,-0.93
1803,3.38,-1.06
1804,3.64,-1.16
1805,2.76,-1.26
1806,3.55,-1.37
1807,3.64,-1.44
1808,2.76,-1.49
1809,3.2,-1.52
1810,3.73,-1.53
1811,2.76,-1.55
1812,3.82,-1.57
1813,2.94,-1.6
1814,3.2,-1.65
1815,3.2,-1.72
1816,2.41,-1.8
1817,3.47,-1.88
1818,3.11,-1.91
1819,2.94,-1.89
1820,3.11,-1.85
1821,3.03,-1.81
1822,3.03,-1.77
1823,2.32,-1.7
1824,3.03,-1.6
1825,2.58,-1.49
1826,2.76,-1.32
1827,3.2,-1.12
1828,3.47,-0.93
1829,3.11,-0.76
1830,3.29,-0.63
1831,3.38,-0.61
1832,2.32,-0.61
1833,2.5,-0.59
1834,3.03,-0.56
1835,2.85,-0.5
1836,2.41,-0.44
1837,3.03,-0.34
1838,2.94,-0.23
1839,2.76,-0.11
1840,2.85,0
