Repository: MaCFP/matl-db

# matl-db

#### Welcome to the MaCFP Condensed Phase Subgroup database!

The MaCFP Condensed Phase Working Group was organized to enable the fire safety science research community to make significant progress towards establishing a common framework for the selection of experiments and the methodologies used to analyze these experiments when developing pyrolysis models. Key objectives of this effort include:
- Cataloguing current approaches used to parameterize pyrolysis models;
- Developing standard data set formats for experimental data on pyrolysis;
- Developing requirements for data set quality and establishing a data review committee;
- Quantifying the inter-laboratory variability for comparable experimental datasets; and
- Assessing the impact of the variability of model parameters on fire growth predictions

#### In preparation for MaCFP-4, please read the following:

[Guidelines for Participation in the MaCFP-4 Workshop (2026)](https://github.com/MaCFP/macfp-db/releases/download/macfp-4.0/MaCFP-4_Guidelines_for_Participation.pdf)

[Presentation of Target Experiments and Modeling Guidelines for the upcoming MaCFP-4 Workshop (meeting recording and presentation slides)](https://github.com/MaCFP/macfp-db/releases/tag/macfp-4.0)

Please visit our [wiki pages](https://github.com/MaCFP/matl-db/wiki/How-to-Contribute) for additional details, including how to contribute (experimentalists and modelers).

# Laboratory UMET - Unité de Matériaux et Transformation CNRS UMR 8207 Team ISP – Polymer Systems Engineering team R2Fire (Reaction to Fire and Fire Resistance)



This README file was prepared by Johan Sarazin. The experimental work was carried out by Anaïs Dhenin and Pierre Bachelet. For any questions or requests for additional information, please contact Johan Sarazin (johan.sarazin@centralelille.fr) or the head of the R2Fire research group, Serge Bourbigot (serge.bourbigot@centralelille.fr).



Prior to testing, all samples were conditioned in a controlled environment at room temperature (approximately 23 °C) and a relative humidity of approximately 50%.

## Experimental Conditions: Thermogravimetric Analysis (TGA)



UMET\_TGA\_N2\_10K

Instrument and furnace

type: Netzsch TG 209F1 Libra

Furnace : Ceramic
IDENTITY:  WOOD
PROJECT:   MaCFP-4 pyrolysis model calibration exercise  
Temperature Program

1 : 313K (with 3 vacuum purging)

2 : 313K isothermal (5min)

3 : 313K to 1073K 10K/min

4 : 1073K isothermal (5min)"
Initial sample moisture content (%)	NA
Sample geometry	: powdered  
Calibration type :

Temperature calibration were performed every 6 months using a set of 6 references materials : Melting Point Calibration :Metals: Pb, Sn, Bi, Zn, Al, Au

Before each experiment, a baseline test was performed using an empty crucible.
Crucible :

Type: Al2O3

Volume: 85 µl

No Lid  
Carrier gas and associated flow rate(s)

Type: Nitrogen

Flow rate: 40ml/min


| Test Name | O2 volume % | Initial Sample Mass (mg) |
|---|---:|---:|
| UMET_TGA_N2_10K_R1 | 0 | 4.0488 |
| UMET_TGA_N2_10K_R2 | 0 | 3.4049 |
| UMET_TGA_N2_10K_R3 | 0 | 4.2213 |

## Experimental Conditions: Thermogravimetric Analysis (TGA)



UMET\_TGA\_21%O2\_10K

Instrument and furnace

type: Netzsch TG 209F1 Libra

Furnace : Ceramic
IDENTITY:  WOOD
PROJECT:   MaCFP-4 pyrolysis model calibration exercise  
Temperature Program

1 : 313K (with 3 vacuum purging)

2 : 313K isothermal (5min)

3 : 313K to 1073K 10K/min

4 : 1073K isothermal (5min)"

Initial sample moisture content (%)	NA
Sample geometry	: powdered  
Calibration type :

Temperature calibration were performed every 6 months using a set of 6 references materials : Melting Point Calibration :Metals: Pb, Sn, Bi, Zn, Al, Au

Before each experiment, a baseline test was performed using an empty crucible.
Crucible :

Type: Al2O3

Volume: 85 µl

No Lid  
Carrier gas and associated flow rate(s)

Type: Nitrogen + Oxygen

Flow rate: 100ml/min


| Test Name | O2 volume % | Initial Sample Mass (mg) |
|---|---:|---:|
| UMET_TGA_21%O2_10K_R1 | 0 | 2.3484 |
| UMET_TGA_21%O2_10K_R2 | 0 | 4.0253 |
| UMET_TGA_21%O2_10K_R3 | 0 | 4.7632 |

## Experimental Conditions: TGA/DSC



UMET\_TGASTA\_N2\_3K / UMET\_DCSTA\_N2\_3K

Instrument and furnace

type: Netzsch STA 449 F1 Jupiter

Furnace : Pt
IDENTITY:  WOOD
PROJECT:   MaCFP-4 pyrolysis model calibration exercise  
Temperature Program

1 : 303K (with 3 vacuum purging)

2 : 303K isothermal (5min)

3 : 303K to 1173K 3K/min, Period 60s, amplitude 0,5K

4 : 1173K isothermal (5min)"

Initial sample moisture content (%)	NA
Sample geometry	: powdered  
Calibration type :

Temperature calibration were performed every 6 months using a set of 4 references materials : Biphenyl, Benzoic Acid, Cesium Chlorure, Baryum Carbonate

Before each experiment, a baseline test was performed using an empty crucible.
Crucible :

Type: Pt

Volume: 85 µl

with Lid  
Carrier gas and associated flow rate(s)

File: Wood/Calibration_Data/UMET/UMET_TGA_N2_10K_R1.csv
Time (s),Temperature (K),Mass (mg)
0,313.134,4.0284
3,313.634,4.0271
6,314.134,4.0268
9,314.634,4.0277
12,315.134,4.0271
15,315.634,4.0281
18,316.134,4.0291
21,316.634,4.0298
24,317.134,4.0301
27,317.634,4.0302
30,318.134,4.0304
33,318.634,4.0301
36,319.134,4.0298
39,319.634,4.0295
42,320.134,4.0292
45,320.634,4.0292
48,321.134,4.0294
51,321.634,4.0294
54,322.134,4.0294
57,322.634,4.0297
60,323.134,4.0297
63,323.634,4.0297
66,324.134,4.0297
69,324.634,4.0296
72,325.134,4.0296
75,325.634,4.0296
78,326.134,4.0296
81,326.634,4.0297
84,327.134,4.0296
87,327.634,4.0295
90,328.134,4.0295
93,328.634,4.0294
96,329.134,4.0293
99,329.634,4.0292
102,330.134,4.0292
105,330.634,4.0293
108,331.134,4.0293
111,331.634,4.0295
114,332.134,4.0293
117,332.634,4.0292
120,333.134,4.0293
123,333.634,4.0294
126,334.134,4.0294
129,334.634,4.0296
132,335.134,4.0298
135,335.634,4.0301
138,336.134,4.0303
141,336.634,4.0302
144,337.134,4.0298
147,337.634,4.0296
150,338.134,4.0294
153,338.634,4.0295
156,339.134,4.0295
159,339.634,4.0295
162,340.134,4.0297
165,340.634,4.0295
168,341.134,4.0292
171,341.634,4.0291
174,342.134,4.0291
177,342.634,4.0284
180,343.134,4.0282
183,343.634,4.0279
186,344.134,4.0276
189,344.634,4.0277
192,345.134,4.0277
195,345.634,4.0277
198,346.134,4.0277
201,346.634,4.0275
204,347.134,4.027
207,347.634,4.0268
210,348.134,4.0267
213,348.634,4.0268
216,349.134,4.027
219,349.634,4.0272
222,350.134,4.0273
225,350.634,4.0275
228,351.134,4.0276
231,351.634,4.0277
234,352.134,4.0278
237,352.634,4.0281
240,353.134,4.0282
243,353.634,4.0283
246,354.134,4.0283
249,354.634,4.0282
252,355.134,4.0279
255,355.634,4.0277
258,356.134,4.0276
261,356.634,4.0274
264,357.134,4.0274
267,357.634,4.0273
270,358.134,4.0274
273,358.634,4.0275
276,359.134,4.0275
279,359.634,4.0273
282,360.134,4.0273
285,360.634,4.0274
288,361.134,4.0274
291,361.634,4.0275
294,362.134,4.0276
297,362.634,4.0275
300,363.134,4.027
303,363.634,4.0268
306,364.134,4.0266
309,364.634,4.0264
312,365.134,4.0262
315,365.634,4.0263
318,366.134,4.0265
321,366.634,4.0266
324,367.134,4.0267
327,367.634,4.0266
330,368.134,4.0269
333,368.634,4.0272
336,369.134,4.0276
339,369.634,4.0277
342,370.134,4.0277
345,370.634,4.0277
348,371.134,4.0276
351,371.634,4.0274
354,372.134,4.0274
357,372.634,4.0276
360,373.134,4.0277
363,373.634,4.0277
366,374.134,4.0278
369,374.634,4.0276
372,375.134,4.0274
375,375.634,4.0274
378,376.134,4.0272
381,376.634,4.0274
384,377.134,4.0275
387,377.634,4.0273
390,378.134,4.0272
393,378.634,4.027
396,379.134,4.0268
399,379.634,4.0269
402,380.134,4.0271
405,380.634,4.0271
408,381.134,4.0269
411,381.634,4.027
414,382.134,4.0271
417,382.634,4.0269
420,383.134,4.0269
423,383.634,4.0268
426,384.134,4.0268
429,384.634,4.0268
432,385.134,4.0267
435,385.634,4.0267
438,386.134,4.0266
441,386.634,4.0265
444,387.134,4.0266
447,387.634,4.0265
450,388.134,4.0264
453,388.634,4.0263
456,389.134,4.0263
459,389.634,4.0264
462,390.134,4.0265
465,390.634,4.0264
468,391.134,4.0263
471,391.634,4.0263
474,392.134,4.0262
477,392.634,4.0261
480,393.134,4.026
483,393.634,4.026
486,394.134,4.026
489,394.634,4.0259
492,395.134,4.0258
495,395.634,4.0258
498,396.134,4.0258
501,396.634,4.0258
504,397.134,4.0257
507,397.634,4.0255
510,398.134,4.0253
513,398.634,4.0251
516,399.134,4.0251
519,399.634,4.0251
522,400.134,4.0252
525,400.634,4.0254
528,401.134,4.0254
531,401.634,4.0253
534,402.134,4.025
537,402.634,4.0248
540,403.134,4.0249
543,403.634,4.0249
546,404.134,4.0249
549,404.634,4.0248
552,405.134,4.0247
555,405.634,4.0244
558,406.134,4.0243
561,406.634,4.024
564,407.134,4.0238
567,407.634,4.0237
570,408.134,4.0236
573,408.634,4.0234
576,409.134,4.0232
579,409.634,4.0228
582,410.134,4.0228
585,410.634,4.0229
588,411.134,4.0228
591,411.634,4.0229
594,412.134,4.0231
597,412.634,4.023
600,413.134,4.0227
603,413.634,4.0222
606,414.134,4.0216
609,414.634,4.0212
612,415.134,4.0208
615,415.634,4.0207
618,416.134,4.0205
621,416.634,4.0203
624,417.134,4.0202
627,417.634,4.0203
630,418.134,4.0203
633,418.634,4.0203
636,419.134,4.0202
639,419.634,4.02
642,420.134,4.0197
645,420.634,4.0194
648,421.134,4.0192
651,421.634,4.0191
654,422.134,4.019
657,422.634,4.0193
660,423.134,4.019
663,423.634,4.019
666,424.134,4.0187
669,424.634,4.0184
672,425.134,4.0181
675,425.634,4.0174
678,426.134,4.0169
681,426.634,4.0168
684,427.134,4.0165
687,427.634,4.0166
690,428.134,4.0166
693,428.634,4.0162
696,429.134,4.0158
699,429.634,4.0154
702,430.134,4.015
705,430.634,4.0146
708,431.134,4.0142
711,431.634,4.0138
714,432.134,4.0131
717,432.634,4.0126
720,433.134,4.0121
723,433.634,4.0119
726,434.134,4.0117
729,434.634,4.0115
732,435.134,4.0114
735,435.634,4.0108
738,436.134,4.0104
741,436.634,4.0099
744,437.134,4.0096
747,437.634,4.0091
750,438.134,4.0086
753,438.634,4.0082
756,439.134,4.0075
759,439.634,4.0068
762,440.134,4.0063
765,440.634,4.0055
768,441.134,4.0051
771,441.634,4.0048
774,442.134,4.0046
777,442.634,4.0041
780,443.134,4.0035
783,443.634,4.0028
786,444.134,4.0023
789,444.634,4.0016
792,445.134,4.0007
795,445.634,4
798,446.134,3.9993
801,446.634,3.9986
804,447.134,3.9977
807,447.634,3.997
810,448.134,3.9961
813,448.634,3.9955
816,449.134,3.9949
819,449.634,3.9943
822,450.134,3.9935
825,450.634,3.9924
828,451.134,3.9914
831,451.634,3.9901
834,452.134,3.9892
837,452.634,3.9884
840,453.134,3.9874
843,453.634,3.9865
846,454.134,3.9857
849,454.634,3.9847
852,455.134,3.9838
855,455.634,3.9826
858,456.134,3.9808
861,456.634,3.9796
864,457.134,3.9784
867,457.634,3.9773
870,458.134,3.9764
873,458.634,3.9753
876,459.134,3.9742
879,459.634,3.9731
882,460.134,3.9718
885,460.634,3.9708
888,461.134,3.9702
891,461.634,3.9694
894,462.134,3.9683
897,462.634,3.9674
900,463.134,3.9663
903,463.634,3.9649
906,464.134,3.9638
909,464.634,3.9625
912,465.134,3.9614
915,465.634,3.9604
918,466.134,3.9594
921,466.634,3.9582
924,467.134,3.9572
927,467.634,3.956
930,468.134,3.9551
933,468.634,3.9538
936,469.134,3.9528
939,469.634,3.9517
942,470.134,3.9505
945,470.634,3.949
948,471.134,3.9476
951,471.634,3.9458
954,472.134,3.9436
957,472.634,3.9414
960,473.134,3.9406
963,473.634,3.9405
966,474.134,3.9397
969,474.634,3.9383
972,475.134,3.9367
975,475.634,3.9355
978,476.134,3.9346
981,476.634,3.9338
984,477.134,3.9331
987,477.634,3.9318
990,478.134,3.931
993,478.634,3.9296
996,479.134,3.9286
999,479.634,3.927
1002,480.134,3.9259
1005,480.634,3.9247
1008,481.134,3.9237
1011,481.634,3.9224
1014,482.134,3.9211
1017,482.634,3.9197
1020,483.134,3.9184
1023,483.634,3.9168
1026,484.134,3.9156
1029,484.634,3.914
1032,485.134,3.9129
1035,485.634,3.9114
1038,486.134,3.9102
1041,486.634,3.9088
1044,487.134,3.9074
1047,487.634,3.9059
1050,488.134,3.9043
1053,488.634,3.9026
1056,489.134,3.9009
1059,489.634,3.8993
1062,490.134,3.8978
1065,490.634,3.8966
1068,491.134,3.8954
1071,491.634,3.8945
1074,492.134,3.8929
1077,492.634,3.8914
1080,493.134,3.8895
1083,493.634,3.8877
1086,494.134,3.8862
1089,494.634,3.884
1092,495.134,3.8819
1095,495.634,3.8799
1098,496.134,3.8786
1101,496.634,3.8772
1104,497.134,3.8761
1107,497.634,3.8745
1110,498.134,3.8731
1113,498.634,3.8715
1116,499.134,3.8696
1119,499.634,3.8679
1122,500.134,3.8668
1125,500.634,3.8653
1128,501.134,3.8628
1131,501.634,3.8598
1134,502.134,3.8569
1137,502.634,3.8541
1140,503.134,3.8518
1143,503.634,3.85
1146,504.134,3.848
1149,504.634,3.8457
1152,505.134,3.8432
1155,505.634,3.8409
1158,506.134,3.8393
1161,506.634,3.8373
1164,507.134,3.835
1167,507.634,3.8324
1170,508.134,3.8293
1173,508.634,3.8268
1176,509.134,3.8243
1179,509.634,3.8219
1182,510.134,3.8197
1185,510.634,3.8174
1188,511.134,3.8148
1191,511.634,3.8122
1194,512.134,3.8098
1197,512.634,3.8072
1200,513.134,3.8044
1203,513.634,3.8019
1206,514.134,3.7988
1209,514.634,3.7955
1212,515.134,3.7922
1215,515.634,3.7889
1218,516.134,3.7858
1221,516.634,3.7831
1224,517.134,3.7803
1227,517.634,3.7775
1230,518.134,3.7745
1233,518.634,3.7714
1236,519.134,3.7684
1239,519.634,3.7656
1242,520.134,3.7625
1245,520.634,3.759
1248,521.134,3.7553
1251,521.634,3.7517
1254,522.134,3.7485
1257,522.634,3.7456
1260,523.134,3.7424
1263,523.634,3.7386
1266,524.134,3.7348
1269,524.634,3.7304
1272,525.134,3.7264
1275,525.634,3.722
1278,526.134,3.7179
1281,526.634,3.7144
1284,527.134,3.7109
1287,527.634,3.7071
1290,528.134,3.7028
1293,528.634,3.6991
1296,529.134,3.6955
1299,529.634,3.6917
1302,530.134,3.6876
1305,530.634,3.6836
1308,531.134,3.6793
1311,531.634,3.6752
1314,532.134,3.671
1317,532.634,3.6668
1320,533.134,3.6621
1323,533.634,3.6577
1326,534.134,3.6533
1329,534.634,3.649
1332,535.134,3.6445
1335,535.634,3.6402
1338,536.134,3.6361
1341,536.634,3.6321
1344,537.134,3.6277
1347,537.634,3.6228
1350,538.134,3.6176
1353,538.634,3.6129
1356,539.134,3.6083
1359,539.634,3.6037
1362,540.134,3.599
1365,540.634,3.5939
1368,541.134,3.5887
1371,541.634,3.5841
1374,542.134,3.5795
1377,542.634,3.5747
1380,543.134,3.5697
1383,543.634,3.5645
1386,544.134,3.5594
1389,544.634,3.5542
1392,545.134,3.5497
1395,545.634,3.5444
1398,546.134,3.5388
1401,546.634,3.5334
1404,547.134,3.5287
1407,547.634,3.5235
1410,548.134,3.5183
1413,548.634,3.5134
1416,549.134,3.5086
1419,549.634,3.5036
1422,550.134,3.4983
1425,550.634,3.4927
1428,551.134,3.4872
1431,551.634,3.4819
1434,552.134,3.4759
1437,552.634,3.4702
1440,553.134,3.4641
1443,553.634,3.4585
1446,554.134,3.4528
1449,554.634,3.4473
1452,555.134,3.4413
1455,555.634,3.4352
1458,556.134,3.4292
1461,556.634,3.4232
1464,557.134,3.4172
1467,557.634,3.4111
1470,558.134,3.4052
1473,558.634,3.3991
1476,559.134,3.3924
1479,559.634,3.386
1482,560.134,3.38
1485,560.634,3.374
1488,561.134,3.3681
1491,561.634,3.3617
1494,562.134,3.3551
1497,562.634,3.3478
1500,563.134,3.3404
1503,563.634,3.3333
1506,564.134,3.3267
1509,564.634,3.3201
1512,565.134,3.3135
1515,565.634,3.3066
1518,566.134,3.2997
1521,566.634,3.2923
1524,567.134,3.2855
1527,567.634,3.2787
1530,568.134,3.272
1533,568.634,3.2651
1536,569.134,3.2581
1539,569.634,3.2504
1542,570.134,3.2425
1545,570.634,3.2344
1548,571.134,3.2265
1551,571.634,3.2182
1554,572.134,3.2106
1557,572.634,3.203
1560,573.134,3.1958
1563,573.634,3.1876
1566,574.134,3.1798
1569,574.634,3.1713
1572,575.134,3.1629
1575,575.634,3.1545
1578,576.134,3.1462
1581,576.634,3.1377
1584,577.134,3.1293
1587,577.634,3.1204
1590,578.134,3.1122
1593,578.634,3.1039
1596,579.134,3.0957
1599,579.634,3.086
1602,580.134,3.0765
1605,580.634,3.0671
1608,581.134,3.0586
1611,581.634,3.0499
1614,582.134,3.041
1617,582.634,3.0319
1620,583.134,3.0227
1623,583.634,3.0129
1626,584.134,3.0028
1629,584.634,2.9926
1632,585.134,2.9824
1635,585.634,2.9722
1638,586.134,2.9619
1641,586.634,2.9521
1644,587.134,2.9427
1647,587.634,2.9331
1650,588.134,2.9234
1653,588.634,2.9128
1656,589.134,2.902
1659,589.634,2.8908
1662,590.134,2.88
1665,590.634,2.8689
1668,591.134,2.858
1671,591.634,2.8472
1674,592.134,2.8367
1677,592.634,2.8258
1680,593.134,2.814
1683,593.634,2.8028
1686,594.134,2.7915
1689,594.634,2.78
1692,595.134,2.7686
1695,595.634,2.757
1698,596.134,2.7455
1701,596.634,2.7335
1704,597.134,2.7216
1707,597.634,2.7095
1710,598.134,2.6972
1713,598.634,2.6852
1716,599.134,2.6727
1719,599.634,2.6607
1722,600.134,2.6483
1725,600.634,2.6362
1728,601.134,2.6241
1731,601.634,2.6117
1734,602.134,2.5999
1737,602.634,2.5882
1740,603.134,2.5757
1743,603.634,2.5581
1746,604.134,2.5376
1749,604.634,2.5274
1752,605.134,2.5169
1755,605.634,2.5053
1758,606.134,2.4929
1761,606.634,2.4691
1764,607.134,2.4602
1767,607.634,2.4496
1770,608.134,2.4383
1773,608.634,2.4248
1776,609.134,2.4049
1779,609.634,2.3948
1782,610.134,2.3838
1785,610.634,2.3709
1788,611.134,2.3445
1791,611.634,2.3345
1794,612.134,2.3234
1797,612.634,2.3117
1800,613.134,2.2963
1803,613.634,2.2779
1806,614.134,2.2671
1809,614.634,2.2554
1812,615.134,2.2414
1815,615.634,2.2196
1818,616.134,2.2082
1821,616.634,2.1858
1824,617.134,2.1759
1827,617.634,2.1642
1830,618.134,2.152
1833,618.634,2.1246
1836,619.134,2.1141
1839,619.634,2.0988
1842,620.134,2.0817
1845,620.634,2.0705
1848,621.134,2.0457
1851,621.634,2.0345
1854,622.134,2.0169
1857,622.634,1.9963
1860,623.134,1.9855
1863,623.634,1.9685
1866,624.134,1.9506
1869,624.634,1.9385
1872,625.134,1.9138
1875,625.634,1.8982
1878,626.134,1.88
1881,626.634,1.8666
1884,627.134,1.8549
1887,627.634,1.8287
1890,628.134,1.8117
1893,628.634,1.794
1896,629.134,1.7748
1899,629.634,1.7559
1902,630.134,1.7373
1905,630.634,1.7189
1908,631.134,1.7009
1911,631.634,1.6824
1914,632.134,1.6634
1917,632.634,1.6437
1920,633.134,1.6243
1923,633.634,1.6038
1926,634.134,1.5841
1929,634.634,1.5649
1932,635.134,1.5458
1935,635.634,1.5264
1938,636.134,1.5061
1941,636.634,1.4863
1944,637.134,1.4662
1947,637.634,1.4466
1950,638.134,1.427
1953,638.634,1.4066
1956,639.134,1.386
1959,639.634,1.3652
1962,640.134,1.3442
1965,640.634,1.3233
1968,641.134,1.3032
1971,641.634,1.2829
1974,642.134,1.2641
1977,642.634,1.2444
1980,643.134,1.2251
1983,643.634,1.2054
1986,644.134,1.1856
1989,644.634,1.1654
1992,645.134,1.1467
1995,645.634,1.1282
1998,646.134,1.1095
2001,646.634,1.0954
2004,647.134,1.084
2007,647.634,1.0634
2010,648.134,1.0522
2013,648.634,1.032
2016,649.134,1.0169
2019,649.634,1.0061
2022,650.134,0.9947
2025,650.634,0.9832
2028,651.134,0.9714
2031,651.634,0.9593
2034,652.134,0.948
2037,652.634,0.9375
2040,653.134,0.9273
2043,653.634,0.9172
2046,654.134,0.9076
2049,654.634,0.8991
2052,655.134,0.892
2055,655.634,0.8862
2058,656.134,0.8813
2061,656.634,0.8766
2064,657.134,0.8718
2067,657.634,0.8667
2070,658.134,0.8622
2073,658.634,0.8586
2076,659.134,0.8557
2079,659.634,0.853
2082,660.134,0.8503
2085,660.634,0.8475
2088,661.134,0.8452
2091,661.634,0.8431
2094,662.134,0.8406
2097,662.634,0.8387
2100,663.134,0.8375
2103,663.634,0.8358
2106,664.134,0.8341
2109,664.634,0.8328
2112,665.134,0.8316
2115,665.634,0.8301
2118,666.134,0.8283
2121,666.634,0.8266
2124,667.134,0.8245
2127,667.634,0.8223
2130,668.134,0.8208
2133,668.634,0.8197
2136,669.134,0.819
2139,669.634,0.8182
2142,670.134,0.8176
2145,670.634,0.8167
2148,671.134,0.8159
2151,671.634,0.8148
2154,672.134,0.8138
2157,672.634,0.8126
2160,673.134,0.8116
2163,673.634,0.8104
2166,674.134,0.8093
2169,674.634,0.8081
2172,675.134,0.807
2175,675.634,0.8055
2178,676.134,0.8041
2181,676.634,0.8027
2184,677.134,0.8016
2187,677.634,0.8
2190,678.134,0.7989
2193,678.634,0.7978
2196,679.134,0.7966
2199,679.634,0.7953
2202,680.134,0.7943
2205,680.634,0.7931
2208,681.134,0.7917
2211,681.634,0.7901
2214,682.134,0.7891
2217,682.634,0.7882
2220,683.134,0.7873
2223,683.634,0.7864
2226,684.134,0.7854
2229,684.634,0.7846
2232,685.134,0.7835
2235,685.634,0.7828
2238,686.134,0.7819
2241,686.634,0.7808
2244,687.134,0.7796
2247,687.634,0.7781
2250,688.134,0.7766
2253,688.634,0.775
2256,689.134,0.7734
2259,689.634,0.7724
2262,690.134,0.7714
2265,690.634,0.7708
2268,691.134,0.77
2271,691.634,0.7692
2274,692.134,0.7684
2277,692.634,0.7674
2280,693.134,0.7664
2283,693.634,0.7651
2286,694.134,0.764
2289,694.634,0.7627
2292,695.134,0.7616
2295,695.634,0.7602
2298,696.134,0.759
2301,696.634,0.7574
2304,697.134,0.7558
2307,697.634,0.7549
2310,698.134,0.7537
2313,698.634,0.753
2316,699.134,0.7524
2319,699.634,0.7517
2322,700.134,0.7507
2325,700.634,0.7497
2328,701.134,0.7488
2331,701.634,0.748
2334,702.134,0.7472
2337,702.634,0.7466
2340,703.134,0.7457
2343,703.634,0.7445
2346,704.134,0.7435
2349,704.634,0.742
2352,705.134,0.7409
2355,705.634,0.7396
2358,706.134,0.7385
2361,706.634,0.7371
2364,707.134,0.736
2367,707.634,0.7347
2370,708.134,0.7338
2373,708.634,0.733
2376,709.134,0.7323
2379,709.634,0.7316
2382,710.134,0.7307
2385,710.634,0.7297
2388,711.134,0.7287
2391,711.634,0.7276
2394,712.134,0.7267
2397,712.634,0.7257
2400,713.134,0.7245
2403,713.634,0.7235
2406,714.134,0.7225
2409,714.634,0.7212
2412,715.134,0.7204
2415,715.634,0.7195
2418,716.134,0.7185
2421,716.634,0.7177
2424,717.134,0.7167
2427,717.634,0.7151
2430,718.134,0.7139
2433,718.634,0.7129
2436,719.134,0.7119
2439,719.634,0.7112
2442,720.134,0.7104
2445,720.634,0.71
2448,721.134,0.7093
2451,721.634,0.7086
2454,722.134,0.7076
2457,722.634,0.7067
2460,723.134,0.7058
2463,723.634,0.7044
2466,724.134,0.7034
2469,724.634,0.7024
2472,725.134,0.7016
2475,725.634,0.7009
2478,726.134,0.7002
2481,726.634,0.6997
2484,727.134,0.6991
2487,727.634,0.6984
2490,728.134,0.6979
2493,728.634,0.6974
2496,729.134,0.6968
2499,729.634,0.6958
2502,730.134,0.6946
2505,730.634,0.6936
2508,731.134,0.6923
2511,731.634,0.6916
2514,732.134,0.6908
2517,732.634,0.6903
2520,733.134,0.6895
2523,733.634,0.689
2526,734.134,0.6883
2529,734.634,0.6874
2532,735.134,0.6866
2535,735.634,0.6854
2538,736.134,0.6842
2541,736.634,0.6829
2544,737.134,0.6821
2547,737.634,0.6813
2550,738.134,0.6805
2553,738.634,0.6794
2556,739.134,0.6785
2559,739.634,0.6772
2562,740.134,0.6764
2565,740.634,0.6758
2568,741.134,0.6755
2571,741.634,0.6748
2574,742.134,0.6743
2577,742.634,0.6734
2580,743.134,0.6724
2583,743.634,0.6714
2586,744.134,0.6693
2589,744.634,0.6676
2592,745.134,0.6671
2595,745.634,0.667
2598,746.134,0.6667
2601,746.634,0.6663
2604,747.134,0.6655
2607,747.634,0.6642
2610,748.134,0.6632
2613,748.634,0.6621
2616,749.134,0.6612
2619,749.634,0.6601
2622,750.134,0.6594
2625,750.634,0.659
2628,751.134,0.6587
2631,751.634,0.6585
2634,752.134,0.6582
2637,752.634,0.6576
2640,753.134,0.6568
2643,753.634,0.6555
2646,754.134,0.6544
2649,754.634,0.6533
2652,755.134,0.6518
2655,755.634,0.6505
2658,756.134,0.6492
2661,756.634,0.648
2664,757.134,0.647
2667,757.634,0.6463
2670,758.134,0.6457
2673,758.634,0.6448
2676,759.134,0.6441
2679,759.634,0.6435
2682,760.134,0.6431
2685,760.634,0.6425
2688,761.134,0.6416
2691,761.634,0.6406
2694,762.134,0.6395
2697,762.634,0.6383
2700,763.134,0.6374
2703,763.634,0.6367
2706,764.134,0.6361
2709,764.634,0.6357
2712,765.134,0.6349
2715,765.634,0.6345
2718,766.134,0.6339
2721,766.634,0.6334
2724,767.134,0.6328
2727,767.634,0.6317
2730,768.134,0.6306
2733,768.634,0.6296
2736,769.134,0.6285
2739,769.634,0.6273
2742,770.134,0.6258
2745,770.634,0.6243
2748,771.134,0.6234
2751,771.634,0.6228
2754,772.134,0.6225
2757,772.634,0.6224
2760,773.134,0.6219
2763,773.634,0.6211
2766,774.134,0.6203
2769,774.634,0.6193
2772,775.134,0.6185
2775,775.634,0.6176
2778,776.134,0.6166
2781,776.634,0.6158
2784,777.134,0.615
2787,777.634,0.6141
2790,778.134,0.6134
2793,778.634,0.6123
2796,779.134,0.6115
2799,779.634,0.6106
2802,780.134,0.6096
2805,780.634,0.6087
2808,781.134,0.6079
2811,781.634,0.6076
2814,782.134,0.6075
2817,782.634,0.6071
2820,783.134,0.6067
2823,783.634,0.6055
2826,784.134,0.604
2829,784.634,0.6028
2832,785.134,0.6017
2835,785.634,0.6004
2838,786.134,0.5989
2841,786.634,0.598
2844,787.134,0.5973
2847,787.634,0.5968
2850,788.134,0.5966
2853,788.634,0.5964
2856,789.134,0.5959
2859,789.634,0.5952
2862,790.134,0.5943
2865,790.634,0.5937
2868,791.134,0.5928
2871,791.634,0.5921
2874,792.134,0.5909
2877,792.634,0.5899
2880,793.134,0.5887
2883,793.634,0.5876
2886,794.134,0.5868
2889,794.634,0.5865
2892,795.134,0.5859
2895,795.634,0.5851
2898,796.134,0.5843
2901,796.634,0.5831
2904,797.134,0.5823
2907,797.634,0.5816
2910,798.134,0.5808
2913,798.634,0.5801
2916,799.134,0.5795
2919,799.634,0.5787
2922,800.134,0.578
2925,800.634,0.5773
2928,801.134,0.5763
2931,801.634,0.5754
2934,802.134,0.5741
2937,802.634,0.5729
2940,803.134,0.5717
2943,803.634,0.5707
2946,804.134,0.5696
2949,804.634,0.5687
2952,805.134,0.5677
2955,805.634,0.567
2958,806.134,0.5663
2961,806.634,0.5656
2964,807.134,0.5652
2967,807.634,0.5646
2970,808.134,0.5637
2973,808.634,0.5631
2976,809.134,0.5626
2979,809.634,0.5617
2982,810.134,0.5609
2985,810.634,0.5598
2988,811.134,0.5592
2991,811.634,0.5582
2994,812.134,0.5575
2997,812.634,0.5565
3000,813.134,0.5556
3003,813.634,0.5544
3006,814.134,0.5531
3009,814.634,0.5519
3012,815.134,0.5511
3015,815.634,0.5504
3018,816.134,0.5501
3021,816.634,0.5494
3024,817.134,0.5486
3027,817.634,0.5475
3030,818.134,0.5465
3033,818.634,0.5456
3036,819.134,0.5447
3039,819.634,0.5442
3042,820.134,0.5437
3045,820.634,0.5431
3048,821.134,0.5421
3051,821.634,0.541
3054,822.134,0.5399
3057,822.634,0.5388
3060,823.134,0.5378
3063,823.634,0.537
3066,824.134,0.5363
3069,824.634,0.5355
3072,825.134,0.5348
3075,825.634,0.5346
3078,826.134,0.5342
3081,826.634,0.5337
3084,827.134,0.533
3087,827.634,0.5323
3090,828.134,0.5314
3093,828.634,0.5302
3096,829.134,0.529
3099,829.634,0.5281
3102,830.134,0.5268
3105,830.634,0.5259
3108,831.134,0.5246
3111,831.634,0.5234
3114,832.134,0.5223
3117,832.634,0.5214
3120,833.134,0.5212
3123,833.634,0.5207
3126,834.134,0.5198
3129,834.634,0.5192
3132,835.134,0.5186
3135,835.634,0.5182
3138,836.134,0.5178
3141,836.634,0.5174
3144,837.134,0.5172
3147,837.634,0.5167
3150,838.134,0.5161
3153,838.634,0.5152
3156,839.134,0.5142
3159,839.634,0.5131
3162,840.134,0.512
3165,840.634,0.511
3168,841.134,0.5104
3171,841.634,0.51
3174,842.134,0.5094
3177,842.634,0.5086
3180,843.134,0.5074
3183,843.634,0.506
3186,844.134,0.5047
3189,844.634,0.5032
3192,845.134,0.5018
3195,845.634,0.5007
3198,846.134,0.4997
3201,846.634,0.4988
3204,847.134,0.498
3207,847.634,0.4976
3210,848.134,0.4969
3213,848.634,0.4961
3216,849.134,0.4952
3219,849.634,0.4943
3222,850.134,0.4933
3225,850.634,0.4924
3228,851.134,0.4917
3231,851.634,0.4914
3234,852.134,0.4909
3237,852.634,0.4901
3240,853.134,0.489
3243,853.634,0.4876
3246,854.134,0.4864
3249,854.634,0.4851
3252,855.134,0.484
3255,855.634,0.4831
3258,856.134,0.4827
3261,856.634,0.4828
3264,857.134,0.4827
3267,857.634,0.4821
3270,858.134,0.4815
3273,858.634,0.4812
3276,859.134,0.4806
3279,859.634,0.4795
3282,860.134,0.4782
3285,860.634,0.4773
3288,861.134,0.4763
3291,861.634,0.4754
3294,862.134,0.4748
3297,862.634,0.4737
3300,863.134,0.4726
3303,863.634,0.4717
3306,864.134,0.4709
3309,864.634,0.4702
3312,865.134,0.4699
3315,865.634,0.4698
3318,866.134,0.4694
3321,866.634,0.4692
3324,867.134,0.4687
3327,867.634,0.4676
3330,868.134,0.4664
3333,868.634,0.4652
3336,869.134,0.4639
3339,869.634,0.4629
3342,870.134,0.462
3345,870.634,0.4613
3348,871.134,0.4607
3351,871.634,0.4603
3354,872.134,0.4599
3357,872.634,0.4592
3360,873.134,0.4583
3363,873.634,0.4574
3366,874.134,0.4562
3369,874.634,0.4552
3372,875.134,0.4542
3375,875.634,0.4534
3378,876.134,0.4528
3381,876.634,0.452
3384,877.134,0.4511
3387,877.634,0.4497
3390,878.134,0.4487
3393,878.634,0.448
3396,879.134,0.4475
3399,879.634,0.4468
3402,880.134,0.4463
3405,880.634,0.4459
3408,881.134,0.4457
3411,881.634,0.4452
3414,882.134,0.4441
3417,882.634,0.4432
3420,883.134,0.4421
3423,883.634,0.4415
3426,884.134,0.4407
3429,884.634,0.4401
3432,885.134,0.4394
3435,885.634,0.4386
3438,886.134,0.4378
3441,886.634,0.4366
3444,887.134,0.4356
3447,887.634,0.4348
3450,888.134,0.4342
3453,888.634,0.4333
3456,889.134,0.4324
3459,889.634,0.4316
3462,890.134,0.4309
3465,890.634,0.4303
3468,891.134,0.4297
3471,891.634,0.4287
3474,892.134,0.4279
3477,892.634,0.4267
3480,893.134,0.4261
3483,893.634,0.4253
3486,894.134,0.4246
3489,894.634,0.4239
3492,895.134,0.4232
3495,895.634,0.4227
3498,896.134,0.422
3501,896.634,0.4216
3504,897.134,0.4208
3507,897.634,0.4199
3510,898.134,0.419
3513,898.634,0.4181
3516,899.134,0.4176
3519,899.634,0.4168
3522,900.134,0.416
3525,900.634,0.4152
3528,901.134,0.4142
3531,901.634,0.4134
3534,902.134,0.4127
3537,902.634,0.4119
3540,903.134,0.4113
3543,903.634,0.4108
3546,904.134,0.4103
3549,904.634,0.4097
3552,905.134,0.409
3555,905.634,0.4082
3558,906.134,0.4075
3561,906.634,0.4068
3564,907.134,0.4059
3567,907.634,0.4046
3570,908.134,0.4032
3573,908.634,0.4021
3576,909.134,0.4009
3579,909.634,0.3996
3582,910.134,0.3988
3585,910.634,0.3981
3588,911.134,0.3976
3591,911.634,0.3969
3594,912.134,0.3965
3597,912.634,0.396
3600,913.134,0.3958
3603,913.634,0.3954
3606,914.134,0.3951
3609,914.634,0.3942
3612,915.134,0.393
3615,915.634,0.3916
3618,916.134,0.3908
3621,916.634,0.39
3624,917.134,0.3891
3627,917.634,0.3882
3630,918.134,0.3876
3633,918.634,0.3866
3636,919.134,0.3857
3639,919.634,0.3848
3642,920.134,0.3842
3645,920.634,0.3834
3648,921.134,0.3829
3651,921.634,0.3821
3654,922.134,0.3816
3657,922.634,0.3813
3660,923.134,0.3805
3663,923.634,0.3797
3666,924.134,0.3793
3669,924.634,0.379
3672,925.134,0.3785
3675,925.634,0.3776
3678,926.134,0.3764
3681,926.634,0.3757
3684,927.134,0.3751
3687,927.634,0.3742
3690,928.134,0.3738
3693,928.634,0.3735
3696,929.134,0.373
3699,929.634,0.3724
3702,930.134,0.3717
3705,930.634,0.3707
3708,931.134,0.3695
3711,931.634,0.3682
3714,932.134,0.3668
3717,932.634,0.3657
3720,933.134,0.3651
3723,933.634,0.3642
3726,934.134,0.3635
3729,934.634,0.3631
3732,935.134,0.3627
3735,935.634,0.3625
3738,936.134,0.3626
3741,936.634,0.3625
3744,937.134,0.3623
3747,937.634,0.3616
3750,938.134,0.3607
3753,938.634,0.3595
3756,939.134,0.3584
3759,939.634,0.3579
3762,940.134,0.3571
3765,940.634,0.3566
3768,941.134,0.3559
3771,941.634,0.3552
3774,942.134,0.3543
3777,942.634,0.3535
3780,943.134,0.3527
3783,943.634,0.3519
3786,944.134,0.3512
3789,944.634,0.3508
3792,945.134,0.3504
3795,945.634,0.3501
3798,946.134,0.3496
3801,946.634,0.3486
3804,947.134,0.3476
3807,947.634,0.3466
3810,948.134,0.3454
3813,948.634,0.3448
3816,949.134,0.3444
3819,949.634,0.3441
3822,950.134,0.3439
3825,950.634,0.3436
3828,951.134,0.3432
3831,951.634,0.3429
3834,952.134,0.3424
3837,952.634,0.3418
3840,953.134,0.3411
3843,953.634,0.3403
3846,954.134,0.3397
3849,954.634,0.3391
3852,955.134,0.3383
3855,955.634,0.3374
3858,956.134,0.337
3861,956.634,0.3366
3864,957.134,0.3366
3867,957.634,0.3361
3870,958.134,0.3351
3873,958.634,0.334
3876,959.134,0.333
3879,959.634,0.3319
3882,960.134,0.3312
3885,960.634,0.3303
3888,961.134,0.33
3891,961.634,0.3295
3894,962.134,0.329
3897,962.634,0.3283
3900,963.134,0.3275
3903,963.634,0.3268
3906,964.134,0.326
3909,964.634,0.3254
3912,965.134,0.3251
3915,965.634,0.3248
3918,966.134,0.3244
3921,966.634,0.3238
3924,967.134,0.323
3927,967.634,0.3219
3930,968.134,0.3206
3933,968.634,0.32
3936,969.134,0.3192
3939,969.634,0.3187
3942,970.134,0.3183
3945,970.634,0.3179
3948,971.134,0.3175
3951,971.634,0.3171
3954,972.134,0.3166
3957,972.634,0.3156
3960,973.134,0.3146
3963,973.634,0.3137
3966,974.134,0.3128
3969,974.634,0.3126
3972,975.134,0.3122
3975,975.634,0.3118
3978,976.134,0.3113
3981,976.634,0.3109
3984,977.134,0.3105
3987,977.634,0.3101
3990,978.134,0.3096
3993,978.634,0.3089
3996,979.134,0.3082
3999,979.634,0.3075
4002,980.134,0.307
4005,980.634,0.3066
4008,981.134,0.3059
4011,981.634,0.3048
4014,982.134,0.3036
4017,982.634,0.3023
4020,983.134,0.3014
4023,983.634,0.3009
4026,984.134,0.3008
4029,984.634,0.3004
4032,985.134,0.2999
4035,985.634,0.2997
4038,986.134,0.2997
4041,986.634,0.2998
4044,987.134,0.2998
4047,987.634,0.2998
4050,988.134,0.2995
4053,988.634,0.2989
4056,989.134,0.2984
4059,989.634,0.2979
4062,990.134,0.2972
4065,990.634,0.2964
4068,991.134,0.2956
4071,991.634,0.2947
4074,992.134,0.2939
4077,992.634,0.2932
4080,993.134,0.2926
4083,993.634,0.292
4086,994.134,0.2916
4089,994.634,0.291
4092,995.134,0.2901
4095,995.634,0.2892
4098,996.134,0.2884
4101,996.634,0.2876
4104,997.134,0.2866
4107,997.634,0.2857
4110,998.134,0.285
4113,998.634,0.2845
4116,999.134,0.2837
4119,999.634,0.283
4122,1000.134,0.2823
4125,1000.634,0.2819
4128,1001.134,0.2816
4131,1001.634,0.2815
4134,1002.134,0.2816
4137,1002.634,0.2812
4140,1003.134,0.2805
4143,1003.634,0.2796
4146,1004.134,0.2787
4149,1004.634,0.2781
4152,1005.134,0.2773
4155,1005.634,0.2767
4158,1006.134,0.2765
4161,1006.634,0.2767
4164,1007.134,0.2765
4167,1007.634,0.2756
4170,1008.134,0.2744
4173,1008.634,0.2737
4176,1009.134,0.2727
4179,1009.634,0.2716
4182,1010.134,0.271
4185,1010.634,0.2704
4188,1011.134,0.2698
4191,1011.634,0.2692
4194,1012.134,0.2691
4197,1012.634,0.2688
4200,1013.134,0.2682
4203,1013.634,0.2677
4206,1014.134,0.267
4209,1014.634,0.2662
4212,1015.134,0.2652
4215,1015.634,0.2642
4218,1016.134,0.2636
4221,1016.634,0.2637
4224,1017.134,0.2638
4227,1017.634,0.2638
4230,1018.134,0.2634
4233,1018.634,0.2625
4236,1019.134,0.2618
4239,1019.634,0.2613
4242,1020.134,0.2611
4245,1020.634,0.2607
4248,1021.134,0.2601
4251,1021.634,0.2588
4254,1022.134,0.2582
4257,1022.634,0.2577
4260,1023.134,0.2575
4263,1023.634,0.2573
4266,1024.134,0.2572
4269,1024.634,0.2568
4272,1025.134,0.2566
4275,1025.634,0.2561
4278,1026.134,0.2553
4281,1026.634,0.2545
4284,1027.134,0.2536
4287,1027.634,0.2528
4290,1028.134,0.2521
4293,1028.634,0.2517
4296,1029.134,0.2514
4299,1029.634,0.2514
4302,1030.134,0.251
4305,1030.634,0.2506
4308,1031.134,0.2503
4311,1031.634,0.2498
4314,1032.134,0.2495
4317,1032.634,0.2488
4320,1033.134,0.2477
4323,1033.634,0.247
4326,1034.134,0.2462
4329,1034.634,0.2456
4332,1035.134,0.2448
4335,1035.634,0.2443
4338,1036.134,0.2441
4341,1036.634,0.2439
4344,1037.134,0.2433
4347,1037.634,0.2428
4350,1038.134,0.2423
4353,1038.634,0.2421
4356,1039.134,0.2416
4359,1039.634,0.241
4362,1040.134,0.2403
4365,1040.634,0.2396
4368,1041.134,0.2389
4371,1041.634,0.2381
4374,1042.134,0.2377
4377,1042.634,0.2372
4380,1043.134,0.2367
4383,1043.634,0.2362
4386,1044.134,0.236
4389,1044.634,0.236
4392,1045.134,0.2359
4395,1045.634,0.2357
4398,1046.134,0.2353
4401,1046.634,0.2348
4404,1047.134,0.2342
4407,1047.634,0.2335
4410,1048.134,0.2327
4413,1048.634,0.2321
4416,1049.134,0.2317
4419,1049.634,0.2313
4422,1050.134,0.2313
4425,1050.634,0.2314
4428,1051.134,0.2314
4431,1051.634,0.2311
4434,1052.134,0.2309
4437,1052.634,0.2305
4440,1053.134,0.2298
4443,1053.634,0.2287
4446,1054.134,0.2272
4449,1054.634,0.2262
4452,1055.134,0.2254
4455,1055.634,0.225
4458,1056.134,0.2245
4461,1056.634,0.2243
4464,1057.134,0.2239
4467,1057.634,0.2237
4470,1058.134,0.2233
4473,1058.634,0.2231
4476,1059.134,0.2227
4479,1059.634,0.2223
4482,1060.134,0.221
4485,1060.634,0.22
4488,1061.134,0.219
4491,1061.634,0.2183
4494,1062.134,0.2181
4497,1062.634,0.2179
4500,1063.134,0.2178
4503,1063.634,0.2174
4506,1064.134,0.2168
4509,1064.634,0.2161
4512,1065.134,0.2161
4515,1065.634,0.2161
4518,1066.134,0.2161
4521,1066.634,0.2157
4524,1067.134,0.2147
4527,1067.634,0.2138
4530,1068.134,0.2131
4533,1068.634,0.2125
4536,1069.134,0.2122
4539,1069.634,0.2117
4542,1070.134,0.2115
4545,1070.634,0.2108
4548,1071.134,0.2103
4551,1071.634,0.2098
4554,1072.134,0.2097
4557,1072.634,0.2092

File: Wood/Calibration_Data/UMET/UMET_TGA_N2_10K_R2.csv
Time (s),Temperature (K),Mass (mg)
0,313.134,3.4047
3,313.634,3.4038
6,314.134,3.399
9,314.634,3.4004
12,315.134,3.4009
15,315.634,3.4028
18,316.134,3.4041
21,316.634,3.4054
24,317.134,3.4057
27,317.634,3.4063
30,318.134,3.4065
33,318.634,3.4065
36,319.134,3.4064
39,319.634,3.4068
42,320.134,3.4068
45,320.634,3.4069
48,321.134,3.4066
51,321.634,3.4063
54,322.134,3.406
57,322.634,3.4058
60,323.134,3.4054
63,323.634,3.4053
66,324.134,3.4052
69,324.634,3.4051
72,325.134,3.4052
75,325.634,3.4055
78,326.134,3.4058
81,326.634,3.4061
84,327.134,3.4064
87,327.634,3.4063
90,328.134,3.4061
93,328.634,3.406
96,329.134,3.406
99,329.634,3.4058
102,330.134,3.4056
105,330.634,3.4058
108,331.134,3.4059
111,331.634,3.4061
114,332.134,3.4058
117,332.634,3.406
120,333.134,3.4061
123,333.634,3.4058
126,334.134,3.4055
129,334.634,3.4056
132,335.134,3.4056
135,335.634,3.4056
138,336.134,3.4056
141,336.634,3.4055
144,337.134,3.4053
147,337.634,3.405
150,338.134,3.4047
153,338.634,3.4047
156,339.134,3.4048
159,339.634,3.4046
162,340.134,3.4046
165,340.634,3.4045
168,341.134,3.4043
171,341.634,3.4043
174,342.134,3.4046
177,342.634,3.4045
180,343.134,3.4044
183,343.634,3.4041
186,344.134,3.404
189,344.634,3.4039
192,345.134,3.4039
195,345.634,3.4038
198,346.134,3.404
201,346.634,3.4039
204,347.134,3.4037
207,347.634,3.4036
210,348.134,3.4034
213,348.634,3.4033
216,349.134,3.4036
219,349.634,3.4036
222,350.134,3.4036
225,350.634,3.4036
228,351.134,3.4038
231,351.634,3.4037
234,352.134,3.4037
237,352.634,3.4038
240,353.134,3.4037
243,353.634,3.4036
246,354.134,3.4034
249,354.634,3.403
252,355.134,3.4026
255,355.634,3.4025
258,356.134,3.4026
261,356.634,3.403
264,357.134,3.4032
267,357.634,3.4033
270,358.134,3.4035
273,358.634,3.4034
276,359.134,3.4034
279,359.634,3.4033
282,360.134,3.4033
285,360.634,3.4036
288,361.134,3.4037
291,361.634,3.4037
294,362.134,3.4037
297,362.634,3.4035
300,363.134,3.4032
303,363.634,3.403
306,364.134,3.4029
309,364.634,3.4029
312,365.134,3.4029
315,365.634,3.4028
318,366.134,3.4029
321,366.634,3.4031
324,367.134,3.4033
327,367.634,3.4031
330,368.134,3.4034
333,368.634,3.4039
336,369.134,3.4041
339,369.634,3.4041
342,370.134,3.404
345,370.634,3.4039
348,371.134,3.4039
351,371.634,3.4038
354,372.134,3.4039
357,372.634,3.404
360,373.134,3.404
363,373.634,3.404
366,374.134,3.4039
369,374.634,3.4039
372,375.134,3.4038
375,375.634,3.4036
378,376.134,3.4035
381,376.634,3.4034
384,377.134,3.4034
387,377.634,3.4033
390,378.134,3.4032
393,378.634,3.4031
396,379.134,3.403
399,379.634,3.4028
402,380.134,3.4026
405,380.634,3.4026
408,381.134,3.4028
411,381.634,3.4031
414,382.134,3.4033
417,382.634,3.4033
420,383.134,3.4035
423,383.634,3.4034
426,384.134,3.4035
429,384.634,3.4034
432,385.134,3.4029
435,385.634,3.4027
438,386.134,3.4027
441,386.634,3.4025
444,387.134,3.4025
447,387.634,3.4023
450,388.134,3.4022
453,388.634,3.4021
456,389.134,3.402
459,389.634,3.4019
462,390.134,3.402
465,390.634,3.4019
468,391.134,3.402
471,391.634,3.4021
474,392.134,3.402
477,392.634,3.402
480,393.134,3.4019
483,393.634,3.4021
486,394.134,3.4022
489,394.634,3.4023
492,395.134,3.4022
495,395.634,3.4021
498,396.134,3.402
501,396.634,3.4019
504,397.134,3.402
507,397.634,3.4021
510,398.134,3.4022
513,398.634,3.4024
516,399.134,3.4023
519,399.634,3.4021
522,400.134,3.4017
525,400.634,3.4015
528,401.134,3.4013
531,401.634,3.4014
534,402.134,3.4011
537,402.634,3.4009
540,403.134,3.4008
543,403.634,3.4007
546,404.134,3.4006
549,404.634,3.4006
552,405.134,3.4005
555,405.634,3.4004
558,406.134,3.4004
561,406.634,3.4003
564,407.134,3.4002
567,407.634,3.4003
570,408.134,3.4004
573,408.634,3.4001
576,409.134,3.3999
579,409.634,3.3997
582,410.134,3.3997
585,410.634,3.3999
588,411.134,3.3998
591,411.634,3.3998
594,412.134,3.3996
597,412.634,3.3994
600,413.134,3.3992
603,413.634,3.3988
606,414.134,3.3983
609,414.634,3.3981
612,415.134,3.398
615,415.634,3.3982
618,416.134,3.3981
621,416.634,3.3975
624,417.134,3.397
627,417.634,3.3968
630,418.134,3.3967
633,418.634,3.3968
636,419.134,3.3969
639,419.634,3.3969
642,420.134,3.3967
645,420.634,3.3966
648,421.134,3.3964
651,421.634,3.3963
654,422.134,3.3959
657,422.634,3.3959
660,423.134,3.3953
663,423.634,3.3952
666,424.134,3.3951
669,424.634,3.3951
672,425.134,3.3952
675,425.634,3.3949
678,426.134,3.3948
681,426.634,3.3945
684,427.134,3.3939
687,427.634,3.3935
690,428.134,3.3933
693,428.634,3.3931
696,429.134,3.3929
699,429.634,3.393
702,430.134,3.3927
705,430.634,3.3924
708,431.134,3.3916
711,431.634,3.391
714,432.134,3.3904
717,432.634,3.3905
720,433.134,3.3906
723,433.634,3.3905
726,434.134,3.3902
729,434.634,3.3896
732,435.134,3.3891
735,435.634,3.3883
738,436.134,3.3878
741,436.634,3.3872
744,437.134,3.3871
747,437.634,3.3866
750,438.134,3.3861
753,438.634,3.3857
756,439.134,3.3855
759,439.634,3.3853
762,440.134,3.3852
765,440.634,3.3849
768,441.134,3.3842
771,441.634,3.3833
774,442.134,3.3826
777,442.634,3.3816
780,443.134,3.3807
783,443.634,3.3801
786,444.134,3.3796
789,444.634,3.3789
792,445.134,3.3782
795,445.634,3.3775
798,446.134,3.3769
801,446.634,3.3761
804,447.134,3.3748
807,447.634,3.3739
810,448.134,3.3727
813,448.634,3.3723
816,449.134,3.3716
819,449.634,3.371
822,450.134,3.3704
825,450.634,3.3697
828,451.134,3.3692
831,451.634,3.3684
834,452.134,3.3673
837,452.634,3.3665
840,453.134,3.3658
843,453.634,3.365
846,454.134,3.3643
849,454.634,3.3635
852,455.134,3.3626
855,455.634,3.3616
858,456.134,3.3606
861,456.634,3.3596
864,457.134,3.3584
867,457.634,3.3575
870,458.134,3.3565
873,458.634,3.3557
876,459.134,3.3549
879,459.634,3.3541
882,460.134,3.3532
885,460.634,3.352
888,461.134,3.351
891,461.634,3.3501
894,462.134,3.3493
897,462.634,3.3487
900,463.134,3.3479
903,463.634,3.3471
906,464.134,3.3462
909,464.634,3.3451
912,465.134,3.3442
915,465.634,3.3432
918,466.134,3.3419
921,466.634,3.3408
924,467.134,3.3401
927,467.634,3.3391
930,468.134,3.3381
933,468.634,3.3371
936,469.134,3.3362
939,469.634,3.3352
942,470.134,3.3341
945,470.634,3.3328
948,471.134,3.332
951,471.634,3.331
954,472.134,3.3301
957,472.634,3.3292
960,473.134,3.3285
963,473.634,3.3276
966,474.134,3.3266
969,474.634,3.3255
972,475.134,3.3244
975,475.634,3.3231
978,476.134,3.3218
981,476.634,3.3208
984,477.134,3.32
987,477.634,3.3192
990,478.134,3.3187
993,478.634,3.318
996,479.134,3.3173
999,479.634,3.3161
1002,480.134,3.3148
1005,480.634,3.3138
1008,481.134,3.3127
1011,481.634,3.3117
1014,482.134,3.3106
1017,482.634,3.3094
1020,483.134,3.3083
1023,483.634,3.3071
1026,484.134,3.306
1029,484.634,3.3048
1032,485.134,3.3037
1035,485.634,3.3023
1038,486.134,3.3007
1041,486.634,3.2993
1044,487.134,3.2979
1047,487.634,3.2965
1050,488.134,3.2956
1053,488.634,3.2946
1056,489.134,3.2936
1059,489.634,3.2925
1062,490.134,3.2914
1065,490.634,3.2901
1068,491.134,3.2891
1071,491.634,3.288
1074,492.134,3.2868
1077,492.634,3.2855
1080,493.134,3.284
1083,493.634,3.2822
1086,494.134,3.2798
1089,494.634,3.2775
1092,495.134,3.2754
1095,495.634,3.2738
1098,496.134,3.2726
1101,496.634,3.2715
1104,497.134,3.2702
1107,497.634,3.269
1110,498.134,3.2676
1113,498.634,3.2661
1116,499.134,3.2648
1119,499.634,3.2632
1122,500.134,3.2621
1125,500.634,3.2608
1128,501.134,3.2596
1131,501.634,3.2581
1134,502.134,3.2567
1137,502.634,3.255
1140,503.134,3.2532
1143,503.634,3.2507
1146,504.134,3.2481
1149,504.634,3.2452
1152,505.134,3.2429
1155,505.634,3.2406
1158,506.134,3.2384
1161,506.634,3.2364
1164,507.134,3.2336
1167,507.634,3.2319
1170,508.134,3.2298
1173,508.634,3.2286
1176,509.134,3.2272
1179,509.634,3.2259
1182,510.134,3.2243
1185,510.634,3.2224
1188,511.134,3.2202
1191,511.634,3.2175
1194,512.134,3.2147
1197,512.634,3.2121
1200,513.134,3.2097
1203,513.634,3.2074
1206,514.134,3.2048
1209,514.634,3.2021
1212,515.134,3.1996
1215,515.634,3.1968
1218,516.134,3.194
1221,516.634,3.1912
1224,517.134,3.1884
1227,517.634,3.1855
1230,518.134,3.1826
1233,518.634,3.1797
1236,519.134,3.1772
1239,519.634,3.1744
1242,520.134,3.1716
1245,520.634,3.1692
1248,521.134,3.1664
1251,521.634,3.1638
1254,522.134,3.1605
1257,522.634,3.1576
1260,523.134,3.1541
1263,523.634,3.1507
1266,524.134,3.1477
1269,524.634,3.1445
1272,525.134,3.1417
1275,525.634,3.1382
1278,526.134,3.1344
1281,526.634,3.1306
1284,527.134,3.1267
1287,527.634,3.1234
1290,528.134,3.1201
1293,528.634,3.1172
1296,529.134,3.1141
1299,529.634,3.1105
1302,530.134,3.1071
1305,530.634,3.1036
1308,531.134,3.1002
1311,531.634,3.0969
1314,532.134,3.0932
1317,532.634,3.0897
1320,533.134,3.0855
1323,533.634,3.0819
1326,534.134,3.0783
1329,534.634,3.0745
1332,535.134,3.0707
1335,535.634,3.0668
1338,536.134,3.063
1341,536.634,3.0592
1344,537.134,3.0553
1347,537.634,3.0515
1350,538.134,3.0474
1353,538.634,3.0435
1356,539.134,3.0399
1359,539.634,3.0362
1362,540.134,3.0326
1365,540.634,3.0288
1368,541.134,3.0253
1371,541.634,3.0215
1374,542.134,3.0172
1377,542.634,3.0129
1380,543.134,3.0081
1383,543.634,3.0034
1386,544.134,2.9989
1389,544.634,2.9947
1392,545.134,2.9908
1395,545.634,2.9869
1398,546.134,2.9823
1401,546.634,2.9776
1404,547.134,2.9737
1407,547.634,2.9694
1410,548.134,2.9651
1413,548.634,2.9611
1416,549.134,2.9567
1419,549.634,2.952
1422,550.134,2.9471
1425,550.634,2.9423
1428,551.134,2.9377
1431,551.634,2.9332
1434,552.134,2.9283
1437,552.634,2.9234
1440,553.134,2.9185
1443,553.634,2.9141
1446,554.134,2.9101
1449,554.634,2.9053
1452,555.134,2.9001
1455,555.634,2.8945
1458,556.134,2.889
1461,556.634,2.8836
1464,557.134,2.8782
1467,557.634,2.8731
1470,558.134,2.8678
1473,558.634,2.8626
1476,559.134,2.8571
1479,559.634,2.8519
1482,560.134,2.847
1485,560.634,2.842
1488,561.134,2.8367
1491,561.634,2.8312
1494,562.134,2.8257
1497,562.634,2.8198
1500,563.134,2.8143
1503,563.634,2.8089
1506,564.134,2.8033
1509,564.634,2.7971
1512,565.134,2.791
1515,565.634,2.7847
1518,566.134,2.7791
1521,566.634,2.7732
1524,567.134,2.7669
1527,567.634,2.7601
1530,568.134,2.754
1533,568.634,2.7479
1536,569.134,2.7422
1539,569.634,2.7366
1542,570.134,2.7306
1545,570.634,2.7239
1548,571.134,2.717
1551,571.634,2.7098
1554,572.134,2.703
1557,572.634,2.6974
1560,573.134,2.6915
1563,573.634,2.6845
1566,574.134,2.6778
1569,574.634,2.6714
1572,575.134,2.6647
1575,575.634,2.6577
1578,576.134,2.6506
1581,576.634,2.6434
1584,577.134,2.636
1587,577.634,2.6283
1590,578.134,2.6209
1593,578.634,2.6132
1596,579.134,2.6056
1599,579.634,2.5983
1602,580.134,2.5913
1605,580.634,2.5841
1608,581.134,2.5768
1611,581.634,2.5687
1614,582.134,2.5603
1617,582.634,2.5515
1620,583.134,2.5432
1623,583.634,2.5351
1626,584.134,2.5273
1629,584.634,2.5192
1632,585.134,2.5108
1635,585.634,2.5028
1638,586.134,2.4942
1641,586.634,2.4857
1644,587.134,2.4769
1647,587.634,2.468
1650,588.134,2.459
1653,588.634,2.4497
1656,589.134,2.4402
1659,589.634,2.4312
1662,590.134,2.4226
1665,590.634,2.414
1668,591.134,2.4053
1671,591.634,2.396
1674,592.134,2.3863
1677,592.634,2.3767
1680,593.134,2.3667
1683,593.634,2.3572
1686,594.134,2.3478
1689,594.634,2.3385
1692,595.134,2.3283
1695,595.634,2.3177
1698,596.134,2.3073
1701,596.634,2.297
1704,597.134,2.2865
1707,597.634,2.2761
1710,598.134,2.2646
1713,598.634,2.2546
1716,599.134,2.2444
1719,599.634,2.2344
1722,600.134,2.2237
1725,600.634,2.213
1728,601.134,2.202
1731,601.634,2.1917
1734,602.134,2.1809
1737,602.634,2.1701
1740,603.134,2.1589
1743,603.634,2.1481
1746,604.134,2.1373
1749,604.634,2.1267
1752,605.134,2.1153
1755,605.634,2.1044
1758,606.134,2.0931
1761,606.634,2.0823
1764,607.134,2.0707
1767,607.634,2.06
1770,608.134,2.048
1773,608.634,2.0366
1776,609.134,2.0244
1779,609.634,2.0123
1782,610.134,2.0004
1785,610.634,1.9894
1788,611.134,1.9775
1791,611.634,1.9654
1794,612.134,1.9537
1797,612.634,1.9419
1800,613.134,1.9291
1803,613.634,1.9166
1806,614.134,1.9035
1809,614.634,1.891
1812,615.134,1.8787
1815,615.634,1.8668
1818,616.134,1.8546
1821,616.634,1.8422
1824,617.134,1.8294
1827,617.634,1.8165
1830,618.134,1.8008
1833,618.634,1.7787
1836,619.134,1.7698
1839,619.634,1.7598
1842,620.134,1.7484
1845,620.634,1.7242
1848,621.134,1.7154
1851,621.634,1.7048
1854,622.134,1.6934
1857,622.634,1.67
1860,623.134,1.6615
1863,623.634,1.6507
1866,624.134,1.6384
1869,624.634,1.6136
1872,625.134,1.604
1875,625.634,1.5922
1878,626.134,1.5796
1881,626.634,1.556
1884,627.134,1.5463
1887,627.634,1.5351
1890,628.134,1.5186
1893,628.634,1.4994
1896,629.134,1.4873
1899,629.634,1.4657
1902,630.134,1.4542
1905,630.634,1.4333
1908,631.134,1.4222
1911,631.634,1.4003
1914,632.134,1.3866
1917,632.634,1.3756
1920,633.134,1.3616
1923,633.634,1.3361
1926,634.134,1.3253
1929,634.634,1.3017
1932,635.134,1.2846
1935,635.634,1.2678
1938,636.134,1.2552
1941,636.634,1.2348
1944,637.134,1.2172
1947,637.634,1.1991
1950,638.134,1.1815
1953,638.634,1.1636
1956,639.134,1.1461
1959,639.634,1.1293
1962,640.134,1.1185
1965,640.634,1.0999
1968,641.134,1.0778
1971,641.634,1.0653
1974,642.134,1.0533
1977,642.634,1.0284
1980,643.134,1.0148
1983,643.634,1.003
1986,644.134,0.9792
1989,644.634,0.9685
1992,645.134,0.9569
1995,645.634,0.9359
1998,646.134,0.9256
2001,646.634,0.9143
2004,647.134,0.9031
2007,647.634,0.8785
2010,648.134,0.8702
2013,648.634,0.8604
2016,649.134,0.8503
2019,649.634,0.8399
2022,650.134,0.8287
2025,650.634,0.8185
2028,651.134,0.8089
2031,651.634,0.7992
2034,652.134,0.7898
2037,652.634,0.7811
2040,653.134,0.7731
2043,653.634,0.7659
2046,654.134,0.7594
2049,654.634,0.7536
2052,655.134,0.7486
2055,655.634,0.7441
2058,656.134,0.7403
2061,656.634,0.7366
2064,657.134,0.7326
2067,657.634,0.7291
2070,658.134,0.7261
2073,658.634,0.7238
2076,659.134,0.7218
2079,659.634,0.7198
2082,660.134,0.7178
2085,660.634,0.7156
2088,661.134,0.7144
2091,661.634,0.7131
2094,662.134,0.7121
2097,662.634,0.7112
2100,663.134,0.7104
2103,663.634,0.7092
2106,664.134,0.7077
2109,664.634,0.7066
2112,665.134,0.7051
2115,665.634,0.7038
2118,666.134,0.7023
2121,666.634,0.701
2124,667.134,0.6997
2127,667.634,0.6986
2130,668.134,0.6975
2133,668.634,0.6961
2136,669.134,0.6945
2139,669.634,0.6925
2142,670.134,0.6911
2145,670.634,0.6901
2148,671.134,0.6895
2151,671.634,0.689
2154,672.134,0.6887
2157,672.634,0.6882
2160,673.134,0.6875
2163,673.634,0.6866
2166,674.134,0.6855
2169,674.634,0.6846
2172,675.134,0.6838
2175,675.634,0.6824
2178,676.134,0.6813
2181,676.634,0.6801
2184,677.134,0.6791
2187,677.634,0.6779
2190,678.134,0.6771
2193,678.634,0.6761
2196,679.134,0.6751
2199,679.634,0.6744
2202,680.134,0.6739
2205,680.634,0.6729
2208,681.134,0.6717
2211,681.634,0.6704
2214,682.134,0.6693
2217,682.634,0.6683
2220,683.134,0.6673
2223,683.634,0.6661
2226,684.134,0.665
2229,684.634,0.6639
2232,685.134,0.6627
2235,685.634,0.6619
2238,686.134,0.6612
2241,686.634,0.6604
2244,687.134,0.6595
2247,687.634,0.6585
2250,688.134,0.6574
2253,688.634,0.6564
2256,689.134,0.6554
2259,689.634,0.6546
2262,690.134,0.6537
2265,690.634,0.6529
2268,691.134,0.6521
2271,691.634,0.6509
2274,692.134,0.6498
2277,692.634,0.6485
2280,693.134,0.6476
2283,693.634,0.6467
2286,694.134,0.6462
2289,694.634,0.6458
2292,695.134,0.6451
2295,695.634,0.6442
2298,696.134,0.6435
2301,696.634,0.6426
2304,697.134,0.6416
2307,697.634,0.6409
2310,698.134,0.6396
2313,698.634,0.6386
2316,699.134,0.6375
2319,699.634,0.6366
2322,700.134,0.6352
2325,700.634,0.6341
2328,701.134,0.633
2331,701.634,0.632
2334,702.134,0.631
2337,702.634,0.6301
2340,703.134,0.6291
2343,703.634,0.6284
2346,704.134,0.628
2349,704.634,0.6269
2352,705.134,0.6258
2355,705.634,0.6248
2358,706.134,0.6237
2361,706.634,0.6227
2364,707.134,0.6217
2367,707.634,0.6207
2370,708.134,0.62
2373,708.634,0.6192
2376,709.134,0.6187
2379,709.634,0.6182
2382,710.134,0.6177
2385,710.634,0.6171
2388,711.134,0.6162
2391,711.634,0.6154
2394,712.134,0.6142
2397,712.634,0.6131
2400,713.134,0.6117
2403,713.634,0.6106
2406,714.134,0.6094
2409,714.634,0.6085
2412,715.134,0.6079
2415,715.634,0.6076
2418,716.134,0.6073
2421,716.634,0.6066
2424,717.134,0.6059
2427,717.634,0.6049
2430,718.134,0.6038
2433,718.634,0.6028
2436,719.134,0.6016
2439,719.634,0.6006
2442,720.134,0.5991
2445,720.634,0.5978
2448,721.134,0.5965
2451,721.634,0.5956
2454,722.134,0.5951
2457,722.634,0.5949
2460,723.134,0.5946
2463,723.634,0.5941
2466,724.134,0.5936
2469,724.634,0.5933
2472,725.134,0.5928
2475,725.634,0.5926
2478,726.134,0.5916
2481,726.634,0.5902
2484,727.134,0.5888
2487,727.634,0.5876
2490,728.134,0.5868
2493,728.634,0.5863
2496,729.134,0.5861
2499,729.634,0.5854
2502,730.134,0.5844
2505,730.634,0.5831
2508,731.134,0.5818
2511,731.634,0.5812
2514,732.134,0.5807
2517,732.634,0.5803
2520,733.134,0.5796
2523,733.634,0.5788
2526,734.134,0.5778
2529,734.634,0.5771
2532,735.134,0.5764
2535,735.634,0.5754
2538,736.134,0.5746
2541,736.634,0.5739
2544,737.134,0.5732
2547,737.634,0.5721
2550,738.134,0.5708
2553,738.634,0.5693
2556,739.134,0.5677
2559,739.634,0.5664
2562,740.134,0.5657
2565,740.634,0.5655
2568,741.134,0.5652
2571,741.634,0.5647
2574,742.134,0.5641
2577,742.634,0.5631
2580,743.134,0.562
2583,743.634,0.5609
2586,744.134,0.5598
2589,744.634,0.5589
2592,745.134,0.5581
2595,745.634,0.5573
2598,746.134,0.5565
2601,746.634,0.5555
2604,747.134,0.5547
2607,747.634,0.5541
2610,748.134,0.5534
2613,748.634,0.5531
2616,749.134,0.5526
2619,749.634,0.5521
2622,750.134,0.5512
2625,750.634,0.5501
2628,751.134,0.549
2631,751.634,0.5478
2634,752.134,0.5467
2637,752.634,0.5455
2640,753.134,0.5444
2643,753.634,0.5435
2646,754.134,0.5431
2649,754.634,0.5426
2652,755.134,0.5412
2655,755.634,0.5398
2658,756.134,0.5385
2661,756.634,0.5374
2664,757.134,0.5368
2667,757.634,0.5362
2670,758.134,0.5352
2673,758.634,0.5341
2676,759.134,0.5334
2679,759.634,0.533
2682,760.134,0.5325
2685,760.634,0.532
2688,761.134,0.5315
2691,761.634,0.5308
2694,762.134,0.5301
2697,762.634,0.5293
2700,763.134,0.5286
2703,763.634,0.5278
2706,764.134,0.5269
2709,764.634,0.526
2712,765.134,0.5254
2715,765.634,0.5251
2718,766.134,0.5243
2721,766.634,0.5231
2724,767.134,0.5217
2727,767.634,0.52
2730,768.134,0.5191
2733,768.634,0.5181
2736,769.134,0.5176
2739,769.634,0.5169
2742,770.134,0.5158
2745,770.634,0.5148
2748,771.134,0.5139
2751,771.634,0.5132
2754,772.134,0.5123
2757,772.634,0.5119
2760,773.134,0.5109
2763,773.634,0.51
2766,774.134,0.5094
2769,774.634,0.5087
2772,775.134,0.5076
2775,775.634,0.5059
2778,776.134,0.5044
2781,776.634,0.5033
2784,777.134,0.5029
2787,777.634,0.5026
2790,778.134,0.5023
2793,778.634,0.5017
2796,779.134,0.5012
2799,779.634,0.5005
2802,780.134,0.4997
2805,780.634,0.4982
2808,781.134,0.4966
2811,781.634,0.4954
2814,782.134,0.4943
2817,782.634,0.4936
2820,783.134,0.4932
2823,783.634,0.493
2826,784.134,0.4925
2829,784.634,0.492
2832,785.134,0.4913
2835,785.634,0.4902
2838,786.134,0.4892
2841,786.634,0.4883
2844,787.134,0.4875
2847,787.634,0.4865
2850,788.134,0.4857
2853,788.634,0.4847
2856,789.134,0.4837
2859,789.634,0.4829
2862,790.134,0.4821
2865,790.634,0.4816
2868,791.134,0.4808
2871,791.634,0.48
2874,792.134,0.479
2877,792.634,0.4784
2880,793.134,0.4777
2883,793.634,0.4771
2886,794.134,0.4762
2889,794.634,0.4751
2892,795.134,0.4738
2895,795.634,0.472
2898,796.134,0.4702
2901,796.634,0.4681
2904,797.134,0.4674
2907,797.634,0.4674
2910,798.134,0.4676
2913,798.634,0.4679
2916,799.134,0.4678
2919,799.634,0.4673
2922,800.134,0.4664
2925,800.634,0.4659
2928,801.134,0.4653
2931,801.634,0.4647
2934,802.134,0.4638
2937,802.634,0.4628
2940,803.134,0.4613
2943,803.634,0.4602
2946,804.134,0.4588
2949,804.634,0.458
2952,805.134,0.4566
2955,805.634,0.4555
2958,806.134,0.4542
2961,806.634,0.4536
2964,807.134,0.4533
2967,807.634,0.4527
2970,808.134,0.4518
2973,808.634,0.451
2976,809.134,0.45
2979,809.634,0.4488
2982,810.134,0.4477
2985,810.634,0.447
2988,811.134,0.4462
2991,811.634,0.4455
2994,812.134,0.4446
2997,812.634,0.4438
3000,813.134,0.4431
3003,813.634,0.4424
3006,814.134,0.4416
3009,814.634,0.4411
3012,815.134,0.4405
3015,815.634,0.4398
3018,816.134,0.4388
3021,816.634,0.4377
3024,817.134,0.4365
3027,817.634,0.4356
3030,818.134,0.4349
3033,818.634,0.4339
3036,819.134,0.4331
3039,819.634,0.4316
3042,820.134,0.4304
3045,820.634,0.4291
3048,821.134,0.428
3051,821.634,0.4269
3054,822.134,0.4264
3057,822.634,0.4255
3060,823.134,0.4247
3063,823.634,0.4239
3066,824.134,0.4233
3069,824.634,0.4226
3072,825.134,0.4221
3075,825.634,0.4218
3078,826.134,0.4213
3081,826.634,0.4203
3084,827.134,0.4193
3087,827.634,0.4185
3090,828.134,0.4173
3093,828.634,0.4162
3096,829.134,0.4149
3099,829.634,0.4141
3102,830.134,0.4129
3105,830.634,0.4122
3108,831.134,0.4112
3111,831.634,0.4103
3114,832.134,0.4097
3117,832.634,0.409
3120,833.134,0.4082
3123,833.634,0.4074
3126,834.134,0.4067
3129,834.634,0.4063
3132,835.134,0.406
3135,835.634,0.4055
3138,836.134,0.4047
3141,836.634,0.404
3144,837.134,0.4029
3147,837.634,0.4016
3150,838.134,0.4002
3153,838.634,0.398
3156,839.134,0.3967
3159,839.634,0.3964
3162,840.134,0.396
3165,840.634,0.3949
3168,841.134,0.3939
3171,841.634,0.3926
3174,842.134,0.3917
3177,842.634,0.3909
3180,843.134,0.3905
3183,843.634,0.3901
3186,844.134,0.3896
3189,844.634,0.3885
3192,845.134,0.3876
3195,845.634,0.387
3198,846.134,0.3863
3201,846.634,0.3857
3204,847.134,0.3851
3207,847.634,0.384
3210,848.134,0.3825
3213,848.634,0.3811
3216,849.134,0.38
3219,849.634,0.3792
3222,850.134,0.3785
3225,850.634,0.3774
3228,851.134,0.3766
3231,851.634,0.3763
3234,852.134,0.3759
3237,852.634,0.3754
3240,853.134,0.375
3243,853.634,0.3742
3246,854.134,0.3734
3249,854.634,0.3721
3252,855.134,0.3711
3255,855.634,0.3706
3258,856.134,0.3699
3261,856.634,0.3691
3264,857.134,0.3677
3267,857.634,0.3666
3270,858.134,0.3655
3273,858.634,0.3646
3276,859.134,0.364
3279,859.634,0.3635
3282,860.134,0.3628
3285,860.634,0.3623
3288,861.134,0.3613
3291,861.634,0.3604
3294,862.134,0.3595
3297,862.634,0.3585
3300,863.134,0.357
3303,863.634,0.3561
3306,864.134,0.3553
3309,864.634,0.3547
3312,865.134,0.3542
3315,865.634,0.3537
3318,866.134,0.3523
3321,866.634,0.3511
3324,867.134,0.3496
3327,867.634,0.3483
3330,868.134,0.3473
3333,868.634,0.347
3336,869.134,0.3464
3339,869.634,0.3461
3342,870.134,0.3461
3345,870.634,0.346
3348,871.134,0.3453
3351,871.634,0.3439
3354,872.134,0.3428
3357,872.634,0.3419
3360,873.134,0.3408
3363,873.634,0.34
3366,874.134,0.3393
3369,874.634,0.3384
3372,875.134,0.3375
3375,875.634,0.3366
3378,876.134,0.3361
3381,876.634,0.3356
3384,877.134,0.3349
3387,877.634,0.3338
3390,878.134,0.3327
3393,878.634,0.3321
3396,879.134,0.3314
3399,879.634,0.3301
3402,880.134,0.3288
3405,880.634,0.3276
3408,881.134,0.3268
3411,881.634,0.3261
3414,882.134,0.3248
3417,882.634,0.3242
3420,883.134,0.3238
3423,883.634,0.324
3426,884.134,0.3239
3429,884.634,0.323
3432,885.134,0.3214
3435,885.634,0.3192
3438,886.134,0.3179
3441,886.634,0.3171
3444,887.134,0.3166
3447,887.634,0.3163
3450,888.134,0.316
3453,888.634,0.3149
3456,889.134,0.3134
3459,889.634,0.3122
3462,890.134,0.3112
3465,890.634,0.3103
3468,891.134,0.31
3471,891.634,0.3096
3474,892.134,0.3095
3477,892.634,0.3091
3480,893.134,0.3089
3483,893.634,0.3079
3486,894.134,0.307
3489,894.634,0.306
3492,895.134,0.305
3495,895.634,0.304
3498,896.134,0.3034
3501,896.634,0.3029
3504,897.134,0.3017
3507,897.634,0.3002
3510,898.134,0.2982
3513,898.634,0.2966
3516,899.134,0.296
3519,899.634,0.2954
3522,900.134,0.2951
3525,900.634,0.295
3528,901.134,0.2943
3531,901.634,0.2931
3534,902.134,0.292
3537,902.634,0.291
3540,903.134,0.2906
3543,903.634,0.2904
3546,904.134,0.2902
3549,904.634,0.2898
3552,905.134,0.2895
3555,905.634,0.2889
3558,906.134,0.2882
3561,906.634,0.2875
3564,907.134,0.2866
3567,907.634,0.2856
3570,908.134,0.2839
3573,908.634,0.2823
3576,909.134,0.2817
3579,909.634,0.2811
3582,910.134,0.2805
3585,910.634,0.2793
3588,911.134,0.2787
3591,911.634,0.2781
3594,912.134,0.2776
3597,912.634,0.2771
3600,913.134,0.2763
3603,913.634,0.2755
3606,914.134,0.2751
3609,914.634,0.2741
3612,915.134,0.2731
3615,915.634,0.2723
3618,916.134,0.2716
3621,916.634,0.2709
3624,917.134,0.2699
3627,917.634,0.2691
3630,918.134,0.2688
3633,918.634,0.2681
3636,919.134,0.2673
3639,919.634,0.2666
3642,920.134,0.2653
3645,920.634,0.2636
3648,921.134,0.2622
3651,921.634,0.2613
3654,922.134,0.2614
3657,922.634,0.2615
3660,923.134,0.2611
3663,923.634,0.2605
3666,924.134,0.2598
3669,924.634,0.2584
3672,925.134,0.256
3675,925.634,0.2544
3678,926.134,0.2539
3681,926.634,0.2542
3684,927.134,0.2545
3687,927.634,0.2537
3690,928.134,0.2521
3693,928.634,0.2511
3696,929.134,0.2503
3699,929.634,0.2496
3702,930.134,0.249
3705,930.634,0.249
3708,931.134,0.2487
3711,931.634,0.2481
3714,932.134,0.2467
3717,932.634,0.2452
3720,933.134,0.2447
3723,933.634,0.2446
3726,934.134,0.2448
3729,934.634,0.245
3732,935.134,0.2445
3735,935.634,0.2439
3738,936.134,0.2432
3741,936.634,0.242
3744,937.134,0.2411
3747,937.634,0.2406
3750,938.134,0.2402
3753,938.634,0.2394
3756,939.134,0.2382
3759,939.634,0.2371
3762,940.134,0.2361
3765,940.634,0.2355
3768,941.134,0.2346
3771,941.634,0.2334
3774,942.134,0.2326
3777,942.634,0.2321
3780,943.134,0.232
3783,943.634,0.2317
3786,944.134,0.2309
3789,944.634,0.2302
3792,945.134,0.2294
3795,945.634,0.2289
3798,946.134,0.2282
3801,946.634,0.2276
3804,947.134,0.227
3807,947.634,0.2261
3810,948.134,0.2253
3813,948.634,0.2251
3816,949.134,0.2244
3819,949.634,0.2226
3822,950.134,0.2205
3825,950.634,0.2196
3828,951.134,0.2195
3831,951.634,0.2193
3834,952.134,0.2186
3837,952.634,0.2177
3840,953.134,0.2172
3843,953.634,0.2167
3846,954.134,0.2157
3849,954.634,0.2153
3852,955.134,0.2147
3855,955.634,0.214
3858,956.134,0.2136
3861,956.634,0.2131
3864,957.134,0.2125
3867,957.634,0.2115
3870,958.134,0.2107
3873,958.634,0.2102
3876,959.134,0.2096
3879,959.634,0.2092
3882,960.134,0.2088
3885,960.634,0.2074
3888,961.134,0.2065
3891,961.634,0.206
3894,962.134,0.2056
3897,962.634,0.2052
3900,963.134,0.205
3903,963.634,0.2044
3906,964.134,0.2029
3909,964.634,0.2005
3912,965.134,0.199
3915,965.634,0.1983
3918,966.134,0.1983
3921,966.634,0.1982
3924,967.134,0.1979
3927,967.634,0.1976
3930,968.134,0.1956
3933,968.634,0.1934
3936,969.134,0.1935
3939,969.634,0.1948
3942,970.134,0.1954
3945,970.634,0.1946
3948,971.134,0.1935
3951,971.634,0.1924
3954,972.134,0.1921
3957,972.634,0.1915
3960,973.134,0.1905
3963,973.634,0.1896
3966,974.134,0.1887
3969,974.634,0.1885
3972,975.134,0.1886
3975,975.634,0.189
3978,976.134,0.1886
3981,976.634,0.1876
3984,977.134,0.1864
3987,977.634,0.1855
3990,978.134,0.1847
3993,978.634,0.1841
3996,979.134,0.1834
3999,979.634,0.1826
4002,980.134,0.1814
4005,980.634,0.18
4008,981.134,0.1795
4011,981.634,0.1793
4014,982.134,0.1791
4017,982.634,0.1781
4020,983.134,0.1768
4023,983.634,0.1761
4026,984.134,0.1758
4029,984.634,0.1754
4032,985.134,0.1748
4035,985.634,0.1746
4038,986.134,0.1745
4041,986.634,0.174
4044,987.134,0.1734
4047,987.634,0.1724
4050,988.134,0.171
4053,988.634,0.1698
4056,989.134,0.1695
4059,989.634,0.1699
4062,990.134,0.17
4065,990.634,0.1698
4068,991.134,0.1685
4071,991.634,0.1652
4074,992.134,0.1632
4077,992.634,0.1631
4080,993.134,0.1632
4083,993.634,0.1627
4086,994.134,0.1623
4089,994.634,0.1619
4092,995.134,0.1615
4095,995.634,0.1616
4098,996.134,0.1616
4101,996.634,0.1615
4104,997.134,0.1612
4107,997.634,0.1607
4110,998.134,0.1601
4113,998.634,0.1589
4116,999.134,0.1571
4119,999.634,0.1559
4122,1000.134,0.1552
4125,1000.634,0.1552
4128,1001.134,0.1553
4131,1001.634,0.1552
4134,1002.134,0.1546
4137,1002.634,0.1538
4140,1003.134,0.1531
4143,1003.634,0.1526
4146,1004.134,0.1519
4149,1004.634,0.1512
4152,1005.134,0.1507
4155,1005.634,0.1501
4158,1006.134,0.149
4161,1006.634,0.1474
4164,1007.134,0.1456
4167,1007.634,0.1449
4170,1008.134,0.1444
4173,1008.634,0.1439
4176,1009.134,0.1429
4179,1009.634,0.1421
4182,1010.134,0.1421
4185,1010.634,0.1422
4188,1011.134,0.1422
4191,1011.634,0.1422
4194,1012.134,0.142
4197,1012.634,0.1411
4200,1013.134,0.1405
4203,1013.634,0.1399
4206,1014.134,0.139
4209,1014.634,0.1382
4212,1015.134,0.1378
4215,1015.634,0.1375
4218,1016.134,0.1367
4221,1016.634,0.136
4224,1017.134,0.1357
4227,1017.634,0.1353
4230,1018.134,0.1349
4233,1018.634,0.1341
4236,1019.134,0.1336
4239,1019.634,0.1332
4242,1020.134,0.1334
4245,1020.634,0.1336
4248,1021.134,0.133
4251,1021.634,0.1316
4254,1022.134,0.1306
4257,1022.634,0.1299
4260,1023.134,0.1299
4263,1023.634,0.1299
4266,1024.134,0.1295
4269,1024.634,0.1285
4272,1025.134,0.1279
4275,1025.634,0.1273
4278,1026.134,0.1267
4281,1026.634,0.1263
4284,1027.134,0.1257
4287,1027.634,0.1255
4290,1028.134,0.1248
4293,1028.634,0.124
4296,1029.134,0.123
4299,1029.634,0.1225
4302,1030.134,0.1221
4305,1030.634,0.1218
4308,1031.134,0.1213
4311,1031.634,0.1206
4314,1032.134,0.1205
4317,1032.634,0.1204
4320,1033.134,0.1206
4323,1033.634,0.1206
4326,1034.134,0.1191
4329,1034.634,0.1162
4332,1035.134,0.1148
4335,1035.634,0.1145
4338,1036.134,0.1141
4341,1036.634,0.1136
4344,1037.134,0.1131
4347,1037.634,0.1126
4350,1038.134,0.1121
4353,1038.634,0.1119
4356,1039.134,0.1117
4359,1039.634,0.1115
4362,1040.134,0.1111
4365,1040.634,0.1108
4368,1041.134,0.1104
4371,1041.634,0.1099
4374,1042.134,0.1095
4377,1042.634,0.109
4380,1043.134,0.1085
4383,1043.634,0.108
4386,1044.134,0.108
4389,1044.634,0.1079
4392,1045.134,0.1076
4395,1045.634,0.1072
4398,1046.134,0.107
4401,1046.634,0.1067
4404,1047.134,0.1061
4407,1047.634,0.1052
4410,1048.134,0.1041
4413,1048.634,0.103
4416,1049.134,0.1021
4419,1049.634,0.1012
4422,1050.134,0.1008
4425,1050.634,0.1006
4428,1051.134,0.1005
4431,1051.634,0.1004
4434,1052.134,0.1007
4437,1052.634,0.101
4440,1053.134,0.1011
4443,1053.634,0.1007
4446,1054.134,0.0998
4449,1054.634,0.0974
4452,1055.134,0.0954
4455,1055.634,0.095
4458,1056.134,0.0945
4461,1056.634,0.0937
4464,1057.134,0.0932
4467,1057.634,0.0933
4470,1058.134,0.0933
4473,1058.634,0.0936
4476,1059.134,0.0936
4479,1059.634,0.0933
4482,1060.134,0.0927
4485,1060.634,0.0924
4488,1061.134,0.0912
4491,1061.634,0.0903
4494,1062.134,0.09
4497,1062.634,0.0897
4500,1063.134,0.0888
4503,1063.634,0.0877
4506,1064.134,0.0867
4509,1064.634,0.0859
4512,1065.134,0.0856
4515,1065.634,0.0851
4518,1066.134,0.0846
4521,1066.634,0.0841
4524,1067.134,0.0835
4527,1067.634,0.0829
4530,1068.134,0.0826
4533,1068.634,0.0827
4536,1069.134,0.0829
4539,1069.634,0.0829
4542,1070.134,0.0827
4545,1070.634,0.0817
4548,1071.134,0.0808
4551,1071.634,0.0802
4554,1072.134,0.0799
4557,1072.634,0.0799
