Repository: MaCFP/matl-db

# Laboratory UMET - Unité de Matériaux et Transformation CNRS UMR 8207 Team ISP – Polymer Systems Engineering team R2Fire (Reaction to Fire and Fire Resistance)



This README file was prepared by Johan Sarazin. The experimental work was carried out by Anaïs Dhenin and Pierre Bachelet. For any questions or requests for additional information, please contact Johan Sarazin (johan.sarazin@centralelille.fr) or the head of the R2Fire research group, Serge Bourbigot (serge.bourbigot@centralelille.fr).



Prior to testing, all samples were conditioned in a controlled environment at room temperature (approximately 23 °C) and a relative humidity of approximately 50%.

File: Wood/Calibration_Data/UMET/UMET_WOOD_TM-DSC_N2_3K_R3.csv
Time (s),Temperature (K),Reversing Heat Flow (Normalized) W/g,Non-Reversing Heat Flow (Normalized) W/g,Total Heat Flow (Normalized) W/g
792.6,297.1,0.064,0.08,0.144
804,297.6,0.064,0.087,0.151
816,298.1,0.063,0.094,0.157
828,298.6,0.062,0.099,0.162
840.6,299.1,0.062,0.1,0.163
852,299.6,0.062,0.099,0.161
863.4,300.1,0.062,0.098,0.16
874.8,300.6,0.062,0.097,0.159
885,301.1,0.062,0.097,0.159
895.8,301.6,0.062,0.098,0.16
906,302.1,0.062,0.099,0.162
916.8,302.6,0.062,0.101,0.163
927,303.1,0.062,0.103,0.165
937.2,303.6,0.062,0.105,0.167
946.8,304.1,0.062,0.107,0.169
957,304.6,0.062,0.109,0.171
967.2,305.1,0.062,0.111,0.173
977.4,305.6,0.062,0.113,0.176
987.6,306.1,0.062,0.116,0.178
997.8,306.6,0.062,0.118,0.18
1007.4,307.1,0.062,0.12,0.182
1017.6,307.6,0.062,0.122,0.184
1027.8,308.1,0.062,0.124,0.186
1037.4,308.6,0.062,0.126,0.188
1047.6,309.1,0.062,0.128,0.189
1057.8,309.6,0.062,0.129,0.191
1067.4,310.1,0.061,0.131,0.193
1077.6,310.6,0.061,0.133,0.194
1087.8,311.1,0.061,0.134,0.196
1098,311.6,0.061,0.136,0.197
1107.6,312.1,0.061,0.137,0.198
1117.8,312.6,0.061,0.138,0.199
1128,313.1,0.061,0.139,0.2
1137.6,313.6,0.061,0.14,0.201
1147.8,314.1,0.061,0.141,0.201
1158,314.6,0.061,0.141,0.202
1167.6,315.1,0.06,0.142,0.202
1177.8,315.6,0.06,0.142,0.203
1188,316.1,0.06,0.142,0.203
1197.6,316.6,0.06,0.142,0.203
1207.8,317.1,0.06,0.142,0.202
1218,317.6,0.06,0.142,0.202
1227.6,318.1,0.06,0.142,0.202
1237.8,318.6,0.06,0.141,0.201
1248,319.1,0.06,0.141,0.201
1257.6,319.6,0.06,0.14,0.2
1267.8,320.1,0.059,0.139,0.199
1278,320.6,0.059,0.138,0.198
1287.6,321.1,0.059,0.137,0.196
1297.8,321.6,0.059,0.136,0.195
1308,322.1,0.059,0.135,0.194
1317.6,322.6,0.059,0.133,0.192
1327.8,323.1,0.059,0.132,0.191
1337.4,323.6,0.059,0.13,0.189
1347.6,324.1,0.059,0.128,0.187
1357.8,324.6,0.059,0.126,0.185
1367.4,325.1,0.059,0.125,0.183
1377.6,325.6,0.059,0.123,0.181
1387.8,326.1,0.059,0.121,0.179
1397.4,326.6,0.059,0.119,0.177
1407.6,327.1,0.059,0.116,0.175
1417.8,327.6,0.059,0.114,0.173
1427.4,328.1,0.059,0.112,0.17
1437.6,328.6,0.058,0.11,0.168
1447.8,329.1,0.058,0.107,0.166
1457.4,329.6,0.058,0.105,0.163
1467.6,330.1,0.058,0.103,0.161
1477.8,330.6,0.058,0.1,0.159
1487.4,331.1,0.058,0.098,0.156
1497.6,331.6,0.058,0.095,0.154
1507.8,332.1,0.058,0.093,0.151
1517.4,332.6,0.058,0.09,0.149
1527.6,333.1,0.058,0.088,0.146
1537.2,333.6,0.058,0.086,0.144
1547.4,334.1,0.058,0.083,0.141
1557.6,334.6,0.058,0.081,0.139
1567.2,335.1,0.058,0.078,0.137
1577.4,335.6,0.058,0.076,0.134
1587.6,336.1,0.058,0.074,0.132
1597.2,336.6,0.058,0.071,0.129
1607.4,337.1,0.058,0.069,0.127
1617.6,337.6,0.058,0.067,0.125
1627.2,338.1,0.058,0.064,0.122
1637.4,338.6,0.058,0.062,0.12
1647,339.1,0.058,0.06,0.118
1657.2,339.6,0.058,0.058,0.116
1667.4,340.1,0.058,0.055,0.114
1677,340.6,0.058,0.053,0.112
1687.2,341.1,0.058,0.051,0.109
1697.4,341.6,0.058,0.049,0.107
1707,342.1,0.058,0.047,0.105
1717.2,342.6,0.059,0.045,0.103
1726.8,343.1,0.059,0.043,0.102
1737,343.6,0.059,0.041,0.1
1747.2,344.1,0.059,0.039,0.098
1756.8,344.6,0.059,0.037,0.096
1767,345.1,0.059,0.036,0.094
1777.2,345.6,0.059,0.034,0.093
1786.8,346.1,0.059,0.032,0.091
1797,346.6,0.059,0.031,0.09
1807.2,347.1,0.059,0.029,0.088
1816.8,347.6,0.059,0.028,0.087
1827,348.1,0.059,0.026,0.085
1837.2,348.6,0.059,0.025,0.084
1846.8,349.1,0.059,0.023,0.082
1857,349.6,0.059,0.022,0.081
1867.2,350.1,0.059,0.02,0.08
1876.8,350.6,0.06,0.019,0.079
1887,351.1,0.06,0.018,0.078
1897.2,351.6,0.06,0.017,0.077
1906.8,352.1,0.06,0.016,0.075
1917,352.6,0.06,0.015,0.074
1927.2,353.1,0.06,0.014,0.074
1936.8,353.6,0.06,0.013,0.073
1947,354.1,0.06,0.012,0.072
1957.2,354.6,0.06,0.011,0.071
1966.8,355.1,0.06,0.01,0.07
1977,355.6,0.06,0.009,0.069
1987.2,356.1,0.06,0.008,0.069
1996.8,356.6,0.061,0.008,0.068
2007,357.1,0.061,0.007,0.068
2017.2,357.6,0.061,0.006,0.067
2026.8,358.1,0.061,0.006,0.067
2037,358.6,0.061,0.005,0.066
2047.2,359.1,0.061,0.005,0.066
2056.8,359.6,0.061,0.004,0.065
2067,360.1,0.061,0.004,0.065
2076.6,360.6,0.061,0.003,0.065
2086.8,361.1,0.061,0.003,0.064
2097,361.6,0.062,0.002,0.064
2106.6,362.1,0.062,0.002,0.064
2116.8,362.6,0.062,0.002,0.063
2127,363.1,0.062,0.001,0.063
2136.6,363.6,0.062,0.001,0.063
2146.8,364.1,0.062,0.001,0.063
2157,364.6,0.062,0.001,0.063
2166.6,365.1,0.062,0,0.063
2176.8,365.6,0.062,0,0.063
2187,366.1,0.063,0,0.063
2196.6,366.6,0.063,0,0.062
2206.8,367.1,0.063,0,0.062
2217,367.6,0.063,-0.001,0.062
2226.6,368.1,0.063,-0.001,0.062
2236.8,368.6,0.063,-0.001,0.062
2247,369.1,0.063,-0.001,0.062
2256.6,369.6,0.064,-0.001,0.062
2266.8,370.1,0.064,-0.001,0.062
2277,370.6,0.064,-0.001,0.063
2286.6,371.1,0.064,-0.001,0.063
2296.8,371.6,0.064,-0.001,0.063
2307,372.1,0.064,-0.001,0.063
2316.6,372.6,0.064,-0.001,0.063
2326.8,373.1,0.064,-0.001,0.063
2337,373.6,0.065,-0.002,0.063
2346.6,374.1,0.065,-0.002,0.063
2356.8,374.6,0.065,-0.002,0.063
2367,375.1,0.065,-0.002,0.063
2376.6,375.6,0.065,-0.002,0.063
2386.8,376.1,0.065,-0.002,0.063
2397,376.6,0.065,-0.002,0.063
2406.6,377.1,0.065,-0.002,0.063
2416.8,377.6,0.065,-0.002,0.063
2427,378.1,0.065,-0.002,0.063
2436.6,378.6,0.065,-0.002,0.063
2446.8,379.1,0.066,-0.002,0.063
2457,379.6,0.066,-0.002,0.063
2466.6,380.1,0.066,-0.002,0.064
2476.8,380.6,0.066,-0.002,0.064
2487,381.1,0.066,-0.002,0.064
2496.6,381.6,0.066,-0.002,0.064
2506.8,382.1,0.066,-0.002,0.064
2517,382.6,0.067,-0.002,0.064
2526.6,383.1,0.067,-0.002,0.064
2536.8,383.6,0.067,-0.002,0.064
2547,384.1,0.067,-0.002,0.065
2556.6,384.6,0.067,-0.002,0.065
2566.8,385.1,0.067,-0.002,0.065
2577,385.6,0.067,-0.002,0.065
2586.6,386.1,0.068,-0.002,0.065
2596.8,386.6,0.068,-0.002,0.065
2607,387.1,0.068,-0.002,0.065
2616.6,387.6,0.068,-0.002,0.066
2626.8,388.1,0.068,-0.002,0.066
2637,388.6,0.068,-0.002,0.066
2646.6,389.1,0.068,-0.002,0.066
2656.8,389.6,0.068,-0.002,0.066
2667,390.1,0.069,-0.002,0.066
2677.2,390.6,0.069,-0.002,0.066
2686.8,391.1,0.069,-0.002,0.066
2697,391.6,0.069,-0.002,0.067
2706.6,392.1,0.069,-0.002,0.067
2716.8,392.6,0.069,-0.002,0.067
2727,393.1,0.069,-0.002,0.067
2736.6,393.6,0.069,-0.002,0.067
2746.8,394.1,0.07,-0.002,0.067
2757,394.6,0.07,-0.002,0.067
2766.6,395.1,0.07,-0.002,0.068
2776.8,395.6,0.07,-0.002,0.068
2787,396.1,0.07,-0.002,0.068
2797.2,396.6,0.07,-0.002,0.068
2806.8,397.1,0.07,-0.002,0.068
2817,397.6,0.071,-0.002,0.068
2827.2,398.1,0.071,-0.002,0.068
2836.8,398.6,0.071,-0.002,0.069
2847,399.1,0.071,-0.002,0.069
2857.2,399.6,0.071,-0.002,0.069
2866.8,400.1,0.071,-0.002,0.069
2877,400.6,0.072,-0.002,0.069
2887.2,401.1,0.072,-0.002,0.07
2896.8,401.6,0.072,-0.002,0.07
2907,402.1,0.072,-0.002,0.07
2917.2,402.6,0.072,-0.002,0.07
2926.8,403.1,0.072,-0.002,0.07
2937,403.6,0.072,-0.002,0.07
2947.2,404.1,0.073,-0.002,0.07
2956.8,404.6,0.073,-0.002,0.071
2967,405.1,0.073,-0.002,0.071
2977.2,405.6,0.073,-0.002,0.071
2986.8,406.1,0.073,-0.002,0.071
2997,406.6,0.073,-0.002,0.071
3007.2,407.1,0.073,-0.002,0.071
3016.8,407.6,0.073,-0.002,0.072
3027,408.1,0.073,-0.002,0.072
3037.2,408.6,0.074,-0.002,0.072
3046.8,409.1,0.074,-0.002,0.072
3057,409.6,0.074,-0.002,0.072
3067.2,410.1,0.074,-0.001,0.073
3076.8,410.6,0.074,-0.001,0.073
3087,411.1,0.074,-0.001,0.073
3097.2,411.6,0.074,-0.001,0.073
3106.8,412.1,0.075,-0.001,0.074
3117,412.6,0.075,-0.001,0.074
3127.2,413.1,0.075,-0.001,0.074
3136.8,413.6,0.075,-0.001,0.074
3147,414.1,0.075,-0.001,0.075
3157.2,414.6,0.075,-0.001,0.075
3166.8,415.1,0.075,0,0.075
3177,415.6,0.076,0,0.075
3187.2,416.1,0.076,0,0.075
3196.8,416.6,0.076,0,0.076
3207,417.1,0.076,0,0.076
3217.2,417.6,0.076,0,0.076
3226.8,418.1,0.076,0,0.076
3237,418.6,0.076,0,0.077
3247.2,419.1,0.076,0,0.077
3256.8,419.6,0.077,0.001,0.077
3267,420.1,0.077,0.001,0.077
3277.2,420.6,0.077,0.001,0.078
3286.8,421.1,0.077,0.001,0.078
3297,421.6,0.077,0.001,0.078
3307.2,422.1,0.077,0.001,0.078
3316.8,422.6,0.077,0.001,0.079
3327,423.1,0.077,0.001,0.079
3337.2,423.6,0.078,0.001,0.079
3346.8,424.1,0.078,0.002,0.079
3357,424.6,0.078,0.002,0.08
3367.2,425.1,0.078,0.002,0.08
3376.8,425.6,0.078,0.002,0.08
3387,426.1,0.078,0.002,0.08
3397.2,426.6,0.078,0.002,0.08
3406.8,427.1,0.078,0.002,0.081
3417,427.6,0.079,0.002,0.081
3427.2,428.1,0.079,0.003,0.081
3436.8,428.6,0.079,0.003,0.081
3447,429.1,0.079,0.003,0.082
3457.2,429.6,0.079,0.003,0.082
3466.8,430.1,0.079,0.003,0.082
3477,430.6,0.079,0.003,0.083
3487.2,431.1,0.079,0.003,0.083
3497.4,431.6,0.08,0.004,0.083
3507,432.1,0.08,0.004,0.083
3517.2,432.6,0.08,0.004,0.084
3527.4,433.1,0.08,0.004,0.084
3537,433.6,0.08,0.004,0.084
3547.2,434.1,0.08,0.004,0.085
3557.4,434.6,0.08,0.005,0.085
3567,435.1,0.081,0.005,0.085
3577.2,435.6,0.081,0.005,0.086
3587.4,436.1,0.081,0.005,0.086
3597,436.6,0.081,0.005,0.086
3607.2,437.1,0.081,0.005,0.086
3617.4,437.6,0.081,0.006,0.087
3627,438.1,0.081,0.006,0.087
3637.2,438.6,0.081,0.006,0.087
3647.4,439.1,0.081,0.006,0.088
3657,439.6,0.082,0.006,0.088
3667.2,440.1,0.082,0.007,0.088
3677.4,440.6,0.082,0.007,0.089
3687,441.1,0.082,0.007,0.089
3697.2,441.6,0.082,0.007,0.089
3707.4,442.1,0.082,0.008,0.09
3717,442.6,0.082,0.008,0.09
3727.2,443.1,0.082,0.008,0.09
3737.4,443.6,0.082,0.008,0.091
3747,444.1,0.083,0.008,0.091
3757.2,444.6,0.083,0.009,0.091
3767.4,445.1,0.083,0.009,0.092
3777,445.6,0.083,0.009,0.092
3787.2,446.1,0.083,0.009,0.092
3797.4,446.6,0.083,0.01,0.093
3807,447.1,0.083,0.01,0.093
3817.2,447.6,0.083,0.01,0.093
3827.4,448.1,0.083,0.01,0.094
3837,448.6,0.083,0.011,0.094
3847.2,449.1,0.084,0.011,0.095
3857.4,449.6,0.084,0.011,0.095
3867,450.1,0.084,0.012,0.095
3877.2,450.6,0.084,0.012,0.096
3887.4,451.1,0.084,0.012,0.096
3897,451.6,0.084,0.012,0.096
3907.2,452.1,0.084,0.013,0.097
3917.4,452.6,0.084,0.013,0.097
3927,453.1,0.084,0.013,0.097
3937.2,453.6,0.084,0.013,0.098
3947.4,454.1,0.084,0.014,0.098
3957,454.6,0.085,0.014,0.098
3967.2,455.1,0.085,0.014,0.099
3977.4,455.6,0.085,0.014,0.099
3987.6,456.1,0.085,0.014,0.099
3997.2,456.6,0.085,0.015,0.1
4007.4,457.1,0.085,0.015,0.1
4017.6,457.6,0.085,0.015,0.1
4027.2,458.1,0.085,0.015,0.101
4037.4,458.6,0.085,0.016,0.101
4047,459.1,0.085,0.016,0.101
4057.2,459.6,0.085,0.016,0.102
4067.4,460.1,0.085,0.016,0.102
4077,460.6,0.086,0.017,0.102
4087.2,461.1,0.086,0.017,0.102
4097.4,461.6,0.086,0.017,0.103
4107.6,462.1,0.086,0.017,0.103
4117.2,462.6,0.086,0.017,0.103
4127.4,463.1,0.086,0.017,0.103
4137.6,463.6,0.086,0.018,0.104
4147.2,464.1,0.086,0.018,0.104
4157.4,464.6,0.086,0.018,0.104
4167.6,465.1,0.086,0.018,0.104
4177.2,465.6,0.086,0.018,0.105
4187.4,466.1,0.086,0.018,0.105
4197.6,466.6,0.086,0.019,0.105
4207.2,467.1,0.087,0.019,0.105
9594.6,277.3,0.039,0.001,0.04
9605.4,277.8,0.04,0.001,0.04
9616.2,278.3,0.04,0.001,0.041
9628.2,278.8,0.04,0.001,0.041
9640.2,279.3,0.039,0.002,0.041
9652.2,279.8,0.039,0.001,0.041
9664.2,280.3,0.039,0.001,0.04
9676.2,280.8,0.039,0.001,0.04
9687,281.3,0.039,0.001,0.04
9697.8,281.8,0.04,0.001,0.04
9708.6,282.3,0.04,0.001,0.04
9718.8,282.8,0.04,0.001,0.041
9729.6,283.3,0.04,0.001,0.041
9739.8,283.8,0.04,0.001,0.041
9750,284.3,0.04,0.001,0.041
9760.2,284.8,0.04,0.001,0.041
9770.4,285.3,0.04,0.001,0.041
9780.6,285.8,0.04,0.001,0.041
9790.2,286.3,0.04,0.001,0.041
9800.4,286.8,0.041,0.001,0.042
9810.6,287.3,0.041,0.001,0.042
9820.8,287.8,0.041,0.001,0.042
9830.4,288.3,0.041,0.001,0.042
9840.6,288.8,0.041,0.001,0.042
9850.8,289.3,0.041,0.001,0.042
9860.4,289.8,0.041,0.001,0.042
9870.6,290.3,0.041,0.001,0.042
9880.8,290.8,0.041,0.001,0.042
9890.4,291.3,0.041,0.001,0.042
9900.6,291.8,0.041,0.001,0.042
9910.8,292.3,0.041,0.001,0.042
9920.4,292.8,0.041,0.001,0.042
9930.6,293.3,0.041,0.001,0.042
9940.8,293.8,0.041,0.001,0.043
9950.4,294.3,0.042,0.001,0.043
9960.6,294.8,0.042,0.001,0.043
9970.8,295.3,0.042,0.001,0.043
9980.4,295.8,0.042,0.001,0.043
9990.6,296.3,0.042,0.001,0.043
10000.8,296.8,0.042,0.001,0.043
10010.4,297.3,0.042,0.001,0.043
10020.6,297.8,0.042,0.001,0.043
10030.8,298.3,0.042,0.001,0.043
10040.4,298.8,0.042,0.001,0.043
10050.6,299.3,0.042,0.001,0.043
10060.8,299.8,0.042,0.001,0.044
10070.4,300.3,0.042,0.001,0.044
10080.6,300.8,0.043,0.001,0.044
10090.8,301.3,0.043,0.001,0.044
10100.4,301.8,0.043,0.001,0.044
10110.6,302.3,0.043,0.001,0.044
10120.8,302.8,0.043,0.001,0.044
10130.4,303.3,0.043,0.001,0.044
10140.6,303.8,0.043,0.001,0.044
10150.8,304.3,0.043,0.001,0.044
10160.4,304.8,0.043,0.001,0.044
10170.6,305.3,0.043,0.001,0.045
10180.8,305.8,0.043,0.001,0.045
10190.4,306.3,0.043,0.001,0.045
10200.6,306.8,0.043,0.001,0.045
10210.8,307.3,0.044,0.001,0.045
10220.4,307.8,0.044,0.001,0.045
10230.6,308.3,0.044,0.001,0.045
10240.8,308.8,0.044,0.001,0.045
10250.4,309.3,0.044,0.001,0.045
10260.6,309.8,0.044,0.001,0.045
10270.8,310.3,0.044,0.001,0.045
10280.4,310.8,0.044,0.001,0.045
10290.6,311.3,0.044,0.001,0.046
10300.8,311.8,0.044,0.001,0.046
10310.4,312.3,0.044,0.001,0.046
10320.6,312.8,0.044,0.001,0.046
10330.8,313.3,0.044,0.001,0.046
10340.4,313.8,0.045,0.001,0.046
10350.6,314.3,0.045,0.001,0.046
10360.8,314.8,0.045,0.001,0.046
10370.4,315.3,0.045,0.001,0.046
10380.6,315.8,0.045,0.001,0.046
10390.8,316.3,0.045,0.001,0.046
10400.4,316.8,0.045,0.001,0.047
10410.6,317.3,0.045,0.001,0.047
10420.8,317.8,0.045,0.002,0.047
10430.4,318.3,0.045,0.002,0.047
10440.6,318.8,0.045,0.002,0.047
10450.8,319.3,0.046,0.002,0.047
10460.4,319.8,0.046,0.002,0.047
10470.6,320.3,0.046,0.002,0.047
10480.8,320.8,0.046,0.002,0.047
10490.4,321.3,0.046,0.002,0.047
10500.6,321.8,0.046,0.002,0.048
10510.8,322.3,0.046,0.002,0.048
10520.4,322.8,0.046,0.002,0.048
10530.6,323.3,0.046,0.002,0.048
10540.8,323.8,0.046,0.002,0.048
10550.4,324.3,0.046,0.002,0.048
10560.6,324.8,0.046,0.002,0.048
10570.8,325.3,0.047,0.002,0.048
10580.4,325.8,0.047,0.002,0.048
10590.6,326.3,0.047,0.002,0.048
10600.8,326.8,0.047,0.002,0.048
10610.4,327.3,0.047,0.002,0.049
10620.6,327.8,0.047,0.002,0.049
10630.8,328.3,0.047,0.002,0.049
10640.4,328.8,0.047,0.002,0.049
10650.6,329.3,0.047,0.002,0.049
10660.8,329.8,0.047,0.002,0.049
10670.4,330.3,0.047,0.002,0.049
10680.6,330.8,0.048,0.002,0.049
10690.8,331.3,0.048,0.002,0.049
10701,331.8,0.048,0.002,0.049
10710.6,332.3,0.048,0.002,0.049
10720.8,332.8,0.048,0.002,0.049
10731,333.3,0.048,0.002,0.05
10740.6,333.8,0.048,0.002,0.05
10750.8,334.3,0.048,0.002,0.05
10760.4,334.8,0.048,0.002,0.05
10770.6,335.3,0.048,0.002,0.05
10780.8,335.8,0.048,0.002,0.05
10790.4,336.3,0.049,0.001,0.05
10800.6,336.8,0.049,0.001,0.05
10810.8,337.3,0.049,0.001,0.05
10820.4,337.8,0.049,0.001,0.05
10830.6,338.3,0.049,0.001,0.05
10840.8,338.8,0.049,0.001,0.05
10850.4,339.3,0.049,0.001,0.05
10860.6,339.8,0.049,0.001,0.051
10870.8,340.3,0.049,0.001,0.051
10880.4,340.8,0.049,0.001,0.051
10890.6,341.3,0.05,0.001,0.051
10900.8,341.8,0.05,0.001,0.051
10910.4,342.3,0.05,0.001,0.051
10920.6,342.8,0.05,0.001,0.051
10930.8,343.3,0.05,0.001,0.051
10940.4,343.8,0.05,0.001,0.051
10950.6,344.3,0.05,0.001,0.051
10960.8,344.8,0.05,0.001,0.051
10970.4,345.3,0.05,0.001,0.051
10980.6,345.8,0.05,0.001,0.051
10990.8,346.3,0.051,0.001,0.052
11000.4,346.8,0.051,0.001,0.052
11010.6,347.3,0.051,0.001,0.052
11020.8,347.8,0.051,0.001,0.052
11030.4,348.3,0.051,0.001,0.052
11040.6,348.8,0.051,0.001,0.052
11050.8,349.3,0.051,0.001,0.052
11060.4,349.8,0.051,0.001,0.052
11070.6,350.3,0.051,0.001,0.052
11080.8,350.8,0.051,0.001,0.052
11090.4,351.3,0.052,0.001,0.052
11100.6,351.8,0.052,0.001,0.053
11110.8,352.3,0.052,0.001,0.053
11120.4,352.8,0.052,0.001,0.053
11130.6,353.3,0.052,0.001,0.053
11140.8,353.8,0.052,0.001,0.053
11150.4,354.3,0.052,0.001,0.053
11160.6,354.8,0.052,0.001,0.053
11170.8,355.3,0.052,0.001,0.053
11180.4,355.8,0.053,0.001,0.053
11190.6,356.3,0.053,0.001,0.053
11200.8,356.8,0.053,0.001,0.054
11210.4,357.3,0.053,0.001,0.054
11220.6,357.8,0.053,0.001,0.054
11230.8,358.3,0.053,0.001,0.054
11240.4,358.8,0.053,0.001,0.054
11250.6,359.3,0.053,0.001,0.054
11260.8,359.8,0.053,0.001,0.054
11270.4,360.3,0.053,0.001,0.054
11280.6,360.8,0.054,0.001,0.054
11290.8,361.3,0.054,0.001,0.055
11300.4,361.8,0.054,0.001,0.055
11310.6,362.3,0.054,0.001,0.055
11320.8,362.8,0.054,0.001,0.055
11330.4,363.3,0.054,0.001,0.055
11340.6,363.8,0.054,0.001,0.055
11350.8,364.3,0.054,0.001,0.055
11360.4,364.8,0.054,0.001,0.055
11370.6,365.3,0.054,0.001,0.056
11380.8,365.8,0.055,0.001,0.056
11390.4,366.3,0.055,0.001,0.056
11400.6,366.8,0.055,0.001,0.056
11410.8,367.3,0.055,0.001,0.056
11420.4,367.8,0.055,0.001,0.056
11430.6,368.3,0.055,0.001,0.056
11440.8,368.8,0.055,0.001,0.056
11450.4,369.3,0.055,0.001,0.056
11460.6,369.8,0.055,0.001,0.057
11470.8,370.3,0.056,0.001,0.057
11480.4,370.8,0.056,0.001,0.057
11490.6,371.3,0.056,0.001,0.057
11500.8,371.8,0.056,0.001,0.057
11510.4,372.3,0.056,0.001,0.057
11520.6,372.8,0.056,0.001,0.057
11530.8,373.3,0.056,0.001,0.057
11540.4,373.8,0.056,0.001,0.058
11550.6,374.3,0.056,0.001,0.058
11560.8,374.8,0.056,0.001,0.058
11570.4,375.3,0.056,0.001,0.058
11580.6,375.8,0.056,0.001,0.058
11590.8,376.3,0.057,0.001,0.058
11600.4,376.8,0.057,0.001,0.058
11610.6,377.3,0.057,0.001,0.058
11620.8,377.8,0.057,0.001,0.058
11630.4,378.3,0.057,0.001,0.058
11640.6,378.8,0.057,0.001,0.058
11650.8,379.3,0.057,0.001,0.058
11660.4,379.8,0.057,0.001,0.059
11670.6,380.3,0.058,0.001,0.059
11680.8,380.8,0.058,0.001,0.059
11690.4,381.3,0.058,0.001,0.059
11700.6,381.8,0.058,0.001,0.059
11710.8,382.3,0.058,0.001,0.059
11720.4,382.8,0.058,0.001,0.059
11730.6,383.3,0.058,0.001,0.06
11740.8,383.8,0.058,0.001,0.06
11750.4,384.3,0.059,0.001,0.06
11760.6,384.8,0.059,0.001,0.06
11770.8,385.3,0.059,0.001,0.06
11780.4,385.8,0.059,0.001,0.06
11790.6,386.3,0.059,0.001,0.06
11800.8,386.8,0.059,0.001,0.06
11810.4,387.3,0.059,0.001,0.061
11820.6,387.8,0.059,0.001,0.061
11830.8,388.3,0.059,0.001,0.061
11840.4,388.8,0.06,0.001,0.061
11850.6,389.3,0.06,0.001,0.061
11860.8,389.8,0.06,0.002,0.061
11871,390.3,0.06,0.002,0.061
11880.6,390.8,0.06,0.002,0.062
11890.8,391.3,0.06,0.002,0.062
11901,391.8,0.06,0.002,0.062
11910.6,392.3,0.06,0.002,0.062
11920.8,392.8,0.06,0.002,0.062
11931,393.3,0.061,0.002,0.062
11940.6,393.8,0.061,0.002,0.062
11950.8,394.3,0.061,0.002,0.063
11961,394.8,0.061,0.002,0.063
11970.6,395.3,0.061,0.002,0.063
11980.8,395.8,0.061,0.002,0.063
11991,396.3,0.061,0.002,0.063
12000.6,396.8,0.062,0.002,0.063
12010.8,397.3,0.062,0.002,0.064
12021,397.8,0.062,0.002,0.064
12030.6,398.3,0.062,0.002,0.064
12040.8,398.8,0.062,0.002,0.064
12051,399.3,0.062,0.002,0.064
12060.6,399.8,0.062,0.002,0.064
12070.8,400.3,0.063,0.002,0.065
12081,400.8,0.063,0.002,0.065
12090.6,401.3,0.063,0.002,0.065
12100.8,401.8,0.063,0.002,0.065
12111,402.3,0.063,0.002,0.065
12120.6,402.8,0.063,0.002,0.065
12130.8,403.3,0.063,0.002,0.065
12141,403.8,0.063,0.002,0.066
12150.6,404.3,0.064,0.002,0.066
12160.8,404.8,0.064,0.002,0.066
12171,405.3,0.064,0.002,0.066
12180.6,405.8,0.064,0.002,0.066
12190.8,406.3,0.064,0.002,0.066
12201,406.8,0.064,0.002,0.066
12210.6,407.3,0.064,0.002,0.066
12220.8,407.8,0.064,0.002,0.067
12231,408.3,0.064,0.002,0.067
12240.6,408.8,0.065,0.002,0.067
12250.8,409.3,0.065,0.002,0.067
12261,409.8,0.065,0.002,0.067
12270.6,410.3,0.065,0.002,0.067
12280.8,410.8,0.065,0.002,0.068
12291,411.3,0.065,0.002,0.068
12300.6,411.8,0.065,0.002,0.068
12310.8,412.3,0.065,0.003,0.068
12321,412.8,0.066,0.003,0.068
12330.6,413.3,0.066,0.003,0.068
12340.8,413.8,0.066,0.003,0.069
12351,414.3,0.066,0.003,0.069
12360.6,414.8,0.066,0.003,0.069
12370.8,415.3,0.066,0.003,0.069
12381,415.8,0.066,0.003,0.069
12390.6,416.3,0.066,0.003,0.069
12400.8,416.8,0.067,0.003,0.069
12411,417.3,0.067,0.003,0.07
12420.6,417.8,0.067,0.003,0.07
12430.8,418.3,0.067,0.003,0.07
12441,418.8,0.067,0.003,0.07
12450.6,419.3,0.067,0.003,0.07
12460.8,419.8,0.067,0.003,0.07
12471,420.3,0.067,0.003,0.071
12480.6,420.8,0.068,0.003,0.071
12490.8,421.3,0.068,0.003,0.071
12501,421.8,0.068,0.003,0.071
12510.6,422.3,0.068,0.003,0.071
12520.8,422.8,0.068,0.003,0.071
12531,423.3,0.068,0.003,0.072
12540.6,423.8,0.068,0.003,0.072
12550.8,424.3,0.068,0.004,0.072
12561,424.8,0.069,0.004,0.072
12570.6,425.3,0.069,0.004,0.072
12580.8,425.8,0.069,0.004,0.072
12591,426.3,0.069,0.004,0.073
12600.6,426.8,0.069,0.004,0.073
12610.8,427.3,0.069,0.004,0.073
12621,427.8,0.069,0.004,0.073
12630.6,428.3,0.069,0.004,0.073
12640.8,428.8,0.07,0.004,0.074
12651,429.3,0.07,0.004,0.074
12660.6,429.8,0.07,0.004,0.074
12670.8,430.3,0.07,0.004,0.074
12681,430.8,0.07,0.004,0.074
12690.6,431.3,0.07,0.004,0.074
12700.8,431.8,0.07,0.004,0.075
12711,432.3,0.07,0.004,0.075
12720.6,432.8,0.071,0.004,0.075
12730.8,433.3,0.071,0.004,0.075
12741,433.8,0.071,0.004,0.075
12750.6,434.3,0.071,0.004,0.075
12760.8,434.8,0.071,0.004,0.076
12771,435.3,0.071,0.004,0.076
12780.6,435.8,0.071,0.005,0.076
12790.8,436.3,0.072,0.005,0.076
12801,436.8,0.072,0.005,0.076
12811.2,437.3,0.072,0.005,0.076
12820.8,437.8,0.072,0.005,0.077
12831,438.3,0.072,0.005,0.077
12841.2,438.8,0.072,0.005,0.077
12850.8,439.3,0.072,0.005,0.077
12861,439.8,0.072,0.005,0.077
12871.2,440.3,0.073,0.005,0.078
12880.8,440.8,0.073,0.005,0.078
12891,441.3,0.073,0.005,0.078
12900.6,441.8,0.073,0.005,0.078
12910.8,442.3,0.073,0.005,0.078
12921,442.8,0.073,0.005,0.078
12930.6,443.3,0.073,0.005,0.079
12940.8,443.8,0.073,0.005,0.079
12951,444.3,0.074,0.005,0.079
12960.6,444.8,0.074,0.006,0.079
12970.8,445.3,0.074,0.006,0.079
12981,445.8,0.074,0.006,0.08
12991.2,446.3,0.074,0.006,0.08
13000.8,446.8,0.074,0.006,0.08
13011,447.3,0.074,0.006,0.08
13021.2,447.8,0.074,0.006,0.08
13030.8,448.3,0.075,0.006,0.081
13041,448.8,0.075,0.006,0.081
13051.2,449.3,0.075,0.006,0.081
13060.8,449.8,0.075,0.006,0.081
13071,450.3,0.075,0.006,0.082
13081.2,450.8,0.075,0.007,0.082
13090.8,451.3,0.075,0.007,0.082
13101,451.8,0.075,0.007,0.082
13111.2,452.3,0.076,0.007,0.082
13120.8,452.8,0.076,0.007,0.083
13131,453.3,0.076,0.007,0.083
13141.2,453.8,0.076,0.007,0.083
13150.8,454.3,0.076,0.007,0.083
13161,454.8,0.076,0.007,0.084
13171.2,455.3,0.076,0.007,0.084
13180.8,455.8,0.077,0.008,0.084
13191,456.3,0.077,0.008,0.084
13201.2,456.8,0.077,0.008,0.085
13210.8,457.3,0.077,0.008,0.085
13221,457.8,0.077,0.008,0.085
13231.2,458.3,0.077,0.008,0.085
13240.8,458.8,0.077,0.008,0.086
13251,459.3,0.078,0.008,0.086
13261.2,459.8,0.078,0.009,0.086
13270.8,460.3,0.078,0.009,0.086
13281,460.8,0.078,0.009,0.087
13291.2,461.3,0.078,0.009,0.087
13300.8,461.8,0.078,0.009,0.087
13311,462.3,0.078,0.009,0.087
13321.2,462.8,0.078,0.009,0.088
13330.8,463.3,0.079,0.009,0.088
13341,463.8,0.079,0.009,0.088
13351.2,464.3,0.079,0.01,0.088
13360.8,464.8,0.079,0.01,0.089
13371,465.3,0.079,0.01,0.089
13381.2,465.8,0.079,0.01,0.089
13390.8,466.3,0.079,0.01,0.09
13401,466.8,0.08,0.01,0.09
13411.2,467.3,0.08,0.01,0.09

File: Wood/Calibration_Data/UMET/UMET_Wood_TGA_O2-21_10K_R1.csv
Time (s),Temperature (K),Mass (mg)
0,313.14,2.3484
3,313.64,2.3481
6,314.14,2.3483
9,314.64,2.3482
12,315.14,2.3481
15,315.64,2.348
18,316.14,2.3481
21,316.64,2.3482
24,317.14,2.348
27,317.64,2.3479
30,318.14,2.3478
33,318.64,2.3476
36,319.14,2.3476
39,319.64,2.3477
42,320.14,2.3474
45,320.64,2.3474
48,321.14,2.3474
51,321.64,2.3475
54,322.14,2.3473
57,322.64,2.3473
60,323.14,2.3473
63,323.64,2.3471
66,324.14,2.347
69,324.64,2.3469
72,325.14,2.3467
75,325.64,2.3467
78,326.14,2.3468
81,326.64,2.3468
84,327.14,2.3468
87,327.64,2.3468
90,328.14,2.3467
93,328.64,2.3468
96,329.14,2.3468
99,329.64,2.3466
102,330.14,2.3465
105,330.64,2.3464
108,331.14,2.3463
111,331.64,2.3462
114,332.14,2.3462
117,332.64,2.3459
120,333.14,2.3457
123,333.64,2.3456
126,334.14,2.3456
129,334.64,2.3454
132,335.14,2.3452
135,335.64,2.3449
138,336.14,2.3448
141,336.64,2.3445
144,337.14,2.3445
147,337.64,2.3444
150,338.14,2.3441
153,338.64,2.3441
156,339.14,2.3442
159,339.64,2.3443
162,340.14,2.3442
165,340.64,2.344
168,341.14,2.3439
171,341.64,2.3437
174,342.14,2.3437
177,342.64,2.3437
180,343.14,2.3437
183,343.64,2.3437
186,344.14,2.3436
189,344.64,2.3435
192,345.14,2.3434
195,345.64,2.3434
198,346.14,2.3434
201,346.64,2.3435
204,347.14,2.3434
207,347.64,2.3432
210,348.14,2.3432
213,348.64,2.3433
216,349.14,2.3434
219,349.64,2.3433
222,350.14,2.3432
225,350.64,2.343
228,351.14,2.3429
231,351.64,2.3427
234,352.14,2.3426
237,352.64,2.3425
240,353.14,2.3424
243,353.64,2.3424
246,354.14,2.3423
249,354.64,2.3423
252,355.14,2.3422
255,355.64,2.3422
258,356.14,2.3422
261,356.64,2.3422
264,357.14,2.342
267,357.64,2.3419
270,358.14,2.3418
273,358.64,2.3418
276,359.14,2.3417
279,359.64,2.3415
282,360.14,2.3414
285,360.64,2.3414
288,361.14,2.3414
291,361.64,2.3414
294,362.14,2.3413
297,362.64,2.3412
300,363.14,2.3412
303,363.64,2.341
306,364.14,2.3409
309,364.64,2.3404
312,365.14,2.34
315,365.64,2.3399
318,366.14,2.3398
321,366.64,2.3399
324,367.14,2.3399
327,367.64,2.3399
330,368.14,2.3399
333,368.64,2.3398
336,369.14,2.3398
339,369.64,2.3397
342,370.14,2.3398
345,370.64,2.3398
348,371.14,2.3397
351,371.64,2.3395
354,372.14,2.3395
357,372.64,2.3395
360,373.14,2.3396
363,373.64,2.3395
366,374.14,2.3395
369,374.64,2.3395
372,375.14,2.3395
375,375.64,2.3394
378,376.14,2.3394
381,376.64,2.3393
384,377.14,2.3393
387,377.64,2.3393
390,378.14,2.3392
393,378.64,2.3394
396,379.14,2.3394
399,379.64,2.3393
402,380.14,2.339
405,380.64,2.3391
408,381.14,2.3391
411,381.64,2.3389
414,382.14,2.3389
417,382.64,2.339
420,383.14,2.3389
423,383.64,2.3389
426,384.14,2.3388
429,384.64,2.3389
432,385.14,2.3387
435,385.64,2.3385
438,386.14,2.3384
441,386.64,2.3383
444,387.14,2.3383
447,387.64,2.3383
450,388.14,2.3384
453,388.64,2.3385
456,389.14,2.3383
459,389.64,2.3383
462,390.14,2.3383
465,390.64,2.3383
468,391.14,2.3383
471,391.64,2.3383
474,392.14,2.3381
477,392.64,2.338
480,393.14,2.338
483,393.64,2.338
486,394.14,2.338
489,394.64,2.3378
492,395.14,2.3378
495,395.64,2.3378
498,396.14,2.3378
501,396.64,2.3378
504,397.14,2.3376
507,397.64,2.3374
510,398.14,2.3373
513,398.64,2.3372
516,399.14,2.3369
519,399.64,2.3367
522,400.14,2.3368
525,400.64,2.3369
528,401.14,2.3368
531,401.64,2.3368
534,402.14,2.3365
537,402.64,2.3364
540,403.14,2.3363
543,403.64,2.3362
546,404.14,2.3359
549,404.64,2.3357
552,405.14,2.3356
555,405.64,2.3355
558,406.14,2.3353
561,406.64,2.3352
564,407.14,2.335
567,407.64,2.3347
570,408.14,2.3348
573,408.64,2.3347
576,409.14,2.3346
579,409.64,2.3344
582,410.14,2.3343
585,410.64,2.3342
588,411.14,2.3341
591,411.64,2.3339
594,412.14,2.3336
597,412.64,2.3332
600,413.14,2.3332
603,413.64,2.3332
606,414.14,2.3332
609,414.64,2.333
612,415.14,2.3329
615,415.64,2.3329
618,416.14,2.3325
621,416.64,2.3323
624,417.14,2.3322
627,417.64,2.3324
630,418.14,2.3323
633,418.64,2.332
636,419.14,2.3319
639,419.64,2.3318
642,420.14,2.3315
645,420.64,2.3314
648,421.14,2.3311
651,421.64,2.3308
654,422.14,2.3307
657,422.64,2.3304
660,423.14,2.3303
663,423.64,2.3301
666,424.14,2.3298
669,424.64,2.3294
672,425.14,2.3292
675,425.64,2.3289
678,426.14,2.3287
681,426.64,2.3286
684,427.14,2.3283
687,427.64,2.3279
690,428.14,2.3277
693,428.64,2.3273
696,429.14,2.3271
699,429.64,2.327
702,430.14,2.3268
705,430.64,2.3267
708,431.14,2.3264
711,431.64,2.3262
714,432.14,2.3259
717,432.64,2.3257
720,433.14,2.3253
723,433.64,2.3251
726,434.14,2.3248
729,434.64,2.3244
732,435.14,2.324
735,435.64,2.3238
738,436.14,2.3235
741,436.64,2.3231
744,437.14,2.3226
747,437.64,2.3221
750,438.14,2.3216
753,438.64,2.3211
756,439.14,2.3207
759,439.64,2.3201
762,440.14,2.3198
765,440.64,2.3193
768,441.14,2.3187
771,441.64,2.3181
774,442.14,2.3174
777,442.64,2.3168
780,443.14,2.3163
783,443.64,2.3159
786,444.14,2.3153
789,444.64,2.3147
792,445.14,2.314
795,445.64,2.3133
798,446.14,2.3125
801,446.64,2.3122
804,447.14,2.3119
807,447.64,2.3115
810,448.14,2.311
813,448.64,2.3104
816,449.14,2.3098
819,449.64,2.3093
822,450.14,2.3088
825,450.64,2.3083
828,451.14,2.3079
831,451.64,2.3074
834,452.14,2.3066
837,452.64,2.3061
840,453.14,2.3056
843,453.64,2.3051
846,454.14,2.3046
849,454.64,2.3041
852,455.14,2.3034
855,455.64,2.3027
858,456.14,2.302
861,456.64,2.3014
864,457.14,2.3009
867,457.64,2.3003
870,458.14,2.2998
873,458.64,2.2992
876,459.14,2.2984
879,459.64,2.2978
882,460.14,2.2971
885,460.64,2.2966
888,461.14,2.296
891,461.64,2.2953
894,462.14,2.2947
897,462.64,2.2941
900,463.14,2.2936
903,463.64,2.2931
906,464.14,2.2926
909,464.64,2.292
912,465.14,2.2917
915,465.64,2.2912
918,466.14,2.2907
921,466.64,2.2901
924,467.14,2.2895
927,467.64,2.2889
930,468.14,2.2882
933,468.64,2.2877
936,469.14,2.287
939,469.64,2.2862
942,470.14,2.2855
945,470.64,2.2849
948,471.14,2.2843
951,471.64,2.2837
954,472.14,2.283
957,472.64,2.2824
960,473.14,2.2819
963,473.64,2.2813
966,474.14,2.2806
969,474.64,2.28
972,475.14,2.2792
975,475.64,2.2784
978,476.14,2.2778
981,476.64,2.2771
984,477.14,2.2763
987,477.64,2.2754
990,478.14,2.2748
993,478.64,2.2739
996,479.14,2.2731
999,479.64,2.2725
1002,480.14,2.2718
1005,480.64,2.2711
1008,481.14,2.2702
1011,481.64,2.2694
1014,482.14,2.2688
1017,482.64,2.2679
1020,483.14,2.267
1023,483.64,2.2663
1026,484.14,2.2654
1029,484.64,2.2645
1032,485.14,2.2637
1035,485.64,2.2627
1038,486.14,2.262
1041,486.64,2.2611
1044,487.14,2.2601
1047,487.64,2.2594
1050,488.14,2.2586
1053,488.64,2.2577
1056,489.14,2.2567
1059,489.64,2.256
1062,490.14,2.2548
1065,490.64,2.2539
1068,491.14,2.2528
1071,491.64,2.2517
1074,492.14,2.2507
1077,492.64,2.2495
1080,493.14,2.2485
1083,493.64,2.2471
1086,494.14,2.2458
1089,494.64,2.2444
1092,495.14,2.2433
1095,495.64,2.2424
1098,496.14,2.2412
1101,496.64,2.2401
1104,497.14,2.2389
1107,497.64,2.2378
1110,498.14,2.2366
1113,498.64,2.2354
1116,499.14,2.234
1119,499.64,2.2325
1122,500.14,2.2308
1125,500.64,2.2292
1128,501.14,2.2276
1131,501.64,2.2264
1134,502.14,2.2246
1137,502.64,2.2231
1140,503.14,2.2217
1143,503.64,2.2197
1146,504.14,2.2176
1149,504.64,2.2157
1152,505.14,2.2142
1155,505.64,2.2128
1158,506.14,2.2112
1161,506.64,2.2098
1164,507.14,2.2084
1167,507.64,2.2071
1170,508.14,2.2059
1173,508.64,2.2045
1176,509.14,2.2028
1179,509.64,2.2007
1182,510.14,2.1985
1185,510.64,2.1964
1188,511.14,2.1941
1191,511.64,2.192
1194,512.14,2.19
1197,512.64,2.188
1200,513.14,2.1859
1203,513.64,2.1841
1206,514.14,2.1824
1209,514.64,2.1807
1212,515.14,2.1791
1215,515.64,2.1775
1218,516.14,2.1758
1221,516.64,2.1739
1224,517.14,2.1718
1227,517.64,2.1694
1230,518.14,2.1673
1233,518.64,2.1651
1236,519.14,2.1631
1239,519.64,2.1608
1242,520.14,2.1586
1245,520.64,2.1565
1248,521.14,2.1542
1251,521.64,2.1521
1254,522.14,2.1499
1257,522.64,2.1474
1260,523.14,2.1449
1263,523.64,2.1422
1266,524.14,2.1398
1269,524.64,2.1375
1272,525.14,2.1352
1275,525.64,2.1327
1278,526.14,2.1304
1281,526.64,2.1279
1284,527.14,2.1253
1287,527.64,2.1224
1290,528.14,2.1197
1293,528.64,2.1172
1296,529.14,2.1146
1299,529.64,2.1121
1302,530.14,2.1092
1305,530.64,2.1063
1308,531.14,2.1037
1311,531.64,2.1008
1314,532.14,2.0979
1317,532.64,2.095
1320,533.14,2.0925
1323,533.64,2.0896
1326,534.14,2.0865
1329,534.64,2.0834
1332,535.14,2.0807
1335,535.64,2.0776
1338,536.14,2.0748
1341,536.64,2.0718
1344,537.14,2.0687
1347,537.64,2.0654
1350,538.14,2.0621
1353,538.64,2.0591
1356,539.14,2.0563
1359,539.64,2.053
1362,540.14,2.0498
1365,540.64,2.0464
1368,541.14,2.043
1371,541.64,2.0397
1374,542.14,2.0363
1377,542.64,2.0327
1380,543.14,2.0294
1383,543.64,2.026
1386,544.14,2.0224
1389,544.64,2.019
1392,545.14,2.0153
1395,545.64,2.0114
1398,546.14,2.0079
1401,546.64,2.0042
1404,547.14,2.0007
1407,547.64,1.9969
1410,548.14,1.993
1413,548.64,1.9892
1416,549.14,1.9857
1419,549.64,1.9819
1422,550.14,1.9779
1425,550.64,1.9739
1428,551.14,1.97
1431,551.64,1.9656
1434,552.14,1.9612
1437,552.64,1.9568
1440,553.14,1.9526
1443,553.64,1.9483
1446,554.14,1.9441
1449,554.64,1.9399
1452,555.14,1.9358
1455,555.64,1.9313
1458,556.14,1.9268
1461,556.64,1.9222
1464,557.14,1.9172
1467,557.64,1.9128
1470,558.14,1.908
1473,558.64,1.9032
1476,559.14,1.8984
1479,559.64,1.8939
1482,560.14,1.8889
1485,560.64,1.8839
1488,561.14,1.8792
1491,561.64,1.8741
1494,562.14,1.8688
1497,562.64,1.8639
1500,563.14,1.8584
1503,563.64,1.8532
1506,564.14,1.8478
1509,564.64,1.8425
1512,565.14,1.8369
1515,565.64,1.8313
1518,566.14,1.8259
1521,566.64,1.82
1524,567.14,1.8143
1527,567.64,1.8085
1530,568.14,1.8027
1533,568.64,1.7965
1536,569.14,1.7902
1539,569.64,1.7838
1542,570.14,1.7773
1545,570.64,1.7708
1548,571.14,1.764
1551,571.64,1.7574
1554,572.14,1.7508
1557,572.64,1.7445
1560,573.14,1.7377
1563,573.64,1.7314
1566,574.14,1.7247
1569,574.64,1.7175
1572,575.14,1.7102
1575,575.64,1.7031
1578,576.14,1.6961
1581,576.64,1.6887
1584,577.14,1.6811
1587,577.64,1.6736
1590,578.14,1.6656
1593,578.64,1.658
1596,579.14,1.65
1599,579.64,1.6421
1602,580.14,1.6339
1605,580.64,1.6261
1608,581.14,1.6177
1611,581.64,1.6094
1614,582.14,1.6002
1617,582.64,1.5922
1620,583.14,1.5827
1623,583.64,1.5742
1626,584.14,1.5653
1629,584.64,1.5565
1632,585.14,1.547
1635,585.64,1.5378
1638,586.14,1.5284
1641,586.64,1.5189
1644,587.14,1.5089
1647,587.64,1.4991
1650,588.14,1.4889
1653,588.64,1.4786
1656,589.14,1.468
1659,589.64,1.4569
1662,590.14,1.4456
1665,590.64,1.4344
1668,591.14,1.4225
1671,591.64,1.4108
1674,592.14,1.3984
1677,592.64,1.3861
1680,593.14,1.3733
1683,593.64,1.3607
1686,594.14,1.3347
1689,594.64,1.3249
1692,595.14,1.313
1695,595.64,1.2943
1698,596.14,1.2717
1701,596.64,1.2554
1704,597.14,1.2386
1707,597.64,1.2212
1710,598.14,1.203
1713,598.64,1.1842
1716,599.14,1.165
1719,599.64,1.1455
1722,600.14,1.1249
1725,600.64,1.1042
1728,601.14,1.0829
1731,601.64,1.0616
1734,602.14,1.0398
1737,602.64,1.0168
1740,603.14,0.9945
1743,603.64,0.9732
1746,604.14,0.952
1749,604.64,0.9319
1752,605.14,0.9121
1755,605.64,0.8935
1758,606.14,0.876
1761,606.64,0.8624
1764,607.14,0.8513
1767,607.64,0.8399
1770,608.14,0.8284
1773,608.64,0.8166
1776,609.14,0.8053
1779,609.64,0.7953
1782,610.14,0.7862
1785,610.64,0.7781
1788,611.14,0.7707
1791,611.64,0.7637
1794,612.14,0.7577
1797,612.64,0.7521
1800,613.14,0.7471
1803,613.64,0.7421
1806,614.14,0.7374
1809,614.64,0.7331
1812,615.14,0.729
1815,615.64,0.7253
1818,616.14,0.7219
1821,616.64,0.7181
1824,617.14,0.7147
1827,617.64,0.7115
1830,618.14,0.7084
1833,618.64,0.7053
1836,619.14,0.7023
1839,619.64,0.6993
1842,620.14,0.6965
1845,620.64,0.6938
1848,621.14,0.6912
1851,621.64,0.6885
1854,622.14,0.6858
1857,622.64,0.6832
1860,623.14,0.6808
1863,623.64,0.6785
1866,624.14,0.6764
1869,624.64,0.6745
1872,625.14,0.6722
1875,625.64,0.6701
1878,626.14,0.6681
1881,626.64,0.6658
1884,627.14,0.6635
1887,627.64,0.6615
1890,628.14,0.659
1893,628.64,0.657
1896,629.14,0.6548
1899,629.64,0.6526
1902,630.14,0.6505
1905,630.64,0.6485
1908,631.14,0.6466
1911,631.64,0.6447
1914,632.14,0.6426
1917,632.64,0.6409
1920,633.14,0.6388
1923,633.64,0.6372
1926,634.14,0.6351
1929,634.64,0.633
1932,635.14,0.631
1935,635.64,0.6288
1938,636.14,0.627
1941,636.64,0.625
1944,637.14,0.6234
1947,637.64,0.6213
1950,638.14,0.6193
1953,638.64,0.6173
1956,639.14,0.6155
1959,639.64,0.6141
1962,640.14,0.6121
1965,640.64,0.6102
1968,641.14,0.608
1971,641.64,0.6062
1974,642.14,0.6046
1977,642.64,0.603
1980,643.14,0.6012
1983,643.64,0.5991
1986,644.14,0.5971
1989,644.64,0.5952
1992,645.14,0.5932
1995,645.64,0.5915
1998,646.14,0.59
2001,646.64,0.588
2004,647.14,0.586
2007,647.64,0.584
2010,648.14,0.5821
2013,648.64,0.5802
2016,649.14,0.5784
2019,649.64,0.5768
2022,650.14,0.5748
2025,650.64,0.5729
2028,651.14,0.5712
2031,651.64,0.5695
2034,652.14,0.5676
2037,652.64,0.5656
2040,653.14,0.5634
2043,653.64,0.5614
2046,654.14,0.5595
2049,654.64,0.558
2052,655.14,0.5566
2055,655.64,0.5553
2058,656.14,0.5536
2061,656.64,0.5516
2064,657.14,0.5498
2067,657.64,0.5477
2070,658.14,0.5455
2073,658.64,0.5436
2076,659.14,0.542
2079,659.64,0.5401
2082,660.14,0.5382
2085,660.64,0.5363
2088,661.14,0.5339
2091,661.64,0.5318
2094,662.14,0.5296
2097,662.64,0.5277
2100,663.14,0.5259
2103,663.64,0.524
2106,664.14,0.522
2109,664.64,0.5201
2112,665.14,0.518
2115,665.64,0.5159
2118,666.14,0.5142
2121,666.64,0.5124
2124,667.14,0.5105
2127,667.64,0.5088
2130,668.14,0.507
2133,668.64,0.5052
2136,669.14,0.5032
2139,669.64,0.5011
2142,670.14,0.4992
2145,670.64,0.4973
2148,671.14,0.4954
2151,671.64,0.4934
2154,672.14,0.4914
2157,672.64,0.4895
2160,673.14,0.4876
2163,673.64,0.4855
2166,674.14,0.4832
2169,674.64,0.4812
2172,675.14,0.479
2175,675.64,0.4771
2178,676.14,0.475
2181,676.64,0.4729
2184,677.14,0.4705
2187,677.64,0.4687
2190,678.14,0.4665
2193,678.64,0.4642
2196,679.14,0.4622
2199,679.64,0.4603
2202,680.14,0.4582
2205,680.64,0.4558
2208,681.14,0.4535
2211,681.64,0.4512
2214,682.14,0.4491
2217,682.64,0.447
2220,683.14,0.4448
2223,683.64,0.4426
2226,684.14,0.4402
2229,684.64,0.438
2232,685.14,0.4359
2235,685.64,0.4337
2238,686.14,0.4315
2241,686.64,0.4293
2244,687.14,0.4273
2247,687.64,0.4249
2250,688.14,0.4224
2253,688.64,0.4199
2256,689.14,0.4177
2259,689.64,0.4153
2262,690.14,0.4125
2265,690.64,0.41
2268,691.14,0.4076
2271,691.64,0.4053
2274,692.14,0.4027
2277,692.64,0.4001
2280,693.14,0.3975
2283,693.64,0.3953
2286,694.14,0.3928
2289,694.64,0.3901
2292,695.14,0.3878
2295,695.64,0.3852
2298,696.14,0.3827
2301,696.64,0.3802
2304,697.14,0.3775
2307,697.64,0.3749
2310,698.14,0.3721
2313,698.64,0.3695
2316,699.14,0.367
2319,699.64,0.3642
2322,700.14,0.3614
2325,700.64,0.3584
2328,701.14,0.3559
2331,701.64,0.3529
2334,702.14,0.35
2337,702.64,0.3472
2340,703.14,0.3443
2343,703.64,0.3415
2346,704.14,0.3389
2349,704.64,0.3359
2352,705.14,0.3329
2355,705.64,0.3301
2358,706.14,0.3276
2361,706.64,0.3246
2364,707.14,0.3219
2367,707.64,0.3191
2370,708.14,0.3165
2373,708.64,0.3136
2376,709.14,0.3107
2379,709.64,0.308
2382,710.14,0.3052
2385,710.64,0.3024
2388,711.14,0.2997
2391,711.64,0.2968
2394,712.14,0.2941
2397,712.64,0.291
2400,713.14,0.2881
2403,713.64,0.2849
2406,714.14,0.2821
2409,714.64,0.2792
2412,715.14,0.2762
2415,715.64,0.2733
2418,716.14,0.2704
2421,716.64,0.2673
2424,717.14,0.2644
2427,717.64,0.2612
2430,718.14,0.2581
2433,718.64,0.2546
2436,719.14,0.2514
2439,719.64,0.2484
2442,720.14,0.2452
2445,720.64,0.2417
2448,721.14,0.2386
2451,721.64,0.2356
2454,722.14,0.2325
2457,722.64,0.2289
2460,723.14,0.2255
2463,723.64,0.2221
2466,724.14,0.2188
2469,724.64,0.2157
2472,725.14,0.2124
2475,725.64,0.2089
2478,726.14,0.2052
2481,726.64,0.2019
2484,727.14,0.1982
2487,727.64,0.1948
2490,728.14,0.191
2493,728.64,0.1873
2496,729.14,0.1838
2499,729.64,0.1801
2502,730.14,0.1763
2505,730.64,0.1724
2508,731.14,0.1686
2511,731.64,0.1644
2514,732.14,0.1604
2517,732.64,0.1563
2520,733.14,0.1519
2523,733.64,0.148
2526,734.14,0.144
2529,734.64,0.1399
2532,735.14,0.136
2535,735.64,0.1319
2538,736.14,0.1278
2541,736.64,0.1233
2544,737.14,0.119
2547,737.64,0.1147
2550,738.14,0.1104
2553,738.64,0.106
2556,739.14,0.1014
2559,739.64,0.0967
2562,740.14,0.0921
2565,740.64,0.0872
2568,741.14,0.0826
2571,741.64,0.0773
2574,742.14,0.0723
2577,742.64,0.067
2580,743.14,0.062
2583,743.64,0.0566
2586,744.14,0.0514
2589,744.64,0.0464
2592,745.14,0.0419
2595,745.64,0.0376
2598,746.14,0.0333
2601,746.64,0.0297
2604,747.14,0.0261
2607,747.64,0.0237
2610,748.14,0.0217
2613,748.64,0.0202
2616,749.14,0.019
2619,749.64,0.0176
2622,750.14,0.0167
2625,750.64,0.0158
2628,751.14,0.0151
2631,751.64,0.0146
2634,752.14,0.014
2637,752.64,0.0137
2640,753.14,0.0134
2643,753.64,0.013
2646,754.14,0.0126
2649,754.64,0.0124
2652,755.14,0.012
2655,755.64,0.0117
2658,756.14,0.0117
2661,756.64,0.0116
2664,757.14,0.0117
2667,757.64,0.0114
2670,758.14,0.0114
2673,758.64,0.0114
2676,759.14,0.0115
2679,759.64,0.0116
2682,760.14,0.0115
2685,760.64,0.0116
2688,761.14,0.0115
2691,761.64,0.0116
2694,762.14,0.0116
2697,762.64,0.0116
2700,763.14,0.0115
2703,763.64,0.0116
2706,764.14,0.0114
2709,764.64,0.0114
2712,765.14,0.0113
2715,765.64,0.0113
2718,766.14,0.0112
2721,766.64,0.0113
2724,767.14,0.0113
2727,767.64,0.0112
2730,768.14,0.0111
2733,768.64,0.0111
2736,769.14,0.0112
2739,769.64,0.0111
2742,770.14,0.011
2745,770.64,0.0109
2748,771.14,0.0109
2751,771.64,0.0107
2754,772.14,0.0106
2757,772.64,0.0108
2760,773.14,0.0108
2763,773.64,0.0106
2766,774.14,0.0106
2769,774.64,0.0107
2772,775.14,0.0109
2775,775.64,0.0109
2778,776.14,0.011
2781,776.64,0.011
2784,777.14,0.0109
2787,777.64,0.0111
2790,778.14,0.011
2793,778.64,0.0109
2796,779.14,0.0109
2799,779.64,0.0109
2802,780.14,0.0109
2805,780.64,0.0108
2808,781.14,0.0109
2811,781.64,0.0108
2814,782.14,0.0109
2817,782.64,0.0109
2820,783.14,0.0109
2823,783.64,0.0109
2826,784.14,0.0108
2829,784.64,0.0109
2832,785.14,0.0108
2835,785.64,0.0108
2838,786.14,0.0107
2841,786.64,0.0104
2844,787.14,0.0102
2847,787.64,0.01
2850,788.14,0.0099
2853,788.64,0.01
2856,789.14,0.0101
2859,789.64,0.0101
2862,790.14,0.01
2865,790.64,0.0102
2868,791.14,0.01
2871,791.64,0.01
2874,792.14,0.0099
2877,792.64,0.0097
2880,793.14,0.0096
2883,793.64,0.0098
2886,794.14,0.0098
2889,794.64,0.0096
2892,795.14,0.0097
2895,795.64,0.0098
2898,796.14,0.0097
2901,796.64,0.0096
2904,797.14,0.0095
2907,797.64,0.0094
2910,798.14,0.0095
2913,798.64,0.0095
2916,799.14,0.0095
2919,799.64,0.0097
2922,800.14,0.0096
2925,800.64,0.0096
2928,801.14,0.0097
2931,801.64,0.0098
2934,802.14,0.0098
2937,802.64,0.0098
2940,803.14,0.0097
2943,803.64,0.0097
2946,804.14,0.0095
2949,804.64,0.0096
2952,805.14,0.0097
2955,805.64,0.0097
2958,806.14,0.0095
2961,806.64,0.0093
2964,807.14,0.009
2967,807.64,0.009
2970,808.14,0.0092
2973,808.64,0.009
2976,809.14,0.0089
2979,809.64,0.0089
2982,810.14,0.0089
2985,810.64,0.0088
2988,811.14,0.0089
2991,811.64,0.0087
2994,812.14,0.0088
2997,812.64,0.0088
3000,813.14,0.0085
3003,813.64,0.0087
3006,814.14,0.0086
3009,814.64,0.0086
3012,815.14,0.0084
3015,815.64,0.0084
3018,816.14,0.0084
3021,816.64,0.0085
3024,817.14,0.0084
3027,817.64,0.0083
3030,818.14,0.0081
3033,818.64,0.0082
3036,819.14,0.0081
3039,819.64,0.0082
3042,820.14,0.0081
3045,820.64,0.0082
3048,821.14,0.0081
3051,821.64,0.0081
3054,822.14,0.0078
3057,822.64,0.0077
3060,823.14,0.0077
3063,823.64,0.0076
3066,824.14,0.0075
3069,824.64,0.0075
3072,825.14,0.0076
3075,825.64,0.0076
3078,826.14,0.0075
3081,826.64,0.0076
3084,827.14,0.0078
3087,827.64,0.0079
3090,828.14,0.0079
3093,828.64,0.0079
3096,829.14,0.0079
3099,829.64,0.0077
3102,830.14,0.0077
3105,830.64,0.0076
3108,831.14,0.0076
3111,831.64,0.0076
3114,832.14,0.0075
3117,832.64,0.0075
3120,833.14,0.0077
3123,833.64,0.0076
3126,834.14,0.0078
3129,834.64,0.0079
3132,835.14,0.008
3135,835.64,0.0079
3138,836.14,0.0078
3141,836.64,0.0074
3144,837.14,0.0071
3147,837.64,0.007
3150,838.14,0.0069
3153,838.64,0.0068
3156,839.14,0.0068
3159,839.64,0.0066
3162,840.14,0.0067
3165,840.64,0.0068
3168,841.14,0.007
3171,841.64,0.007
3174,842.14,0.0069
3177,842.64,0.0067
3180,843.14,0.0066
3183,843.64,0.0065
3186,844.14,0.0066
3189,844.64,0.0065
3192,845.14,0.0064
3195,845.64,0.0064
3198,846.14,0.0063
3201,846.64,0.0063
3204,847.14,0.0061
3207,847.64,0.0063
3210,848.14,0.0064
3213,848.64,0.0064
3216,849.14,0.0064
3219,849.64,0.0064
3222,850.14,0.0064
3225,850.64,0.0067
3228,851.14,0.0065
3231,851.64,0.0068
3234,852.14,0.0067
3237,852.64,0.0067
3240,853.14,0.0065
3243,853.64,0.0065
3246,854.14,0.0066
3249,854.64,0.0065
3252,855.14,0.0066
3255,855.64,0.0065
3258,856.14,0.0064
3261,856.64,0.0065
3264,857.14,0.0066
3267,857.64,0.0064
3270,858.14,0.0064
3273,858.64,0.0063
3276,859.14,0.0062
3279,859.64,0.0064
3282,860.14,0.0064
3285,860.64,0.0063
3288,861.14,0.0064
3291,861.64,0.0064
3294,862.14,0.0063
3297,862.64,0.0066
3300,863.14,0.0066
3303,863.64,0.0066
3306,864.14,0.0065
3309,864.64,0.0066
3312,865.14,0.0063
3315,865.64,0.0062
3318,866.14,0.0063
3321,866.64,0.0061
3324,867.14,0.0062
3327,867.64,0.006
3330,868.14,0.0061
3333,868.64,0.006
3336,869.14,0.0062
3339,869.64,0.0063
3342,870.14,0.0064
3345,870.64,0.0065
3348,871.14,0.0066
3351,871.64,0.0067
3354,872.14,0.0068
3357,872.64,0.0066
3360,873.14,0.0068
3363,873.64,0.0069
3366,874.14,0.0069
3369,874.64,0.007
3372,875.14,0.0069
3375,875.64,0.0066
3378,876.14,0.0066
3381,876.64,0.0064
3384,877.14,0.0062
3387,877.64,0.0063
3390,878.14,0.0061
3393,878.64,0.0061
3396,879.14,0.006
3399,879.64,0.0059
3402,880.14,0.0059
3405,880.64,0.0059
3408,881.14,0.006
3411,881.64,0.006
3414,882.14,0.0059
3417,882.64,0.0059
3420,883.14,0.0059
3423,883.64,0.0059
3426,884.14,0.0061
3429,884.64,0.0058
3432,885.14,0.0056
3435,885.64,0.0057
3438,886.14,0.0054
3441,886.64,0.0052
3444,887.14,0.0053
3447,887.64,0.0051
3450,888.14,0.0052
3453,888.64,0.0051
3456,889.14,0.0053
3459,889.64,0.0053
3462,890.14,0.0053
3465,890.64,0.0053
3468,891.14,0.0053
3471,891.64,0.0053
3474,892.14,0.005
3477,892.64,0.0051
3480,893.14,0.0051
3483,893.64,0.0053
3486,894.14,0.005
3489,894.64,0.0051
3492,895.14,0.0049
3495,895.64,0.005
3498,896.14,0.0052
3501,896.64,0.0051
3504,897.14,0.0053
3507,897.64,0.0054
3510,898.14,0.0051
3513,898.64,0.0052
3516,899.14,0.0052
3519,899.64,0.0052
3522,900.14,0.0051
3525,900.64,0.0052
3528,901.14,0.0053
3531,901.64,0.0053
3534,902.14,0.0051
3537,902.64,0.0052
3540,903.14,0.0052
3543,903.64,0.0053
3546,904.14,0.0053
3549,904.64,0.0052
3552,905.14,0.0052
3555,905.64,0.0053
3558,906.14,0.0053
3561,906.64,0.0053
3564,907.14,0.0054
3567,907.64,0.0053
3570,908.14,0.0053
3573,908.64,0.0055
3576,909.14,0.0055
3579,909.64,0.0057
3582,910.14,0.0056
3585,910.64,0.0056
3588,911.14,0.0056
3591,911.64,0.0054
3594,912.14,0.0054
3597,912.64,0.0053
3600,913.14,0.0054
3603,913.64,0.0055
3606,914.14,0.0054
3609,914.64,0.0053
3612,915.14,0.0053
3615,915.64,0.0053
3618,916.14,0.0053
3621,916.64,0.0054
3624,917.14,0.0054
3627,917.64,0.0054
3630,918.14,0.0053
3633,918.64,0.0053
3636,919.14,0.0052
3639,919.64,0.005
3642,920.14,0.005
3645,920.64,0.005
3648,921.14,0.0049
3651,921.64,0.0047
3654,922.14,0.0046
3657,922.64,0.0044
3660,923.14,0.0043
3663,923.64,0.0042
3666,924.14,0.0041
3669,924.64,0.0042
3672,925.14,0.0043
3675,925.64,0.0043
3678,926.14,0.0044
3681,926.64,0.0044
3684,927.14,0.0044
3687,927.64,0.0042
3690,928.14,0.0041
3693,928.64,0.0039
3696,929.14,0.0039
3699,929.64,0.0038
3702,930.14,0.0037
3705,930.64,0.0037
3708,931.14,0.0035
3711,931.64,0.0037
3714,932.14,0.0036
3717,932.64,0.0036
3720,933.14,0.0034
3723,933.64,0.0034
3726,934.14,0.0033
3729,934.64,0.0033
3732,935.14,0.0033
3735,935.64,0.003
3738,936.14,0.0032
3741,936.64,0.0031
3744,937.14,0.0033
3747,937.64,0.0033
3750,938.14,0.0032
3753,938.64,0.0033
3756,939.14,0.0033
3759,939.64,0.0034
3762,940.14,0.0035
3765,940.64,0.0036
3768,941.14,0.0038
3771,941.64,0.0039
3774,942.14,0.0039
3777,942.64,0.0039
3780,943.14,0.0039
3783,943.64,0.0039
3786,944.14,0.004
3789,944.64,0.004
3792,945.14,0.0042
3795,945.64,0.004
3798,946.14,0.004
3801,946.64,0.0042
3804,947.14,0.0041
3807,947.64,0.004
3810,948.14,0.0038
3813,948.64,0.0035
3816,949.14,0.0036
3819,949.64,0.0035
3822,950.14,0.0034
3825,950.64,0.0033
3828,951.14,0.0029
3831,951.64,0.0026
3834,952.14,0.0024
3837,952.64,0.0024
3840,953.14,0.0023
3843,953.64,0.0021
3846,954.14,0.0019
3849,954.64,0.0021
3852,955.14,0.002
3855,955.64,0.0019
3858,956.14,0.002
3861,956.64,0.002
3864,957.14,0.0023
3867,957.64,0.0022
3870,958.14,0.0023
3873,958.64,0.0024
3876,959.14,0.0024
3879,959.64,0.0023
3882,960.14,0.0021
3885,960.64,0.0023
3888,961.14,0.0024
3891,961.64,0.0024
3894,962.14,0.0023
3897,962.64,0.0023
3900,963.14,0.0021
3903,963.64,0.0019
3906,964.14,0.0018
3909,964.64,0.0016
3912,965.14,0.0016
3915,965.64,0.0016
3918,966.14,0.0015
3921,966.64,0.0016
3924,967.14,0.0016
3927,967.64,0.0016
3930,968.14,0.0016
3933,968.64,0.0015
3936,969.14,0.0016
3939,969.64,0.0016
3942,970.14,0.0017
3945,970.64,0.0021
3948,971.14,0.0025
3951,971.64,0.0027
3954,972.14,0.0027
3957,972.64,0.0026
3960,973.14,0.0028
3963,973.64,0.0029
3966,974.14,0.0028
3969,974.64,0.0028
3972,975.14,0.0026
3975,975.64,0.0026
3978,976.14,0.0025
3981,976.64,0.0027
3984,977.14,0.0026
3987,977.64,0.0027
3990,978.14,0.0028
3993,978.64,0.0029
3996,979.14,0.0029
3999,979.64,0.0031
4002,980.14,0.003
4005,980.64,0.0031
4008,981.14,0.0029
4011,981.64,0.0028
4014,982.14,0.0027
4017,982.64,0.0027
4020,983.14,0.0025
4023,983.64,0.0025
4026,984.14,0.0025
4029,984.64,0.0024
4032,985.14,0.0024
4035,985.64,0.0023
4038,986.14,0.0021
4041,986.64,0.0022
4044,987.14,0.0022
4047,987.64,0.0022
4050,988.14,0.0023
4053,988.64,0.0023
4056,989.14,0.0023
4059,989.64,0.0022
4062,990.14,0.0023
4065,990.64,0.0023
4068,991.14,0.0023
4071,991.64,0.0023
4074,992.14,0.0024
4077,992.64,0.0024
4080,993.14,0.0025
4083,993.64,0.0024
4086,994.14,0.0024
4089,994.64,0.0023
4092,995.14,0.0025
4095,995.64,0.0029
4098,996.14,0.0031
4101,996.64,0.0031
4104,997.14,0.0033
4107,997.64,0.0034
4110,998.14,0.0034
4113,998.64,0.0033
4116,999.14,0.0033
4119,999.64,0.0034
4122,1000.14,0.0035
4125,1000.64,0.0035
4128,1001.14,0.0037
4131,1001.64,0.0038
4134,1002.14,0.0037
4137,1002.64,0.0038
4140,1003.14,0.0037
4143,1003.64,0.0037
4146,1004.14,0.0039
4149,1004.64,0.0039
4152,1005.14,0.0038
4155,1005.64,0.0037
4158,1006.14,0.0038
4161,1006.64,0.0038
4164,1007.14,0.0036
4167,1007.64,0.0035
4170,1008.14,0.0035
4173,1008.64,0.0036
4176,1009.14,0.0037
4179,1009.64,0.0035
4182,1010.14,0.0035
4185,1010.64,0.0033
4188,1011.14,0.0034
4191,1011.64,0.0031
4194,1012.14,0.003
4197,1012.64,0.0028
4200,1013.14,0.0026
4203,1013.64,0.0026
4206,1014.14,0.0024
4209,1014.64,0.0024
4212,1015.14,0.0024
4215,1015.64,0.0024
4218,1016.14,0.0025
4221,1016.64,0.0027
4224,1017.14,0.0026
4227,1017.64,0.0028
4230,1018.14,0.0027
4233,1018.64,0.0024
4236,1019.14,0.002
4239,1019.64,0.0017
4242,1020.14,0.0015
4245,1020.64,0.0012
4248,1021.14,0.0011
4251,1021.64,0.001
4254,1022.14,0.0011
4257,1022.64,0.0011
4260,1023.14,0.0013
4263,1023.64,0.0012
4266,1024.14,0.0012
4269,1024.64,0.0011
4272,1025.14,0.0013
4275,1025.64,0.0011
4278,1026.14,0.001
4281,1026.64,0.0011
4284,1027.14,0.0011
4287,1027.64,0.001
4290,1028.14,0.0012
4293,1028.64,0.0011
4296,1029.14,0.001
4299,1029.64,0.001
4302,1030.14,0.0008
4305,1030.64,0.0009
4308,1031.14,0.0009
4311,1031.64,0.0009
4314,1032.14,0.0009
4317,1032.64,0.0007
4320,1033.14,0.0008
4323,1033.64,0.0008
4326,1034.14,0.0008
4329,1034.64,0.0008
4332,1035.14,0.0008
4335,1035.64,0.0007
4338,1036.14,0.0008
4341,1036.64,0.0007
4344,1037.14,0.0005
4347,1037.64,0.0007
4350,1038.14,0.0005
4353,1038.64,0.0007
4356,1039.14,0.0008
4359,1039.64,0.0009
4362,1040.14,0.0009
4365,1040.64,0.0009
4368,1041.14,0.0009
4371,1041.64,0.0007
4374,1042.14,0.0008
4377,1042.64,0.0006
4380,1043.14,0.0007
4383,1043.64,0.0005
4386,1044.14,0.0005
4389,1044.64,0.0004
4392,1045.14,0.0005
4395,1045.64,0.0005
4398,1046.14,0.0004
4401,1046.64,0.0006
4404,1047.14,0.0007
4407,1047.64,0.0007
4410,1048.14,0.0006
4413,1048.64,0.0007
4416,1049.14,0.0006
4419,1049.64,0.0004
4422,1050.14,0.0003
4425,1050.64,0.0002
4428,1051.14,0.0001
4431,1051.64,0.0001
4434,1052.14,0.0001
4437,1052.64,0.0002
4440,1053.14,0.0003
4443,1053.64,0.0004
4446,1054.14,0.0004
4449,1054.64,0.0003
4452,1055.14,0.0001
4455,1055.64,0.0003
4458,1056.14,0.0001
4461,1056.64,0.0001
4464,1057.14,0
4467,1057.64,0.0001
4470,1058.14,0.0001
4473,1058.64,0.0002
4476,1059.14,0.0003
4479,1059.64,0.0004
4482,1060.14,0.0005
4485,1060.64,0.0007
4488,1061.14,0.0008
4491,1061.64,0.0006
4494,1062.14,0.0009
4497,1062.64,0.0009
4500,1063.14,0.0009
4503,1063.64,0.0008
4506,1064.14,0.0007
4509,1064.64,0.0007
4512,1065.14,0.0006
4515,1065.64,0.0008
4518,1066.14,0.0009
4521,1066.64,0.001
4524,1067.14,0.001
4527,1067.64,0.0011
4530,1068.14,0.0011
4533,1068.64,0.001
4536,1069.14,0.0012
4539,1069.64,0.0012
4542,1070.14,0.0012
4545,1070.64,0.001
4548,1071.14,0.0011
4551,1071.64,0.0009
4554,1072.14,0.0009
4557,1072.64,0.0009
