Repository: MaCFP/matl-db

# matl-db

#### Welcome to the MaCFP Condensed Phase Subgroup database!

The MaCFP Condensed Phase Working Group was organized to enable the fire safety science research community to make significant progress towards establishing a common framework for the selection of experiments and the methodologies used to analyze these experiments when developing pyrolysis models. Key objectives of this effort include:
- Cataloguing current approaches used to parameterize pyrolysis models;
- Developing standard data set formats for experimental data on pyrolysis;
- Developing requirements for data set quality and establishing a data review committee;
- Quantifying the inter-laboratory variability for comparable experimental datasets; and
- Assessing the impact of the variability of model parameters on fire growth predictions

#### In preparation for MaCFP-4, please read the following:

[Guidelines for Participation in the MaCFP-4 Workshop (2026)](https://github.com/MaCFP/macfp-db/releases/download/macfp-4.0/MaCFP-4_Guidelines_for_Participation.pdf)

[Presentation of Target Experiments and Modeling Guidelines for the upcoming MaCFP-4 Workshop (meeting recording and presentation slides)](https://github.com/MaCFP/macfp-db/releases/tag/macfp-4.0)

Please visit our [wiki pages](https://github.com/MaCFP/matl-db/wiki/How-to-Contribute) for additional details, including how to contribute (experimentalists and modelers).

# The University of Queensland, Brisbane, Australia

This README file was prepared by Wenxuan Wu. Experiments were performed by Zeinab Darabi, Joshua Madden and Wenxuan Wu. For any questions or requests for additional information, please contact Wenxuan Wu (wenxuan.wu@uq.edu.au), David Morrisset (d.morrisset@uq.edu.au), or UQ Fire group lead David Lange (d.lange@uq.edu.au).

All samples were stored in an environment at room temperature ~23 °C and approximately 50% relative humidity. The moisture content of the tested samples was determined using representative samples and the oven-drying method in accordance with ASTM D4442: 10.2 % +- 0.3 %.

### Experimental Conditions:  Transient Plane Source (TPS)

* Instrument

  * Type: Hot Disk® TPS 1500
  * Sensor: Etched nickel double-spiral covered on both sides by a protective film of Kapton 5501 material
  * Radius: 6.403 mm
* Output Power: 50mW
* Thermal Contact Resistance: 0.00463 K-1
* Resistance: 6.963174 Ω
* Miscellaneous: 50Hz, Scanning Voltage: 0.02V
* Responsible: Zeinab Darabi (z.darabi@uq.edu.au)

###### Test Conditions/Results
| Test Name | Temperature (K) | Measurement Time (s)| Thermal Conductivity (W/mK) | Thermal Diffusivity (mm²/s) | Volumetric Specific Heat (MJ/m³K) |
|---|---:|---:|---:|---:|---:|
| UQ_Wood_TPS_R1 | 303.15 | 160 | 0.142 | 0.350 | 0.406 |
| UQ_Wood_TPS_R2 | 303.15 | 80 | 0.134 | 0.312 | 0.430 |

### Experimental Conditions: Thermogravimetric Analysis (TGA)

* Instrument

  * Type: NETZSCH STA 449 F3 Jupiter®
  * Furnace Type: Platinum
  * Notes: None
* Heating Rate: 10 K/min
* Temperature program

  * Initial Temperature: 325 K
  * Initial Isotherm: none
  * Maximum Temperature: 873 K
  * Final Isotherm: None
* Sample mass: 5 mg +/- 0.5 mg
* Sample geometry: Powdered
* Calibration type: Before each type of experiment (N2/Air), a baseline test was performed using an empty crucible. Temperature calibration was performed every 12 months by NETZSCH technician
* Crucible

  * Type: Alumina (NETZSCH)
  * Volume: 85 uL
  * Diameter: 6.8 mm
  * Mass: 130\~150mg
  * Lid: None
* Carrier Gas

  * Type: Nitrogen/Air
  * Flow rate: 100 ml/min
* Responsible: Wenxuan Wu (wenxuan.wu@uq.edu.au)

| Test Name | O2 volume % | Initial Sample Mass (mg) |
|---|---:|---:|
| UQ_Wood_TGA_N2_10K_R1 | 0 | 5.3 |
| UQ_Wood_TGA_N2_10K_R2 | 0 | 5.5 |
| UQ_Wood_TGA_N2_10K_R3 | 0 | 4.7 |
| UQ_Wood_TGA_Air_10K_R1 | 21 | 5.1 |
| UQ_Wood_TGA_Air_10K_R2 | 21 | 5.1 |
| UQ_Wood_TGA_Air_10K_R3 | 21 | 5.5 |

### Experimental Conditions, Cone calorimeter

* Instrument

  * Type: FTT, iCone
* Test Standard: ISO 5660
* Extraction flow rate: 24L/s
* Sample Surface Area: 0.01 m2 (nominal)
* Sample Initial Thickness: 2.53 cm
* Grain orientation: parallel
* Separation: 25 mm
* Sample holder dimensions:

  * Square pan: 105mm x 105mm x 30mm
  * Retainer frame: None
  * Retaining grid: None
* Backing Insulation: 3 cm layer of Superwool® Prime Paper. Density = 180\~250 kg/m3. Thermal Conductivity 0.05, 0.08, 0.12, 0.16, 0.22, 0.28 W/m-K (at 200, 400, 600, 800, 1000, 1200 C, respectively)
* Side Insulation: 3 mm layer of Superwool® Prime Paper with aluminum foil tape.
* Thermocouple location: Back surface
* Ignition Source: Spark ignitor
* Responsible: Wenxuan Wu (wenxuan.wu@uq.edu.au)

### Experimental Conditions, FPA 

[Warning: There is an unexpected error in the HRRPUA data from FPA. The files have now been deleted, and we will resubmit them once we have corrected the issue, if possible.]

* Instrument

File: Wood/Calibration_Data/UQ/README.md
# The University of Queensland, Brisbane, Australia

This README file was prepared by Wenxuan Wu. Experiments were performed by Zeinab Darabi, Joshua Madden and Wenxuan Wu. For any questions or requests for additional information, please contact Wenxuan Wu (wenxuan.wu@uq.edu.au), David Morrisset (d.morrisset@uq.edu.au), or UQ Fire group lead David Lange (d.lange@uq.edu.au).

All samples were stored in an environment at room temperature ~23 °C and approximately 50% relative humidity. The moisture content of the tested samples was determined using representative samples and the oven-drying method in accordance with ASTM D4442: 10.2 % +- 0.3 %.

### Experimental Conditions:  Transient Plane Source (TPS)

* Instrument

  * Type: Hot Disk® TPS 1500
  * Sensor: Etched nickel double-spiral covered on both sides by a protective film of Kapton 5501 material
  * Radius: 6.403 mm
* Output Power: 50mW
* Thermal Contact Resistance: 0.00463 K-1
* Resistance: 6.963174 Ω
* Miscellaneous: 50Hz, Scanning Voltage: 0.02V
* Responsible: Zeinab Darabi (z.darabi@uq.edu.au)

###### Test Conditions/Results
| Test Name | Temperature (K) | Measurement Time (s)| Thermal Conductivity (W/mK) | Thermal Diffusivity (mm²/s) | Volumetric Specific Heat (MJ/m³K) |
|---|---:|---:|---:|---:|---:|
| UQ_Wood_TPS_R1 | 303.15 | 160 | 0.142 | 0.350 | 0.406 |
| UQ_Wood_TPS_R2 | 303.15 | 80 | 0.134 | 0.312 | 0.430 |


### Experimental Conditions: Thermogravimetric Analysis (TGA)

* Instrument

  * Type: NETZSCH STA 449 F3 Jupiter®
  * Furnace Type: Platinum
  * Notes: None
* Heating Rate: 10 K/min
* Temperature program

  * Initial Temperature: 325 K
  * Initial Isotherm: none
  * Maximum Temperature: 873 K
  * Final Isotherm: None
* Sample mass: 5 mg +/- 0.5 mg
* Sample geometry: Powdered
* Calibration type: Before each type of experiment (N2/Air), a baseline test was performed using an empty crucible. Temperature calibration was performed every 12 months by NETZSCH technician
* Crucible

  * Type: Alumina (NETZSCH)
  * Volume: 85 uL
  * Diameter: 6.8 mm
  * Mass: 130\~150mg
  * Lid: None
* Carrier Gas

  * Type: Nitrogen/Air
  * Flow rate: 100 ml/min
* Responsible: Wenxuan Wu (wenxuan.wu@uq.edu.au)

| Test Name | O2 volume % | Initial Sample Mass (mg) |
|---|---:|---:|
| UQ_Wood_TGA_N2_10K_R1 | 0 | 5.3 |
| UQ_Wood_TGA_N2_10K_R2 | 0 | 5.5 |
| UQ_Wood_TGA_N2_10K_R3 | 0 | 4.7 |
| UQ_Wood_TGA_Air_10K_R1 | 21 | 5.1 |
| UQ_Wood_TGA_Air_10K_R2 | 21 | 5.1 |
| UQ_Wood_TGA_Air_10K_R3 | 21 | 5.5 |



### Experimental Conditions, Cone calorimeter

* Instrument

  * Type: FTT, iCone
* Test Standard: ISO 5660
* Extraction flow rate: 24L/s
* Sample Surface Area: 0.01 m2 (nominal)
* Sample Initial Thickness: 2.53 cm
* Grain orientation: parallel
* Separation: 25 mm
* Sample holder dimensions:

  * Square pan: 105mm x 105mm x 30mm
  * Retainer frame: None
  * Retaining grid: None
* Backing Insulation: 3 cm layer of Superwool® Prime Paper. Density = 180\~250 kg/m3. Thermal Conductivity 0.05, 0.08, 0.12, 0.16, 0.22, 0.28 W/m-K (at 200, 400, 600, 800, 1000, 1200 C, respectively)
* Side Insulation: 3 mm layer of Superwool® Prime Paper with aluminum foil tape.
* Thermocouple location: Back surface
* Ignition Source: Spark ignitor
* Responsible: Wenxuan Wu (wenxuan.wu@uq.edu.au)

###### Test Heating Conditions

| Test Name | Heat Flux (kW/m²) | Heater Temperature (K) | Final Thickness (cm) | t_ign (s) | t_flameout (s) |
|---|---:|---:|---:|---:|---:|
| UQ_Wood_Cone_60kW_hor_Parallel_R1 | 60 | 1033 | 2.15 | 15 | 908 |
| UQ_Wood_Cone_60kW_hor_Parallel_R2 | 60 | 1033 | 2.20 | 10 | 920 |
| UQ_Wood_Cone_60kW_hor_Parallel_R3 | 60 | 1033 | 2.15 | 14 | 918 |

* Notes: Tests conducted at 30 KWm-2 encountered issues of the pilot. Test data was therefore not included. Mass measurements from tests conducted at 60 KWm-2 exhibited unexpected fluctuations.



### Experimental Conditions, FPA 

[Warning: There is an unexpected error in the HRRPUA data from FPA. The files have now been deleted, and we will resubmit them once we have corrected the issue, if possible.]

* Instrument

  * Type: FTT, FPA
* Test Standard: ASTM E2058-19
* Extraction flow rate: 150L/s
* Sample Surface Area: 0.01 m2 (nominal)
* Sample Initial Thickness: 2.53 cm
* Grain orientation: parallel
* Sample holder dimensions:

  * Square pan: 105mm x 105mm x 30mm
  * Retainer frame: None
  * Retaining grid: None
* Quartz Tube: None
* Backing Insulation: 3 cm layer of Superwool® Prime Paper. Density = 180\~250 kg/m3. Thermal Conductivity 0.05, 0.08, 0.12, 0.16, 0.22, 0.28 W/m-K (at 200, 400, 600, 800, 1000, 1200 C, respectively)
* Side Insulation: 3 mm layer of Superwool® Prime Paper with aluminum foil tape.
* Thermocouple locations: Back surface
* Ignition Source: Ethylene Flame Ignitor
* HRR calculation: Brohez et al. \[1999] Q\_CO2,CO (CDG)
* Responsible: Joshua Madden (joshua.madden@uq.edu.au), Zeinab Darabi (z.darabi@uq.edu.au), and Wenxuan Wu (wenxuan.wu@uq.edu.au)

###### Sample Mass and Test Heating Conditions

| Test Name | Heat Flux (kW/m²) | Heater Lamp Control (VAC) | Thickness (cm) | t_ign (s) | t_flameout (s) |
|---|---:|---:|---:|---:|---:|
| UQ_Wood_FPA_30kW_Parallel_R1 | 30 | 44.7 | 2.53 | 150 | 493 |
| UQ_Wood_FPA_30kW_Parallel_R2 | 30 | 44.7 | 2.53 | 186 | 709 |
| UQ_Wood_FPA_30kW_Parallel_R3 | 30 | 44.7 | 2.53 | 140 | 990 |
| UQ_Wood_FPA_60kW_Parallel_R1 | 60 | 66.1 | 2.53 | 37 | 763 |
| UQ_Wood_FPA_60kW_Parallel_R2 | 60 | 66.1 | 2.53 | 35 | 696 |
| UQ_Wood_FPA_60kW_Parallel_R3 | 60 | 66.1 | 2.53 | 45 | 776 |

* Notes: Smoothing was NOT applied to the raw HRRPUA. Mass measurements from tests conducted at 60 KWm-2 exhibited unexpected fluctuations. Side/rear flaming occurred at 'UQ\_Wood\_FPA\_60kW\_R2'.
