Repository: MaCFP/matl-db

# The University of Queensland, Brisbane, Australia

This README file was prepared by Wenxuan Wu. Experiments were performed by Zeinab Darabi, Joshua Madden and Wenxuan Wu.

### Experimental Conditions:  Transient Plane Source (TPS)

* Instrument

  * Type: Hot Disk® TPS 1500
  * Sensor: Etched nickel double-spiral covered on both sides by a protective film of Kapton 5501 material
  * Radius: 6.403 mm
* Output Power: 50mW
* Thermal Contact Resistance: 0.00463 K-1
* Resistance: 6.963174 Ω
* Miscellaneous: 50Hz, Scanning Voltage: 0.02V
* Responsible: Zeinab Darabi (z.darabi@uq.edu.au)

File: Wood/Calibration_Data/UQ/UQ_Wood_FPA_60kW_Parallel_R2.csv
Time (s),Mass (g),HRR (kW/m2),TC back 1 (K)
0,111.9,2.54,299.27
1,111.9,-1.44,299.27
2,111.8,-0.22,299.26
3,111.8,1.85,299.25
4,111.7,2.55,299.25
5,111.7,2.88,299.24
6,111.9,-0.91,299.23
7,111.9,-1.11,299.21
8,112,0.28,299.22
9,112,1.7,299.22
10,112,-1.75,299.22
11,111.9,2.59,299.23
12,112,1.2,299.22
13,112,-0.57,299.22
14,112.1,2.69,299.22
15,112.1,2.85,299.2
16,112.1,2.88,299.2
17,112.1,3.14,299.2
18,112.2,0.82,299.19
19,112.2,0.8,299.17
20,112.2,2.65,299.18
21,112.1,3.59,299.18
22,112.2,2.11,299.16
23,112.2,3.8,299.17
24,112.4,3.84,299.18
25,112.4,3.94,299.17
26,112.2,3.07,299.17
27,112.2,0.53,299.17
28,112.1,2.4,299.16
29,112.7,4.72,299.16
30,112.4,0.35,299.15
31,113.3,4.63,299.16
32,113.5,4.83,299.15
33,113.9,2.71,299.16
34,113.9,5.49,299.18
35,114.2,0.96,299.21
36,113.8,1.36,299.25
37,113.3,4.94,299.37
38,111.7,3.13,299.49
39,111.5,5.2,299.61
40,111.4,4.42,299.73
41,111.3,4.53,299.86
42,111.4,2.49,300.01
43,111.4,0.62,300.15
44,111.3,5.02,300.32
45,111.3,0.18,300.48
46,111.3,0.62,300.69
47,111.3,3.54,300.91
48,111.3,0.87,301.15
49,111.4,4.91,301.4
50,111.4,4.88,301.65
51,111.2,3.91,301.93
52,111.3,5.19,302.22
53,111.2,1.67,302.49
54,111.3,6.15,302.77
55,111.2,2.56,303.06
56,111.2,3.55,303.33
57,111.2,5.68,303.61
58,111.2,2.25,303.9
59,111.4,3.81,304.19
60,111.8,2.2,304.47
61,112.1,3.31,304.74
62,111.9,2.72,305.01
63,111.7,5.64,305.29
64,111.3,2.83,305.59
65,111.3,6.01,305.86
66,111.4,5.45,306.12
67,111.3,2.19,306.42
68,111.3,2.63,306.69
69,111.2,6.69,306.99
70,110.9,4.43,307.29
71,110.9,5.91,307.58
72,110.8,4.78,307.87
73,110.8,1.15,308.13
74,110.8,5.96,308.44
75,110.5,5.27,308.75
76,110.2,2.78,309.04
77,110.5,1.03,309.31
78,111.1,4.31,309.64
79,111,2.24,309.95
80,111,3.58,310.23
81,111.1,3.08,310.53
82,110.9,4.69,310.85
83,110.9,5,311.17
84,111.1,4.65,311.49
85,111,4.74,311.82
86,111.2,4.46,312.12
87,111.3,4.28,312.42
88,111.4,5.22,312.76
89,111.8,1.03,313.08
90,111.7,3.69,313.43
91,111.7,6.95,313.77
92,111.6,8.36,314.11
93,111.4,7.17,314.38
94,110.8,11.2,314.74
95,110,11.84,315.09
96,109.7,22,315.42
97,109.2,19.43,315.81
98,108.8,25.6,316.12
99,107.9,27.38,316.47
100,107.7,34.59,316.84
101,107.5,37.78,317.22
102,107.2,40.48,317.58
103,106.8,46.41,317.9
104,106.5,44.34,318.29
105,106.4,45.87,318.66
106,106.2,45.7,318.95
107,106,43.05,319.32
108,105.9,48.63,319.7
109,104.9,53.22,320.09
110,105.3,50.58,320.48
111,105,51.09,320.87
112,104.6,54.47,321.25
113,104.1,53.28,321.64
114,104.3,55.25,322.03
115,104.2,50.65,322.42
116,104.1,55.59,322.78
117,104,49.15,323.18
118,103.8,57.11,323.56
119,103.4,56.88,323.9
120,102.8,52.82,324.32
121,102.6,56.22,324.67
122,102.6,52.4,325.08
123,102.7,63.87,325.48
124,102.6,49.6,325.84
125,102.6,55.56,326.24
126,102.6,51.12,326.65
127,102.4,47.54,327.1
128,102.3,47.45,327.51
129,102.3,45.46,327.94
130,102.1,55.01,328.35
131,102.1,51.51,328.76
132,101.9,47.01,329.19
133,101.8,48.71,329.61
134,101.8,48.15,330.04
135,101.7,47.32,330.44
136,101.5,47.48,330.87
137,101.4,46.37,331.3
138,100.9,44.36,331.76
139,100.9,47.81,332.19
140,101,50.46,332.63
141,100.9,50.2,333.06
142,100.8,44.87,333.48
143,100.7,46.12,333.89
144,100.4,42.19,334.32
145,100.5,47.37,334.75
146,100.4,42.5,335.16
147,100.6,46.36,335.59
148,100.6,51.8,336.02
149,100.6,51.69,336.47
150,100.6,45.16,336.88
151,100.4,40.47,337.32
152,100.4,46.89,337.76
153,100.4,46.75,338.16
154,100.3,46.88,338.59
155,100.3,41.94,339.01
156,100.2,41.14,339.39
157,100.1,38.32,339.82
158,100.1,47.19,340.23
159,100,42.29,340.63
160,99.9,41.51,341.05
161,99.8,40.17,341.46
162,99.9,46.88,341.83
163,99.8,45.3,342.22
164,99.8,47.8,342.62
165,99.8,44.47,343.02
166,99.7,36.99,343.41
167,99.6,43.59,343.8
168,99.5,44.9,344.21
169,99.5,42.48,344.59
170,99.5,39.24,344.99
171,99.6,48.97,345.33
172,99.4,47.99,345.73
173,99.4,44.62,346.11
174,99.4,38.9,346.5
175,99,45.44,346.84
176,98.8,47.66,347.21
177,98.8,44.05,347.62
178,98.8,39.84,348.02
179,98.8,39.45,348.4
180,98.8,41.4,348.78
181,98.7,41.5,349.15
182,98.7,40.69,349.52
183,98.7,47.48,349.92
184,98.5,39.15,350.28
185,98.5,38.44,350.66
186,98.5,38.81,351.02
187,98.5,44.47,351.36
188,98.5,37,351.71
189,98.5,43.04,352.05
190,98.5,45.04,352.42
191,98.5,47.01,352.79
192,98.4,39.44,353.15
193,98.3,45.91,353.52
194,98.4,44.49,353.89
195,98.2,40.79,354.21
196,98.2,43.77,354.57
197,98.2,40.88,354.93
198,98.1,38,355.28
199,97.9,34.42,355.6
200,97.9,40.25,355.95
201,97.8,37.38,356.27
202,97.8,36.71,356.88
203,97.6,38.75,356.96
204,97.6,43.17,357.5
205,97.6,42.72,357.82
206,97.6,37.91,358.15
207,97.3,34.81,358.43
208,97.3,36.98,358.75
209,96.9,38.41,359.07
210,96.9,40.59,359.41
211,96.8,34.56,359.75
212,96.3,41,360.06
213,95.8,43.49,360.4
214,95.2,35.72,360.67
215,95.1,42.75,360.99
216,95.1,34.66,361.28
217,95.1,38.66,361.61
218,95.2,37.3,361.92
219,95.5,39.25,362.25
220,96.4,42.52,362.56
221,96.5,40.75,362.86
222,96.5,38.23,363.17
223,96.6,39.83,363.48
224,96.7,39,363.77
225,96.7,38.31,364.07
226,96.7,38.28,364.36
227,96.6,41.44,364.66
228,96.3,38.75,364.96
229,96.3,39.25,365.26
230,96.2,36.43,365.51
231,96.3,33.74,365.77
232,96.6,33.75,366.08
233,96.6,41.13,366.35
234,96.7,34.78,366.61
235,96.8,38.75,366.92
236,96.8,35.61,367.2
237,96.8,32.88,367.48
238,96.7,40.88,367.75
239,96.7,40.02,368.02
240,96.6,39.16,368.31
241,96.6,31.77,368.58
242,96.6,33.2,368.85
243,96.3,34.82,369.11
244,96.3,36.79,369.4
245,96.3,37.77,369.61
246,96,39.49,369.9
247,96,37.02,370.15
248,96,36.63,370.38
249,96,35.12,370.62
250,96,35.5,370.89
251,96,38.1,371.14
252,95.8,39.7,371.41
253,95.8,37.28,371.67
254,95.7,37.21,371.91
255,95.8,41.35,372.17
256,95.8,39.15,372.4
257,96,35.8,372.64
258,96.4,34.95,372.89
259,96.4,34.41,373.16
260,96.3,36.87,373.39
261,95.8,38.15,373.63
262,95.3,40.49,373.87
263,95.3,35.92,374.11
264,95.4,41.08,374.3
265,95.4,36.95,374.55
266,95.5,37.24,374.79
267,95.8,40.96,375.03
268,95.8,34.46,375.25
269,96,35.74,375.47
270,96.1,39.31,375.71
271,96.4,35.11,375.94
272,96.1,35.36,376.15
273,96,39.73,376.37
274,96,38.29,376.54
275,96,37.21,376.74
276,95.8,32.24,376.89
277,95.8,39.6,377.12
278,95.7,35.94,377.36
279,95.7,33.55,377.62
280,95.4,30.8,377.86
281,95.3,43.03,378.1
282,95.4,37,378.31
283,95.5,33.42,378.53
284,95.7,39.24,378.74
285,95.8,32.04,378.96
286,95.9,32.33,379.17
287,96,35.16,379.41
288,96,36.73,379.63
289,96,34.47,379.84
290,96,32.76,380.06
291,96.2,35.06,380.27
292,96.9,33.47,380.47
293,96.7,33.28,380.68
294,96.7,36.36,380.88
295,96.6,36.34,381.09
296,96.6,31.41,381.3
297,96.4,36.39,381.48
298,96.2,30.17,381.68
299,96,37.17,381.9
300,95.9,31.33,382.1
301,96,35.33,382.27
302,96,31.04,382.43
303,96.1,36.69,382.66
304,96.3,32.35,382.85
305,96.3,35.57,383.06
306,96.4,34.2,383.27
307,96.4,30.9,383.48
308,96.3,35.91,383.66
309,96.3,34.46,383.85
310,96.4,26.19,384.02
311,96.4,31.65,384.23
312,96.5,29.92,384.42
313,96.4,36.31,384.61
314,96.3,35.16,384.81
315,96.3,34.56,385.02
316,96.1,30.71,385.21
317,95.7,38.01,385.37
318,95.7,38.54,385.55
319,95.7,34.62,385.75
320,95.2,36.61,385.87
321,95.1,31.55,386.05
322,94.6,34.59,386.28
323,94.3,36.69,386.44
324,93.8,37.43,386.64
325,93.8,30.72,386.8
326,93.8,28.75,386.94
327,93.8,28.13,387.18
328,93.7,30.32,387.4
329,93.7,35.62,387.63
330,93.8,29.48,387.82
331,93.7,33.54,388.04
332,93.7,26.15,388.17
333,93.8,33.92,388.33
334,93.9,28.39,388.43
335,93.9,34.3,388.58
336,94,28.66,388.85
337,94.1,30.33,389.12
338,94.2,27.69,389.36
339,94.2,34.92,389.64
340,94.5,31.1,389.89
341,94.6,25.71,390.14
342,94.9,25.61,390.32
343,95,28.79,390.64
344,95,32.92,391.08
345,95.1,35.2,391.04
346,95,26.91,391.68
347,95,34.91,391.88
348,94.8,31.95,392.44
349,94.2,30.48,392.78
350,93.7,27.69,393.29
351,93.6,28.74,393.54
352,93.5,30.88,393.77
353,93.5,34.64,394.16
354,93.4,28.03,394.71
355,93.4,32.98,394.71
356,93.4,33.82,395.47
357,93.3,26.44,395.52
358,93.3,28.5,396.11
359,93.2,31.91,396.47
360,93.1,31.4,396.81
361,93.1,33.05,396.84
362,93.2,27.2,397.15
363,93.2,27.06,397.37
364,93.3,32.46,397.89
365,93.4,30.55,398.33
366,93.6,32.64,398.6
367,93.8,30.73,399.21
368,93.8,29.85,399.64
369,93.9,27.69,400.34
370,93.9,32.89,400.64
371,93.9,29.87,400.69
372,93.9,37.6,400.92
373,94,32.68,401.27
374,94.1,25.93,401.44
375,93.9,33.99,401.58
376,93.5,25.45,401.93
377,93.1,28.66,402.28
378,93.1,30.88,402.62
379,93.1,29.7,403.15
380,93.2,32.74,403.36
381,93.2,30.76,403.67
382,93.2,34.33,404.03
383,93.2,34.21,404.37
384,93.1,27.75,404.85
385,93.2,31.54,405.09
386,93.1,25.69,405.49
387,93.1,32.99,405.81
388,93.2,26.69,406.09
389,93.2,30.16,406.41
390,93.2,34.01,406.89
391,93.1,28.92,407.47
392,93.1,34.86,407.66
393,93.2,25.76,407.99
394,93.2,31.63,408.27
395,93.3,29.54,408.57
396,93.6,28.71,408.86
397,93.6,30.93,409.09
398,93.5,26.65,409.43
399,93.3,29.94,409.69
400,93.1,33.63,409.94
401,92.9,29.71,410.14
402,93.1,34.76,410.71
403,93.2,30.97,411.55
404,93.3,30.38,411.6
405,93.2,27.52,411.62
406,92.5,31.76,411.75
407,91.7,27.22,412.01
408,91.9,32.23,412.62
409,92,29.27,413
410,92,29.34,413.41
411,92,30.62,414.16
412,92,29.53,414.15
413,91.8,29.11,414.13
414,91.7,30.89,414.41
415,91.7,33.13,414.63
416,91.6,25.31,414.85
417,91.6,27.71,415.37
418,91.6,28.73,415.54
419,91.7,24.09,415.93
420,91.6,35.85,416.15
421,91.7,32.3,416.52
422,91.6,29,416.89
423,91.8,26.47,417.32
424,92,31.17,417.74
425,92,31.66,418.04
426,92.1,30.92,418.4
427,92.1,31.49,418.53
428,92.1,23.83,418.84
429,92.1,31.9,419.11
430,92,31.08,419.64
431,92,29.65,420.17
432,92,32.3,420.43
433,92,30.52,420.58
434,92,29.23,420.82
435,92,30.77,421.09
436,92,30.38,421.44
437,92.1,25.84,421.67
438,92.1,31.12,422.03
439,92.1,27.22,422.5
440,92.2,23.99,422.72
441,92.2,26.95,423.02
442,92.2,30.23,423.44
443,92.1,34.06,423.68
444,91.9,24.1,424.08
445,91.8,24.65,424.4
446,91.8,31.86,424.77
447,91.7,23.8,425.12
448,91.6,25.74,425.41
449,91.5,32.72,425.71
450,91.5,32.99,426.11
451,91.5,30.85,426.44
452,91.4,26.06,427.11
453,91.4,34.51,427.55
454,91.3,29.82,427.91
455,91.4,27.45,428.16
456,91.4,25.73,428.3
457,91.5,29.85,428.4
458,91.6,29.31,428.6
459,91.5,32.59,428.83
460,91.2,28.06,429.21
461,89.7,29.63,429.87
462,89,30.69,430.49
463,89.5,31.57,431.37
464,89.5,25.69,432.34
465,89.6,24.46,433.38
466,90.2,27.49,434.17
467,89.8,26.56,435.04
468,88.6,32.4,435.63
469,87.8,28.74,436.49
470,88.2,30.62,437.42
471,87.4,27.98,438.41
472,85.2,29.29,439.81
473,84,27.62,441.33
474,83.4,26.85,443.59
475,83.3,30.74,449.96
476,83.2,26.99,466.39
477,83.1,31.7,475.97
478,82.9,23.44,483.17
479,82.7,27.34,489.42
480,82,28.52,494.58
481,82,29.49,499.15
482,81.9,28.2,503.34
483,82,28.49,506.75
484,82,24.51,509.78
485,81.8,29.32,512.17
486,81.8,22.93,514.4
487,81.8,24.64,516.2
488,81.8,21.84,517.67
489,81.8,21.6,519.03
490,81.8,28.68,520.12
491,81.8,30.04,521.09
492,81.8,24.23,521.95
493,81.8,27.66,522.63
494,81.8,32.56,523.42
495,81.8,28.84,524.19
496,81.7,27.3,524.91
497,81.8,27.61,525.34
498,81.8,26.7,525.8
499,81.5,24.08,526.39
500,81.5,27.43,527
501,81.5,29.83,527.45
502,81.4,27.55,527.89
503,81.3,24,528.45
504,81.3,22.62,529.09
505,81.3,30.7,529.7
506,81.3,28.48,530.07
507,81.2,27.35,530.59
508,81.1,28.41,531
509,81.1,26.45,531.59
510,81.1,29.86,531.98
511,81.1,27.21,532.49
512,80.9,26.02,532.71
513,80.6,27.2,533.13
514,80.8,28.93,533.52
515,80.5,26.54,534.11
516,80.5,24.17,534.46
517,79.9,28.63,534.99
518,79.5,21.95,535.41
519,79.6,24.96,535.74
520,79.3,24.76,536.02
521,79.2,25.9,536.67
522,79.1,32.36,537.27
523,79,28.04,537.63
524,79,22.46,538.08
525,78.9,27.61,538.45
526,78.9,26.86,538.96
527,78.9,29.6,539.61
528,78.8,26.93,540.23
529,78.9,28.02,541.14
530,78.9,30.95,541.82
531,79,24.49,542.89
532,79,28.93,543.62
533,79,26.29,544.17
534,79,29.26,544.73
535,79,23.58,544.95
536,78.9,27.87,545.65
537,78.7,29.13,546.05
538,78.7,29.84,546.39
539,78.6,33.63,547.03
540,78.6,35.38,547.78
541,78.6,31.12,548.63
542,78.1,25.56,550.09
543,77.7,27.97,551.12
544,77.7,28.66,552.15
545,77.2,25.13,552.7
546,74.8,28.34,553.38
547,74.5,27.22,554.02
548,74.7,31.29,554.91
549,74.9,31.38,555.77
550,74.5,31.38,556.42
551,74.4,29.83,557.31
552,74.4,33.29,557.93
553,74.4,34.17,558.65
554,74.4,34.2,559.28
555,74.4,27.68,559.99
556,74.3,29.62,560.75
557,73.8,26.33,561.42
558,73.4,26.82,561.82
559,73.3,33.52,562.54
560,73.2,26.79,563.07
561,73.1,29.61,563.38
562,72.7,31.09,563.81
563,72.6,25.53,564.3
564,72.7,26.19,564.42
565,72.8,35.01,564.64
566,72.9,29.78,564.92
567,72.9,29.14,565.39
568,73,30.18,565.93
569,73.1,28.85,566.48
570,73.2,31.18,566.95
571,73.2,31.61,567.42
572,73.3,34.42,567.74
573,73.5,28.02,568.13
574,73.6,31.46,568.49
575,73.4,32.67,569.02
576,73.2,28.77,569.62
577,72.2,26.22,570.19
578,70.1,30.41,570.31
579,70.3,28.13,570.72
580,70.4,32.29,570.87
581,70.6,29.03,570.83
582,71.1,33.75,571.21
583,70.9,30.87,571.62
584,70.9,30.27,572.06
585,70.9,26.13,572.22
586,70.9,24.28,572.76
587,70.8,33.54,573.08
588,70.4,26.19,573.42
589,70,26.97,573.88
590,69.3,27.13,574.2
591,69.4,27.33,574.56
592,69.5,28.85,574.99
593,69.7,27.17,575.46
594,69,26.37,575.83
595,68.5,25.27,576.31
596,68.4,33.5,576.62
597,68.2,28.38,576.99
598,68.1,28.84,576.86
599,68.2,26.71,576.96
600,68.2,30.69,577.22
601,68.2,34.46,577.59
602,68.1,30.69,577.85
603,67.5,26.77,578.35
604,65.9,29.4,578.86
605,65.7,28.43,579.08
606,65.7,28.82,579.24
607,65.6,30.88,579.32
608,65.5,27.55,579.29
609,65.6,25.25,579.4
610,65.6,32.5,579.69
611,65.5,26.76,580
612,65.4,27.51,580.31
613,65.6,28.65,580.63
614,65.6,27.15,581.12
615,65.7,34.87,581.46
616,65.7,29.12,581.92
617,65.6,30.27,582.35
618,65.1,28.36,582.67
619,64.2,25.22,582.79
620,64.2,30.77,583.07
621,64.2,23.67,583.49
622,64.2,30.66,583.7
623,63.9,28.1,583.9
624,63.9,29.84,584.01
625,63.9,26.54,584.43
626,63.8,28.55,584.83
627,63.8,24.4,585.14
628,63.5,27.43,585.29
629,63,27.4,585.47
630,62.1,28.04,585.44
631,62.2,25.48,585.88
632,62.2,21.71,586.1
633,62.2,30.63,586.4
634,62,26.47,586.88
635,61.8,22.47,586.93
636,61.5,28.09,587.53
637,61.4,26.73,588.1
638,61.3,25.98,588.15
639,61,26.19,588.5
640,61.1,27.44,588.87
641,61.2,26.67,588.9
642,61.3,24.84,589.22
643,61.4,24.51,589.63
644,61.4,28.43,589.88
645,61.3,28.69,590.25
646,61.3,23.93,590.25
647,61.2,24.43,590.45
648,60.9,25.02,590.76
649,61,28.17,591.07
650,61.4,27.4,591.5
651,61.2,26.6,591.53
652,61,24.22,592
653,61,27.18,592.31
654,60.9,23.4,592.35
655,60.9,30.31,592.48
656,60.7,28.77,592.69
657,60.8,29.22,593.1
658,60.4,24.67,593.6
659,60,28.28,593.95
660,60,25.28,594.28
661,60.1,24.91,594.88
662,60.2,28.2,595.09
663,60.2,27.9,595.43
664,60.3,25,595.66
665,60.3,25.92,595.99
666,60.2,28.33,596.53
667,60.2,29.95,597.12
668,60.2,25.04,597.71
669,60.2,29.31,598.22
670,60.1,27.43,598.71
671,60.1,26.84,599.36
672,60.1,27.7,599.54
673,60,28,599.83
674,59.9,28.71,600.17
675,59.7,27.21,600.42
676,59,25.73,600.91
677,59.4,25.55,601.36
678,59.6,24.88,601.9
679,59.6,27.32,602.52
680,59.6,29.79,602.96
681,59.5,26.94,603.42
682,59.3,30.28,603.8
683,59.3,23.45,603.99
684,59,26.72,604.24
685,58.5,24.99,604.62
686,58.4,27.37,605.37
687,58.3,26,605.89
688,58.2,29.9,606.49
689,58.4,27.04,606.87
690,58.3,31.47,607.54
691,58.1,28.25,608.19
692,58,29.21,608.3
693,58.1,28.72,608.54
694,58.4,24.85,608.94
695,58.4,27,609.37
696,58.6,27.62,609.77

File: Wood/Calibration_Data/UQ/UQ_Wood_FPA_60kW_R1.csv
Time (s),Mass (g),HRR (kW/m2),TC back 1 (K)
0,94.9,2.17,21.4
1,94.8,-0.07,21.42
2,94.6,4.18,21.41
3,94.6,-0.3,21.39
4,94.4,0.73,21.39
5,93.6,4.08,21.38
6,93.6,3.87,21.38
7,94.1,4,21.36
8,94.1,2.75,21.35
9,94.1,3.69,21.34
10,94,2.41,21.34
11,94,2.93,21.33
12,94,3.37,21.34
13,93.9,2.75,21.33
14,93.8,3.73,21.31
15,93.8,4.94,21.3
16,93.7,1.39,21.3
17,93.5,3.32,21.3
18,93.5,3.09,21.29
19,93.4,3.31,21.29
20,93.3,4.32,21.27
21,92.8,3.99,21.26
22,92.8,2.44,21.25
23,92.7,3.7,21.25
24,92.7,-0.47,21.24
25,92.7,0.64,21.24
26,92.6,0.27,21.23
27,92.6,2.38,21.24
28,92.6,3.33,21.23
29,92.5,1.21,21.22
30,92.5,3.66,21.21
31,92.4,2.72,21.21
32,92.4,1.28,21.2
33,92.4,3.72,21.19
34,92.3,3.32,21.19
35,92.3,4.7,21.18
36,92.3,3.32,21.17
37,92.2,-0.3,21.16
38,92.3,2.55,21.16
39,93.9,2.81,21.14
40,91.9,3.41,21.13
41,91.1,2.43,21.12
42,95.4,4.06,21.12
43,103.7,4.72,21.1
44,103.6,3.69,21.09
45,103.3,2.59,21.08
46,102.5,0.51,21.02
47,101.1,3.53,20.99
48,100.3,1.99,20.94
49,100.1,2.15,20.9
50,100.1,1.87,20.85
51,100.1,3.72,20.82
52,100.8,3.99,20.8
53,101.1,2.8,20.76
54,100.7,0.6,20.73
55,100.3,3.47,20.68
56,99.5,1.61,20.63
57,98.8,1.36,20.52
58,95.6,5.18,20.42
59,94,0.57,20.33
60,92.7,3.48,20.23
61,91.1,0.78,20.16
62,90.4,4.41,20.09
63,89.2,3.83,20.04
64,88.6,1.86,19.98
65,87.4,1.51,19.93
66,87,0.41,19.92
67,86.7,3.2,19.88
68,86.2,5.04,19.84
69,85,4.17,19.83
70,84.8,2.21,19.79
71,84.5,0.82,19.75
72,83.4,5.13,19.73
73,83,3.8,19.69
74,82.8,5.08,19.66
75,82.1,5.21,19.64
76,81.5,1.21,19.63
77,80.5,4.22,19.62
78,80.2,3.2,19.62
79,80.1,3.33,19.61
80,79.6,1.75,19.6
81,79.3,6.61,19.59
82,79.3,4.51,19.58
83,79,6.32,19.6
84,78.2,3.87,19.6
85,77.9,5.89,19.61
86,77.8,2.44,19.59
87,77.8,5.15,19.59
88,77.8,4.04,19.57
89,78,3.94,19.55
90,78.3,1.68,19.52
91,79.1,4.98,19.5
92,79.5,2.11,19.49
93,79.2,6.92,19.46
94,79,6.24,19.46
95,79,1.86,19.44
96,78.4,6.5,19.43
97,78.1,1.55,19.44
98,77.9,3.02,19.44
99,77.5,2.9,19.44
100,76.6,2.05,19.44
101,76.5,2.25,19.43
102,76.2,6.66,19.43
103,75.5,2.57,19.44
104,74.9,8.22,19.42
105,74.6,4.38,19.42
106,74,8.77,19.43
107,73.8,12.18,19.44
108,73.6,10.74,19.45
109,73.3,15.34,19.46
110,72.7,21.5,19.47
111,72.6,29.14,19.48
112,72,24.82,19.49
113,71.3,31.81,19.51
114,71.2,32.13,19.5
115,70.3,38.98,19.52
116,69.7,45.33,19.53
117,69.4,40.04,19.54
118,68.8,47.58,19.55
119,68.2,44.54,19.55
120,67,46.77,19.56
121,67,53.5,19.57
122,67,56.01,19.59
123,68.7,50.18,19.59
124,73.2,51.91,19.6
125,76.7,54.41,19.62
126,76.8,52.79,19.65
127,77.3,54.1,19.66
128,77.9,50.71,19.67
129,78.2,59.01,19.68
130,78.6,59.64,19.7
131,80,55.73,19.7
132,80.2,57.24,19.73
133,80,57.02,19.75
134,80.1,64.65,19.77
135,80.2,60.58,19.78
136,80.2,49.42,19.79
137,80.3,52.64,19.81
138,80.4,53.26,19.84
139,80.3,64.94,19.87
140,80.5,59.49,19.87
141,80.3,50.91,19.89
142,80.2,58.55,19.92
143,79.8,58.13,19.93
144,79.8,57.47,19.95
145,79.9,57.3,19.97
146,79.8,55.63,20
147,79.8,51.37,20.03
148,79.8,50.62,20.07
149,79.8,54.98,20.08
150,79.9,41.7,20.11
151,79.9,55.4,20.14
152,79.9,46.39,20.17
153,80.2,49.44,20.21
154,80.2,45.96,20.24
155,80.2,54.01,20.27
156,80.1,51.08,20.31
157,80.2,47.61,20.32
158,80.2,43.69,20.36
159,80,44.79,20.37
160,80.1,50.13,20.41
161,79.9,46.72,20.45
162,79.9,48.96,20.49
163,79.9,50.73,20.53
164,79.9,47.37,20.56
165,79.9,46.62,20.61
166,79.9,45.11,20.66
167,80.9,48.45,20.7
168,77.9,45.22,20.75
169,77.8,44.62,20.79
170,77.8,45.8,20.83
171,77.9,46.42,20.88
172,77.9,47.97,20.93
173,77.8,41.07,21
174,77.8,41.38,21.04
175,77.8,41.28,21.09
176,77.8,43.78,21.14
177,77.9,45.76,21.2
178,77.9,48,21.25
179,77.9,39.97,21.31
180,77.8,40.94,21.38
181,77.8,38.08,21.45
182,77.8,41.27,21.5
183,77.7,46.84,21.55
184,77.7,39.75,21.63
185,77.7,39.74,21.68
186,77.7,38.09,21.75
187,77.8,41.61,21.83
188,77.9,38.51,21.89
189,78.1,49.38,21.95
190,78.1,43.15,22.01
191,78.2,36.92,22.09
192,78.3,40.45,22.16
193,78.3,40.67,22.23
194,78.3,34.92,22.31
195,78.3,38.78,22.4
196,78.3,38.65,22.47
197,78.2,34.29,22.57
198,78.3,44.2,22.66
199,78.3,33.09,22.74
200,78.3,37.28,22.83
201,78.3,41.7,22.9
202,78.3,34.1,22.98
203,78.4,37.55,23.08
204,78.4,44.81,23.18
205,78.4,39.71,23.26
206,78.4,37.32,23.36
207,78.4,35.82,23.46
208,78.4,33.51,23.56
209,78.3,36.01,23.67
210,78.4,35.77,23.78
211,78.3,36.85,23.89
212,78.3,41.9,24
213,78.3,38.69,24.11
214,78.3,40.92,24.23
215,78.3,44.76,24.34
216,78.5,38.67,24.46
217,78.6,36.13,24.58
218,78.8,34.11,24.7
219,78.8,38.07,24.83
220,79,39.74,24.96
221,78.8,34.82,25.09
222,78.8,42.82,25.22
223,78.8,37.52,25.33
224,78.7,42.21,25.48
225,78.7,33.14,25.61
226,78.7,38.57,25.74
227,78.7,37.66,25.88
228,78.6,30.79,26.04
229,78.7,36.19,26.18
230,78.7,37.19,26.32
231,78.7,33.59,26.48
232,78.7,36.86,26.63
233,78.7,33.23,26.8
234,78.7,33.33,26.94
235,78.8,35.95,27.11
236,78.7,31.37,27.27
237,78.7,35.74,27.43
238,78.6,40.34,27.62
239,78.6,34.04,27.79
240,78.7,40.26,27.97
241,78.6,32.38,28.16
242,78.6,33.85,28.34
243,78.5,35.88,28.51
244,78.4,40.08,28.7
245,78.4,32.12,28.88
246,78.3,36.38,29.07
247,78.3,36.5,29.26
248,78.3,30.93,29.44
249,78.3,31.97,29.65
250,78.4,32.42,29.86
251,78.4,33.31,30.07
252,78.4,44.63,30.27
253,78.5,35.09,30.48
254,78.6,33.1,30.69
255,79.6,32.52,30.9
256,79.6,35.36,31.1
257,79.6,32.24,31.32
258,79.9,36.81,31.53
259,80.2,30.33,31.76
260,81.2,30.96,31.97
261,81.2,32.55,32.2
262,81.4,34.15,32.44
263,81.4,30.56,32.66
264,81.4,33.57,32.9
265,81.3,39.75,33.13
266,81.4,31.88,33.37
267,81.5,32.5,33.6
268,81.4,36.82,33.85
269,81.5,38.8,34.1
270,81.7,35.92,34.35
271,81.8,39.34,34.59
272,82.5,29.75,34.83
273,82.6,31.42,35.07
274,82.5,31.78,35.32
275,82.6,40.46,35.59
276,82.4,36.43,35.84
277,82.3,33.78,36.08
278,82.3,29.73,36.34
279,82.1,31.13,36.6
280,82,33.85,36.86
281,82,31.72,37.12
282,82.1,33.63,37.37
283,81.8,38.74,37.64
284,81.6,31.01,37.92
285,81.5,36.71,38.18
286,81.5,34.61,38.45
287,81.4,37.15,38.74
288,81.4,31.92,39.01
289,81.5,35.77,39.29
290,81.5,32.18,39.56
291,81.5,30.46,39.85
292,81.5,27.99,40.11
293,81.5,33.26,40.39
294,81.5,37.74,40.63
295,81.5,30.41,40.92
296,81.5,32.89,41.21
297,81.7,34.94,41.49
298,81.5,31.61,41.76
299,81.5,30.93,42.04
300,81.7,32.84,42.31
301,81.8,34.03,42.6
302,82,33.82,42.87
303,81.5,29.53,43.15
304,81.5,31.97,43.43
305,81.5,31.91,43.7
306,81.8,36.38,43.98
307,81.8,28.08,44.25
308,81.7,27.92,44.52
309,81.5,32.69,44.78
310,81.5,32,45.05
311,81.5,30.43,45.32
312,81.5,34.33,45.57
313,81.5,34.09,45.88
314,81.5,36.64,46.16
315,81.5,30.75,46.44
316,81.7,33.4,46.71
317,81.5,33.42,46.99
318,81.5,33.72,47.27
319,81.4,35.33,47.53
320,81.2,30.36,47.79
321,81.2,31.24,48.09
322,81,30.55,48.35
323,80.6,30.95,48.62
324,80,36.33,48.89
325,80.1,33.64,49.15
326,80,33.52,49.42
327,79.9,34.2,49.67
328,80.1,29.09,49.92
329,80.2,34.57,50.18
330,80.6,26.93,50.44
331,81.2,39.36,50.71
332,80.9,35.42,50.97
333,81.4,36.67,51.23
334,82.1,35.46,51.47
335,82.8,34.21,51.72
336,82.5,34.25,51.99
337,82.5,29.86,52.23
338,82.4,37.71,52.49
339,82.3,32.28,52.73
340,81.7,38.36,52.98
341,80.8,32.73,53.23
342,80.5,32.61,53.46
343,80.5,33.83,53.72
344,80.2,30.05,53.97
345,80.3,33.03,54.21
346,80.3,37.79,54.45
347,80.4,33.6,54.68
348,80.5,32.19,54.9
349,80.3,34.73,55.14
350,80.2,39.23,55.37
351,79.6,39.96,55.61
352,79.8,40.23,55.83
353,79.9,32.95,56.08
354,79.9,32.63,56.3
355,79.8,37.02,56.54
356,79.6,34.89,56.78
357,79.6,30.2,57
358,79.7,33.07,57.2
359,80.2,35.4,57.42
360,82,34.83,57.66
361,82,31.1,57.9
362,82.1,34.64,58.12
363,82.1,36.26,58.34
364,82,29.99,58.57
365,82.1,37.82,58.78
366,82.1,28.21,58.99
367,82.1,33.5,59.19
368,82.1,33.5,59.43
369,82.1,33.66,59.62
370,82.3,37.15,59.83
371,81.7,34.13,60.04
372,80.9,35.96,60.25
373,79.8,29.26,60.44
374,79,36.03,60.65
375,79.3,35.73,60.86
376,79.6,33.47,61.04
377,80.6,33.77,61.25
378,81.2,35.95,61.45
379,81.2,30.34,61.64
380,81.4,35.54,61.84
381,81.7,37.76,62.03
382,81.8,35.71,62.22
383,82,33.1,62.41
384,81.8,32.34,62.61
385,82,31.31,62.81
386,82.1,32.4,63
387,82.1,33.98,63.19
388,82.3,33.31,63.37
389,81.7,29.34,63.55
390,81.2,30.02,63.75
391,79.5,36.15,63.93
392,79.3,36.65,64.12
393,79.5,32.52,64.31
394,79.6,27.58,64.51
395,80.3,33.83,64.67
396,81.1,34.49,64.87
397,80.9,35.02,65.04
398,80.9,31.42,65.23
399,80.9,26.88,65.42
400,81.1,36.63,65.61
401,81,29.09,65.79
402,80.9,32.14,65.97
403,80.9,33.51,66.14
404,80.9,30.71,66.32
405,80.6,36.44,66.5
406,80.1,39.21,66.68
407,79.3,35.91,66.86
408,79.3,29.23,67.03
409,79.2,31.99,67.22
410,79,35.79,67.38
411,79,31.26,67.57
412,79,33.79,67.75
413,78.1,33.99,67.92
414,78.1,34.34,68.09
415,78.4,40.52,68.25
416,78.6,29.01,68.43
417,78.6,30.24,68.61
418,78.9,33.59,68.77
419,79.3,34.57,68.93
420,79.3,36.75,69.11
421,79.3,30.13,69.28
422,79.3,32.97,69.44
423,79.2,37.75,69.61
424,78.9,36.74,69.78
425,78.7,31.91,69.93
426,78.7,36.73,70.11
427,78.7,30.82,70.29
428,78.8,31.03,70.46
429,78.9,30.58,70.63
430,78.8,36.07,70.79
431,78.8,30.75,70.96
432,78.7,40.13,71.13
433,78.5,37.98,71.3
434,78.6,32.12,71.46
435,78.5,34.03,71.62
436,78.3,34.75,71.8
437,77.4,33.12,71.95
438,77.7,30.88,72.11
439,77.7,37.9,72.28
440,77.6,37.87,72.45
441,77.6,34.8,72.61
442,77.7,34.52,72.78
443,77.7,31.83,72.93
444,77.8,32.44,73.1
445,77.9,31.73,73.25
446,77.8,33.88,73.42
447,77.7,28.33,73.58
448,77.6,31.73,73.74
449,77.7,30.36,73.87
450,77.3,35.49,74.03
451,76.9,36.25,74.21
452,76.8,37.66,74.35
453,76.7,30.78,74.51
454,76.5,35.49,74.67
455,76.2,31.18,74.83
456,75.7,36.52,74.98
457,74.5,30.56,75.15
458,74.5,30.03,75.31
459,74.5,31.46,75.47
460,74.7,32.97,75.62
461,74.7,31.94,75.78
462,74.8,26.45,75.93
463,74.9,33.97,76.09
464,75,28.63,76.25
465,75,33.07,76.41
466,75.6,27.82,76.55
467,75.5,30.4,76.69
468,75.4,31.54,76.85
469,75.5,29.26,77.01
470,75.5,30.5,77.16
471,75.5,33.67,77.29
472,75.3,30.66,77.46
473,75,33.68,77.61
474,74.6,29.33,77.76
475,74.7,38.48,77.91
476,74.6,33.6,78.06
477,74.6,28.79,78.22
478,74.8,30.39,78.36
479,75,29.75,78.52
480,75,32.42,78.66
481,75,32.28,78.81
482,75,34.02,78.95
483,75,35.9,79.1
484,75,31.01,79.25
485,75,33.41,79.4
486,75,35.13,79.56
487,75,28.82,79.71
488,75,36.57,79.86
489,75,31.34,80.02
490,74.9,32.89,80.14
491,74.9,29.3,80.29
492,74.7,32.28,80.44
493,74.8,31.61,80.58
494,74.8,27.55,80.7
495,74.7,30.98,80.86
496,74.8,30.8,81.01
497,74.8,34.05,81.18
498,74.8,37.21,81.33
499,74.6,28.27,81.48
500,74.4,30.94,81.64
501,73.9,32.48,81.77
502,73.1,31.08,81.92
503,73,26.73,82.08
504,73,33.53,82.23
505,72.8,32.1,82.36
506,72.9,32.78,82.51
507,72.5,32.72,82.66
508,72,31.78,82.82
509,72,26.58,82.96
510,71.9,29.26,83.1
511,71.8,31.73,83.24
512,71.7,28.8,83.38
513,71.6,35.66,83.53
514,71.5,32.05,83.66
515,71.2,32.72,83.8
516,71.2,39.67,83.94
517,71.1,28.91,84.1
518,71.1,33.63,84.23
519,70.9,31.7,84.4
520,70.8,29.78,84.55
521,69.9,28.4,84.69
522,70,36.92,84.82
523,70,28.92,84.97
524,70,33.73,85.09
525,70,28.96,85.23
526,70,30.75,85.38
527,69.7,31.78,85.54
528,69.3,26.86,85.68
529,68.6,29.94,85.83
530,68.6,32.27,85.98
531,68.6,28.34,86.13
532,68.6,28.14,86.29
533,68.2,32.89,86.43
534,67.8,30.37,86.56
535,67.6,28.52,86.71
536,67.6,27.09,86.85
537,67.6,30.92,87
538,67.7,33.42,87.13
539,67.7,30.65,87.29
540,67.6,28.17,87.42
541,67.5,34.2,87.57
542,67.6,32.37,87.71
543,67.6,29.4,87.83
544,67.6,25.84,87.98
545,67.6,28.94,88.11
546,67.6,33.91,88.25
547,67.6,36.65,88.38
548,67.6,29.31,88.52
549,67.7,32.86,88.66
550,67.7,34.11,88.8
551,67.7,27.11,88.95
552,67.5,27.12,89.1
553,67.3,28.69,89.21
554,67.2,32.02,89.36
555,67.2,31.9,89.49
556,67.2,28.67,89.62
557,67.2,31.46,89.75
558,67.1,34.47,89.91
559,67.1,29.94,90.04
560,67.1,31.3,90.19
561,67,31.33,90.31
562,66.9,28.49,90.44
563,66.8,29.48,90.56
564,66.8,31.52,90.7
565,66.7,30.53,90.85
566,66.8,34.26,90.98
567,67,35.12,91.12
568,66.9,33.08,91.26
569,66.9,28.67,91.41
570,66.9,25.76,91.54
571,66.8,27.85,91.66
572,66.8,30.82,91.8
573,66.6,38.32,91.92
574,66.6,30.04,92.05
575,66.5,32.81,92.19
576,66.5,33.5,92.34
577,66.5,35,92.47
578,66.5,29.53,92.6
579,66.5,27.9,92.74
580,66.5,30.3,92.86
581,66.2,33.61,92.99
582,65.8,34.78,93.12
583,65.4,30.04,93.24
584,65.6,36.62,93.38
585,65.6,34.89,93.5
586,65.4,27.49,93.62
587,65.2,31.33,93.75
588,65.3,28.69,93.88
589,65.1,32.73,94.03
590,65.2,28.69,94.15
591,65.1,35.43,94.27
592,64.8,31.43,94.42
593,63.9,30.98,94.54
594,63.8,35.92,94.67
595,63.8,30.89,94.8
596,63.5,36.32,94.91
597,62.6,35.22,95.04
598,62.2,30.54,95.15
599,61.9,36.43,95.3
600,61.7,31.15,95.43
601,61.5,31.33,95.57
602,61.1,33.86,95.71
603,60.4,32.44,95.84
604,60.3,33.22,95.97
605,60.1,32.13,96.09
606,59.6,33.6,96.22
607,59.3,34.24,96.35
608,59,31.88,96.48
609,57.7,36.66,96.63
610,57.4,31.14,96.75
611,57.1,34.73,96.89
612,56.3,32.09,97.02
613,55.8,33.23,97.14
614,55.6,31.2,97.28
615,55.5,31.16,97.4
616,55.4,34.01,97.53
617,55.1,32.51,97.64
618,55,31.29,97.77
619,54.9,33.01,97.9
620,54.6,37.83,98.02
621,54.1,33.87,98.16
622,54,31.73,98.29
623,53.7,35.59,98.41
624,53.4,35.9,98.55
625,53.2,34.28,98.68
626,52.9,32.9,98.81
627,52.7,31.69,98.95
628,52.7,32.18,99.07
629,52.5,33.35,99.2
630,51.9,32.54,99.32
631,51.3,33.58,99.43
632,51.3,29.98,99.56
633,51.1,35.19,99.69
634,51,34.38,99.84
635,50.7,30.62,99.96
636,50.6,37.28,100.09
637,50.5,31.77,100.22
638,50.4,28.01,100.36
639,50.2,34.48,100.49
640,50,34.24,100.62
641,49.9,34.52,100.74
642,49.5,32.48,100.88
643,49.1,32.33,101
644,49,34.02,101.13
645,48.7,36.76,101.26
646,48.6,37.14,101.37
647,48.6,33.31,101.5
648,48.5,30.6,101.62
649,48.4,34.5,101.75
650,48,32.33,101.88
651,48.4,34.68,102
652,48.3,32.38,102.13
653,48.4,33.47,102.23
654,48.5,29.43,102.36
655,48.5,35.84,102.5
656,48.5,32.73,102.6
657,48.7,31.3,102.72
658,48.9,34.84,102.83
659,48.9,34.55,102.96
660,48.6,33.76,103.08
661,48.3,32.24,103.21
662,48.2,37.09,103.34
663,47.9,34.7,103.46
664,47.9,33.01,103.66
665,47.9,33.39,103.79
666,47.7,32.47,103.86
667,47.6,36.47,103.99
668,47.4,32,104.11
669,47.3,32.35,104.23
670,47.3,36.06,104.35
671,47.1,31.76,104.48
672,47.1,37.14,104.62
673,47.1,33.89,104.75
674,47,39.42,104.87
675,46.7,32.46,104.97
676,46.4,36.59,105.09
677,46.4,31.55,105.21
678,46.4,34.03,105.33
679,46.3,30.92,105.45
680,46.1,33.71,105.58
681,46.1,31.12,105.69
682,46.1,29.64,105.81
683,46.1,34.72,105.94
684,46.1,28.82,106.07
685,46,31.55,106.17
686,45.9,33.69,106.3
687,45.8,33.07,106.42
688,45.5,33.68,106.55
689,45.5,34.54,106.67
690,45.5,27.79,106.81
691,45.5,30.73,106.91
692,45.5,31.82,107.05
693,45.4,34.85,107.18
694,45.4,32.6,107.28
695,45.4,33.78,107.39
696,45.4,32.69,107.5
697,45.4,32.37,107.6
698,45.2,34.47,107.73
699,45.2,41.59,107.84
700,45.2,28.01,107.96
701,45.2,30.49,108.09
702,45.2,33.44,108.21
703,45.4,29.59,108.32
704,45.4,28.67,108.44
705,45.5,29.29,108.56
706,45.5,36.17,108.67
707,45.5,31.73,108.77
708,45.5,29,108.89
709,45.7,29.66,109
710,45.5,37.64,109.13
711,45.7,33.5,109.24
712,45.8,32.96,109.38
713,45.8,35.24,109.53
714,45.8,28.69,109.66
715,45.8,32.03,109.79
716,45.8,28.3,109.92
717,45.8,33.12,110.03
718,45.8,32.91,110.18
719,45.8,30.79,110.3
720,45.8,35.31,110.4
721,45.7,34.9,110.51
722,45.6,30.76,110.63
723,45.5,34.26,110.77
724,45.5,29.38,110.89
725,45.5,32.92,111.01
726,45.5,30.92,111.15
727,45.4,32.36,111.28
728,45.5,31.29,111.43
729,45.5,31.17,111.56
730,45.5,33.82,111.68
731,45.4,35.08,111.8
732,45.2,29.86,111.93
733,45.1,31.92,112.07
734,45.1,32.02,112.2
735,44.9,33.73,112.34
736,44.9,30.62,112.44
737,44.9,28.54,112.58
738,44.8,31.27,112.71
739,44.9,33.98,112.86
740,44.8,33.2,113
741,44.8,38.32,113.14
742,44.9,33.46,113.27
743,45.1,30.85,113.41
744,45.2,33.43,113.56
745,45.5,28.36,113.69
746,45.4,36.31,113.83
747,45.4,27.11,113.97
748,45.2,32.88,114.14
749,45.1,31.31,114.29
750,45.1,32.23,114.45
751,45.1,35.28,114.59
752,45.1,28.78,114.74
753,45.1,30.97,114.9
754,45,34.06,115.03
755,45.1,30.87,115.19
756,45.1,36.63,115.35
757,44.8,32.75,115.48
758,44.6,33.85,115.64
759,44.6,32.42,115.8
760,44.6,30.61,115.93
761,44.6,32.29,116.12
762,44.6,30.13,116.29
763,44.6,33.63,116.44
