Repository: MaCFP/matl-db

# matl-db

#### Welcome to the MaCFP Condensed Phase Subgroup database!

The MaCFP Condensed Phase Working Group was organized to enable the fire safety science research community to make significant progress towards establishing a common framework for the selection of experiments and the methodologies used to analyze these experiments when developing pyrolysis models. Key objectives of this effort include:
- Cataloguing current approaches used to parameterize pyrolysis models;
- Developing standard data set formats for experimental data on pyrolysis;
- Developing requirements for data set quality and establishing a data review committee;
- Quantifying the inter-laboratory variability for comparable experimental datasets; and
- Assessing the impact of the variability of model parameters on fire growth predictions

#### In preparation for MaCFP-4, please read the following:

[Guidelines for Participation in the MaCFP-4 Workshop (2026)](https://github.com/MaCFP/macfp-db/releases/download/macfp-4.0/MaCFP-4_Guidelines_for_Participation.pdf)

[Presentation of Target Experiments and Modeling Guidelines for the upcoming MaCFP-4 Workshop (meeting recording and presentation slides)](https://github.com/MaCFP/macfp-db/releases/tag/macfp-4.0)

Please visit our [wiki pages](https://github.com/MaCFP/matl-db/wiki/How-to-Contribute) for additional details, including how to contribute (experimentalists and modelers).

# The University of Queensland, Brisbane, Australia

This README file was prepared by Wenxuan Wu. Experiments were performed by Zeinab Darabi, Joshua Madden and Wenxuan Wu. For any questions or requests for additional information, please contact Wenxuan Wu (wenxuan.wu@uq.edu.au), David Morrisset (d.morrisset@uq.edu.au), or UQ Fire group lead David Lange (d.lange@uq.edu.au).

All samples were stored in an environment at room temperature ~23 °C and approximately 50% relative humidity. The moisture content of the tested samples was determined using representative samples and the oven-drying method in accordance with ASTM D4442: 10.2 % +- 0.3 %.

### Experimental Conditions:  Transient Plane Source (TPS)

* Instrument

  * Type: Hot Disk® TPS 1500
  * Sensor: Etched nickel double-spiral covered on both sides by a protective film of Kapton 5501 material
  * Radius: 6.403 mm
* Output Power: 50mW
* Thermal Contact Resistance: 0.00463 K-1
* Resistance: 6.963174 Ω
* Miscellaneous: 50Hz, Scanning Voltage: 0.02V
* Responsible: Zeinab Darabi (z.darabi@uq.edu.au)

###### Test Conditions/Results
| Test Name | Temperature (K) | Measurement Time (s)| Thermal Conductivity (W/mK) | Thermal Diffusivity (mm²/s) | Volumetric Specific Heat (MJ/m³K) |
|---|---:|---:|---:|---:|---:|
| UQ_Wood_TPS_R1 | 303.15 | 160 | 0.142 | 0.350 | 0.406 |
| UQ_Wood_TPS_R2 | 303.15 | 80 | 0.134 | 0.312 | 0.430 |

### Experimental Conditions: Thermogravimetric Analysis (TGA)

* Instrument

  * Type: NETZSCH STA 449 F3 Jupiter®
  * Furnace Type: Platinum
  * Notes: None
* Heating Rate: 10 K/min
* Temperature program

  * Initial Temperature: 325 K
  * Initial Isotherm: none
  * Maximum Temperature: 873 K
  * Final Isotherm: None
* Sample mass: 5 mg +/- 0.5 mg
* Sample geometry: Powdered
* Calibration type: Before each type of experiment (N2/Air), a baseline test was performed using an empty crucible. Temperature calibration was performed every 12 months by NETZSCH technician
* Crucible

  * Type: Alumina (NETZSCH)
  * Volume: 85 uL
  * Diameter: 6.8 mm
  * Mass: 130\~150mg
  * Lid: None
* Carrier Gas

  * Type: Nitrogen/Air
  * Flow rate: 100 ml/min
* Responsible: Wenxuan Wu (wenxuan.wu@uq.edu.au)

| Test Name | O2 volume % | Initial Sample Mass (mg) |
|---|---:|---:|
| UQ_Wood_TGA_N2_10K_R1 | 0 | 5.3 |
| UQ_Wood_TGA_N2_10K_R2 | 0 | 5.5 |
| UQ_Wood_TGA_N2_10K_R3 | 0 | 4.7 |
| UQ_Wood_TGA_Air_10K_R1 | 21 | 5.1 |
| UQ_Wood_TGA_Air_10K_R2 | 21 | 5.1 |
| UQ_Wood_TGA_Air_10K_R3 | 21 | 5.5 |

### Experimental Conditions, Cone calorimeter

* Instrument

  * Type: FTT, iCone
* Test Standard: ISO 5660
* Extraction flow rate: 24L/s
* Sample Surface Area: 0.01 m2 (nominal)
* Sample Initial Thickness: 2.53 cm
* Grain orientation: parallel
* Separation: 25 mm
* Sample holder dimensions:

  * Square pan: 105mm x 105mm x 30mm
  * Retainer frame: None
  * Retaining grid: None
* Backing Insulation: 3 cm layer of Superwool® Prime Paper. Density = 180\~250 kg/m3. Thermal Conductivity 0.05, 0.08, 0.12, 0.16, 0.22, 0.28 W/m-K (at 200, 400, 600, 800, 1000, 1200 C, respectively)
* Side Insulation: 3 mm layer of Superwool® Prime Paper with aluminum foil tape.
* Thermocouple location: Back surface
* Ignition Source: Spark ignitor
* Responsible: Wenxuan Wu (wenxuan.wu@uq.edu.au)

### Experimental Conditions, FPA 

[Warning: There is an unexpected error in the HRRPUA data from FPA. The files have now been deleted, and we will resubmit them once we have corrected the issue, if possible.]

* Instrument

File: Wood/Calibration_Data/UQ/UQ_Wood_Cone_60kW_hor_R1.CSV
Time (s),Mass (g),HRR (kW/m2),TC back 1 (K)
0,86.9,1.00,28.88
1,84.8,0.95,28.88
2,85.2,1.16,28.87
3,85.0,0.72,28.87
4,85.0,0.32,28.86
5,85.0,0.10,28.87
6,85.4,0.03,28.85
7,85.2,0.10,28.86
8,85.4,0.33,28.86
9,85.5,0.42,28.87
10,85.4,0.12,28.87
11,85.3,-0.52,28.86
12,85.3,-1.80,28.87
13,85.6,-2.20,28.87
14,85.4,1.29,28.90
15,85.2,13.09,28.89
16,85.3,38.40,28.91
17,85.2,62.69,28.91
18,84.7,83.17,28.93
19,84.9,100.17,28.91
20,84.5,106.91,28.91
21,84.9,114.42,28.91
22,84.8,115.23,28.90
23,84.6,116.52,28.92
24,84.0,113.04,28.91
25,84.4,112.69,28.96
26,84.4,111.54,28.94
27,84.3,105.02,28.96
28,83.9,101.56,29.00
29,83.8,94.86,29.01
30,83.7,93.21,29.03
31,83.6,93.28,29.00
32,83.3,91.19,29.05
33,83.1,88.66,29.01
34,83.2,86.46,29.08
35,83.1,84.02,29.09
36,82.7,85.73,29.09
37,82.9,83.19,29.16
38,82.6,81.01,29.06
39,82.5,82.37,29.12
40,82.4,79.26,29.12
41,82.3,79.09,29.11
42,82.2,77.41,29.13
43,82.0,75.81,29.09
44,82.0,75.85,29.15
45,82.0,73.07,29.14
46,81.8,71.82,29.14
47,81.5,69.30,29.09
48,81.7,69.76,29.19
49,81.1,69.22,29.19
50,81.1,69.99,29.21
51,81.1,66.58,29.21
52,81.3,65.86,29.23
53,80.9,63.84,29.25
54,81.0,61.09,29.27
55,80.6,61.91,29.31
56,80.6,60.60,29.31
57,80.6,60.73,29.31
58,80.4,61.06,29.31
59,80.3,60.91,29.33
60,80.3,62.71,29.31
61,80.3,61.79,29.31
62,80.3,59.98,29.33
63,80.0,57.38,29.33
64,80.1,57.03,29.36
65,79.8,55.84,29.37
66,79.8,56.78,29.39
67,79.9,57.74,29.39
68,79.7,58.21,29.42
69,79.5,60.70,29.43
70,79.2,59.85,29.45
71,79.4,59.23,29.49
72,79.2,58.31,29.51
73,78.9,58.98,29.54
74,78.4,58.59,29.58
75,78.7,59.56,29.61
76,78.9,57.96,29.65
77,78.7,57.39,29.68
78,78.8,57.27,29.70
79,78.6,56.74,29.73
80,78.2,54.27,29.74
81,78.3,54.07,29.75
82,78.2,53.07,29.79
83,78.1,54.04,29.83
84,78.0,53.45,29.85
85,78.2,53.01,29.88
86,77.7,52.15,29.90
87,77.3,51.77,29.93
88,77.7,53.58,29.99
89,77.8,53.67,29.97
90,77.6,52.24,30.00
91,77.6,53.51,30.03
92,77.3,52.47,30.04
93,77.1,52.77,30.12
94,77.2,52.41,30.10
95,77.3,53.53,30.14
96,76.8,52.27,30.23
97,77.1,52.82,30.26
98,77.0,51.19,30.23
99,76.8,50.88,30.26
100,76.7,50.00,30.29
101,76.8,48.72,30.33
102,76.6,50.09,30.35
103,76.5,50.82,30.35
104,76.5,48.75,30.37
105,76.4,48.37,30.47
106,75.9,49.70,30.51
107,76.1,49.48,30.57
108,76.0,50.38,30.56
109,76.1,48.22,30.58
110,76.0,48.49,30.64
111,75.8,48.32,30.68
112,75.9,48.34,30.74
113,75.6,48.71,30.71
114,75.8,50.17,30.80
115,75.6,50.40,30.84
116,75.4,49.47,30.87
117,75.5,49.13,30.93
118,75.4,48.30,30.96
119,75.2,49.57,30.99
120,75.0,50.40,31.04
121,74.7,47.46,31.09
122,75.1,47.56,31.15
123,74.9,48.22,31.20
124,74.5,48.49,31.27
125,74.6,49.37,31.33
126,74.8,48.14,31.40
127,74.5,46.55,31.44
128,74.5,48.48,31.50
129,74.4,47.24,31.55
130,74.3,48.18,31.62
131,74.1,48.54,31.68
132,74.3,47.90,31.76
133,74.1,48.07,31.81
134,74.0,47.56,31.87
135,73.9,47.92,31.93
136,73.9,46.56,31.98
137,73.8,47.65,32.07
138,73.6,47.82,32.14
139,73.7,47.74,32.21
140,73.6,47.62,32.27
141,73.4,46.58,32.33
142,73.5,47.15,32.37
143,73.4,46.79,32.47
144,73.0,46.82,32.52
145,73.2,46.92,32.60
146,73.2,47.16,32.67
147,73.1,46.67,32.76
148,72.9,47.96,32.85
149,73.0,47.58,32.92
150,72.9,46.97,32.94
151,72.6,46.23,33.01
152,72.8,45.71,33.17
153,72.6,46.45,33.26
154,72.4,44.71,33.36
155,72.4,45.17,33.46
156,72.4,44.92,33.57
157,72.0,44.12,33.59
158,72.3,44.91,33.74
159,71.9,44.73,33.85
160,72.1,44.02,33.92
161,71.9,43.17,34.04
162,72.0,42.95,34.15
163,71.8,41.26,34.25
164,71.7,42.16,34.34
165,71.5,43.68,34.44
166,71.7,44.38,34.53
167,71.5,43.34,34.63
168,71.4,44.67,34.81
169,71.5,43.04,34.87
170,71.2,43.36,35.00
171,71.3,43.27,35.12
172,71.1,43.53,35.23
173,71.3,43.45,35.36
174,71.0,43.96,35.51
175,70.8,42.92,35.63
176,71.0,42.40,35.70
177,70.9,43.83,35.85
178,70.7,44.01,35.97
179,70.5,43.66,36.07
180,70.6,43.53,36.20
181,70.2,42.89,36.33
182,70.4,41.81,36.46
183,70.4,43.11,36.61
184,70.3,43.26,36.78
185,70.0,42.47,36.94
186,70.3,42.35,37.08
187,70.1,43.25,37.21
188,69.8,43.19,37.38
189,69.7,43.84,37.54
190,69.9,42.42,37.72
191,69.6,42.82,37.88
192,69.7,41.82,38.05
193,69.4,42.14,38.22
194,69.4,43.29,38.38
195,69.2,42.59,38.52
196,69.2,42.49,38.69
197,69.2,41.68,38.87
198,68.9,41.94,39.05
199,69.2,41.82,39.22
200,69.0,42.53,39.42
201,68.9,42.55,39.60
202,68.9,42.51,39.79
203,68.8,41.49,39.98
204,68.8,42.03,40.17
205,68.6,42.30,40.36
206,68.5,42.29,40.49
207,68.3,41.76,40.69
208,68.2,42.68,40.88
209,68.1,43.53,41.08
210,67.8,42.69,41.29
211,67.8,42.57,41.42
212,67.6,42.55,41.70
213,67.6,42.07,41.92
214,67.5,42.40,42.09
215,67.4,41.72,42.32
216,67.4,42.34,42.54
217,67.4,42.42,42.74
218,67.4,41.90,42.95
219,67.4,42.05,43.21
220,67.4,41.84,43.39
221,67.5,40.39,43.59
222,66.9,40.64,43.81
223,66.9,41.41,44.09
224,66.8,41.31,44.29
225,66.8,41.80,44.53
226,66.5,41.94,44.79
227,66.7,41.67,45.02
228,66.5,41.67,45.25
229,66.3,39.88,45.52
230,66.3,40.97,45.73
231,66.3,39.61,46.01
232,66.2,40.74,46.25
233,66.0,39.34,46.49
234,66.4,39.61,46.75
235,66.0,41.24,46.99
236,66.0,40.91,47.24
237,65.9,40.67,47.52
238,65.9,39.31,47.79
239,65.7,39.75,48.07
240,65.6,40.08,48.34
241,65.8,40.39,48.61
242,65.6,38.82,48.90
243,65.5,39.19,49.17
244,65.3,39.65,49.44
245,65.5,39.52,49.73
246,65.1,40.01,50.02
247,65.3,39.90,50.32
248,65.1,40.02,50.60
249,64.7,40.24,50.91
250,65.0,40.35,51.18
251,64.8,40.29,51.48
252,64.9,39.08,51.76
253,64.6,39.82,52.04
254,64.7,39.43,52.35
255,64.8,38.89,52.65
256,64.6,38.20,52.96
257,64.6,38.50,53.26
258,64.3,38.65,53.56
259,64.3,39.88,53.87
260,64.1,39.10,54.18
261,64.1,37.42,54.49
262,64.0,37.70,54.79
263,63.7,37.47,55.08
264,64.0,37.10,55.39
265,64.1,37.50,55.69
266,63.7,37.66,55.99
267,63.8,37.85,56.29
268,63.6,37.87,56.62
269,63.7,37.80,56.93
270,63.5,37.90,57.26
271,63.5,37.00,57.57
272,63.5,38.65,57.86
273,63.2,37.53,58.29
274,63.4,36.53,58.56
275,63.1,37.73,58.92
276,63.1,38.40,59.20
277,63.2,38.53,59.55
278,62.9,37.70,59.82
279,63.0,37.59,60.17
280,62.7,36.64,60.55
281,62.8,37.38,60.88
282,62.8,38.44,61.21
283,62.6,37.34,61.52
284,62.6,37.12,61.87
285,62.5,36.94,62.19
286,62.5,37.10,62.52
287,62.4,37.40,62.90
288,62.2,38.26,63.16
289,62.3,37.49,63.50
290,62.0,37.67,63.86
291,62.2,37.27,64.15
292,61.9,36.02,64.49
293,62.0,36.23,64.81
294,61.6,36.85,65.13
295,61.7,36.47,65.45
296,61.8,36.72,65.77
297,61.6,36.78,66.09
298,61.5,37.39,66.69
299,61.5,36.78,66.75
300,61.5,36.08,67.06
301,61.3,36.82,67.39
302,61.2,36.56,67.74
303,61.5,37.32,68.07
304,61.2,38.05,68.39
305,61.3,39.36,68.71
306,61.0,38.43,69.03
307,60.8,37.27,69.33
308,61.0,36.94,69.66
309,60.5,36.87,69.98
310,60.8,36.05,70.31
311,59.9,36.52,70.63
312,60.1,35.40,70.94
313,60.5,36.16,71.25
314,60.3,35.95,71.56
315,60.4,35.76,71.89
316,60.3,36.38,72.21
317,60.2,37.43,72.51
318,60.0,37.17,72.82
319,60.2,36.61,73.14
320,60.1,36.41,73.41
321,59.9,37.50,73.70
322,59.9,37.57,74.04
323,60.0,37.69,74.37
324,59.8,36.96,74.61
325,59.8,38.04,74.92
326,59.8,36.31,75.19
327,59.9,36.34,75.52
328,59.6,36.82,75.77
329,59.5,36.86,76.07
330,59.5,36.29,76.41
331,59.0,36.43,76.66
332,58.6,36.24,76.95
333,58.2,36.06,77.17
334,57.8,36.61,77.54
335,57.6,38.14,77.82
336,57.9,35.69,78.10
337,58.7,35.88,78.32
338,58.8,36.33,78.65
339,58.4,35.15,78.88
340,57.4,36.30,79.21
341,57.8,34.79,79.50
342,58.0,35.29,79.76
343,58.0,34.92,80.06
344,58.4,34.51,80.27
345,58.1,35.02,80.56
346,57.9,34.83,80.74
347,58.0,36.15,81.05
348,57.8,36.28,81.29
349,57.8,36.03,81.53
350,57.9,36.22,81.75
351,58.1,36.40,81.98
352,57.9,37.07,82.22
353,58.0,38.20,82.41
354,58.1,36.67,82.65
355,57.8,36.36,82.84
356,57.7,36.52,83.10
357,57.5,36.80,83.30
358,57.5,36.70,83.54
359,57.3,37.31,83.75
360,57.3,36.63,83.96
361,57.4,36.74,84.18
362,57.2,36.39,84.40
363,57.0,35.46,84.63
364,57.2,36.25,84.83
365,56.9,35.60,85.02
366,57.2,35.90,85.24
367,56.8,36.20,85.43
368,57.2,36.10,85.65
369,57.0,36.71,85.83
370,57.0,36.90,86.03
371,57.0,36.14,86.21
372,56.4,36.53,86.39
373,56.2,36.39,86.58
374,56.0,36.36,86.76
375,56.2,38.27,86.92
376,55.6,38.87,87.09
377,54.8,37.46,87.24
378,54.8,37.82,87.40
379,54.6,37.49,87.59
380,54.1,36.88,87.77
381,55.0,36.47,87.90
382,54.9,36.94,88.02
383,54.5,37.46,88.17
384,54.2,36.97,88.27
385,54.1,37.91,88.43
386,53.8,38.12,88.62
387,53.9,37.23,88.79
388,54.2,37.09,88.94
389,54.3,36.37,89.10
390,54.1,35.74,89.30
391,53.9,36.02,89.39
392,54.1,37.88,89.53
393,53.6,37.12,89.65
394,53.4,35.87,89.84
395,53.9,35.64,89.88
396,53.5,35.14,90.08
397,53.1,35.78,90.19
398,53.5,35.13,90.25
399,53.4,35.04,90.36
400,53.0,35.40,90.46
401,52.8,35.08,90.57
402,52.8,35.27,90.68
403,52.6,35.26,90.85
404,52.3,35.72,90.89
405,52.5,36.11,90.95
406,52.4,34.84,91.10
407,52.2,35.07,91.20
408,52.0,35.34,91.31
409,52.1,34.94,91.42
410,52.0,35.08,91.51
411,52.1,35.15,91.57
412,52.1,33.88,91.65
413,52.4,33.42,91.71
414,52.8,33.07,91.77
415,52.5,34.49,91.87
416,52.5,34.98,91.98
417,52.8,34.16,92.12
418,52.8,35.26,92.22
419,54.3,35.08,92.27
420,56.8,35.21,92.37
421,57.1,35.24,92.45
422,56.8,35.52,92.53
423,56.6,34.86,92.60
424,56.5,35.24,92.66
425,56.6,35.57,92.73
426,56.3,34.83,92.81
427,56.2,35.24,92.87
428,56.3,36.10,92.94
429,56.3,35.80,93.01
430,56.2,34.87,93.06
431,56.0,35.42,93.10
432,56.2,34.62,93.18
433,55.9,34.97,93.22
434,55.9,34.91,93.26
435,55.9,34.24,93.31
436,55.8,34.17,93.38
437,55.6,35.37,93.43
438,55.5,36.22,93.47
439,55.7,35.75,93.52
440,55.6,35.39,93.60
441,55.7,35.77,93.66
442,55.9,36.21,93.74
443,55.6,35.29,93.78
444,55.5,36.00,93.78
445,55.5,36.80,93.85
446,55.2,36.49,93.95
447,55.5,35.95,93.96
448,55.1,36.10,94.04
449,55.4,35.76,94.07
450,55.3,35.18,94.11
451,55.1,35.77,94.09
452,55.1,36.45,94.23
453,55.0,36.58,94.29
454,55.0,36.58,94.31
455,55.0,36.21,94.35
456,54.8,35.84,94.34
457,54.9,36.90,94.42
458,54.9,36.73,94.51
459,54.9,35.29,94.44
460,54.6,33.97,94.56
461,54.7,34.29,94.54
462,54.7,34.49,94.60
463,54.7,34.80,94.66
464,54.6,34.41,94.70
465,54.4,34.52,94.80
466,54.5,34.04,94.81
467,54.5,34.00,94.86
468,54.2,34.97,94.96
469,54.5,34.91,95.04
470,54.3,33.22,95.11
471,54.1,32.29,95.17
472,54.1,32.79,95.24
473,54.3,32.78,95.29
474,54.0,33.26,95.36
475,54.0,33.82,95.42
476,54.2,33.81,95.49
477,53.8,33.90,95.55
478,53.9,33.90,95.61
479,53.9,34.13,95.67
480,53.9,34.41,95.76
481,53.8,34.10,95.83
482,53.6,34.96,95.93
483,53.8,34.81,96.02
484,53.5,36.12,96.10
485,53.5,35.94,96.19
486,53.7,36.38,96.25
487,53.5,35.78,96.32
488,53.5,34.88,96.39
489,53.5,34.68,96.44
490,53.5,34.26,96.52
491,53.2,34.92,96.59
492,53.2,34.47,96.64
493,53.4,33.72,96.71
494,53.1,34.58,96.77
495,53.3,34.85,96.83
496,53.1,35.30,96.88
497,53.0,35.15,96.93
498,53.2,35.01,96.98
499,52.7,33.30,97.03
500,53.3,33.54,97.10
501,53.0,33.79,97.15
502,53.0,33.76,97.20
503,53.1,33.94,97.25
504,52.7,34.48,97.29
505,52.5,33.13,97.30
506,52.6,32.49,97.36
507,52.7,33.10,97.47
508,52.6,32.66,97.50
509,52.1,33.13,97.62
510,52.3,32.25,97.64
511,52.3,31.36,97.70
512,52.3,31.98,97.77
513,52.5,32.24,97.82
514,52.1,32.96,97.88
515,52.1,33.66,97.94
516,52.0,32.89,98.00
517,52.1,32.52,98.09
518,51.8,31.87,98.19
519,51.6,32.10,98.24
520,51.8,32.39,98.33
521,51.8,32.05,98.40
522,51.7,32.52,98.41
523,51.4,32.54,98.47
524,51.5,32.51,98.49
525,51.3,32.92,98.62
526,51.5,33.38,98.70
527,51.6,33.12,98.78
528,51.5,32.93,98.87
529,51.4,32.46,98.94
530,51.5,33.50,99.00
531,51.4,33.64,99.06
532,51.2,33.06,99.17
533,51.3,32.64,99.28
534,51.4,33.29,99.30
535,50.9,31.83,99.37
536,51.0,31.99,99.45
537,51.1,31.58,99.52
538,50.6,32.38,99.61
539,50.7,32.54,99.71
540,50.6,31.83,99.76
541,50.8,31.93,99.85
542,50.7,32.05,99.93
543,50.5,31.99,99.99
544,50.6,32.81,100.05
545,50.6,33.70,100.10
546,50.7,33.34,100.19
547,50.5,32.26,100.28
548,50.5,31.28,100.37
549,50.3,31.64,100.44
550,50.2,31.73,100.50
551,50.3,32.37,100.56
552,50.3,32.95,100.61
553,50.2,33.54,100.70
554,50.3,34.04,100.76
555,50.0,33.70,100.83
556,50.2,34.13,100.90
557,50.2,33.58,100.93
558,50.1,33.07,100.98
559,49.9,32.19,101.05
560,50.0,32.43,101.12
561,50.0,32.76,101.20
562,50.0,32.37,101.28
563,50.0,32.54,101.35
564,49.8,32.14,101.40
565,49.9,31.83,101.42
566,49.7,32.37,101.52
567,49.7,33.29,101.55
568,49.6,33.04,101.67
569,49.6,31.70,101.71
570,49.6,32.41,101.77
571,49.5,32.99,101.83
572,49.3,34.27,101.87
573,49.3,34.12,101.94
574,49.4,33.31,101.95
575,49.4,33.23,102.10
576,49.2,32.64,102.12
577,49.1,32.39,102.13
578,49.2,33.07,102.20
579,49.0,33.79,102.31
580,49.0,32.91,102.36
581,49.0,32.69,102.40
582,49.1,32.63,102.41
583,48.9,33.31,102.45
584,48.9,33.29,102.50
585,48.8,33.97,102.55
586,48.8,33.17,102.60
587,48.6,32.42,102.62
588,49.0,33.21,102.73
589,48.7,32.28,102.80
590,48.6,32.24,102.86
591,48.5,32.50,102.92
592,48.3,33.21,102.97
593,48.2,33.16,103.01
594,48.2,33.25,103.07
595,48.4,33.71,103.11
596,48.1,33.90,103.15
597,48.0,32.95,103.19
598,48.1,32.93,103.22
599,48.3,32.95,103.28
600,48.2,32.67,103.35
601,48.1,33.32,103.41
602,48.0,33.36,103.46
603,47.8,32.64,103.50
604,47.9,31.49,103.57
605,48.0,32.71,103.62
606,48.1,32.86,103.66
607,48.0,31.27,103.71
608,47.9,32.91,103.75
609,48.0,33.01,103.75
610,47.9,31.94,103.78
611,47.9,32.14,103.80
612,47.8,33.49,103.84
613,47.5,32.04,103.88
614,47.6,31.95,103.93
615,47.9,32.31,103.98
616,47.5,31.99,104.01
617,47.5,31.37,104.06
618,47.3,30.97,104.11
619,47.2,32.90,104.16
620,46.9,32.85,104.20
621,47.1,32.72,104.28
622,47.5,32.76,104.32
623,47.4,32.11,104.37
624,47.2,33.30,104.42
625,47.2,32.62,104.49
626,47.0,32.43,104.51
627,47.1,32.46,104.60
628,47.1,32.81,104.71
629,47.0,32.52,104.72
630,46.9,33.96,104.70
631,46.7,33.89,104.82
632,46.7,34.91,104.85
633,46.5,35.27,104.90
634,46.3,35.08,104.93
635,46.4,34.85,104.98
636,46.5,34.83,105.06
637,46.5,36.10,105.12
638,46.5,35.92,105.19
639,46.4,34.98,105.24
640,45.9,34.30,105.32
641,46.2,34.20,105.34
642,46.1,33.87,105.40
643,45.9,34.10,105.44
644,45.9,34.10,105.51
645,46.1,33.62,105.58
646,45.9,33.01,105.59
647,46.0,33.67,105.70
648,46.2,33.72,105.69
649,46.1,33.09,105.73
650,45.8,32.97,105.82
651,45.7,32.45,105.87
652,45.6,32.51,105.93
653,45.6,33.27,106.00
654,45.9,33.07,106.06
655,45.6,33.39,106.11
656,45.9,33.64,106.18
657,45.6,33.17,106.21
658,45.4,33.08,106.26
659,45.4,33.55,106.28
660,45.2,33.67,106.32
661,45.2,32.88,106.38
662,45.1,32.44,106.40
663,45.3,33.04,106.46
664,44.9,32.55,106.52
665,45.1,32.36,106.58
666,45.2,32.10,106.66
667,44.8,32.38,106.72
668,44.7,32.97,106.75
669,44.7,31.48,106.81
670,44.9,32.20,106.86
671,44.9,32.08,106.91
672,44.7,32.42,106.98
673,44.6,31.81,107.06
674,44.3,31.49,107.12
675,44.4,31.60,107.18
676,44.6,31.86,107.24
677,44.5,32.15,107.31
678,44.5,31.49,107.36
679,44.2,31.53,107.43
680,44.4,32.44,107.47
681,44.4,32.74,107.59
682,44.4,33.24,107.61
683,44.4,32.69,107.68
684,44.2,32.56,107.80
685,44.2,31.82,107.84
686,44.2,31.84,107.84
687,44.3,31.90,107.90
688,44.3,32.12,107.90
689,44.1,31.85,108.02
690,44.0,33.04,108.03
691,43.9,33.05,108.15
692,44.1,32.67,108.22
693,44.0,31.91,108.29
694,43.6,31.40,108.36
695,43.8,32.13,108.43
696,43.9,32.21,108.50
697,43.8,32.77,108.58
698,43.6,32.34,108.67
699,43.4,32.41,108.74
700,43.7,32.67,108.80
701,43.4,32.70,108.87
702,43.5,32.47,108.94
703,43.5,32.10,109.01
704,43.1,31.57,109.09
705,43.2,32.30,109.15
706,43.3,32.35,109.23
707,43.3,32.78,109.31
708,43.0,32.99,109.39
709,43.1,32.40,109.47
710,43.4,32.65,109.56
711,43.2,33.16,109.64
712,42.9,32.82,109.73
713,43.1,32.99,109.81
714,43.2,32.34,109.90
715,42.7,32.95,109.97
716,42.6,32.27,110.05
717,42.7,31.88,110.14
718,42.7,31.70,110.21
719,42.5,32.36,110.29
720,42.3,32.71,110.38
721,42.5,32.93,110.47
722,42.6,32.52,110.55
723,42.4,32.36,110.65
724,42.5,33.18,110.73
725,42.6,33.50,110.80
726,42.4,33.26,110.87
727,42.5,33.18,110.95
728,42.0,32.88,111.03
729,42.1,33.93,111.08
730,42.2,33.80,111.19
731,42.3,34.61,111.29
732,42.3,34.21,111.37
733,42.3,33.90,111.45
734,42.1,33.79,111.52
735,41.8,33.44,111.63
736,41.8,33.49,111.73
737,41.9,33.36,111.84
738,42.0,33.13,111.91
739,41.8,32.90,112.00
740,41.7,32.98,112.08
741,41.8,33.23,112.16
742,41.6,33.33,112.27
743,41.5,34.08,112.35
744,41.7,33.04,112.45
745,41.5,33.08,112.61
746,41.3,33.34,112.57
747,41.3,32.99,112.74
748,41.5,33.85,112.77
749,41.4,33.51,112.92
750,41.3,33.12,113.04
751,41.2,33.55,113.08
752,41.0,33.83,113.26
753,41.0,34.37,113.32
754,41.0,34.39,113.42
755,41.1,33.19,113.51
756,41.0,32.95,113.74
757,40.8,33.51,113.78
758,41.0,32.84,113.91
759,40.7,33.11,114.06
760,40.6,34.13,114.17
761,40.5,33.73,114.26
762,40.4,32.80,114.42
763,40.3,32.23,114.56
764,40.5,32.96,114.69
765,40.5,33.47,114.79
766,40.3,33.84,114.90
767,40.0,33.67,115.03
768,40.5,34.31,115.16
769,40.5,34.54,115.34
770,40.0,33.92,115.42
771,40.0,34.86,115.54
772,39.8,34.52,115.69
773,39.6,34.24,115.83
774,39.7,33.77,115.92
775,40.0,33.60,116.07
776,39.6,33.45,116.22
777,39.5,33.59,116.37
778,39.7,35.34,116.51
779,39.2,34.04,116.66
780,39.0,33.31,116.81
781,39.4,34.24,116.95
782,39.5,34.27,117.10
783,39.2,34.63,117.22
784,38.9,35.75,117.36
785,39.0,35.13,117.51
786,38.8,34.72,117.69
787,38.7,35.33,117.83
788,39.0,35.89,117.98
789,39.1,36.39,118.12
790,39.0,35.09,118.32
791,38.8,35.51,118.50
792,38.7,35.10,118.70
793,38.5,34.89,118.87
794,38.4,36.03,119.06
795,38.3,36.70,119.22
796,38.3,36.11,119.39
797,38.5,35.77,119.57
798,38.7,35.36,119.72
799,38.5,34.28,119.93
800,38.3,34.97,120.11
801,38.1,35.76,120.27
802,38.1,36.49,120.47
803,38.0,35.57,120.70
804,38.1,35.63,120.92
805,38.3,36.26,121.13
806,38.1,36.87,121.35
807,37.8,36.77,121.58
808,37.6,37.20,121.78
809,38.0,36.33,122.04
810,37.8,36.64,122.19
811,37.5,36.14,122.45
812,37.6,36.18,122.69
813,37.8,37.28,122.92
814,37.7,36.77,123.19
815,37.8,37.17,123.45
816,37.7,37.79,123.71
817,37.3,38.19,123.97
818,37.1,38.32,124.20
819,37.4,38.45,124.46
820,37.1,38.51,124.71
821,37.3,37.64,125.02
822,37.4,37.96,125.29
823,37.3,38.01,125.53
824,37.0,38.62,125.82
825,36.9,38.42,126.05
826,36.8,38.91,126.36
827,36.8,38.84,126.60
828,36.9,39.41,126.93
829,36.8,38.44,127.25
830,36.3,39.04,127.56
831,36.2,38.51,127.86
832,36.2,38.18,128.20
833,36.4,37.74,128.52
834,36.4,37.93,128.85
835,36.5,38.93,129.18
836,36.6,38.80,129.50
837,36.3,38.98,129.84
838,36.2,38.59,130.16
839,36.2,38.35,130.52
840,35.8,38.34,130.89
841,36.1,38.65,131.28
842,36.3,38.11,131.65
843,36.3,38.70,132.00
844,35.8,38.52,132.36
845,36.0,37.94,132.72
846,36.1,38.62,133.08
847,35.9,39.66,133.51
848,35.7,38.83,133.92
849,35.5,39.30,134.33
850,35.6,38.60,134.74
851,35.4,38.92,135.18
852,35.1,39.46,135.60
853,35.0,38.59,136.00
854,34.9,38.56,136.46
855,35.1,38.29,136.91
856,35.0,37.80,137.33
857,34.7,38.72,137.76
858,34.6,39.37,138.18
859,34.7,39.11,138.63
860,34.7,38.32,139.07
861,34.4,38.40,139.53
862,34.5,38.76,140.00
863,34.7,38.02,140.50
864,34.7,39.07,140.99
865,34.7,38.39,141.51
866,34.7,38.63,142.03
867,34.5,38.37,142.50
868,34.3,38.26,143.03
869,34.6,38.35,143.55
870,34.7,38.38,144.07
871,34.4,38.30,144.60
872,34.1,37.99,145.17
873,34.0,38.14,145.64
874,34.2,38.57,146.17
875,34.3,38.42,146.71
876,33.9,39.06,147.26
877,33.8,39.52,147.72
878,33.7,39.60,148.35
879,33.9,38.51,148.88
880,34.1,38.72,149.46
881,33.6,39.43,150.01
882,33.4,40.00,150.51
883,33.4,39.99,151.11
884,33.6,39.63,151.67
885,33.5,38.87,152.22
886,33.4,37.78,152.78
887,33.4,38.93,153.37
888,33.3,39.04,153.91
889,33.0,39.43,154.51
890,33.1,39.15,155.09
891,33.1,38.96,155.68
892,32.9,38.91,156.30
893,32.8,39.76,156.91
894,32.9,39.78,157.52
895,32.9,40.47,158.15
896,32.8,40.35,158.77
897,32.9,40.92,159.41
898,32.5,39.66,160.05
899,32.5,39.68,160.68
900,32.4,40.46,161.28
901,32.4,39.38,161.92
902,32.8,38.89,162.56
903,32.2,39.17,163.22
904,32.2,39.09,163.86
905,32.4,40.34,164.49
906,32.3,40.11,165.15
907,32.2,39.24,165.77
908,31.9,39.47,166.41

File: Wood/Calibration_Data/UQ/UQ_Wood_TGA_Air_10K_R2.csv
Time (s),Temperature (K),Mass (mg)
0,325,5.027
3.9,325.5,5.021
7.4,326,5.017
10.9,326.5,5.012
14.3,327,5.006
17.5,327.5,5.002
20.6,328,4.999
23.5,328.5,4.996
26.4,329,4.994
29.3,329.5,4.991
32,330,4.989
34.7,330.5,4.986
37.4,331,4.983
39.9,331.5,4.982
42.4,332,4.980
45,332.5,4.977
47.4,333,4.976
49.8,333.5,4.973
52.2,334,4.971
54.5,334.5,4.969
56.9,335,4.969
59.2,335.5,4.967
61.5,336,4.966
63.8,336.5,4.965
66.1,337,4.964
68.4,337.5,4.963
70.5,338,4.961
72.8,338.5,4.960
75,339,4.959
77.2,339.5,4.958
79.3,340,4.958
81.6,340.5,4.956
83.8,341,4.955
86,341.5,4.954
88.2,342,4.952
90.3,342.5,4.950
92.5,343,4.949
94.7,343.5,4.948
96.9,344,4.948
99.1,344.5,4.946
101.2,345,4.945
103.5,345.5,4.943
105.7,346,4.942
107.8,346.5,4.941
110.1,347,4.940
112.3,347.5,4.940
114.6,348,4.939
116.8,348.5,4.938
119.1,349,4.938
121.3,349.5,4.937
123.6,350,4.936
125.9,350.5,4.935
128.2,351,4.934
130.5,351.5,4.933
132.9,352,4.933
135.2,352.5,4.932
137.6,353,4.931
139.9,353.5,4.931
142.4,354,4.930
144.7,354.5,4.929
147.1,355,4.928
149.6,355.5,4.927
152,356,4.926
154.5,356.5,4.926
157,357,4.926
159.5,357.5,4.926
162,358,4.925
164.5,358.5,4.924
167.1,359,4.924
169.7,359.5,4.923
172.3,360,4.923
174.9,360.5,4.922
177.5,361,4.922
180.2,361.5,4.921
182.9,362,4.920
185.6,362.5,4.920
188.3,363,4.919
191,363.5,4.919
193.8,364,4.919
196.5,364.5,4.919
199.4,365,4.919
202.1,365.5,4.919
204.9,366,4.919
207.7,366.5,4.919
210.6,367,4.919
213.5,367.5,4.919
216.4,368,4.918
219.2,368.5,4.917
222.2,369,4.917
225.2,369.5,4.917
228.2,370,4.917
231.1,370.5,4.916
234,371,4.916
237,371.5,4.915
240.1,372,4.914
243,372.5,4.913
246.1,373,4.913
249.1,373.5,4.912
252.2,374,4.912
255.2,374.5,4.911
258.2,375,4.910
261.2,375.5,4.910
264.3,376,4.910
267.5,376.5,4.910
270.5,377,4.908
273.6,377.5,4.907
276.6,378,4.907
279.7,378.5,4.907
282.8,379,4.906
285.8,379.5,4.905
289,380,4.905
292.1,380.5,4.905
295.1,381,4.904
298.2,381.5,4.904
301.3,382,4.903
304.4,382.5,4.904
307.4,383,4.903
310.5,383.5,4.903
313.5,384,4.903
316.6,384.5,4.902
319.7,385,4.902
322.7,385.5,4.901
325.9,386,4.901
328.9,386.5,4.901
331.9,387,4.901
334.9,387.5,4.901
338,388,4.901
341.1,388.5,4.901
344.1,389,4.901
347.2,389.5,4.900
350.2,390,4.900
353.2,390.5,4.899
356.3,391,4.899
359.3,391.5,4.899
362.3,392,4.899
365.3,392.5,4.899
368.3,393,4.898
371.4,393.5,4.897
374.4,394,4.897
377.4,394.5,4.896
380.4,395,4.896
383.5,395.5,4.895
386.4,396,4.895
389.5,396.5,4.894
392.5,397,4.893
395.4,397.5,4.893
398.5,398,4.893
401.5,398.5,4.894
404.4,399,4.894
407.4,399.5,4.894
410.4,400,4.894
413.4,400.5,4.894
416.4,401,4.894
419.4,401.5,4.894
422.4,402,4.893
425.3,402.5,4.893
428.4,403,4.892
431.3,403.5,4.892
434.3,404,4.891
437.3,404.5,4.891
440.3,405,4.891
443.3,405.5,4.891
446.3,406,4.891
449.3,406.5,4.891
452.3,407,4.891
455.3,407.5,4.890
458.3,408,4.890
461.2,408.5,4.889
464.2,409,4.889
467.2,409.5,4.888
470.2,410,4.888
473.2,410.5,4.888
476,411,4.888
479.1,411.5,4.887
482,412,4.887
485,412.5,4.887
488,413,4.886
491,413.5,4.886
494,414,4.885
497,414.5,4.885
500,415,4.884
502.9,415.5,4.883
505.9,416,4.883
508.9,416.5,4.882
511.9,417,4.882
514.9,417.5,4.881
517.9,418,4.880
520.8,418.5,4.880
523.8,419,4.879
526.8,419.5,4.879
529.8,420,4.880
532.8,420.5,4.879
535.7,421,4.879
538.8,421.5,4.879
541.8,422,4.878
544.7,422.5,4.878
547.7,423,4.878
550.7,423.5,4.877
553.7,424,4.876
556.7,424.5,4.876
559.7,425,4.875
562.6,425.5,4.875
565.7,426,4.874
568.7,426.5,4.873
571.6,427,4.873
574.6,427.5,4.873
577.6,428,4.872
580.6,428.5,4.871
583.5,429,4.870
586.6,429.5,4.870
589.6,430,4.869
592.5,430.5,4.869
595.6,431,4.869
598.6,431.5,4.868
601.5,432,4.867
604.5,432.5,4.866
607.5,433,4.865
610.6,433.5,4.865
613.5,434,4.865
616.5,434.5,4.864
619.6,435,4.863
622.6,435.5,4.862
625.6,436,4.861
628.6,436.5,4.860
631.6,437,4.859
634.5,437.5,4.858
637.6,438,4.858
640.5,438.5,4.857
643.6,439,4.856
646.6,439.5,4.855
649.6,440,4.854
652.6,440.5,4.854
655.6,441,4.854
658.6,441.5,4.853
661.6,442,4.852
664.6,442.5,4.852
667.6,443,4.850
670.7,443.5,4.849
673.7,444,4.848
676.6,444.5,4.847
679.6,445,4.846
682.6,445.5,4.845
685.7,446,4.845
688.7,446.5,4.844
691.7,447,4.843
694.7,447.5,4.843
697.7,448,4.842
700.7,448.5,4.840
703.7,449,4.838
706.7,449.5,4.838
709.7,450,4.837
712.6,450.5,4.837
715.7,451,4.836
718.7,451.5,4.835
721.7,452,4.835
724.6,452.5,4.834
727.7,453,4.833
730.6,453.5,4.832
733.6,454,4.831
736.6,454.5,4.829
739.5,455,4.828
742.5,455.5,4.826
745.6,456,4.825
748.5,456.5,4.824
751.5,457,4.823
754.4,457.5,4.822
757.6,458,4.821
760.5,458.5,4.820
763.4,459,4.819
766.4,459.5,4.818
769.4,460,4.817
772.5,460.5,4.815
775.4,461,4.813
778.4,461.5,4.812
781.4,462,4.811
784.3,462.5,4.810
787.4,463,4.809
790.4,463.5,4.808
793.3,464,4.807
796.3,464.5,4.805
799.4,465,4.804
802.3,465.5,4.802
805.2,466,4.801
808.3,466.5,4.799
811.4,467,4.798
814.3,467.5,4.797
817.3,468,4.795
820.3,468.5,4.793
823.3,469,4.792
826.3,469.5,4.791
829.2,470,4.790
832.2,470.5,4.788
835.2,471,4.787
838.2,471.5,4.785
841.2,472,4.784
844.2,472.5,4.782
847.1,473,4.781
850.2,473.5,4.780
853.2,474,4.779
856.2,474.5,4.778
859.2,475,4.777
862.2,475.5,4.775
865.2,476,4.774
868.2,476.5,4.772
871.2,477,4.771
874.2,477.5,4.770
877.2,478,4.768
880.2,478.5,4.766
883.2,479,4.764
886.2,479.5,4.761
889.2,480,4.759
892.1,480.5,4.757
895.2,481,4.755
898.1,481.5,4.753
901.1,482,4.752
904.1,482.5,4.750
907.1,483,4.748
910.1,483.5,4.746
913.1,484,4.745
916.1,484.5,4.743
919.1,485,4.741
922.1,485.5,4.739
925.1,486,4.737
928.1,486.5,4.735
931,487,4.733
934.1,487.5,4.731
937.1,488,4.729
940.1,488.5,4.727
943.1,489,4.724
946.1,489.5,4.723
949.1,490,4.721
952.1,490.5,4.719
955.1,491,4.717
958.1,491.5,4.715
961.1,492,4.712
964.1,492.5,4.710
967.1,493,4.708
970.1,493.5,4.706
973.1,494,4.704
976.1,494.5,4.701
979.2,495,4.699
982.1,495.5,4.697
985.1,496,4.694
988.2,496.5,4.692
991.2,497,4.690
994.2,497.5,4.689
997.2,498,4.685
1000.1,498.5,4.684
1003.1,499,4.681
1006.1,499.5,4.678
1009.1,500,4.675
1012.2,500.5,4.673
1015.1,501,4.671
1018.2,501.5,4.669
1021.2,502,4.666
1024.2,502.5,4.664
1027.1,503,4.660
1030.1,503.5,4.657
1033.1,504,4.654
1036.1,504.5,4.649
1039.1,505,4.646
1042.2,505.5,4.642
1045.1,506,4.640
1048.1,506.5,4.636
1051.1,507,4.633
1054.2,507.5,4.629
1057.1,508,4.625
1060.2,508.5,4.623
1063.2,509,4.619
1066.1,509.5,4.616
1069.2,510,4.612
1072.2,510.5,4.607
1075.2,511,4.604
1078.1,511.5,4.600
1081.1,512,4.597
1084.1,512.5,4.594
1087.1,513,4.590
1090.1,513.5,4.587
1093.1,514,4.582
1096,514.5,4.580
1099.1,515,4.576
1102.1,515.5,4.572
1105.1,516,4.568
1108,516.5,4.563
1111.1,517,4.559
1114,517.5,4.555
1117,518,4.551
1120,518.5,4.547
1123.1,519,4.542
1126,519.5,4.537
1129,520,4.532
1132,520.5,4.528
1135,521,4.524
1138,521.5,4.519
1141,522,4.515
1143.9,522.5,4.511
1146.9,523,4.506
1149.9,523.5,4.501
1152.9,524,4.497
1155.9,524.5,4.492
1158.9,525,4.486
1161.9,525.5,4.481
1164.9,526,4.474
1167.9,526.5,4.469
1170.8,527,4.464
1173.9,527.5,4.457
1176.9,528,4.453
1179.8,528.5,4.447
1182.9,529,4.441
1185.8,529.5,4.436
1188.8,530,4.430
1191.8,530.5,4.424
1194.8,531,4.419
1197.8,531.5,4.413
1200.8,532,4.407
1203.9,532.5,4.400
1206.9,533,4.393
1209.9,533.5,4.387
1212.8,534,4.381
1215.8,534.5,4.374
1218.8,535,4.367
1221.9,535.5,4.360
1224.8,536,4.354
1227.8,536.5,4.347
1230.8,537,4.340
1233.8,537.5,4.334
1236.8,538,4.328
1239.8,538.5,4.321
1242.8,539,4.314
1245.8,539.5,4.306
1248.8,540,4.299
1251.9,540.5,4.292
1254.8,541,4.284
1257.8,541.5,4.276
1260.8,542,4.268
1263.8,542.5,4.260
1266.8,543,4.253
1269.8,543.5,4.245
1272.8,544,4.236
1275.8,544.5,4.229
1278.8,545,4.221
1281.8,545.5,4.212
1284.8,546,4.203
1287.8,546.5,4.194
1290.8,547,4.184
1293.8,547.5,4.176
1296.8,548,4.167
1299.8,548.5,4.159
1302.9,549,4.153
1305.8,549.5,4.146
1308.8,550,4.138
1311.8,550.5,4.130
1314.8,551,4.120
1317.8,551.5,4.110
1320.9,552,4.100
1323.8,552.5,4.091
1326.9,553,4.080
1329.9,553.5,4.071
1332.8,554,4.062
1335.8,554.5,4.053
1338.8,555,4.043
1341.8,555.5,4.034
1344.7,556,4.025
1347.7,556.5,4.017
1350.8,557,4.007
1353.7,557.5,3.996
1356.7,558,3.985
1359.7,558.5,3.975
1362.7,559,3.965
1365.7,559.5,3.955
1368.7,560,3.944
1371.6,560.5,3.934
1374.6,561,3.923
1377.7,561.5,3.913
1380.6,562,3.903
1383.6,562.5,3.892
1386.5,563,3.881
1389.5,563.5,3.870
1392.5,564,3.859
1395.5,564.5,3.847
1398.5,565,3.835
1401.4,565.5,3.824
1404.4,566,3.811
1407.5,566.5,3.799
1410.4,567,3.787
1413.4,567.5,3.775
1416.4,568,3.764
1419.4,568.5,3.752
1422.4,569,3.739
1425.4,569.5,3.727
1428.5,570,3.714
1431.4,570.5,3.700
1434.4,571,3.685
1437.3,571.5,3.666
1440.4,572,3.651
1443.4,572.5,3.638
1446.4,573,3.626
1449.4,573.5,3.614
1452.4,574,3.601
1455.4,574.5,3.587
1458.5,575,3.572
1461.4,575.5,3.553
1464.4,576,3.538
1467.5,576.5,3.521
1470.4,577,3.506
1473.4,577.5,3.490
1476.4,578,3.473
1479.4,578.5,3.455
1482.5,579,3.439
1485.4,579.5,3.422
1488.4,580,3.405
1491.4,580.5,3.389
1494.5,581,3.374
1497.4,581.5,3.356
1500.5,582,3.337
1503.5,582.5,3.319
1506.5,583,3.300
1509.4,583.5,3.282
1512.5,584,3.265
1515.5,584.5,3.246
1518.5,585,3.228
1521.5,585.5,3.210
1524.5,586,3.191
1527.6,586.5,3.172
1530.5,587,3.153
1533.5,587.5,3.134
1536.5,588,3.115
1539.5,588.5,3.095
1542.5,589,3.074
1545.5,589.5,3.054
1548.5,590,3.033
1551.5,590.5,3.011
1554.5,591,2.990
1557.5,591.5,2.967
1560.5,592,2.944
1563.5,592.5,2.920
1566.5,593,2.897
1569.5,593.5,2.873
1572.4,594,2.849
1575.4,594.5,2.824
1578.5,595,2.797
1581.4,595.5,2.769
1584.5,596,2.741
1587.4,596.5,2.713
1590.5,597,2.682
1593.4,597.5,2.650
1596.4,598,2.620
1599.4,598.5,2.587
1602.4,599,2.552
1605.4,599.5,2.516
1608.3,600,2.480
1611.4,600.5,2.442
1614.4,601,2.403
1617.3,601.5,2.364
1620.3,602,2.323
1623.3,602.5,2.281
1626.3,603,2.240
1629.3,603.5,2.198
1632.2,604,2.157
1635.2,604.5,2.114
1638.2,605,2.072
1641.1,605.5,2.031
1644.1,606,1.990
1647.1,606.5,1.951
1650,607,1.915
1653,607.5,1.877
1656,608,1.842
1658.9,608.5,1.811
1661.9,609,1.782
1664.8,609.5,1.757
1667.8,610,1.734
1670.8,610.5,1.712
1673.7,611,1.692
1676.7,611.5,1.674
1679.7,612,1.659
1682.7,612.5,1.647
1685.7,613,1.635
1688.7,613.5,1.623
1691.7,614,1.614
1694.7,614.5,1.602
1697.6,615,1.593
1700.8,615.5,1.583
1703.8,616,1.575
1706.8,616.5,1.566
1709.9,617,1.558
1713,617.5,1.550
1716,618,1.544
1719.1,618.5,1.537
1722.2,619,1.530
1725.3,619.5,1.524
1728.3,620,1.518
1731.5,620.5,1.512
1734.6,621,1.506
1737.6,621.5,1.500
1740.7,622,1.494
1743.9,622.5,1.488
1747,623,1.483
1750.1,623.5,1.476
1753.1,624,1.471
1756.2,624.5,1.466
1759.2,625,1.461
1762.3,625.5,1.456
1765.4,626,1.451
1768.5,626.5,1.445
1771.5,627,1.440
1774.6,627.5,1.436
1777.5,628,1.431
1780.6,628.5,1.427
1783.7,629,1.423
1786.7,629.5,1.418
1789.7,630,1.414
1792.8,630.5,1.410
1795.8,631,1.405
1798.8,631.5,1.400
1801.7,632,1.396
1804.8,632.5,1.391
1807.8,633,1.386
1810.8,633.5,1.382
1813.8,634,1.377
1816.8,634.5,1.373
1819.8,635,1.369
1822.7,635.5,1.364
1825.7,636,1.361
1828.7,636.5,1.357
1831.7,637,1.352
1834.6,637.5,1.349
1837.6,638,1.345
1840.6,638.5,1.341
1843.6,639,1.337
1846.5,639.5,1.332
1849.5,640,1.328
1852.4,640.5,1.324
1855.4,641,1.319
1858.4,641.5,1.315
1861.3,642,1.311
1864.3,642.5,1.306
1867.3,643,1.302
1870.3,643.5,1.298
1873.3,644,1.294
1876.3,644.5,1.289
1879.3,645,1.285
1882.3,645.5,1.281
1885.3,646,1.276
1888.3,646.5,1.273
1891.2,647,1.269
1894.2,647.5,1.264
1897.2,648,1.261
1900.3,648.5,1.256
1903.2,649,1.251
1906.3,649.5,1.247
1909.3,650,1.243
1912.3,650.5,1.239
1915.3,651,1.235
1918.3,651.5,1.231
1921.3,652,1.227
1924.3,652.5,1.222
1927.3,653,1.219
1930.3,653.5,1.214
1933.3,654,1.211
1936.4,654.5,1.206
1939.4,655,1.201
1942.3,655.5,1.197
1945.3,656,1.192
1948.3,656.5,1.189
1951.4,657,1.184
1954.4,657.5,1.180
1957.4,658,1.176
1960.4,658.5,1.171
1963.4,659,1.168
1966.4,659.5,1.163
1969.4,660,1.160
1972.4,660.5,1.156
1975.4,661,1.152
1978.4,661.5,1.147
1981.4,662,1.142
1984.4,662.5,1.138
1987.4,663,1.134
1990.4,663.5,1.130
1993.3,664,1.125
1996.3,664.5,1.120
1999.3,665,1.115
2002.3,665.5,1.111
2005.3,666,1.107
2008.2,666.5,1.103
2011.2,667,1.100
2014.2,667.5,1.095
2017.2,668,1.092
2020.2,668.5,1.087
2023.1,669,1.083
2026.1,669.5,1.078
2029.1,670,1.074
2032.1,670.5,1.069
2035.1,671,1.065
2038,671.5,1.061
2041,672,1.057
2044,672.5,1.052
2046.9,673,1.047
2050,673.5,1.043
2053,674,1.038
2055.9,674.5,1.034
2058.9,675,1.029
2061.9,675.5,1.024
2064.9,676,1.020
2067.9,676.5,1.016
2070.9,677,1.011
2073.9,677.5,1.007
2076.9,678,1.002
2079.8,678.5,0.997
2082.9,679,0.993
2085.9,679.5,0.988
2088.8,680,0.983
2091.8,680.5,0.977
2094.8,681,0.973
2097.8,681.5,0.968
2100.8,682,0.964
2103.8,682.5,0.959
2106.8,683,0.954
2109.8,683.5,0.950
2112.8,684,0.944
2115.9,684.5,0.940
2118.9,685,0.937
2121.9,685.5,0.932
2124.9,686,0.927
2127.9,686.5,0.922
2130.9,687,0.917
2133.8,687.5,0.911
2136.9,688,0.906
2139.8,688.5,0.900
2142.8,689,0.894
2145.8,689.5,0.890
2148.8,690,0.885
2151.9,690.5,0.880
2154.9,691,0.875
2157.8,691.5,0.869
2160.8,692,0.864
2163.9,692.5,0.859
2166.8,693,0.853
2169.8,693.5,0.848
2172.8,694,0.843
2175.8,694.5,0.837
2178.7,695,0.833
2181.8,695.5,0.828
2184.8,696,0.822
2187.7,696.5,0.817
2190.7,697,0.811
2193.7,697.5,0.806
2196.7,698,0.800
2199.7,698.5,0.795
2202.6,699,0.789
2205.7,699.5,0.783
2208.7,700,0.777
2211.6,700.5,0.771
2214.6,701,0.765
2217.6,701.5,0.759
2220.6,702,0.753
2223.6,702.5,0.747
2226.6,703,0.741
2229.5,703.5,0.736
2232.6,704,0.730
2235.6,704.5,0.724
2238.6,705,0.718
2241.6,705.5,0.712
2244.6,706,0.705
2247.6,706.5,0.699
2250.6,707,0.693
2253.6,707.5,0.687
2256.5,708,0.681
2259.5,708.5,0.675
2262.6,709,0.669
2265.6,709.5,0.663
2268.6,710,0.657
2271.6,710.5,0.650
2274.6,711,0.644
2277.6,711.5,0.637
2280.7,712,0.630
2283.7,712.5,0.623
2286.7,713,0.617
2289.7,713.5,0.611
2292.7,714,0.603
2295.7,714.5,0.597
2298.8,715,0.591
2301.8,715.5,0.584
2304.8,716,0.578
2307.8,716.5,0.571
2310.9,717,0.565
2313.8,717.5,0.557
2316.9,718,0.552
2319.9,718.5,0.545
2322.8,719,0.538
2325.9,719.5,0.532
2328.9,720,0.525
2331.9,720.5,0.519
2334.9,721,0.512
2338,721.5,0.505
2340.9,722,0.499
2343.9,722.5,0.493
2346.9,723,0.486
2349.9,723.5,0.480
2352.9,724,0.474
2355.8,724.5,0.468
2358.9,725,0.461
2361.9,725.5,0.454
2364.9,726,0.446
2367.8,726.5,0.440
2370.8,727,0.432
2373.8,727.5,0.426
2376.8,728,0.417
2379.8,728.5,0.410
2382.7,729,0.403
2385.7,729.5,0.396
2388.7,730,0.389
2391.7,730.5,0.382
2394.6,731,0.375
2397.6,731.5,0.367
2400.6,732,0.360
2403.6,732.5,0.352
2406.6,733,0.345
2409.5,733.5,0.339
2412.5,734,0.331
2415.6,734.5,0.324
2418.6,735,0.317
2421.5,735.5,0.309
2424.5,736,0.303
2427.5,736.5,0.295
2430.5,737,0.287
2433.5,737.5,0.279
2436.5,738,0.271
2439.4,738.5,0.264
2442.4,739,0.256
2445.4,739.5,0.248
2448.4,740,0.240
2451.4,740.5,0.231
2454.4,741,0.223
2457.4,741.5,0.215
2460.4,742,0.207
2463.4,742.5,0.198
2466.4,743,0.189
2469.4,743.5,0.181
2472.4,744,0.173
2475.3,744.5,0.165
2478.3,745,0.157
2481.3,745.5,0.148
2484.3,746,0.139
2487.2,746.5,0.130
2490.2,747,0.120
2493.2,747.5,0.111
2496.2,748,0.100
2499,748.5,0.091
2501.9,749,0.082
2504.8,749.5,0.072
2507.7,750,0.063
2510.5,750.5,0.051
2513.3,751,0.040
2515.7,751.5,0.029
2517.8,752,0.017
2520.1,752.5,-0.010
2523.2,753,-0.055
2526.5,753.5,-0.072
2530,754,-0.077
2533.7,754.5,-0.079
2537.5,755,-0.081
2541.5,755.5,-0.082
2545.4,756,-0.083
2549.3,756.5,-0.085
2553.1,757,-0.086
2556.8,757.5,-0.088
2560.5,758,-0.089
2564,758.5,-0.090
2567.5,759,-0.091
2570.8,759.5,-0.092
2574.2,760,-0.093
2577.4,760.5,-0.093
2580.5,761,-0.093
2583.7,761.5,-0.093
2586.7,762,-0.094
2589.7,762.5,-0.094
2592.6,763,-0.095
2595.6,763.5,-0.095
2598.4,764,-0.096
2601.2,764.5,-0.096
2604.1,765,-0.096
2606.8,765.5,-0.096
2609.6,766,-0.096
2612.4,766.5,-0.096
2615.1,767,-0.096
2617.8,767.5,-0.096
2620.5,768,-0.096
2623.2,768.5,-0.096
2625.8,769,-0.096
2628.5,769.5,-0.096
2631.2,770,-0.096
2633.9,770.5,-0.096
2636.6,771,-0.096
2639.3,771.5,-0.096
2642.1,772,-0.096
2644.7,772.5,-0.096
2647.4,773,-0.096
2650.2,773.5,-0.096
2653,774,-0.097
2655.8,774.5,-0.097
2658.5,775,-0.097
2661.3,775.5,-0.097
2664.1,776,-0.097
2667,776.5,-0.097
2669.8,777,-0.097
2672.6,777.5,-0.098
2675.6,778,-0.099
2678.6,778.5,-0.101
2681.5,779,-0.101
2684.4,779.5,-0.102
2687.4,780,-0.102
2690.4,780.5,-0.102
2693.5,781,-0.102
2696.5,781.5,-0.102
2699.6,782,-0.103
2702.7,782.5,-0.103
2705.8,783,-0.103
2708.9,783.5,-0.103
2712.1,784,-0.103
2715.2,784.5,-0.104
2718.4,785,-0.105
2721.5,785.5,-0.105
2724.6,786,-0.106
2727.7,786.5,-0.106
2730.9,787,-0.106
2734,787.5,-0.107
2737.2,788,-0.107
2740.3,788.5,-0.107
2743.4,789,-0.107
2746.5,789.5,-0.107
2749.6,790,-0.107
2752.7,790.5,-0.107
2755.9,791,-0.107
2758.9,791.5,-0.108
2762,792,-0.108
2765,792.5,-0.108
2768,793,-0.108
2771.1,793.5,-0.109
2774.1,794,-0.109
2777.1,794.5,-0.109
2780.1,795,-0.109
2783.1,795.5,-0.109
2786,796,-0.109
2789,796.5,-0.109
2791.9,797,-0.110
2794.9,797.5,-0.110
2797.9,798,-0.110
2800.8,798.5,-0.111
2803.7,799,-0.111
2806.6,799.5,-0.111
2809.6,800,-0.112
2812.5,800.5,-0.112
2815.4,801,-0.112
2818.3,801.5,-0.112
2821.2,802,-0.112
2824.2,802.5,-0.112
2827.1,803,-0.113
2830,803.5,-0.113
2833,804,-0.113
2835.9,804.5,-0.114
2838.8,805,-0.114
2841.7,805.5,-0.114
2844.7,806,-0.114
2847.6,806.5,-0.115
2850.6,807,-0.115
2853.5,807.5,-0.115
2856.5,808,-0.115
2859.5,808.5,-0.115
2862.5,809,-0.116
2865.4,809.5,-0.116
2868.4,810,-0.116
2871.4,810.5,-0.117
2874.4,811,-0.117
2877.4,811.5,-0.118
2880.4,812,-0.118
2883.4,812.5,-0.119
2886.5,813,-0.119
2889.6,813.5,-0.120
2892.6,814,-0.120
2895.5,814.5,-0.120
2898.6,815,-0.121
2901.6,815.5,-0.122
2904.6,816,-0.123
2907.7,816.5,-0.123
2910.8,817,-0.124
2913.8,817.5,-0.124
2916.9,818,-0.125
2919.9,818.5,-0.125
2922.9,819,-0.125
2926,819.5,-0.125
2928.9,820,-0.125
2932,820.5,-0.125
2935,821,-0.125
2938,821.5,-0.125
2941.1,822,-0.125
2944.1,822.5,-0.125
2947.1,823,-0.126
2950.2,823.5,-0.126
2953.2,824,-0.126
2956.2,824.5,-0.126
2959.2,825,-0.126
2962.2,825.5,-0.126
2965.2,826,-0.126
2968.3,826.5,-0.126
2971.2,827,-0.127
2974.2,827.5,-0.127
2977.2,828,-0.127
2980.2,828.5,-0.128
2983.2,829,-0.128
2986.2,829.5,-0.128
2989.2,830,-0.128
2992.1,830.5,-0.128
2995.1,831,-0.128
2998.1,831.5,-0.129
3001.1,832,-0.129
3004,832.5,-0.129
3007,833,-0.129
3010,833.5,-0.129
3012.9,834,-0.130
3015.9,834.5,-0.130
3018.9,835,-0.130
3021.9,835.5,-0.130
3024.8,836,-0.130
3027.8,836.5,-0.130
3030.8,837,-0.130
3033.8,837.5,-0.131
3036.8,838,-0.131
3039.8,838.5,-0.131
3042.8,839,-0.132
3045.8,839.5,-0.132
3048.8,840,-0.132
3051.8,840.5,-0.132
3054.8,841,-0.132
3057.7,841.5,-0.132
3060.8,842,-0.132
3063.7,842.5,-0.133
3066.8,843,-0.133
3069.7,843.5,-0.133
3072.7,844,-0.134
3075.7,844.5,-0.134
3078.7,845,-0.134
3081.8,845.5,-0.134
3084.8,846,-0.134
3087.7,846.5,-0.134
3090.7,847,-0.134
3093.7,847.5,-0.134
3096.8,848,-0.134
3099.8,848.5,-0.135
3102.8,849,-0.135
3105.8,849.5,-0.135
3108.8,850,-0.136
3111.8,850.5,-0.137
3114.9,851,-0.137
3117.9,851.5,-0.138
3120.9,852,-0.138
3123.8,852.5,-0.138
3126.8,853,-0.138
3129.9,853.5,-0.138
3132.9,854,-0.138
3135.9,854.5,-0.139
3138.9,855,-0.139
3141.9,855.5,-0.139
3144.9,856,-0.139
3147.9,856.5,-0.140
3150.9,857,-0.140
3154,857.5,-0.140
3156.9,858,-0.140
3159.9,858.5,-0.141
3162.9,859,-0.141
3165.9,859.5,-0.142
3168.9,860,-0.142
3171.9,860.5,-0.142
3174.9,861,-0.143
3178,861.5,-0.143
3180.9,862,-0.144
3183.9,862.5,-0.145
3186.9,863,-0.146
3189.9,863.5,-0.147
3193,864,-0.147
3196,864.5,-0.147
3198.9,865,-0.148
3202,865.5,-0.148
3204.9,866,-0.148
3207.9,866.5,-0.148
3211,867,-0.148
3214,867.5,-0.149
3216.9,868,-0.149
3219.9,868.5,-0.149
3222.9,869,-0.150
3225.9,869.5,-0.150
3228.9,870,-0.151
3231.9,870.5,-0.151
3234.9,871,-0.152
3237.9,871.5,-0.152
3240.9,872,-0.152
3243.9,872.5,-0.153
3247,873,-0.153

File: Wood/Calibration_Data/UQ/UQ_Wood_TGA_N2_10K_R1.csv
Time (s),Temperature (K),Mass (mg)
0,325,5.279
4.4,325.5,5.273
8.5,326,5.268
12.7,326.5,5.264
16.7,327,5.26
20.5,327.5,5.256
24.2,328,5.252
27.8,328.5,5.248
31.2,329,5.244
34.4,329.5,5.239
37.4,330,5.235
40.2,330.5,5.23
43.1,331,5.227
45.8,331.5,5.222
48.5,332,5.219
51,332.5,5.216
53.4,333,5.213
55.8,333.5,5.21
58.2,334,5.206
60.5,334.5,5.203
62.7,335,5.2
64.9,335.5,5.198
67.1,336,5.194
69.2,336.5,5.192
71.3,337,5.19
73.3,337.5,5.188
75.3,338,5.185
77.4,338.5,5.184
79.3,339,5.181
81.3,339.5,5.18
83.3,340,5.178
85.2,340.5,5.177
87.1,341,5.175
89,341.5,5.173
90.9,342,5.171
92.8,342.5,5.17
94.7,343,5.168
96.5,343.5,5.166
98.4,344,5.164
100.2,344.5,5.163
102.1,345,5.162
104,345.5,5.16
105.8,346,5.159
107.6,346.5,5.157
109.5,347,5.155
111.3,347.5,5.154
113.1,348,5.153
115,348.5,5.151
116.9,349,5.15
118.7,349.5,5.149
120.6,350,5.148
122.4,350.5,5.147
124.3,351,5.146
126.2,351.5,5.144
128,352,5.142
129.9,352.5,5.141
131.8,353,5.14
133.7,353.5,5.139
135.7,354,5.137
137.6,354.5,5.136
139.5,355,5.135
141.5,355.5,5.135
143.5,356,5.134
145.5,356.5,5.133
147.5,357,5.132
149.5,357.5,5.131
151.5,358,5.13
153.6,358.5,5.129
155.7,359,5.128
157.7,359.5,5.128
159.8,360,5.127
162,360.5,5.126
164.2,361,5.126
166.4,361.5,5.125
168.5,362,5.125
170.8,362.5,5.125
173,363,5.125
175.3,363.5,5.124
177.5,364,5.124
179.9,364.5,5.123
182.3,365,5.123
184.7,365.5,5.122
187.2,366,5.121
189.6,366.5,5.121
192.1,367,5.12
194.6,367.5,5.119
197.1,368,5.119
199.8,368.5,5.12
202.4,369,5.12
205,369.5,5.12
207.8,370,5.12
210.5,370.5,5.121
213.3,371,5.121
216,371.5,5.121
218.9,372,5.12
221.7,372.5,5.12
224.6,373,5.12
227.5,373.5,5.12
230.4,374,5.119
233.4,374.5,5.119
236.4,375,5.119
239.4,375.5,5.119
242.5,376,5.119
245.6,376.5,5.119
248.7,377,5.118
251.8,377.5,5.118
254.9,378,5.118
258.1,378.5,5.118
261.3,379,5.118
264.4,379.5,5.117
267.6,380,5.117
270.8,380.5,5.117
273.9,381,5.117
277.1,381.5,5.117
280.3,382,5.117
283.5,382.5,5.117
286.8,383,5.117
290,383.5,5.116
293.1,384,5.115
296.3,384.5,5.115
299.5,385,5.115
302.7,385.5,5.114
305.9,386,5.114
309,386.5,5.113
312.3,387,5.112
315.5,387.5,5.113
318.6,388,5.112
321.8,388.5,5.111
324.8,389,5.11
328,389.5,5.111
331.1,390,5.111
334.2,390.5,5.111
337.3,391,5.11
340.3,391.5,5.11
343.5,392,5.109
346.5,392.5,5.109
349.6,393,5.109
352.6,393.5,5.108
355.8,394,5.109
358.8,394.5,5.11
361.8,395,5.11
364.9,395.5,5.11
368,396,5.109
371,396.5,5.108
374,397,5.107
377,397.5,5.107
380,398,5.107
383.1,398.5,5.107
386.1,399,5.106
389.1,399.5,5.106
392.1,400,5.107
395.1,400.5,5.107
398.1,401,5.107
401.1,401.5,5.107
404.1,402,5.107
407,402.5,5.106
410.1,403,5.106
413.1,403.5,5.106
416,404,5.106
419,404.5,5.106
421.9,405,5.106
424.9,405.5,5.106
427.9,406,5.105
430.9,406.5,5.105
433.9,407,5.104
436.9,407.5,5.103
439.8,408,5.103
442.8,408.5,5.102
445.7,409,5.102
448.7,409.5,5.102
451.7,410,5.101
454.7,410.5,5.101
457.7,411,5.1
460.7,411.5,5.101
463.6,412,5.1
466.6,412.5,5.1
469.5,413,5.1
472.5,413.5,5.1
475.5,414,5.1
478.5,414.5,5.1
481.5,415,5.099
484.5,415.5,5.099
487.5,416,5.099
490.4,416.5,5.099
493.4,417,5.099
496.4,417.5,5.099
499.4,418,5.099
502.4,418.5,5.099
505.4,419,5.099
508.4,419.5,5.099
511.3,420,5.099
514.4,420.5,5.098
517.3,421,5.098
520.3,421.5,5.098
523.3,422,5.097
526.4,422.5,5.097
529.3,423,5.096
532.4,423.5,5.096
535.3,424,5.096
538.3,424.5,5.096
541.3,425,5.095
544.3,425.5,5.095
547.3,426,5.094
550.3,426.5,5.094
553.3,427,5.094
556.3,427.5,5.093
559.3,428,5.092
562.3,428.5,5.092
565.3,429,5.092
568.3,429.5,5.091
571.3,430,5.091
574.3,430.5,5.091
577.3,431,5.091
580.3,431.5,5.091
583.3,432,5.091
586.3,432.5,5.091
589.3,433,5.09
592.3,433.5,5.089
595.3,434,5.088
598.3,434.5,5.088
601.3,435,5.088
604.3,435.5,5.088
607.3,436,5.087
610.3,436.5,5.087
613.4,437,5.086
616.3,437.5,5.085
619.3,438,5.084
622.3,438.5,5.084
625.4,439,5.084
628.3,439.5,5.084
631.3,440,5.084
634.3,440.5,5.083
637.4,441,5.082
640.3,441.5,5.08
643.3,442,5.079
646.3,442.5,5.078
649.3,443,5.077
652.3,443.5,5.076
655.3,444,5.076
658.3,444.5,5.075
661.3,445,5.074
664.3,445.5,5.073
667.3,446,5.073
670.3,446.5,5.072
673.3,447,5.071
676.3,447.5,5.069
679.3,448,5.068
682.3,448.5,5.068
685.3,449,5.067
688.2,449.5,5.066
691.2,450,5.066
694.2,450.5,5.065
697.2,451,5.063
700.3,451.5,5.062
703.2,452,5.061
706.2,452.5,5.061
709.2,453,5.059
712.3,453.5,5.058
715.2,454,5.057
718.2,454.5,5.056
721.2,455,5.054
724.3,455.5,5.054
727.2,456,5.053
730.2,456.5,5.053
733.1,457,5.052
736.1,457.5,5.052
739.2,458,5.051
742.1,458.5,5.05
745,459,5.049
748.1,459.5,5.048
751.1,460,5.047
754.2,460.5,5.046
757.1,461,5.045
760.1,461.5,5.044
763,462,5.043
766.1,462.5,5.042
769,463,5.041
772,463.5,5.04
775,464,5.039
778,464.5,5.037
781,465,5.036
784,465.5,5.035
787,466,5.033
790,466.5,5.031
793,467,5.031
795.9,467.5,5.029
798.9,468,5.028
801.9,468.5,5.027
805,469,5.026
807.9,469.5,5.025
810.9,470,5.023
813.9,470.5,5.022
816.8,471,5.021
819.9,471.5,5.02
822.8,472,5.019
825.9,472.5,5.017
828.8,473,5.015
831.9,473.5,5.013
834.9,474,5.012
837.8,474.5,5.01
840.8,475,5.009
843.8,475.5,5.007
846.8,476,5.006
849.8,476.5,5.005
852.8,477,5.004
855.8,477.5,5.002
858.8,478,5.001
861.8,478.5,4.999
864.8,479,4.997
867.8,479.5,4.996
870.8,480,4.994
873.8,480.5,4.993
876.8,481,4.992
879.9,481.5,4.991
882.8,482,4.989
885.8,482.5,4.987
888.8,483,4.986
891.9,483.5,4.985
894.8,484,4.983
897.9,484.5,4.981
900.8,485,4.98
903.8,485.5,4.979
906.8,486,4.977
909.8,486.5,4.976
912.8,487,4.974
915.9,487.5,4.971
918.8,488,4.97
921.9,488.5,4.968
924.8,489,4.967
927.9,489.5,4.964
930.9,490,4.962
933.9,490.5,4.959
936.9,491,4.957
939.9,491.5,4.954
942.9,492,4.953
945.8,492.5,4.95
948.9,493,4.949
951.9,493.5,4.947
954.9,494,4.945
957.9,494.5,4.942
960.9,495,4.94
963.9,495.5,4.937
966.8,496,4.936
969.9,496.5,4.934
972.9,497,4.932
975.9,497.5,4.93
978.9,498,4.928
981.9,498.5,4.925
985,499,4.923
987.9,499.5,4.921
990.9,500,4.919
993.9,500.5,4.917
996.9,501,4.915
999.9,501.5,4.913
1002.9,502,4.911
1005.9,502.5,4.909
1008.9,503,4.906
1011.9,503.5,4.904
1014.9,504,4.901
1017.9,504.5,4.899
1020.9,505,4.896
1023.9,505.5,4.892
1026.9,506,4.889
1029.9,506.5,4.886
1032.9,507,4.882
1035.9,507.5,4.879
1038.9,508,4.876
1041.9,508.5,4.872
1044.9,509,4.87
1047.9,509.5,4.867
1050.9,510,4.865
1053.9,510.5,4.861
1056.9,511,4.859
1059.9,511.5,4.855
1062.9,512,4.852
1065.9,512.5,4.848
1068.9,513,4.845
1071.9,513.5,4.841
1074.9,514,4.838
1077.9,514.5,4.835
1080.9,515,4.831
1083.8,515.5,4.829
1086.8,516,4.825
1089.8,516.5,4.821
1092.8,517,4.818
1095.8,517.5,4.814
1098.8,518,4.811
1101.8,518.5,4.807
1104.8,519,4.803
1107.8,519.5,4.799
1110.8,520,4.795
1113.8,520.5,4.791
1116.8,521,4.787
1119.8,521.5,4.782
1122.8,522,4.778
1125.8,522.5,4.774
1128.8,523,4.77
1131.9,523.5,4.767
1134.8,524,4.763
1137.8,524.5,4.759
1140.7,525,4.756
1143.8,525.5,4.751
1146.8,526,4.747
1149.8,526.5,4.742
1152.8,527,4.738
1155.7,527.5,4.734
1158.8,528,4.729
1161.8,528.5,4.723
1164.8,529,4.719
1167.7,529.5,4.713
1170.7,530,4.709
1173.7,530.5,4.703
1176.7,531,4.699
1179.7,531.5,4.694
1182.7,532,4.688
1185.7,532.5,4.682
1188.7,533,4.676
1191.7,533.5,4.67
1194.7,534,4.664
1197.7,534.5,4.66
1200.7,535,4.655
1203.7,535.5,4.649
1206.7,536,4.643
1209.7,536.5,4.638
1212.7,537,4.631
1215.7,537.5,4.626
1218.8,538,4.62
1221.7,538.5,4.614
1224.6,539,4.609
1227.7,539.5,4.602
1230.7,540,4.596
1233.7,540.5,4.59
1236.7,541,4.583
1239.7,541.5,4.576
1242.7,542,4.57
1245.7,542.5,4.564
1248.7,543,4.558
1251.7,543.5,4.552
1254.7,544,4.546
1257.7,544.5,4.54
1260.7,545,4.534
1263.7,545.5,4.527
1266.6,546,4.52
1269.7,546.5,4.512
1272.6,547,4.505
1275.7,547.5,4.498
1278.6,548,4.491
1281.6,548.5,4.485
1284.6,549,4.478
1287.6,549.5,4.472
1290.6,550,4.465
1293.5,550.5,4.458
1296.6,551,4.451
1299.6,551.5,4.443
1302.6,552,4.436
1305.6,552.5,4.429
1308.6,553,4.421
1311.6,553.5,4.414
1314.6,554,4.406
1317.6,554.5,4.399
1320.6,555,4.391
1323.7,555.5,4.383
1326.6,556,4.377
1329.7,556.5,4.369
1332.6,557,4.362
1335.6,557.5,4.354
1338.7,558,4.346
1341.7,558.5,4.338
1344.7,559,4.331
1347.6,559.5,4.324
1350.6,560,4.316
1353.6,560.5,4.307
1356.6,561,4.298
1359.6,561.5,4.291
1362.6,562,4.283
1365.6,562.5,4.274
1368.6,563,4.267
1371.6,563.5,4.258
1374.6,564,4.25
1377.6,564.5,4.242
1380.7,565,4.235
1383.7,565.5,4.226
1386.6,566,4.218
1389.7,566.5,4.209
1392.6,567,4.198
1395.7,567.5,4.189
1398.6,568,4.181
1401.6,568.5,4.172
1404.6,569,4.163
1407.7,569.5,4.155
1410.7,570,4.147
1413.7,570.5,4.137
1416.7,571,4.127
1419.7,571.5,4.117
1422.6,572,4.108
1425.7,572.5,4.099
1428.7,573,4.089
1431.7,573.5,4.079
1434.7,574,4.069
1437.8,574.5,4.059
1440.8,575,4.049
1443.7,575.5,4.04
1446.7,576,4.03
1449.7,576.5,4.019
1452.7,577,4.009
1455.8,577.5,3.999
1458.7,578,3.989
1461.8,578.5,3.978
1464.8,579,3.968
1467.8,579.5,3.957
1470.8,580,3.946
1473.8,580.5,3.935
1476.8,581,3.924
1479.8,581.5,3.912
1482.8,582,3.901
1485.8,582.5,3.889
1488.8,583,3.878
1491.8,583.5,3.867
1494.8,584,3.856
1497.8,584.5,3.844
1500.8,585,3.832
1503.8,585.5,3.821
1506.8,586,3.809
1509.8,586.5,3.796
1512.8,587,3.784
1515.8,587.5,3.772
1518.8,588,3.759
1521.8,588.5,3.747
1524.8,589,3.734
1527.8,589.5,3.721
1530.8,590,3.708
1533.8,590.5,3.696
1536.8,591,3.683
1539.8,591.5,3.67
1542.8,592,3.657
1545.8,592.5,3.643
1548.7,593,3.626
1551.8,593.5,3.606
1554.8,594,3.59
1557.8,594.5,3.577
1560.8,595,3.565
1563.7,595.5,3.554
1566.7,596,3.542
1569.7,596.5,3.529
1572.8,597,3.515
1575.7,597.5,3.501
1578.7,598,3.486
1581.7,598.5,3.469
1584.6,599,3.452
1587.7,599.5,3.438
1590.7,600,3.423
1593.7,600.5,3.407
1596.7,601,3.393
1599.7,601.5,3.378
1602.7,602,3.365
1605.7,602.5,3.351
1608.7,603,3.337
1611.7,603.5,3.323
1614.7,604,3.307
1617.7,604.5,3.292
1620.8,605,3.273
1623.7,605.5,3.256
1626.7,606,3.24
1629.7,606.5,3.227
1632.7,607,3.213
1635.7,607.5,3.199
1638.7,608,3.184
1641.7,608.5,3.168
1644.7,609,3.153
1647.7,609.5,3.135
1650.7,610,3.115
1653.7,610.5,3.097
1656.7,611,3.081
1659.7,611.5,3.066
1662.7,612,3.05
1665.7,612.5,3.034
1668.7,613,3.017
1671.7,613.5,3.001
1674.7,614,2.984
1677.8,614.5,2.968
1680.7,615,2.95
1683.7,615.5,2.931
1686.7,616,2.914
1689.7,616.5,2.895
1692.7,617,2.877
1695.7,617.5,2.86
1698.7,618,2.843
1701.7,618.5,2.826
1704.7,619,2.808
1707.7,619.5,2.789
1710.7,620,2.771
1713.7,620.5,2.753
1716.7,621,2.734
1719.7,621.5,2.714
1722.7,622,2.695
1725.7,622.5,2.676
1728.7,623,2.657
1731.7,623.5,2.638
1734.6,624,2.62
1737.6,624.5,2.6
1740.7,625,2.579
1743.7,625.5,2.557
1746.7,626,2.538
1749.7,626.5,2.518
1752.7,627,2.496
1755.7,627.5,2.475
1758.7,628,2.455
1761.7,628.5,2.433
1764.7,629,2.413
1767.7,629.5,2.39
1770.7,630,2.368
1773.7,630.5,2.346
1776.7,631,2.323
1779.7,631.5,2.301
1782.7,632,2.277
1785.7,632.5,2.255
1788.7,633,2.231
1791.7,633.5,2.208
1794.7,634,2.185
1797.8,634.5,2.162
1800.7,635,2.138
1803.7,635.5,2.115
1806.7,636,2.091
1809.8,636.5,2.067
1812.7,637,2.042
1815.8,637.5,2.018
1818.7,638,1.994
1821.7,638.5,1.97
1824.7,639,1.947
1827.7,639.5,1.923
1830.8,640,1.898
1833.7,640.5,1.875
1836.7,641,1.851
1839.7,641.5,1.828
1842.7,642,1.805
1845.7,642.5,1.783
1848.7,643,1.761
1851.7,643.5,1.738
1854.7,644,1.717
1857.7,644.5,1.696
1860.6,645,1.676
1863.6,645.5,1.656
1866.7,646,1.636
1869.6,646.5,1.618
1872.6,647,1.6
1875.5,647.5,1.581
1878.5,648,1.565
1881.6,648.5,1.55
1884.6,649,1.537
1887.5,649.5,1.524
1890.5,650,1.51
1893.5,650.5,1.497
1896.5,651,1.484
1899.5,651.5,1.473
1902.5,652,1.462
1905.5,652.5,1.451
1908.4,653,1.442
1911.5,653.5,1.433
1914.4,654,1.425
1917.4,654.5,1.418
1920.4,655,1.412
1923.4,655.5,1.407
1926.4,656,1.401
1929.4,656.5,1.396
1932.4,657,1.391
1935.4,657.5,1.388
1938.4,658,1.383
1941.4,658.5,1.38
1944.4,659,1.377
1947.4,659.5,1.374
1950.4,660,1.37
1953.4,660.5,1.367
1956.4,661,1.365
1959.5,661.5,1.362
1962.5,662,1.359
1965.5,662.5,1.356
1968.5,663,1.353
1971.5,663.5,1.35
1974.5,664,1.348
1977.5,664.5,1.345
1980.5,665,1.343
1983.5,665.5,1.341
1986.5,666,1.338
1989.5,666.5,1.336
1992.6,667,1.334
1995.6,667.5,1.332
1998.6,668,1.33
2001.6,668.5,1.328
2004.5,669,1.326
2007.5,669.5,1.323
2010.6,670,1.321
2013.6,670.5,1.319
2016.6,671,1.317
2019.7,671.5,1.315
2022.6,672,1.313
2025.7,672.5,1.31
2028.6,673,1.308
2031.6,673.5,1.306
2034.6,674,1.303
2037.7,674.5,1.301
2040.6,675,1.299
2043.6,675.5,1.297
2046.7,676,1.295
2049.6,676.5,1.293
2052.6,677,1.292
2055.6,677.5,1.29
2058.6,678,1.288
2061.6,678.5,1.286
2064.6,679,1.285
2067.7,679.5,1.284
2070.6,680,1.282
2073.6,680.5,1.28
2076.6,681,1.279
2079.6,681.5,1.276
2082.6,682,1.274
2085.6,682.5,1.273
2088.6,683,1.271
2091.6,683.5,1.269
2094.6,684,1.267
2097.6,684.5,1.266
2100.6,685,1.264
2103.6,685.5,1.262
2106.5,686,1.261
2109.6,686.5,1.259
2112.6,687,1.258
2115.6,687.5,1.256
2118.5,688,1.254
2121.6,688.5,1.253
2124.6,689,1.25
2127.6,689.5,1.249
2130.6,690,1.248
2133.6,690.5,1.246
2136.6,691,1.244
2139.6,691.5,1.242
2142.6,692,1.241
2145.5,692.5,1.24
2148.6,693,1.238
2151.6,693.5,1.237
2154.6,694,1.234
2157.6,694.5,1.233
2160.5,695,1.232
2163.6,695.5,1.23
2166.5,696,1.228
2169.6,696.5,1.227
2172.6,697,1.225
2175.6,697.5,1.223
2178.6,698,1.221
2181.6,698.5,1.219
2184.6,699,1.217
2187.6,699.5,1.215
2190.6,700,1.214
2193.6,700.5,1.212
2196.6,701,1.21
2199.6,701.5,1.208
2202.6,702,1.207
2205.6,702.5,1.205
2208.7,703,1.203
2211.6,703.5,1.202
2214.6,704,1.2
2217.6,704.5,1.198
2220.6,705,1.197
2223.6,705.5,1.196
2226.6,706,1.195
2229.6,706.5,1.194
2232.6,707,1.193
2235.5,707.5,1.191
2238.6,708,1.19
2241.6,708.5,1.188
2244.6,709,1.186
2247.6,709.5,1.184
2250.6,710,1.183
2253.6,710.5,1.182
2256.6,711,1.18
2259.6,711.5,1.179
2262.6,712,1.177
2265.6,712.5,1.175
2268.6,713,1.173
2271.6,713.5,1.171
2274.6,714,1.17
2277.6,714.5,1.168
2280.6,715,1.167
2283.6,715.5,1.166
2286.6,716,1.165
2289.6,716.5,1.164
2292.7,717,1.162
2295.6,717.5,1.161
2298.6,718,1.159
2301.6,718.5,1.158
2304.6,719,1.157
2307.7,719.5,1.155
2310.7,720,1.154
2313.6,720.5,1.152
2316.7,721,1.151
2319.7,721.5,1.15
2322.7,722,1.148
2325.7,722.5,1.146
2328.6,723,1.145
2331.6,723.5,1.144
2334.6,724,1.142
2337.6,724.5,1.14
2340.6,725,1.139
2343.6,725.5,1.137
2346.6,726,1.136
2349.6,726.5,1.135
2352.6,727,1.134
2355.6,727.5,1.132
2358.6,728,1.131
2361.6,728.5,1.13
2364.6,729,1.13
2367.6,729.5,1.129
2370.6,730,1.128
2373.5,730.5,1.127
2376.6,731,1.126
2379.6,731.5,1.125
2382.6,732,1.124
2385.5,732.5,1.123
2388.5,733,1.122
2391.5,733.5,1.121
2394.5,734,1.12
2397.5,734.5,1.119
2400.6,735,1.117
2403.6,735.5,1.116
2406.5,736,1.116
2409.5,736.5,1.115
2412.5,737,1.114
2415.5,737.5,1.113
2418.5,738,1.112
2421.5,738.5,1.112
2424.5,739,1.11
2427.5,739.5,1.109
2430.5,740,1.109
2433.5,740.5,1.108
2436.6,741,1.107
2439.6,741.5,1.106
2442.6,742,1.105
2445.5,742.5,1.105
2448.6,743,1.104
2451.5,743.5,1.104
2454.6,744,1.102
2457.6,744.5,1.101
2460.6,745,1.1
2463.5,745.5,1.099
2466.6,746,1.098
2469.5,746.5,1.098
2472.6,747,1.097
2475.7,747.5,1.096
2478.6,748,1.095
2481.6,748.5,1.093
2484.6,749,1.091
2487.6,749.5,1.09
2490.6,750,1.089
2493.6,750.5,1.088
2496.6,751,1.088
2499.6,751.5,1.087
2502.6,752,1.087
2505.6,752.5,1.086
2508.6,753,1.086
2511.6,753.5,1.085
2514.7,754,1.084
2517.6,754.5,1.083
2520.6,755,1.082
2523.7,755.5,1.081
2526.7,756,1.081
2529.6,756.5,1.08
2532.7,757,1.08
2535.7,757.5,1.079
2538.7,758,1.079
2541.6,758.5,1.078
2544.6,759,1.078
2547.6,759.5,1.077
2550.6,760,1.076
2553.6,760.5,1.076
2556.7,761,1.075
2559.7,761.5,1.075
2562.6,762,1.074
2565.6,762.5,1.073
2568.6,763,1.072
2571.6,763.5,1.072
2574.6,764,1.071
2577.6,764.5,1.07
2580.6,765,1.069
2583.6,765.5,1.069
2586.7,766,1.069
2589.6,766.5,1.068
2592.6,767,1.067
2595.6,767.5,1.066
2598.7,768,1.065
2601.6,768.5,1.065
2604.6,769,1.063
2607.6,769.5,1.062
2610.7,770,1.061
2613.6,770.5,1.061
2616.6,771,1.061
2619.7,771.5,1.06
2622.6,772,1.059
2625.6,772.5,1.059
2628.6,773,1.058
2631.6,773.5,1.058
2634.6,774,1.057
2637.6,774.5,1.056
2640.7,775,1.056
2643.7,775.5,1.055
2646.7,776,1.055
2649.7,776.5,1.054
2652.7,777,1.054
2655.7,777.5,1.054
2658.7,778,1.053
2661.7,778.5,1.052
2664.7,779,1.052
2667.7,779.5,1.051
2670.7,780,1.05
2673.6,780.5,1.05
2676.7,781,1.049
2679.6,781.5,1.048
2682.7,782,1.048
2685.7,782.5,1.047
2688.7,783,1.047
2691.7,783.5,1.047
2694.7,784,1.047
2697.6,784.5,1.047
2700.7,785,1.046
2703.7,785.5,1.045
2706.7,786,1.044
2709.6,786.5,1.043
2712.7,787,1.042
2715.7,787.5,1.042
2718.6,788,1.042
2721.6,788.5,1.042
2724.7,789,1.042
2727.6,789.5,1.041
2730.7,790,1.041
2733.7,790.5,1.04
2736.7,791,1.04
2739.7,791.5,1.039
2742.7,792,1.038
2745.6,792.5,1.038
2748.7,793,1.037
2751.7,793.5,1.037
2754.7,794,1.036
2757.6,794.5,1.036
2760.7,795,1.035
2763.7,795.5,1.035
2766.7,796,1.034
2769.7,796.5,1.034
2772.7,797,1.034
2775.7,797.5,1.033
2778.7,798,1.032
2781.7,798.5,1.032
2784.7,799,1.031
2787.6,799.5,1.031
2790.7,800,1.031
2793.7,800.5,1.03
2796.7,801,1.03
2799.7,801.5,1.029
2802.7,802,1.028
2805.7,802.5,1.027
2808.7,803,1.027
2811.7,803.5,1.026
2814.7,804,1.026
2817.7,804.5,1.026
2820.7,805,1.026
2823.7,805.5,1.025
2826.6,806,1.024
2829.7,806.5,1.023
2832.7,807,1.023
2835.7,807.5,1.022
2838.7,808,1.022
2841.6,808.5,1.022
2844.7,809,1.021
2847.7,809.5,1.02
2850.8,810,1.019
2853.7,810.5,1.019
2856.7,811,1.018
2859.8,811.5,1.017
2862.7,812,1.017
2865.7,812.5,1.016
2868.7,813,1.015
2871.7,813.5,1.015
2874.7,814,1.014
2877.8,814.5,1.014
2880.8,815,1.014
2883.7,815.5,1.014
2886.8,816,1.013
2889.7,816.5,1.013
2892.7,817,1.012
2895.8,817.5,1.012
2898.8,818,1.012
2901.8,818.5,1.011
2904.8,819,1.011
2907.8,819.5,1.01
2910.8,820,1.009
2913.8,820.5,1.009
2916.8,821,1.008
2919.8,821.5,1.007
2922.8,822,1.007
2925.8,822.5,1.007
2928.8,823,1.007
2931.8,823.5,1.007
2934.8,824,1.006
2937.8,824.5,1.005
2940.7,825,1.004
2943.8,825.5,1.004
2946.7,826,1.003
2949.7,826.5,1.003
2952.8,827,1.003
2955.8,827.5,1.003
2958.7,828,1.003
2961.7,828.5,1.002
2964.7,829,1.001
2967.7,829.5,1
2970.7,830,0.999
2973.7,830.5,0.999
2976.8,831,0.999
2979.7,831.5,0.999
2982.7,832,0.998
2985.7,832.5,0.998
2988.8,833,0.997
2991.7,833.5,0.996
2994.7,834,0.996
2997.7,834.5,0.995
3000.7,835,0.995
3003.7,835.5,0.994
3006.7,836,0.994
3009.7,836.5,0.994
3012.7,837,0.993
3015.7,837.5,0.992
3018.7,838,0.992
3021.7,838.5,0.991
3024.7,839,0.991
3027.7,839.5,0.99
3030.7,840,0.99
3033.7,840.5,0.99
3036.7,841,0.989
3039.7,841.5,0.989
3042.7,842,0.988
3045.7,842.5,0.988
3048.7,843,0.987
3051.6,843.5,0.986
3054.7,844,0.986
3057.6,844.5,0.986
3060.7,845,0.985
3063.7,845.5,0.984
3066.7,846,0.984
3069.7,846.5,0.983
3072.7,847,0.983
3075.7,847.5,0.983
3078.7,848,0.983
3081.7,848.5,0.982
3084.7,849,0.982
3087.7,849.5,0.982
3090.7,850,0.982
3093.7,850.5,0.982
3096.7,851,0.982
3099.7,851.5,0.981
3102.8,852,0.981
3105.7,852.5,0.98
3108.8,853,0.98
3111.7,853.5,0.98
3114.7,854,0.979
3117.7,854.5,0.979
3120.8,855,0.979
3123.8,855.5,0.979
3126.8,856,0.979
3129.8,856.5,0.979
3132.8,857,0.978
3135.8,857.5,0.978
3138.8,858,0.977
3141.8,858.5,0.977
3144.8,859,0.976
3147.8,859.5,0.976
3150.8,860,0.975
3153.8,860.5,0.975
3156.8,861,0.975
3159.8,861.5,0.975
3162.8,862,0.974
3165.8,862.5,0.974
3168.8,863,0.974
3171.8,863.5,0.973
3174.8,864,0.973
3177.8,864.5,0.973
3180.8,865,0.973
3183.8,865.5,0.972
3186.8,866,0.972
3189.8,866.5,0.971
3192.8,867,0.971
3195.8,867.5,0.97
3198.8,868,0.969
3201.8,868.5,0.968
3204.8,869,0.968
3207.8,869.5,0.968
3210.8,870,0.968
3213.8,870.5,0.967
3216.8,871,0.967
3219.7,871.5,0.967
3222.7,872,0.966
3225.7,872.5,0.966
3228.7,873,0.966
