Repository: MaCFP/matl-db

# The University of Queensland, Brisbane, Australia

This README file was prepared by Wenxuan Wu. Experiments were performed by Zeinab Darabi, Joshua Madden and Wenxuan Wu.

### Experimental Conditions:  Transient Plane Source (TPS)

* Instrument

  * Type: Hot Disk® TPS 1500
  * Sensor: Etched nickel double-spiral covered on both sides by a protective film of Kapton 5501 material
  * Radius: 6.403 mm
* Output Power: 50mW
* Thermal Contact Resistance: 0.00463 K-1
* Resistance: 6.963174 Ω
* Miscellaneous: 50Hz, Scanning Voltage: 0.02V
* Responsible: Zeinab Darabi (z.darabi@uq.edu.au)

File: Wood/Calibration_Data/UQ/UQ_Wood_TGA_N2_10K_R2.csv
Time (s),Temperature (K),Mass (mg)
0,325,5.477
4.3,325.5,5.471
8.6,326,5.465
12.6,326.5,5.462
16.6,327,5.457
20.4,327.5,5.452
24.1,328,5.448
27.5,328.5,5.444
30.9,329,5.440
34,329.5,5.435
37,330,5.430
39.9,330.5,5.426
42.7,331,5.422
45.3,331.5,5.418
47.9,332,5.414
50.4,332.5,5.411
52.8,333,5.407
55.2,333.5,5.405
57.5,334,5.401
59.8,334.5,5.398
62,335,5.396
64.1,335.5,5.393
66.3,336,5.390
68.4,336.5,5.388
70.5,337,5.386
72.5,337.5,5.383
74.6,338,5.381
76.6,338.5,5.379
78.5,339,5.377
80.4,339.5,5.375
82.4,340,5.374
84.3,340.5,5.372
86.2,341,5.370
88.1,341.5,5.368
90,342,5.366
91.8,342.5,5.364
93.7,343,5.362
95.6,343.5,5.360
97.4,344,5.358
99.2,344.5,5.356
101.1,345,5.354
102.9,345.5,5.352
104.7,346,5.351
106.6,346.5,5.350
108.4,347,5.349
110.2,347.5,5.347
112.1,348,5.346
113.9,348.5,5.344
115.7,349,5.343
117.6,349.5,5.342
119.4,350,5.341
121.3,350.5,5.340
123.2,351,5.338
125,351.5,5.337
126.9,352,5.335
128.8,352.5,5.334
130.7,353,5.333
132.5,353.5,5.332
134.5,354,5.330
136.4,354.5,5.329
138.3,355,5.328
140.3,355.5,5.327
142.2,356,5.326
144.2,356.5,5.325
146.2,357,5.324
148.2,357.5,5.323
150.2,358,5.323
152.3,358.5,5.322
154.4,359,5.321
156.4,359.5,5.320
158.5,360,5.320
160.7,360.5,5.319
162.8,361,5.318
165,361.5,5.318
167.2,362,5.318
169.4,362.5,5.318
171.7,363,5.318
174,363.5,5.318
176.2,364,5.317
178.6,364.5,5.317
180.9,365,5.317
183.3,365.5,5.316
185.7,366,5.315
188.2,366.5,5.315
190.7,367,5.314
193.2,367.5,5.314
195.8,368,5.314
198.3,368.5,5.313
201,369,5.313
203.7,369.5,5.312
206.3,370,5.312
209,370.5,5.313
211.8,371,5.313
214.6,371.5,5.312
217.4,372,5.312
220.4,372.5,5.312
223.2,373,5.311
226.1,373.5,5.311
229.2,374,5.310
232.2,374.5,5.310
235.2,375,5.310
238.1,375.5,5.309
241.3,376,5.310
244.3,376.5,5.309
247.4,377,5.309
250.5,377.5,5.309
253.7,378,5.308
256.8,378.5,5.308
260,379,5.308
263.2,379.5,5.308
266.3,380,5.308
269.5,380.5,5.308
272.8,381,5.308
276,381.5,5.308
279.2,382,5.308
282.4,382.5,5.308
285.6,383,5.308
288.8,383.5,5.308
291.9,384,5.307
295.1,384.5,5.307
298.3,385,5.308
301.6,385.5,5.307
304.7,386,5.308
307.9,386.5,5.308
311.1,387,5.307
314.2,387.5,5.307
317.4,388,5.306
320.6,388.5,5.304
323.6,389,5.304
326.8,389.5,5.305
329.9,390,5.306
333.1,390.5,5.306
336.1,391,5.305
339.3,391.5,5.305
342.3,392,5.305
345.4,392.5,5.305
348.5,393,5.305
351.5,393.5,5.305
354.6,394,5.305
357.6,394.5,5.305
360.7,395,5.305
363.8,395.5,5.305
366.9,396,5.305
369.9,396.5,5.304
372.8,397,5.303
375.9,397.5,5.303
378.9,398,5.303
381.9,398.5,5.303
384.9,399,5.302
387.9,399.5,5.302
390.9,400,5.302
393.9,400.5,5.302
397,401,5.301
399.9,401.5,5.301
403,402,5.301
405.9,402.5,5.301
408.9,403,5.301
411.8,403.5,5.301
414.9,404,5.301
417.8,404.5,5.301
420.8,405,5.301
423.8,405.5,5.301
426.8,406,5.301
429.7,406.5,5.300
432.7,407,5.299
435.6,407.5,5.299
438.7,408,5.299
441.6,408.5,5.299
444.6,409,5.299
447.6,409.5,5.298
450.6,410,5.298
453.5,410.5,5.297
456.5,411,5.297
459.6,411.5,5.296
462.5,412,5.296
465.5,412.5,5.295
468.4,413,5.295
471.4,413.5,5.295
474.4,414,5.295
477.4,414.5,5.295
480.4,415,5.294
483.4,415.5,5.294
486.4,416,5.294
489.4,416.5,5.293
492.3,417,5.293
495.3,417.5,5.293
498.3,418,5.293
501.3,418.5,5.293
504.3,419,5.293
507.3,419.5,5.293
510.3,420,5.292
513.3,420.5,5.292
516.2,421,5.292
519.3,421.5,5.291
522.2,422,5.291
525.2,422.5,5.290
528.2,423,5.290
531.2,423.5,5.290
534.2,424,5.290
537.2,424.5,5.289
540.2,425,5.289
543.2,425.5,5.289
546.1,426,5.288
549.2,426.5,5.288
552.2,427,5.287
555.1,427.5,5.287
558.1,428,5.286
561.1,428.5,5.286
564.1,429,5.286
567.1,429.5,5.285
570.1,430,5.285
573,430.5,5.285
576.1,431,5.285
579.1,431.5,5.285
582,432,5.285
585.1,432.5,5.285
588,433,5.283
591.1,433.5,5.281
594,434,5.280
597.1,434.5,5.278
600,435,5.278
603.1,435.5,5.278
606.1,436,5.277
609.1,436.5,5.276
612.1,437,5.276
615,437.5,5.275
618.1,438,5.274
621.1,438.5,5.273
624.1,439,5.273
627.1,439.5,5.273
630.1,440,5.273
633.1,440.5,5.273
636.1,441,5.272
639.1,441.5,5.271
642.1,442,5.270
645.1,442.5,5.268
648.2,443,5.267
651.1,443.5,5.266
654.1,444,5.265
657.1,444.5,5.264
660.2,445,5.263
663.1,445.5,5.263
666.2,446,5.263
669.2,446.5,5.263
672.2,447,5.263
675.2,447.5,5.261
678.2,448,5.260
681.2,448.5,5.258
684.2,449,5.257
687.2,449.5,5.256
690.2,450,5.256
693.2,450.5,5.255
696.2,451,5.254
699.3,451.5,5.253
702.2,452,5.253
705.2,452.5,5.252
708.2,453,5.251
711.2,453.5,5.250
714.1,454,5.249
717.2,454.5,5.247
720.2,455,5.246
723.2,455.5,5.245
726.2,456,5.245
729.1,456.5,5.244
732.1,457,5.243
735.1,457.5,5.242
738.1,458,5.240
741.1,458.5,5.240
744,459,5.239
747,459.5,5.239
750,460,5.238
752.9,460.5,5.237
755.9,461,5.236
758.9,461.5,5.235
761.9,462,5.234
764.9,462.5,5.232
767.9,463,5.231
770.9,463.5,5.230
773.8,464,5.229
776.8,464.5,5.227
779.8,465,5.226
782.8,465.5,5.225
785.7,466,5.224
788.8,466.5,5.223
791.8,467,5.222
794.7,467.5,5.220
797.8,468,5.219
800.8,468.5,5.218
803.7,469,5.217
806.7,469.5,5.216
809.7,470,5.215
812.7,470.5,5.214
815.7,471,5.212
818.7,471.5,5.211
821.7,472,5.210
824.8,472.5,5.208
827.7,473,5.207
830.7,473.5,5.205
833.7,474,5.203
836.7,474.5,5.201
839.7,475,5.200
842.7,475.5,5.199
845.8,476,5.198
848.7,476.5,5.197
851.7,477,5.196
854.7,477.5,5.194
857.8,478,5.193
860.8,478.5,5.192
863.7,479,5.190
866.7,479.5,5.188
869.7,480,5.187
872.8,480.5,5.184
875.7,481,5.183
878.7,481.5,5.181
881.8,482,5.180
884.8,482.5,5.179
887.7,483,5.177
890.8,483.5,5.175
893.7,484,5.173
896.7,484.5,5.171
899.7,485,5.169
902.7,485.5,5.168
905.7,486,5.167
908.7,486.5,5.166
911.7,487,5.163
914.7,487.5,5.161
917.7,488,5.159
920.8,488.5,5.157
923.7,489,5.155
926.7,489.5,5.153
929.7,490,5.151
932.7,490.5,5.149
935.7,491,5.146
938.7,491.5,5.144
941.7,492,5.142
944.7,492.5,5.140
947.7,493,5.138
950.7,493.5,5.136
953.6,494,5.134
956.7,494.5,5.132
959.7,495,5.130
962.7,495.5,5.127
965.7,496,5.125
968.6,496.5,5.123
971.6,497,5.121
974.7,497.5,5.117
977.7,498,5.116
980.7,498.5,5.114
983.6,499,5.112
986.6,499.5,5.109
989.6,500,5.108
992.7,500.5,5.106
995.6,501,5.103
998.6,501.5,5.101
1001.7,502,5.098
1004.6,502.5,5.094
1007.6,503,5.092
1010.6,503.5,5.089
1013.6,504,5.086
1016.6,504.5,5.083
1019.7,505,5.081
1022.7,505.5,5.077
1025.6,506,5.075
1028.6,506.5,5.072
1031.6,507,5.068
1034.7,507.5,5.065
1037.7,508,5.062
1040.7,508.5,5.059
1043.6,509,5.055
1046.6,509.5,5.052
1049.6,510,5.048
1052.6,510.5,5.046
1055.7,511,5.042
1058.7,511.5,5.038
1061.7,512,5.035
1064.7,512.5,5.032
1067.6,513,5.028
1070.6,513.5,5.025
1073.7,514,5.020
1076.7,514.5,5.018
1079.7,515,5.014
1082.7,515.5,5.011
1085.7,516,5.007
1088.7,516.5,5.003
1091.6,517,4.999
1094.7,517.5,4.996
1097.7,518,4.992
1100.6,518.5,4.988
1103.6,519,4.984
1106.7,519.5,4.980
1109.6,520,4.976
1112.6,520.5,4.972
1115.6,521,4.967
1118.6,521.5,4.963
1121.6,522,4.958
1124.6,522.5,4.954
1127.6,523,4.950
1130.6,523.5,4.946
1133.6,524,4.943
1136.6,524.5,4.938
1139.6,525,4.934
1142.6,525.5,4.930
1145.6,526,4.925
1148.6,526.5,4.921
1151.6,527,4.917
1154.6,527.5,4.912
1157.6,528,4.906
1160.6,528.5,4.902
1163.6,529,4.897
1166.5,529.5,4.890
1169.5,530,4.886
1172.5,530.5,4.882
1175.6,531,4.876
1178.5,531.5,4.870
1181.6,532,4.864
1184.6,532.5,4.858
1187.5,533,4.852
1190.6,533.5,4.846
1193.5,534,4.841
1196.6,534.5,4.835
1199.6,535,4.830
1202.5,535.5,4.824
1205.5,536,4.818
1208.6,536.5,4.812
1211.6,537,4.806
1214.5,537.5,4.799
1217.6,538,4.792
1220.6,538.5,4.786
1223.6,539,4.779
1226.6,539.5,4.773
1229.6,540,4.767
1232.6,540.5,4.761
1235.6,541,4.755
1238.6,541.5,4.749
1241.6,542,4.742
1244.5,542.5,4.734
1247.5,543,4.728
1250.6,543.5,4.721
1253.5,544,4.715
1256.6,544.5,4.708
1259.6,545,4.702
1262.5,545.5,4.695
1265.5,546,4.689
1268.6,546.5,4.682
1271.5,547,4.675
1274.5,547.5,4.667
1277.5,548,4.661
1280.5,548.5,4.654
1283.5,549,4.647
1286.5,549.5,4.640
1289.5,550,4.632
1292.6,550.5,4.624
1295.5,551,4.616
1298.5,551.5,4.608
1301.5,552,4.601
1304.5,552.5,4.594
1307.5,553,4.586
1310.5,553.5,4.578
1313.5,554,4.570
1316.5,554.5,4.563
1319.4,555,4.555
1322.5,555.5,4.548
1325.5,556,4.541
1328.4,556.5,4.533
1331.4,557,4.525
1334.5,557.5,4.517
1337.5,558,4.509
1340.4,558.5,4.501
1343.4,559,4.493
1346.4,559.5,4.485
1349.4,560,4.476
1352.4,560.5,4.468
1355.4,561,4.460
1358.4,561.5,4.451
1361.4,562,4.443
1364.5,562.5,4.434
1367.4,563,4.426
1370.5,563.5,4.418
1373.4,564,4.410
1376.5,564.5,4.402
1379.5,565,4.393
1382.4,565.5,4.384
1385.4,566,4.374
1388.5,566.5,4.365
1391.5,567,4.356
1394.5,567.5,4.347
1397.5,568,4.339
1400.5,568.5,4.330
1403.5,569,4.321
1406.5,569.5,4.311
1409.4,570,4.302
1412.5,570.5,4.293
1415.5,571,4.284
1418.5,571.5,4.273
1421.5,572,4.264
1424.5,572.5,4.254
1427.5,573,4.244
1430.5,573.5,4.234
1433.5,574,4.225
1436.5,574.5,4.215
1439.6,575,4.204
1442.5,575.5,4.195
1445.5,576,4.184
1448.6,576.5,4.174
1451.5,577,4.163
1454.5,577.5,4.151
1457.6,578,4.140
1460.5,578.5,4.129
1463.5,579,4.119
1466.6,579.5,4.108
1469.6,580,4.097
1472.5,580.5,4.086
1475.5,581,4.075
1478.5,581.5,4.063
1481.5,582,4.052
1484.5,582.5,4.041
1487.6,583,4.028
1490.6,583.5,4.016
1493.6,584,4.004
1496.6,584.5,3.992
1499.5,585,3.981
1502.6,585.5,3.968
1505.5,586,3.955
1508.5,586.5,3.943
1511.6,587,3.930
1514.6,587.5,3.917
1517.6,588,3.904
1520.6,588.5,3.891
1523.6,589,3.878
1526.6,589.5,3.865
1529.6,590,3.851
1532.5,590.5,3.838
1535.6,591,3.823
1538.6,591.5,3.810
1541.5,592,3.797
1544.5,592.5,3.783
1547.6,593,3.769
1550.6,593.5,3.755
1553.6,594,3.742
1556.5,594.5,3.727
1559.6,595,3.712
1562.6,595.5,3.696
1565.6,596,3.681
1568.6,596.5,3.665
1571.6,597,3.651
1574.6,597.5,3.637
1577.5,598,3.622
1580.6,598.5,3.606
1583.6,599,3.591
1586.6,599.5,3.577
1589.5,600,3.562
1592.5,600.5,3.548
1595.5,601,3.530
1598.6,601.5,3.512
1601.5,602,3.495
1604.5,602.5,3.481
1607.6,603,3.466
1610.6,603.5,3.451
1613.6,604,3.435
1616.6,604.5,3.420
1619.6,605,3.404
1622.6,605.5,3.390
1625.6,606,3.374
1628.6,606.5,3.359
1631.6,607,3.342
1634.6,607.5,3.326
1637.7,608,3.308
1640.6,608.5,3.291
1643.6,609,3.275
1646.6,609.5,3.256
1649.6,610,3.239
1652.6,610.5,3.221
1655.6,611,3.205
1658.6,611.5,3.190
1661.6,612,3.175
1664.6,612.5,3.158
1667.6,613,3.137
1670.6,613.5,3.118
1673.6,614,3.100
1676.6,614.5,3.082
1679.6,615,3.066
1682.6,615.5,3.048
1685.6,616,3.031
1688.6,616.5,3.012
1691.6,617,2.994
1694.6,617.5,2.976
1697.6,618,2.958
1700.6,618.5,2.940
1703.5,619,2.921
1706.5,619.5,2.901
1709.5,620,2.882
1712.5,620.5,2.864
1715.5,621,2.846
1718.5,621.5,2.826
1721.5,622,2.806
1724.5,622.5,2.787
1727.5,623,2.766
1730.5,623.5,2.747
1733.5,624,2.727
1736.5,624.5,2.706
1739.6,625,2.685
1742.5,625.5,2.664
1745.6,626,2.643
1748.6,626.5,2.622
1751.6,627,2.600
1754.5,627.5,2.579
1757.6,628,2.558
1760.6,628.5,2.536
1763.6,629,2.513
1766.6,629.5,2.491
1769.6,630,2.469
1772.6,630.5,2.446
1775.6,631,2.423
1778.6,631.5,2.400
1781.6,632,2.377
1784.6,632.5,2.354
1787.6,633,2.331
1790.7,633.5,2.307
1793.6,634,2.284
1796.6,634.5,2.260
1799.6,635,2.235
1802.6,635.5,2.212
1805.6,636,2.188
1808.6,636.5,2.164
1811.6,637,2.140
1814.6,637.5,2.115
1817.6,638,2.092
1820.6,638.5,2.069
1823.6,639,2.044
1826.6,639.5,2.020
1829.6,640,1.996
1832.5,640.5,1.973
1835.5,641,1.949
1838.5,641.5,1.927
1841.5,642,1.904
1844.5,642.5,1.881
1847.4,643,1.859
1850.5,643.5,1.837
1853.4,644,1.816
1856.4,644.5,1.795
1859.4,645,1.774
1862.3,645.5,1.754
1865.4,646,1.735
1868.4,646.5,1.716
1871.3,647,1.698
1874.3,647.5,1.680
1877.3,648,1.664
1880.4,648.5,1.648
1883.3,649,1.634
1886.3,649.5,1.619
1889.3,650,1.604
1892.2,650.5,1.592
1895.2,651,1.581
1898.3,651.5,1.570
1901.2,652,1.561
1904.2,652.5,1.550
1907.2,653,1.541
1910.2,653.5,1.531
1913.2,654,1.522
1916.3,654.5,1.515
1919.2,655,1.508
1922.2,655.5,1.502
1925.2,656,1.496
1928.2,656.5,1.492
1931.2,657,1.488
1934.2,657.5,1.483
1937.2,658,1.479
1940.2,658.5,1.476
1943.2,659,1.473
1946.2,659.5,1.470
1949.2,660,1.467
1952.2,660.5,1.463
1955.2,661,1.461
1958.2,661.5,1.458
1961.2,662,1.455
1964.2,662.5,1.453
1967.3,663,1.450
1970.2,663.5,1.446
1973.3,664,1.444
1976.2,664.5,1.441
1979.3,665,1.438
1982.4,665.5,1.435
1985.3,666,1.433
1988.3,666.5,1.430
1991.4,667,1.427
1994.4,667.5,1.425
1997.4,668,1.423
2000.4,668.5,1.421
2003.4,669,1.419
2006.5,669.5,1.417
2009.5,670,1.415
2012.4,670.5,1.413
2015.5,671,1.411
2018.5,671.5,1.409
2021.5,672,1.407
2024.5,672.5,1.405
2027.5,673,1.402
2030.5,673.5,1.400
2033.5,674,1.397
2036.6,674.5,1.395
2039.5,675,1.392
2042.5,675.5,1.391
2045.5,676,1.389
2048.5,676.5,1.388
2051.5,677,1.386
2054.5,677.5,1.385
2057.5,678,1.382
2060.5,678.5,1.380
2063.5,679,1.378
2066.5,679.5,1.377
2069.6,680,1.374
2072.5,680.5,1.373
2075.6,681,1.371
2078.5,681.5,1.369
2081.5,682,1.367
2084.6,682.5,1.366
2087.5,683,1.363
2090.5,683.5,1.361
2093.5,684,1.360
2096.4,684.5,1.357
2099.4,685,1.355
2102.5,685.5,1.353
2105.5,686,1.352
2108.4,686.5,1.350
2111.4,687,1.349
2114.4,687.5,1.347
2117.4,688,1.345
2120.4,688.5,1.343
2123.4,689,1.341
2126.4,689.5,1.340
2129.4,690,1.338
2132.4,690.5,1.337
2135.4,691,1.335
2138.4,691.5,1.334
2141.4,692,1.333
2144.4,692.5,1.330
2147.4,693,1.329
2150.4,693.5,1.327
2153.4,694,1.325
2156.4,694.5,1.323
2159.4,695,1.321
2162.5,695.5,1.320
2165.5,696,1.317
2168.5,696.5,1.316
2171.5,697,1.315
2174.5,697.5,1.313
2177.5,698,1.311
2180.5,698.5,1.308
2183.5,699,1.307
2186.6,699.5,1.305
2189.5,700,1.303
2192.6,700.5,1.301
2195.6,701,1.299
2198.6,701.5,1.297
2201.5,702,1.295
2204.5,702.5,1.293
2207.6,703,1.292
2210.6,703.5,1.290
2213.6,704,1.288
2216.6,704.5,1.287
2219.6,705,1.286
2222.6,705.5,1.284
2225.6,706,1.283
2228.6,706.5,1.281
2231.6,707,1.280
2234.6,707.5,1.278
2237.6,708,1.276
2240.6,708.5,1.275
2243.6,709,1.274
2246.6,709.5,1.272
2249.5,710,1.270
2252.6,710.5,1.269
2255.6,711,1.267
2258.5,711.5,1.265
2261.5,712,1.263
2264.5,712.5,1.261
2267.5,713,1.260
2270.5,713.5,1.258
2273.5,714,1.257
2276.5,714.5,1.255
2279.5,715,1.254
2282.5,715.5,1.253
2285.5,716,1.252
2288.5,716.5,1.251
2291.5,717,1.249
2294.5,717.5,1.247
2297.5,718,1.246
2300.5,718.5,1.245
2303.5,719,1.244
2306.5,719.5,1.243
2309.5,720,1.241
2312.6,720.5,1.239
2315.5,721,1.238
2318.5,721.5,1.237
2321.5,722,1.236
2324.5,722.5,1.234
2327.5,723,1.233
2330.5,723.5,1.231
2333.5,724,1.230
2336.5,724.5,1.228
2339.5,725,1.227
2342.5,725.5,1.226
2345.5,726,1.225
2348.5,726.5,1.224
2351.5,727,1.222
2354.6,727.5,1.220
2357.6,728,1.220
2360.5,728.5,1.219
2363.5,729,1.218
2366.4,729.5,1.217
2369.4,730,1.216
2372.5,730.5,1.215
2375.5,731,1.215
2378.4,731.5,1.213
2381.4,732,1.212
2384.5,732.5,1.211
2387.4,733,1.210
2390.4,733.5,1.209
2393.4,734,1.208
2396.4,734.5,1.207
2399.4,735,1.206
2402.4,735.5,1.203
2405.4,736,1.203
2408.4,736.5,1.202
2411.4,737,1.201
2414.4,737.5,1.200
2417.4,738,1.200
2420.5,738.5,1.199
2423.5,739,1.198
2426.5,739.5,1.197
2429.5,740,1.196
2432.5,740.5,1.194
2435.5,741,1.194
2438.5,741.5,1.193
2441.5,742,1.192
2444.5,742.5,1.191
2447.5,743,1.189
2450.5,743.5,1.188
2453.5,744,1.187
2456.5,744.5,1.187
2459.5,745,1.186
2462.5,745.5,1.185
2465.5,746,1.185
2468.5,746.5,1.184
2471.5,747,1.182
2474.5,747.5,1.181
2477.5,748,1.180
2480.5,748.5,1.178
2483.5,749,1.177
2486.5,749.5,1.176
2489.5,750,1.175
2492.5,750.5,1.174
2495.5,751,1.174
2498.5,751.5,1.173
2501.5,752,1.172
2504.5,752.5,1.171
2507.5,753,1.171
2510.5,753.5,1.170
2513.5,754,1.169
2516.5,754.5,1.168
2519.5,755,1.168
2522.5,755.5,1.167
2525.5,756,1.166
2528.5,756.5,1.165
2531.5,757,1.164
2534.5,757.5,1.163
2537.4,758,1.162
2540.5,758.5,1.161
2543.5,759,1.161
2546.5,759.5,1.160
2549.5,760,1.160
2552.5,760.5,1.159
2555.5,761,1.158
2558.5,761.5,1.158
2561.4,762,1.157
2564.5,762.5,1.157
2567.5,763,1.156
2570.5,763.5,1.155
2573.4,764,1.154
2576.4,764.5,1.154
2579.4,765,1.153
2582.5,765.5,1.152
2585.4,766,1.152
2588.4,766.5,1.151
2591.4,767,1.150
2594.5,767.5,1.150
2597.5,768,1.149
2600.4,768.5,1.149
2603.4,769,1.148
2606.4,769.5,1.148
2609.5,770,1.147
2612.5,770.5,1.147
2615.5,771,1.146
2618.5,771.5,1.146
2621.5,772,1.145
2624.5,772.5,1.144
2627.5,773,1.143
2630.5,773.5,1.142
2633.5,774,1.142
2636.5,774.5,1.141
2639.5,775,1.140
2642.5,775.5,1.140
2645.4,776,1.139
2648.5,776.5,1.138
2651.5,777,1.137
2654.5,777.5,1.136
2657.6,778,1.135
2660.6,778.5,1.135
2663.6,779,1.135
2666.6,779.5,1.135
2669.5,780,1.134
2672.6,780.5,1.134
2675.6,781,1.133
2678.5,781.5,1.132
2681.5,782,1.132
2684.5,782.5,1.132
2687.5,783,1.131
2690.5,783.5,1.131
2693.5,784,1.131
2696.6,784.5,1.130
2699.5,785,1.130
2702.5,785.5,1.130
2705.5,786,1.129
2708.5,786.5,1.129
2711.5,787,1.128
2714.6,787.5,1.127
2717.5,788,1.127
2720.5,788.5,1.127
2723.5,789,1.127
2726.5,789.5,1.126
2729.5,790,1.126
2732.5,790.5,1.125
2735.5,791,1.124
2738.5,791.5,1.124
2741.5,792,1.123
2744.5,792.5,1.122
2747.5,793,1.122
2750.5,793.5,1.122
2753.5,794,1.121
2756.5,794.5,1.120
2759.5,795,1.119
2762.5,795.5,1.118
2765.5,796,1.118
2768.5,796.5,1.118
2771.6,797,1.118
2774.5,797.5,1.117
2777.5,798,1.117
2780.5,798.5,1.116
2783.5,799,1.116
2786.5,799.5,1.115
2789.5,800,1.115
2792.5,800.5,1.114
2795.5,801,1.114
2798.5,801.5,1.113
2801.6,802,1.112
2804.5,802.5,1.112
2807.6,803,1.111
2810.6,803.5,1.111
2813.6,804,1.110
2816.6,804.5,1.110
2819.5,805,1.109
2822.6,805.5,1.108
2825.6,806,1.107
2828.6,806.5,1.106
2831.6,807,1.106
2834.6,807.5,1.105
2837.6,808,1.105
2840.5,808.5,1.104
2843.6,809,1.104
2846.6,809.5,1.103
2849.6,810,1.103
2852.6,810.5,1.102
2855.6,811,1.101
2858.6,811.5,1.100
2861.6,812,1.099
2864.6,812.5,1.098
2867.6,813,1.098
2870.6,813.5,1.098
2873.6,814,1.097
2876.6,814.5,1.097
2879.6,815,1.096
2882.6,815.5,1.096
2885.6,816,1.095
2888.5,816.5,1.095
2891.6,817,1.094
2894.5,817.5,1.094
2897.5,818,1.093
2900.5,818.5,1.093
2903.5,819,1.093
2906.5,819.5,1.092
2909.5,820,1.092
2912.5,820.5,1.091
2915.6,821,1.090
2918.5,821.5,1.090
2921.5,822,1.089
2924.5,822.5,1.089
2927.4,823,1.088
2930.5,823.5,1.088
2933.5,824,1.087
2936.5,824.5,1.087
2939.5,825,1.086
2942.4,825.5,1.086
2945.5,826,1.085
2948.4,826.5,1.085
2951.4,827,1.084
2954.4,827.5,1.084
2957.4,828,1.083
2960.5,828.5,1.083
2963.4,829,1.082
2966.4,829.5,1.082
2969.4,830,1.081
2972.5,830.5,1.080
2975.5,831,1.078
2978.5,831.5,1.078
2981.5,832,1.078
2984.5,832.5,1.078
2987.5,833,1.077
2990.5,833.5,1.077
2993.6,834,1.076
2996.5,834.5,1.076
2999.5,835,1.076
3002.6,835.5,1.075
3005.6,836,1.075
3008.6,836.5,1.075
3011.6,837,1.074
3014.6,837.5,1.074
3017.6,838,1.073
3020.7,838.5,1.073
3023.7,839,1.072
3026.7,839.5,1.072
3029.6,840,1.071
3032.6,840.5,1.071
3035.6,841,1.070
3038.6,841.5,1.070
3041.6,842,1.069
3044.6,842.5,1.068
3047.6,843,1.068
3050.6,843.5,1.068
3053.6,844,1.068
3056.6,844.5,1.068
3059.6,845,1.067
3062.6,845.5,1.067
3065.6,846,1.066
3068.7,846.5,1.066
3071.7,847,1.065
3074.6,847.5,1.065
3077.7,848,1.065
3080.7,848.5,1.064
3083.7,849,1.064
3086.7,849.5,1.065
3089.7,850,1.065
3092.7,850.5,1.065
3095.7,851,1.065
3098.7,851.5,1.065
3101.7,852,1.064
3104.7,852.5,1.063
3107.7,853,1.062
3110.7,853.5,1.061
3113.7,854,1.061
3116.7,854.5,1.061
3119.7,855,1.061
3122.7,855.5,1.061
3125.7,856,1.060
3128.7,856.5,1.060
3131.7,857,1.060
3134.7,857.5,1.059
3137.7,858,1.058
3140.7,858.5,1.058
3143.7,859,1.057
3146.7,859.5,1.057
3149.7,860,1.057
3152.7,860.5,1.057
3155.7,861,1.057
3158.7,861.5,1.056
3161.7,862,1.056
3164.7,862.5,1.056
3167.6,863,1.055
3170.6,863.5,1.054
3173.6,864,1.053
3176.6,864.5,1.053
3179.6,865,1.052
3182.6,865.5,1.052
3185.6,866,1.052
3188.6,866.5,1.052
3191.7,867,1.052
3194.6,867.5,1.051
3197.6,868,1.051
3200.6,868.5,1.051
3203.7,869,1.050
3206.6,869.5,1.050
3209.6,870,1.050
3212.7,870.5,1.049
3215.7,871,1.049
3218.7,871.5,1.049
3221.7,872,1.049
3224.7,872.5,1.049
3227.6,873,1.048

File: Wood/Calibration_Data/UQ/UQ_Wood_TGA_N2_10K_R3.csv
Time (s),Temperature (K),Mass (mg)
0,325,4.682
4.1,325.5,4.676
8.4,326,4.671
12.4,326.5,4.668
16.3,327,4.665
20.2,327.5,4.662
23.8,328,4.658
27.2,328.5,4.655
30.5,329,4.651
33.6,329.5,4.648
36.7,330,4.644
39.6,330.5,4.640
42.4,331,4.637
45.1,331.5,4.632
47.6,332,4.629
50.2,332.5,4.626
52.7,333,4.623
55.1,333.5,4.620
57.5,334,4.617
59.7,334.5,4.615
61.9,335,4.612
64.1,335.5,4.610
66.2,336,4.607
68.3,336.5,4.605
70.5,337,4.603
72.5,337.5,4.601
74.5,338,4.599
76.5,338.5,4.598
78.5,339,4.595
80.4,339.5,4.594
82.4,340,4.593
84.3,340.5,4.591
86.2,341,4.590
88.1,341.5,4.588
90,342,4.587
91.8,342.5,4.585
93.8,343,4.584
95.6,343.5,4.583
97.4,344,4.581
99.3,344.5,4.580
101.1,345,4.579
102.9,345.5,4.579
104.8,346,4.578
106.7,346.5,4.577
108.5,347,4.576
110.3,347.5,4.576
112.2,348,4.575
114,348.5,4.574
115.8,349,4.573
117.7,349.5,4.573
119.6,350,4.573
121.4,350.5,4.572
123.2,351,4.571
125.2,351.5,4.569
127.1,352,4.568
128.9,352.5,4.567
130.8,353,4.566
132.7,353.5,4.565
134.6,354,4.564
136.6,354.5,4.563
138.6,355,4.562
140.5,355.5,4.562
142.5,356,4.561
144.4,356.5,4.560
146.5,357,4.559
148.5,357.5,4.558
150.5,358,4.557
152.6,358.5,4.557
154.7,359,4.556
156.7,359.5,4.555
158.8,360,4.555
161,360.5,4.554
163.1,361,4.554
165.3,361.5,4.553
167.6,362,4.553
169.8,362.5,4.553
172,363,4.552
174.3,363.5,4.552
176.6,364,4.551
179,364.5,4.551
181.3,365,4.550
183.7,365.5,4.550
186.1,366,4.550
188.6,366.5,4.549
191.1,367,4.549
193.6,367.5,4.549
196.2,368,4.549
198.9,368.5,4.549
201.5,369,4.549
204.2,369.5,4.548
206.8,370,4.549
209.5,370.5,4.550
212.3,371,4.550
215.1,371.5,4.549
218,372,4.549
220.8,372.5,4.549
223.7,373,4.549
226.6,373.5,4.548
229.6,374,4.548
232.5,374.5,4.548
235.6,375,4.548
238.6,375.5,4.548
241.7,376,4.548
244.7,376.5,4.548
247.8,377,4.548
251,377.5,4.548
254.1,378,4.548
257.3,378.5,4.548
260.4,379,4.548
263.6,379.5,4.548
266.8,380,4.548
270,380.5,4.548
273.2,381,4.548
276.4,381.5,4.548
279.5,382,4.548
282.8,382.5,4.548
285.9,383,4.548
289.1,383.5,4.548
292.4,384,4.546
295.6,384.5,4.546
298.7,385,4.546
302,385.5,4.546
305.2,386,4.546
308.3,386.5,4.545
311.5,387,4.546
314.7,387.5,4.546
317.7,388,4.546
320.9,388.5,4.546
324,389,4.546
327.1,389.5,4.546
330.2,390,4.546
333.3,390.5,4.547
336.4,391,4.547
339.5,391.5,4.547
342.6,392,4.546
345.6,392.5,4.545
348.8,393,4.545
351.8,393.5,4.545
354.9,394,4.545
357.9,394.5,4.545
361,395,4.545
364.1,395.5,4.546
367.1,396,4.546
370.1,396.5,4.545
373.1,397,4.544
376.1,397.5,4.544
379.2,398,4.545
382.1,398.5,4.545
385.2,399,4.545
388.1,399.5,4.545
391.2,400,4.545
394.2,400.5,4.545
397.2,401,4.545
400.2,401.5,4.545
403.2,402,4.545
406.2,402.5,4.545
409.2,403,4.545
412.2,403.5,4.544
415.1,404,4.544
418.1,404.5,4.545
421.1,405,4.545
424.1,405.5,4.544
427.1,406,4.544
430,406.5,4.543
433,407,4.542
436,407.5,4.542
439,408,4.541
441.9,408.5,4.541
444.9,409,4.541
447.9,409.5,4.541
450.9,410,4.541
453.9,410.5,4.541
456.8,411,4.540
459.8,411.5,4.540
462.8,412,4.540
465.8,412.5,4.539
468.8,413,4.539
471.8,413.5,4.540
474.8,414,4.540
477.8,414.5,4.540
480.7,415,4.540
483.7,415.5,4.539
486.7,416,4.539
489.7,416.5,4.539
492.7,417,4.540
495.7,417.5,4.540
498.7,418,4.540
501.7,418.5,4.539
504.7,419,4.539
507.7,419.5,4.539
510.6,420,4.539
513.7,420.5,4.539
516.7,421,4.539
519.6,421.5,4.539
522.6,422,4.538
525.6,422.5,4.538
528.6,423,4.538
531.6,423.5,4.538
534.6,424,4.539
537.5,424.5,4.539
540.5,425,4.539
543.6,425.5,4.538
546.5,426,4.538
549.6,426.5,4.538
552.5,427,4.538
555.5,427.5,4.537
558.5,428,4.537
561.4,428.5,4.537
564.4,429,4.537
567.4,429.5,4.536
570.5,430,4.536
573.4,430.5,4.537
576.5,431,4.537
579.4,431.5,4.537
582.4,432,4.537
585.5,432.5,4.537
588.4,433,4.536
591.5,433.5,4.535
594.5,434,4.534
597.4,434.5,4.534
600.4,435,4.534
603.4,435.5,4.534
606.4,436,4.533
609.5,436.5,4.533
612.5,437,4.533
615.5,437.5,4.532
618.5,438,4.532
621.5,438.5,4.531
624.5,439,4.530
627.4,439.5,4.530
630.5,440,4.530
633.5,440.5,4.529
636.5,441,4.529
639.5,441.5,4.528
642.5,442,4.527
645.5,442.5,4.526
648.6,443,4.525
651.5,443.5,4.524
654.5,444,4.524
657.5,444.5,4.523
660.5,445,4.522
663.5,445.5,4.522
666.5,446,4.522
669.5,446.5,4.522
672.5,447,4.522
675.5,447.5,4.521
678.5,448,4.520
681.5,448.5,4.519
684.5,449,4.519
687.5,449.5,4.518
690.5,450,4.518
693.5,450.5,4.518
696.5,451,4.517
699.5,451.5,4.516
702.4,452,4.516
705.5,452.5,4.515
708.4,453,4.514
711.5,453.5,4.513
714.5,454,4.512
717.4,454.5,4.510
720.4,455,4.509
723.4,455.5,4.508
726.4,456,4.508
729.3,456.5,4.508
732.3,457,4.508
735.4,457.5,4.508
738.3,458,4.507
741.3,458.5,4.507
744.3,459,4.506
747.3,459.5,4.505
750.3,460,4.505
753.2,460.5,4.504
756.2,461,4.503
759.2,461.5,4.502
762.2,462,4.501
765.2,462.5,4.500
768.2,463,4.499
771.2,463.5,4.498
774.2,464,4.497
777.1,464.5,4.495
780.2,465,4.494
783.1,465.5,4.493
786.1,466,4.493
789.1,466.5,4.492
792.1,467,4.491
795.1,467.5,4.490
798,468,4.489
801.1,468.5,4.488
804,469,4.487
807,469.5,4.486
810.1,470,4.484
813.1,470.5,4.483
816,471,4.482
819.1,471.5,4.481
822,472,4.481
825,472.5,4.480
828,473,4.478
831,473.5,4.476
834,474,4.475
837,474.5,4.474
840,475,4.472
843,475.5,4.471
846,476,4.470
849,476.5,4.470
851.9,477,4.469
855,477.5,4.467
857.9,478,4.465
861,478.5,4.464
863.9,479,4.463
867,479.5,4.461
870,480,4.460
873,480.5,4.459
876,481,4.458
879,481.5,4.457
882,482,4.456
885,482.5,4.454
888,483,4.453
891,483.5,4.452
894,484,4.451
897,484.5,4.449
900.1,485,4.447
903.1,485.5,4.446
906,486,4.445
909.1,486.5,4.444
912,487,4.443
915.1,487.5,4.441
918,488,4.439
921,488.5,4.437
924.1,489,4.436
927,489.5,4.434
930.1,490,4.433
933.1,490.5,4.430
936,491,4.428
939,491.5,4.426
942,492,4.425
945,492.5,4.423
948,493,4.421
951,493.5,4.419
954,494,4.418
957,494.5,4.416
959.9,495,4.415
963,495.5,4.412
966,496,4.411
969,496.5,4.409
972,497,4.408
975,497.5,4.405
978,498,4.403
981,498.5,4.401
984,499,4.400
987,499.5,4.397
990,500,4.396
993,500.5,4.394
996,501,4.392
999,501.5,4.390
1002,502,4.387
1005,502.5,4.385
1008,503,4.383
1011,503.5,4.381
1013.9,504,4.379
1016.9,504.5,4.377
1020,505,4.374
1023,505.5,4.372
1025.9,506,4.370
1029,506.5,4.367
1032,507,4.364
1035,507.5,4.362
1038,508,4.359
1041,508.5,4.356
1044,509,4.353
1047,509.5,4.351
1049.9,510,4.348
1053,510.5,4.345
1055.9,511,4.343
1059,511.5,4.339
1061.9,512,4.337
1065,512.5,4.333
1068,513,4.330
1070.9,513.5,4.327
1073.9,514,4.323
1076.9,514.5,4.321
1080,515,4.317
1082.9,515.5,4.315
1086,516,4.311
1089,516.5,4.309
1091.9,517,4.306
1095,517.5,4.303
1097.9,518,4.299
1100.9,518.5,4.295
1103.9,519,4.291
1106.9,519.5,4.288
1109.9,520,4.284
1112.9,520.5,4.280
1115.9,521,4.277
1118.9,521.5,4.273
1121.9,522,4.270
1124.9,522.5,4.266
1127.9,523,4.262
1130.9,523.5,4.258
1134,524,4.254
1137,524.5,4.251
1139.9,525,4.247
1142.9,525.5,4.244
1145.9,526,4.240
1148.8,526.5,4.236
1151.9,527,4.233
1154.9,527.5,4.229
1157.8,528,4.225
1160.9,528.5,4.219
1163.9,529,4.214
1166.9,529.5,4.210
1169.9,530,4.205
1172.9,530.5,4.201
1175.8,531,4.197
1178.8,531.5,4.191
1181.8,532,4.188
1184.9,532.5,4.182
1187.9,533,4.177
1190.9,533.5,4.173
1193.9,534,4.169
1196.9,534.5,4.164
1199.9,535,4.159
1202.9,535.5,4.154
1205.9,536,4.150
1208.9,536.5,4.144
1211.9,537,4.140
1214.9,537.5,4.135
1217.9,538,4.130
1220.9,538.5,4.125
1223.9,539,4.120
1226.9,539.5,4.115
1229.9,540,4.109
1232.9,540.5,4.103
1235.9,541,4.097
1238.9,541.5,4.092
1241.9,542,4.086
1244.9,542.5,4.081
1247.9,543,4.075
1250.9,543.5,4.069
1253.9,544,4.064
1256.9,544.5,4.058
1259.9,545,4.053
1262.9,545.5,4.047
1265.9,546,4.041
1268.9,546.5,4.035
1271.8,547,4.029
1274.8,547.5,4.024
1277.8,548,4.018
1280.8,548.5,4.013
1283.8,549,4.007
1286.8,549.5,4.002
1289.8,550,3.996
1292.8,550.5,3.991
1295.8,551,3.984
1298.7,551.5,3.978
1301.8,552,3.972
1304.7,552.5,3.965
1307.7,553,3.959
1310.8,553.5,3.952
1313.7,554,3.946
1316.7,554.5,3.940
1319.8,555,3.934
1322.7,555.5,3.928
1325.7,556,3.921
1328.7,556.5,3.915
1331.6,557,3.908
1334.6,557.5,3.902
1337.7,558,3.896
1340.7,558.5,3.890
1343.7,559,3.883
1346.6,559.5,3.877
1349.6,560,3.870
1352.6,560.5,3.864
1355.6,561,3.857
1358.6,561.5,3.849
1361.6,562,3.843
1364.6,562.5,3.835
1367.6,563,3.828
1370.7,563.5,3.822
1373.7,564,3.816
1376.6,564.5,3.809
1379.7,565,3.802
1382.7,565.5,3.794
1385.7,566,3.786
1388.7,566.5,3.779
1391.7,567,3.770
1394.7,567.5,3.761
1397.7,568,3.754
1400.8,568.5,3.746
1403.7,569,3.739
1406.7,569.5,3.732
1409.7,570,3.724
1412.8,570.5,3.717
1415.8,571,3.709
1418.7,571.5,3.701
1421.8,572,3.692
1424.7,572.5,3.684
1427.8,573,3.675
1430.8,573.5,3.666
1433.8,574,3.657
1436.8,574.5,3.649
1439.8,575,3.640
1442.8,575.5,3.631
1445.8,576,3.622
1448.8,576.5,3.613
1451.9,577,3.603
1454.9,577.5,3.594
1457.9,578,3.585
1460.9,578.5,3.576
1463.9,579,3.567
1466.9,579.5,3.558
1469.9,580,3.548
1472.8,580.5,3.539
1475.8,581,3.530
1478.9,581.5,3.520
1481.9,582,3.510
1484.9,582.5,3.500
1487.8,583,3.490
1490.9,583.5,3.480
1493.8,584,3.470
1496.9,584.5,3.460
1499.8,585,3.450
1502.9,585.5,3.439
1505.9,586,3.429
1508.9,586.5,3.418
1511.9,587,3.409
1514.9,587.5,3.397
1517.9,588,3.386
1520.9,588.5,3.375
1523.9,589,3.364
1526.9,589.5,3.353
1529.9,590,3.343
1532.9,590.5,3.332
1535.9,591,3.321
1538.9,591.5,3.310
1541.9,592,3.299
1544.8,592.5,3.287
1547.9,593,3.275
1550.9,593.5,3.264
1553.9,594,3.252
1556.9,594.5,3.239
1559.9,595,3.227
1562.9,595.5,3.215
1565.9,596,3.203
1568.8,596.5,3.191
1571.9,597,3.179
1574.9,597.5,3.166
1577.9,598,3.154
1580.8,598.5,3.142
1583.9,599,3.129
1586.9,599.5,3.116
1589.9,600,3.104
1592.9,600.5,3.092
1595.9,601,3.079
1598.9,601.5,3.067
1601.9,602,3.054
1604.8,602.5,3.041
1607.9,603,3.028
1610.8,603.5,3.016
1613.9,604,3.002
1616.8,604.5,2.989
1619.8,605,2.974
1622.8,605.5,2.956
1625.8,606,2.941
1628.8,606.5,2.929
1631.8,607,2.917
1634.8,607.5,2.904
1637.8,608,2.891
1640.8,608.5,2.877
1643.8,609,2.864
1646.8,609.5,2.851
1649.8,610,2.837
1652.8,610.5,2.823
1655.8,611,2.809
1658.8,611.5,2.793
1661.8,612,2.779
1664.8,612.5,2.763
1667.8,613,2.746
1670.8,613.5,2.730
1673.8,614,2.716
1676.8,614.5,2.704
1679.8,615,2.691
1682.8,615.5,2.679
1685.8,616,2.664
1688.8,616.5,2.651
1691.8,617,2.635
1694.8,617.5,2.616
1697.8,618,2.596
1700.8,618.5,2.581
1703.8,619,2.568
1706.8,619.5,2.555
1709.9,620,2.540
1712.8,620.5,2.525
1715.8,621,2.504
1718.8,621.5,2.485
1721.8,622,2.468
1724.8,622.5,2.451
1727.8,623,2.435
1730.8,623.5,2.419
1733.8,624,2.405
1736.8,624.5,2.390
1739.8,625,2.371
1742.8,625.5,2.350
1745.9,626,2.332
1748.9,626.5,2.314
1751.8,627,2.296
1754.8,627.5,2.277
1757.8,628,2.257
1760.8,628.5,2.241
1763.8,629,2.222
1766.9,629.5,2.202
1769.8,630,2.183
1772.8,630.5,2.163
1775.9,631,2.146
1778.9,631.5,2.126
1781.9,632,2.107
1784.9,632.5,2.088
1787.8,633,2.068
1790.9,633.5,2.047
1793.9,634,2.027
1796.9,634.5,2.007
1799.9,635,1.987
1802.9,635.5,1.968
1805.9,636,1.947
1808.9,636.5,1.927
1811.9,637,1.906
1814.9,637.5,1.887
1817.9,638,1.865
1820.9,638.5,1.845
1823.9,639,1.825
1826.9,639.5,1.805
1829.9,640,1.785
1832.9,640.5,1.765
1835.9,641,1.745
1838.9,641.5,1.726
1841.9,642,1.705
1844.9,642.5,1.685
1847.9,643,1.665
1850.9,643.5,1.646
1853.9,644,1.628
1856.9,644.5,1.609
1859.9,645,1.592
1862.9,645.5,1.573
1865.9,646,1.557
1868.9,646.5,1.542
1871.9,647,1.527
1874.8,647.5,1.513
1877.8,648,1.498
1880.8,648.5,1.484
1883.8,649,1.471
1886.8,649.5,1.460
1889.8,650,1.449
1892.8,650.5,1.437
1895.8,651,1.425
1898.7,651.5,1.414
1901.7,652,1.404
1904.7,652.5,1.395
1907.7,653,1.387
1910.7,653.5,1.379
1913.7,654,1.373
1916.6,654.5,1.366
1919.6,655,1.359
1922.6,655.5,1.354
1925.6,656,1.348
1928.6,656.5,1.343
1931.5,657,1.339
1934.6,657.5,1.335
1937.5,658,1.332
1940.6,658.5,1.328
1943.6,659,1.326
1946.5,659.5,1.323
1949.5,660,1.319
1952.5,660.5,1.317
1955.5,661,1.315
1958.5,661.5,1.311
1961.5,662,1.310
1964.5,662.5,1.308
1967.6,663,1.305
1970.6,663.5,1.303
1973.6,664,1.299
1976.6,664.5,1.298
1979.6,665,1.296
1982.6,665.5,1.294
1985.6,666,1.291
1988.6,666.5,1.289
1991.6,667,1.287
1994.6,667.5,1.285
1997.6,668,1.284
2000.7,668.5,1.282
2003.6,669,1.280
2006.7,669.5,1.278
2009.7,670,1.276
2012.7,670.5,1.274
2015.7,671,1.273
2018.7,671.5,1.270
2021.7,672,1.269
2024.7,672.5,1.268
2027.7,673,1.266
2030.7,673.5,1.263
2033.7,674,1.261
2036.8,674.5,1.259
2039.7,675,1.258
2042.8,675.5,1.256
2045.8,676,1.254
2048.8,676.5,1.253
2051.8,677,1.252
2054.8,677.5,1.251
2057.8,678,1.249
2060.8,678.5,1.248
2063.8,679,1.246
2066.8,679.5,1.244
2069.8,680,1.243
2072.8,680.5,1.242
2075.8,681,1.240
2078.8,681.5,1.238
2081.8,682,1.237
2084.8,682.5,1.236
2087.8,683,1.234
2090.8,683.5,1.232
2093.8,684,1.231
2096.8,684.5,1.229
2099.8,685,1.228
2102.8,685.5,1.227
2105.8,686,1.226
2108.8,686.5,1.224
2111.7,687,1.223
2114.8,687.5,1.222
2117.8,688,1.220
2120.8,688.5,1.219
2123.8,689,1.217
2126.8,689.5,1.216
2129.7,690,1.214
2132.8,690.5,1.212
2135.7,691,1.211
2138.8,691.5,1.209
2141.8,692,1.208
2144.8,692.5,1.207
2147.8,693,1.205
2150.8,693.5,1.204
2153.7,694,1.203
2156.7,694.5,1.202
2159.7,695,1.200
2162.7,695.5,1.199
2165.8,696,1.197
2168.8,696.5,1.196
2171.7,697,1.195
2174.7,697.5,1.194
2177.8,698,1.191
2180.8,698.5,1.189
2183.7,699,1.188
2186.8,699.5,1.186
2189.7,700,1.185
2192.7,700.5,1.183
2195.7,701,1.182
2198.7,701.5,1.180
2201.8,702,1.179
2204.7,702.5,1.177
2207.7,703,1.176
2210.7,703.5,1.175
2213.8,704,1.174
2216.8,704.5,1.173
2219.8,705,1.171
2222.8,705.5,1.170
2225.8,706,1.169
2228.8,706.5,1.167
2231.7,707,1.166
2234.8,707.5,1.165
2237.7,708,1.164
2240.8,708.5,1.163
2243.8,709,1.162
2246.7,709.5,1.161
2249.8,710,1.159
2252.8,710.5,1.158
2255.8,711,1.157
2258.8,711.5,1.155
2261.7,712,1.152
2264.7,712.5,1.151
2267.8,713,1.150
2270.8,713.5,1.148
2273.8,714,1.147
2276.7,714.5,1.146
2279.8,715,1.144
2282.8,715.5,1.143
2285.8,716,1.142
2288.7,716.5,1.141
2291.8,717,1.140
2294.7,717.5,1.139
2297.8,718,1.137
2300.7,718.5,1.136
2303.7,719,1.136
2306.8,719.5,1.135
2309.7,720,1.134
2312.7,720.5,1.133
2315.7,721,1.132
2318.7,721.5,1.131
2321.7,722,1.130
2324.7,722.5,1.129
2327.7,723,1.128
2330.7,723.5,1.127
2333.7,724,1.126
2336.7,724.5,1.124
2339.6,725,1.123
2342.6,725.5,1.121
2345.7,726,1.120
2348.7,726.5,1.118
2351.7,727,1.117
2354.7,727.5,1.117
2357.7,728,1.116
2360.7,728.5,1.115
2363.7,729,1.114
2366.7,729.5,1.113
2369.8,730,1.112
2372.8,730.5,1.111
2375.7,731,1.110
2378.8,731.5,1.109
2381.8,732,1.108
2384.7,732.5,1.107
2387.8,733,1.106
2390.8,733.5,1.106
2393.8,734,1.104
2396.8,734.5,1.103
2399.9,735,1.102
2402.8,735.5,1.101
2405.9,736,1.101
2408.9,736.5,1.100
2411.9,737,1.099
2414.8,737.5,1.098
2417.9,738,1.098
2420.9,738.5,1.098
2423.9,739,1.097
2426.9,739.5,1.096
2429.9,740,1.095
2432.9,740.5,1.094
2435.9,741,1.093
2438.9,741.5,1.093
2441.9,742,1.092
2444.9,742.5,1.091
2447.8,743,1.090
2450.9,743.5,1.090
2453.9,744,1.089
2456.9,744.5,1.089
2459.9,745,1.088
2462.9,745.5,1.086
2465.9,746,1.085
2468.9,746.5,1.085
2471.8,747,1.084
2474.8,747.5,1.083
2477.8,748,1.082
2480.8,748.5,1.080
2483.8,749,1.080
2486.8,749.5,1.079
2489.8,750,1.079
2492.8,750.5,1.077
2495.8,751,1.077
2498.8,751.5,1.076
2501.8,752,1.076
2504.9,752.5,1.075
2507.8,753,1.075
2510.8,753.5,1.075
2513.8,754,1.074
2516.8,754.5,1.073
2519.8,755,1.073
2522.7,755.5,1.072
2525.8,756,1.071
2528.8,756.5,1.071
2531.7,757,1.070
2534.8,757.5,1.069
2537.7,758,1.068
2540.7,758.5,1.068
2543.7,759,1.067
2546.7,759.5,1.067
2549.7,760,1.067
2552.7,760.5,1.066
2555.7,761,1.066
2558.7,761.5,1.065
2561.7,762,1.064
2564.8,762.5,1.064
2567.7,763,1.063
2570.7,763.5,1.063
2573.7,764,1.062
2576.7,764.5,1.062
2579.7,765,1.061
2582.7,765.5,1.061
2585.7,766,1.061
2588.8,766.5,1.059
2591.7,767,1.058
2594.8,767.5,1.058
2597.8,768,1.057
2600.8,768.5,1.057
2603.7,769,1.056
2606.7,769.5,1.055
2609.7,770,1.055
2612.8,770.5,1.054
2615.8,771,1.054
2618.8,771.5,1.053
2621.7,772,1.052
2624.8,772.5,1.051
2627.7,773,1.051
2630.8,773.5,1.050
2633.8,774,1.048
2636.8,774.5,1.047
2639.8,775,1.047
2642.8,775.5,1.047
2645.9,776,1.047
2648.8,776.5,1.047
2651.8,777,1.047
2654.8,777.5,1.046
2657.8,778,1.046
2660.8,778.5,1.046
2663.8,779,1.045
2666.8,779.5,1.044
2669.9,780,1.044
2672.8,780.5,1.043
2675.8,781,1.042
2678.8,781.5,1.042
2681.8,782,1.041
2684.8,782.5,1.041
2687.8,783,1.040
2690.8,783.5,1.040
2693.7,784,1.039
2696.8,784.5,1.039
2699.7,785,1.039
2702.8,785.5,1.038
2705.8,786,1.038
2708.8,786.5,1.037
2711.7,787,1.037
2714.8,787.5,1.036
2717.7,788,1.036
2720.8,788.5,1.036
2723.8,789,1.036
2726.8,789.5,1.035
2729.7,790,1.035
2732.8,790.5,1.035
2735.8,791,1.035
2738.7,791.5,1.034
2741.7,792,1.034
2744.8,792.5,1.034
2747.8,793,1.033
2750.8,793.5,1.033
2753.7,794,1.032
2756.8,794.5,1.032
2759.8,795,1.031
2762.8,795.5,1.030
2765.8,796,1.030
2768.8,796.5,1.029
2771.8,797,1.029
2774.8,797.5,1.029
2777.8,798,1.028
2780.8,798.5,1.028
2783.8,799,1.027
2786.8,799.5,1.027
2789.8,800,1.027
2792.9,800.5,1.026
2795.8,801,1.026
2798.9,801.5,1.025
2801.9,802,1.025
2804.9,802.5,1.024
2807.9,803,1.024
2810.9,803.5,1.023
2813.9,804,1.023
2816.9,804.5,1.023
2819.9,805,1.023
2822.9,805.5,1.022
2825.9,806,1.021
2828.9,806.5,1.020
2831.9,807,1.020
2834.9,807.5,1.019
2838,808,1.018
2840.9,808.5,1.018
2843.9,809,1.017
2846.9,809.5,1.016
2849.9,810,1.016
2852.9,810.5,1.015
2855.9,811,1.014
2858.9,811.5,1.014
2861.9,812,1.013
2864.9,812.5,1.012
2867.9,813,1.011
2870.9,813.5,1.010
2873.9,814,1.010
2876.9,814.5,1.010
2879.9,815,1.010
2882.8,815.5,1.010
2885.8,816,1.009
2888.8,816.5,1.009
2891.8,817,1.008
2894.8,817.5,1.008
2897.8,818,1.008
2900.8,818.5,1.007
2903.8,819,1.007
2906.8,819.5,1.007
2909.8,820,1.007
2912.8,820.5,1.007
2915.8,821,1.006
2918.8,821.5,1.005
2921.8,822,1.005
2924.8,822.5,1.005
2927.8,823,1.004
2930.8,823.5,1.004
2933.8,824,1.004
2936.8,824.5,1.003
2939.8,825,1.003
2942.8,825.5,1.002
2945.8,826,1.001
2948.8,826.5,1.001
2951.8,827,1.000
2954.8,827.5,1.000
2957.9,828,0.999
2960.9,828.5,0.999
2963.8,829,0.998
2966.9,829.5,0.998
2969.8,830,0.997
2972.9,830.5,0.997
2975.9,831,0.996
2978.9,831.5,0.996
2981.9,832,0.996
2984.9,832.5,0.995
2987.9,833,0.995
2990.9,833.5,0.994
2993.9,834,0.994
2997,834.5,0.994
3000,835,0.993
3003,835.5,0.993
3006,836,0.992
3009,836.5,0.992
3011.9,837,0.992
3015,837.5,0.992
3017.9,838,0.991
3020.9,838.5,0.991
3023.9,839,0.991
3026.9,839.5,0.991
3029.9,840,0.990
3033,840.5,0.990
3036,841,0.990
3039,841.5,0.989
3042,842,0.989
3045,842.5,0.988
3048,843,0.988
3051,843.5,0.987
3053.9,844,0.987
3056.9,844.5,0.987
3060,845,0.987
3062.9,845.5,0.986
3065.9,846,0.986
3068.9,846.5,0.986
3071.9,847,0.986
3075,847.5,0.986
3077.9,848,0.986
3081,848.5,0.985
3083.9,849,0.985
3086.9,849.5,0.986
3089.9,850,0.986
3092.9,850.5,0.985
3095.9,851,0.985
3098.9,851.5,0.984
3101.9,852,0.983
3104.9,852.5,0.983
3107.9,853,0.982
3110.9,853.5,0.982
3113.9,854,0.982
3116.9,854.5,0.982
3119.9,855,0.982
3122.8,855.5,0.982
3125.9,856,0.982
3128.9,856.5,0.982
3131.9,857,0.981
3134.9,857.5,0.981
3137.9,858,0.980
3140.9,858.5,0.980
3143.9,859,0.979
3146.9,859.5,0.979
3149.9,860,0.978
3152.9,860.5,0.978
3155.9,861,0.978
3158.9,861.5,0.977
3161.9,862,0.977
3164.9,862.5,0.976
3167.9,863,0.975
3170.9,863.5,0.974
3173.9,864,0.973
3176.9,864.5,0.973
3179.9,865,0.973
3182.9,865.5,0.973
3185.9,866,0.973
3189,866.5,0.972
3191.9,867,0.972
3194.9,867.5,0.971
3197.9,868,0.971
3200.9,868.5,0.971
3203.9,869,0.971
3206.9,869.5,0.971
3209.9,870,0.971
3212.9,870.5,0.971
3215.9,871,0.971
3218.9,871.5,0.970
3221.9,872,0.970
3224.9,872.5,0.970
3227.9,873,0.970
