Repository: MaCFP/matl-db

# The University of Queensland, Brisbane, Australia

This README file was prepared by Wenxuan Wu. Experiments were performed by Zeinab Darabi, Joshua Madden and Wenxuan Wu.

### Experimental Conditions:  Transient Plane Source (TPS)

* Instrument

  * Type: Hot Disk® TPS 1500
  * Sensor: Etched nickel double-spiral covered on both sides by a protective film of Kapton 5501 material
  * Radius: 6.403 mm
* Output Power: 50mW
* Thermal Contact Resistance: 0.00463 K-1
* Resistance: 6.963174 Ω
* Miscellaneous: 50Hz, Scanning Voltage: 0.02V
* Responsible: Zeinab Darabi (z.darabi@uq.edu.au)

File: Wood/Calibration_Data/UQ/UQ_Wood_TGA_O2-21_10K_R1.csv
Time (s),Temperature (K),Mass (mg)
0,325,5.128
12,325.5,5.116
24,326,5.104
36,326.5,5.093
49.6,327,5.082
61.3,327.5,5.067
70.5,328,5.051
78.2,328.5,5.038
84.9,329,5.029
90.8,329.5,5.021
96.1,330,5.013
100.9,330.5,5.008
105.5,331,5.004
109.7,331.5,5.002
113.8,332,4.999
117.6,332.5,4.997
121.2,333,4.996
124.7,333.5,4.995
128.1,334,4.994
131.3,334.5,4.993
134.5,335,4.991
137.6,335.5,4.991
140.5,336,4.991
143.4,336.5,4.992
146.3,337,4.991
149.1,337.5,4.992
151.8,338,4.992
154.5,338.5,4.991
157.2,339,4.991
159.7,339.5,4.991
162.3,340,4.990
164.8,340.5,4.990
167.3,341,4.990
169.8,341.5,4.990
172.3,342,4.990
174.6,342.5,4.991
177.1,343,4.991
179.5,343.5,4.992
181.8,344,4.992
184.2,344.5,4.992
186.6,345,4.993
188.9,345.5,4.993
191.2,346,4.993
193.6,346.5,4.994
196,347,4.994
198.3,347.5,4.994
200.6,348,4.995
202.9,348.5,4.995
205.3,349,4.995
207.6,349.5,4.995
209.9,350,4.995
212.2,350.5,4.995
214.5,351,4.995
216.8,351.5,4.995
219.2,352,4.995
221.5,352.5,4.995
223.8,353,4.995
226.2,353.5,4.995
228.5,354,4.995
230.9,354.5,4.995
233.2,355,4.995
235.6,355.5,4.995
238.1,356,4.996
240.4,356.5,4.995
242.9,357,4.995
245.2,357.5,4.995
247.7,358,4.995
250.2,358.5,4.994
252.6,359,4.994
255.1,359.5,4.994
257.5,360,4.994
260.1,360.5,4.994
262.5,361,4.994
265.1,361.5,4.993
267.6,362,4.993
270.2,362.5,4.992
272.8,363,4.991
275.4,363.5,4.991
278.1,364,4.991
280.8,364.5,4.991
283.3,365,4.991
286,365.5,4.990
288.8,366,4.990
291.5,366.5,4.989
294.2,367,4.989
297,367.5,4.989
299.7,368,4.989
302.5,368.5,4.988
305.3,369,4.988
308.2,369.5,4.987
311,370,4.987
313.8,370.5,4.986
316.7,371,4.985
319.6,371.5,4.985
322.5,372,4.984
325.4,372.5,4.983
328.3,373,4.982
331.3,373.5,4.982
334.2,374,4.981
337.1,374.5,4.980
340.2,375,4.979
343.1,375.5,4.979
346.2,376,4.979
349.2,376.5,4.978
352.1,377,4.977
355.2,377.5,4.976
358.3,378,4.975
361.2,378.5,4.975
364.3,379,4.974
367.3,379.5,4.974
370.3,380,4.973
373.4,380.5,4.973
376.4,381,4.972
379.5,381.5,4.972
382.6,382,4.971
385.6,382.5,4.970
388.7,383,4.969
391.8,383.5,4.969
394.9,384,4.968
397.9,384.5,4.968
401,385,4.967
404,385.5,4.967
407.1,386,4.966
410.1,386.5,4.966
413.2,387,4.965
416.2,387.5,4.965
419.3,388,4.965
422.3,388.5,4.964
425.4,389,4.964
428.5,389.5,4.963
431.5,390,4.963
434.5,390.5,4.962
437.6,391,4.961
440.6,391.5,4.961
443.6,392,4.961
446.7,392.5,4.960
449.6,393,4.960
452.8,393.5,4.959
455.8,394,4.959
458.8,394.5,4.959
461.7,395,4.959
464.8,395.5,4.958
467.8,396,4.958
470.7,396.5,4.957
473.8,397,4.957
476.8,397.5,4.956
479.8,398,4.956
482.7,398.5,4.956
485.8,399,4.956
488.7,399.5,4.955
491.8,400,4.955
494.8,400.5,4.955
497.7,401,4.954
500.7,401.5,4.954
503.7,402,4.953
506.7,402.5,4.953
509.6,403,4.952
512.6,403.5,4.952
515.7,404,4.952
518.6,404.5,4.953
521.6,405,4.953
524.5,405.5,4.953
527.5,406,4.953
530.5,406.5,4.953
533.5,407,4.953
536.4,407.5,4.953
539.5,408,4.952
542.4,408.5,4.952
545.4,409,4.951
548.4,409.5,4.951
551.4,410,4.951
554.4,410.5,4.950
557.4,411,4.950
560.3,411.5,4.949
563.3,412,4.949
566.3,412.5,4.948
569.3,413,4.948
572.3,413.5,4.947
575.3,414,4.947
578.3,414.5,4.946
581.3,415,4.945
584.3,415.5,4.945
587.2,416,4.944
590.2,416.5,4.944
593.2,417,4.943
596.2,417.5,4.942
599.2,418,4.942
602.2,418.5,4.941
605.1,419,4.941
608.1,419.5,4.940
611.1,420,4.940
614.1,420.5,4.940
617.1,421,4.940
620.1,421.5,4.939
623.1,422,4.938
626.1,422.5,4.937
629.1,423,4.936
632.1,423.5,4.936
635,424,4.935
638.1,424.5,4.934
641.1,425,4.933
644.1,425.5,4.933
647.1,426,4.932
650,426.5,4.931
653,427,4.931
656,427.5,4.930
659,428,4.929
662,428.5,4.928
665.1,429,4.927
668.1,429.5,4.927
671,430,4.927
674,430.5,4.926
677.1,431,4.926
680,431.5,4.925
683,432,4.923
686,432.5,4.922
689,433,4.921
692.1,433.5,4.920
695,434,4.920
698,434.5,4.920
700.9,435,4.919
703.9,435.5,4.918
707.1,436,4.917
710,436.5,4.916
713,437,4.916
716,437.5,4.915
719,438,4.914
722,438.5,4.914
725,439,4.913
728,439.5,4.913
731.1,440,4.913
734,440.5,4.912
737,441,4.912
740,441.5,4.911
743,442,4.910
746,442.5,4.908
749,443,4.906
752,443.5,4.905
755.1,444,4.904
758,444.5,4.903
761.1,445,4.903
764,445.5,4.902
767,446,4.901
770.1,446.5,4.899
773.1,447,4.898
776,447.5,4.897
779,448,4.896
782.1,448.5,4.896
785.1,449,4.895
788.1,449.5,4.894
791.1,450,4.894
794,450.5,4.893
797,451,4.892
800,451.5,4.891
803,452,4.889
806,452.5,4.888
808.9,453,4.887
812,453.5,4.886
815,454,4.884
818,454.5,4.882
820.9,455,4.880
824,455.5,4.879
827,456,4.879
829.9,456.5,4.878
833,457,4.877
835.9,457.5,4.877
838.9,458,4.876
841.9,458.5,4.875
844.9,459,4.874
847.9,459.5,4.873
850.9,460,4.872
853.9,460.5,4.870
856.9,461,4.869
859.8,461.5,4.868
862.9,462,4.867
865.8,462.5,4.866
868.9,463,4.864
871.8,463.5,4.863
874.8,464,4.861
877.8,464.5,4.860
880.8,465,4.858
883.8,465.5,4.857
886.8,466,4.855
889.8,466.5,4.855
892.8,467,4.854
895.8,467.5,4.852
898.7,468,4.851
901.7,468.5,4.850
904.7,469,4.849
907.7,469.5,4.848
910.7,470,4.846
913.7,470.5,4.843
916.7,471,4.841
919.7,471.5,4.839
922.7,472,4.837
925.7,472.5,4.835
928.7,473,4.833
931.7,473.5,4.833
934.7,474,4.832
937.7,474.5,4.831
940.7,475,4.829
943.6,475.5,4.828
946.6,476,4.827
949.6,476.5,4.825
952.6,477,4.823
955.6,477.5,4.822
958.6,478,4.821
961.5,478.5,4.819
964.5,479,4.816
967.6,479.5,4.814
970.6,480,4.812
973.5,480.5,4.811
976.5,481,4.810
979.5,481.5,4.807
982.5,482,4.805
985.5,482.5,4.803
988.5,483,4.802
991.5,483.5,4.800
994.5,484,4.799
997.5,484.5,4.797
1000.5,485,4.796
1003.5,485.5,4.794
1006.5,486,4.793
1009.5,486.5,4.790
1012.5,487,4.787
1015.5,487.5,4.785
1018.5,488,4.783
1021.5,488.5,4.780
1024.5,489,4.779
1027.5,489.5,4.778
1030.5,490,4.776
1033.6,490.5,4.773
1036.5,491,4.771
1039.5,491.5,4.769
1042.6,492,4.766
1045.6,492.5,4.764
1048.6,493,4.762
1051.5,493.5,4.761
1054.5,494,4.759
1057.6,494.5,4.756
1060.5,495,4.754
1063.5,495.5,4.753
1066.6,496,4.750
1069.5,496.5,4.747
1072.5,497,4.745
1075.6,497.5,4.741
1078.6,498,4.739
1081.6,498.5,4.737
1084.5,499,4.734
1087.6,499.5,4.732
1090.5,500,4.728
1093.6,500.5,4.726
1096.6,501,4.723
1099.5,501.5,4.721
1102.6,502,4.718
1105.6,502.5,4.715
1108.6,503,4.713
1111.6,503.5,4.710
1114.6,504,4.707
1117.5,504.5,4.704
1120.6,505,4.700
1123.5,505.5,4.697
1126.6,506,4.694
1129.6,506.5,4.690
1132.6,507,4.687
1135.6,507.5,4.683
1138.5,508,4.681
1141.5,508.5,4.677
1144.6,509,4.675
1147.6,509.5,4.671
1150.5,510,4.668
1153.6,510.5,4.664
1156.5,511,4.661
1159.5,511.5,4.657
1162.5,512,4.653
1165.5,512.5,4.649
1168.5,513,4.646
1171.5,513.5,4.642
1174.5,514,4.639
1177.4,514.5,4.634
1180.4,515,4.632
1183.4,515.5,4.628
1186.5,516,4.623
1189.4,516.5,4.618
1192.4,517,4.615
1195.4,517.5,4.611
1198.4,518,4.607
1201.4,518.5,4.602
1204.3,519,4.598
1207.4,519.5,4.593
1210.4,520,4.589
1213.3,520.5,4.584
1216.3,521,4.579
1219.3,521.5,4.576
1222.3,522,4.572
1225.2,522.5,4.566
1228.3,523,4.562
1231.3,523.5,4.557
1234.4,524,4.552
1237.3,524.5,4.546
1240.2,525,4.540
1243.3,525.5,4.535
1246.3,526,4.530
1249.3,526.5,4.525
1252.3,527,4.520
1255.2,527.5,4.515
1258.3,528,4.510
1261.2,528.5,4.505
1264.2,529,4.499
1267.2,529.5,4.494
1270.2,530,4.488
1273.2,530.5,4.482
1276.2,531,4.477
1279.2,531.5,4.471
1282.3,532,4.464
1285.3,532.5,4.459
1288.3,533,4.453
1291.3,533.5,4.448
1294.3,534,4.442
1297.3,534.5,4.436
1300.3,535,4.429
1303.3,535.5,4.422
1306.3,536,4.415
1309.3,536.5,4.410
1312.3,537,4.403
1315.3,537.5,4.397
1318.3,538,4.390
1321.3,538.5,4.384
1324.3,539,4.376
1327.4,539.5,4.369
1330.3,540,4.363
1333.4,540.5,4.354
1336.4,541,4.346
1339.4,541.5,4.339
1342.4,542,4.333
1345.4,542.5,4.325
1348.3,543,4.319
1351.4,543.5,4.312
1354.4,544,4.304
1357.3,544.5,4.298
1360.3,545,4.290
1363.4,545.5,4.283
1366.3,546,4.276
1369.3,546.5,4.267
1372.3,547,4.258
1375.3,547.5,4.250
1378.3,548,4.240
1381.3,548.5,4.231
1384.3,549,4.222
1387.3,549.5,4.215
1390.3,550,4.207
1393.2,550.5,4.200
1396.3,551,4.193
1399.2,551.5,4.184
1402.2,552,4.176
1405.2,552.5,4.166
1408.2,553,4.155
1411.2,553.5,4.146
1414.2,554,4.136
1417.2,554.5,4.127
1420.2,555,4.119
1423.2,555.5,4.110
1426.2,556,4.101
1429.1,556.5,4.092
1432.1,557,4.082
1435.1,557.5,4.072
1438.1,558,4.061
1441.1,558.5,4.051
1444.1,559,4.042
1447.1,559.5,4.032
1450.1,560,4.022
1453.1,560.5,4.012
1456.1,561,4.001
1459.1,561.5,3.991
1462.1,562,3.981
1465.1,562.5,3.971
1468.1,563,3.960
1471.1,563.5,3.948
1474.2,564,3.937
1477.1,564.5,3.926
1480.1,565,3.915
1483.1,565.5,3.904
1486.1,566,3.893
1489.1,566.5,3.881
1492.1,567,3.869
1495.1,567.5,3.859
1498,568,3.847
1501.1,568.5,3.834
1504.1,569,3.821
1507,569.5,3.808
1510.1,570,3.796
1513.1,570.5,3.784
1516.1,571,3.772
1519.1,571.5,3.759
1522.1,572,3.747
1525,572.5,3.734
1528,573,3.720
1531,573.5,3.705
1534,574,3.690
1537,574.5,3.675
1540.1,575,3.660
1543,575.5,3.646
1546,576,3.631
1549,576.5,3.617
1552,577,3.601
1555,577.5,3.587
1558,578,3.572
1560.9,578.5,3.556
1563.9,579,3.540
1566.9,579.5,3.523
1569.9,580,3.504
1572.9,580.5,3.488
1575.9,581,3.470
1578.8,581.5,3.454
1581.9,582,3.439
1584.9,582.5,3.422
1587.9,583,3.406
1590.9,583.5,3.391
1593.9,584,3.373
1596.9,584.5,3.353
1599.9,585,3.336
1602.9,585.5,3.318
1605.9,586,3.301
1608.8,586.5,3.282
1611.8,587,3.263
1614.8,587.5,3.244
1617.9,588,3.225
1620.8,588.5,3.206
1623.9,589,3.187
1626.9,589.5,3.167
1629.9,590,3.148
1632.9,590.5,3.128
1635.9,591,3.105
1638.9,591.5,3.082
1641.9,592,3.061
1644.8,592.5,3.040
1647.9,593,3.018
1650.9,593.5,2.994
1653.9,594,2.970
1656.9,594.5,2.945
1659.9,595,2.920
1662.9,595.5,2.894
1665.9,596,2.869
1668.9,596.5,2.841
1671.9,597,2.813
1674.9,597.5,2.784
1678,598,2.754
1680.9,598.5,2.722
1683.9,599,2.690
1686.9,599.5,2.655
1689.9,600,2.621
1693,600.5,2.585
1696,601,2.547
1698.9,601.5,2.510
1701.9,602,2.471
1704.9,602.5,2.432
1707.9,603,2.391
1710.8,603.5,2.352
1713.9,604,2.311
1716.8,604.5,2.271
1719.8,605,2.231
1722.8,605.5,2.190
1725.7,606,2.152
1728.6,606.5,2.113
1731.6,607,2.075
1734.6,607.5,2.038
1737.5,608,2.004
1740.5,608.5,1.972
1743.5,609,1.944
1746.4,609.5,1.918
1749.4,610,1.893
1752.4,610.5,1.872
1755.3,611,1.854
1758.2,611.5,1.836
1761.2,612,1.818
1764.2,612.5,1.805
1767.3,613,1.793
1770.2,613.5,1.784
1773.2,614,1.773
1776.3,614.5,1.762
1779.3,615,1.753
1782.3,615.5,1.744
1785.3,616,1.736
1788.4,616.5,1.727
1791.4,617,1.719
1794.5,617.5,1.712
1797.5,618,1.706
1800.6,618.5,1.700
1803.7,619,1.694
1806.8,619.5,1.688
1809.9,620,1.681
1812.9,620.5,1.675
1816,621,1.670
1819.1,621.5,1.663
1822.2,622,1.657
1825.3,622.5,1.652
1828.4,623,1.647
1831.5,623.5,1.641
1834.5,624,1.634
1837.6,624.5,1.630
1840.6,625,1.625
1843.7,625.5,1.620
1846.7,626,1.617
1849.8,626.5,1.612
1852.8,627,1.607
1855.9,627.5,1.602
1859,628,1.598
1861.9,628.5,1.594
1865,629,1.588
1868,629.5,1.584
1871.1,630,1.579
1874.1,630.5,1.575
1877.1,631,1.570
1880.1,631.5,1.565
1883.2,632,1.561
1886.2,632.5,1.557
1889.2,633,1.552
1892.1,633.5,1.549
1895.1,634,1.544
1898.1,634.5,1.540
1901,635,1.536
1904.1,635.5,1.531
1907.1,636,1.527
1910.1,636.5,1.524
1913,637,1.520
1916,637.5,1.516
1919,638,1.512
1922,638.5,1.508
1924.9,639,1.504
1928,639.5,1.501
1930.9,640,1.497
1933.9,640.5,1.492
1936.9,641,1.487
1939.8,641.5,1.483
1942.8,642,1.478
1945.8,642.5,1.475
1948.8,643,1.471
1951.8,643.5,1.467
1954.8,644,1.463
1957.7,644.5,1.460
1960.8,645,1.456
1963.7,645.5,1.451
1966.6,646,1.449
1969.7,646.5,1.444
1972.7,647,1.441
1975.6,647.5,1.437
1978.7,648,1.433
1981.8,648.5,1.429
1984.7,649,1.424
1987.7,649.5,1.419
1990.8,650,1.416
1993.8,650.5,1.413
1996.8,651,1.409
1999.8,651.5,1.405
2002.8,652,1.401
2005.8,652.5,1.396
2008.8,653,1.392
2011.8,653.5,1.388
2014.8,654,1.382
2017.9,654.5,1.379
2020.8,655,1.374
2023.8,655.5,1.371
2026.8,656,1.366
2029.9,656.5,1.361
2032.8,657,1.357
2035.9,657.5,1.353
2038.9,658,1.351
2041.8,658.5,1.347
2044.9,659,1.344
2047.8,659.5,1.340
2050.8,660,1.336
2053.8,660.5,1.331
2056.8,661,1.327
2059.8,661.5,1.323
2062.8,662,1.318
2065.8,662.5,1.314
2068.8,663,1.310
2071.8,663.5,1.306
2074.8,664,1.302
2077.8,664.5,1.298
2080.8,665,1.294
2083.7,665.5,1.290
2086.7,666,1.285
2089.7,666.5,1.282
2092.7,667,1.278
2095.7,667.5,1.274
2098.6,668,1.270
2101.6,668.5,1.267
2104.6,669,1.263
2107.6,669.5,1.258
2110.6,670,1.253
2113.5,670.5,1.250
2116.6,671,1.246
2119.6,671.5,1.242
2122.5,672,1.238
2125.5,672.5,1.232
2128.5,673,1.228
2131.5,673.5,1.224
2134.5,674,1.219
2137.5,674.5,1.215
2140.5,675,1.210
2143.5,675.5,1.205
2146.5,676,1.201
2149.4,676.5,1.197
2152.4,677,1.192
2155.4,677.5,1.189
2158.4,678,1.184
2161.4,678.5,1.179
2164.4,679,1.176
2167.3,679.5,1.171
2170.3,680,1.168
2173.4,680.5,1.163
2176.3,681,1.157
2179.3,681.5,1.153
2182.3,682,1.148
2185.3,682.5,1.143
2188.3,683,1.140
2191.2,683.5,1.135
2194.3,684,1.131
2197.2,684.5,1.126
2200.3,685,1.123
2203.2,685.5,1.118
2206.2,686,1.114
2209.2,686.5,1.109
2212.2,687,1.104
2215.2,687.5,1.098
2218.2,688,1.093
2221.2,688.5,1.087
2224.2,689,1.082
2227.2,689.5,1.077
2230.1,690,1.074
2233.2,690.5,1.070
2236.2,691,1.064
2239.1,691.5,1.058
2242.2,692,1.054
2245.2,692.5,1.049
2248.2,693,1.043
2251.2,693.5,1.038
2254.1,694,1.033
2257.1,694.5,1.028
2260.1,695,1.023
2263.1,695.5,1.019
2266.1,696,1.013
2269.1,696.5,1.009
2272.1,697,1.003
2275.1,697.5,0.997
2278.1,698,0.992
2281.1,698.5,0.986
2284.1,699,0.983
2287.1,699.5,0.977
2290,700,0.970
2293,700.5,0.964
2296.1,701,0.959
2299,701.5,0.953
2302,702,0.949
2305,702.5,0.944
2308,703,0.938
2311,703.5,0.932
2314,704,0.925
2317,704.5,0.919
2320,705,0.912
2323,705.5,0.905
2326,706,0.900
2329,706.5,0.894
2332,707,0.888
2335,707.5,0.881
2338,708,0.875
2341,708.5,0.868
2344,709,0.863
2347,709.5,0.857
2350,710,0.851
2353,710.5,0.844
2356.1,711,0.838
2359.1,711.5,0.831
2362.1,712,0.825
2365.1,712.5,0.819
2368.1,713,0.814
2371.2,713.5,0.809
2374.1,714,0.803
2377.1,714.5,0.796
2380.2,715,0.791
2383.2,715.5,0.784
2386.2,716,0.777
2389.3,716.5,0.772
2392.3,717,0.765
2395.3,717.5,0.759
2398.3,718,0.754
2401.3,718.5,0.748
2404.4,719,0.741
2407.3,719.5,0.736
2410.3,720,0.729
2413.4,720.5,0.723
2416.4,721,0.716
2419.4,721.5,0.709
2422.4,722,0.702
2425.4,722.5,0.697
2428.4,723,0.690
2431.4,723.5,0.684
2434.4,724,0.677
2437.4,724.5,0.669
2440.4,725,0.661
2443.3,725.5,0.654
2446.3,726,0.649
2449.3,726.5,0.642
2452.3,727,0.636
2455.3,727.5,0.630
2458.2,728,0.624
2461.2,728.5,0.617
2464.2,729,0.610
2467.2,729.5,0.603
2470.2,730,0.595
2473.1,730.5,0.586
2476.1,731,0.578
2479.1,731.5,0.570
2482,732,0.563
2485.1,732.5,0.556
2488,733,0.550
2491,733.5,0.544
2494,734,0.537
2497,734.5,0.531
2499.9,735,0.525
2502.9,735.5,0.519
2505.9,736,0.510
2508.9,736.5,0.501
2511.9,737,0.492
2514.8,737.5,0.484
2517.9,738,0.476
2520.8,738.5,0.468
2523.8,739,0.460
2526.8,739.5,0.453
2529.8,740,0.445
2532.9,740.5,0.437
2535.8,741,0.430
2538.8,741.5,0.422
2541.9,742,0.415
2544.8,742.5,0.407
2547.8,743,0.399
2550.8,743.5,0.390
2553.9,744,0.382
2556.8,744.5,0.372
2559.8,745,0.364
2562.8,745.5,0.355
2565.8,746,0.347
2568.7,746.5,0.338
2571.8,747,0.331
2574.7,747.5,0.322
2577.6,748,0.313
2580.6,748.5,0.302
2583.5,749,0.292
2586.4,749.5,0.282
2589.2,750,0.272
2592,750.5,0.261
2595,751,0.249
2597.8,751.5,0.238
2600.7,752,0.227
2603.7,752.5,0.216
2606.7,753,0.206
2609.8,753.5,0.195
2613.1,754,0.185
2616.3,754.5,0.178
2619.7,755,0.173
2623.1,755.5,0.168
2626.6,756,0.164
2630.2,756.5,0.160
2633.7,757,0.157
2637.3,757.5,0.154
2640.8,758,0.151
2644.2,758.5,0.150
2647.6,759,0.148
2651,759.5,0.146
2654.3,760,0.145
2657.6,760.5,0.144
2660.8,761,0.143
2664,761.5,0.141
2667.1,762,0.140
2670.2,762.5,0.140
2673.2,763,0.139
2676.2,763.5,0.139
2679.2,764,0.139
2682.1,764.5,0.139
2685,765,0.138
2687.8,765.5,0.138
2690.6,766,0.138
2693.5,766.5,0.138
2696.2,767,0.138
2699,767.5,0.138
2701.8,768,0.138
2704.6,768.5,0.138
2707.3,769,0.138
2710.1,769.5,0.138
2712.8,770,0.137
2715.5,770.5,0.137
2718.3,771,0.137
2721,771.5,0.137
2723.8,772,0.136
2726.5,772.5,0.136
2729.2,773,0.136
2732,773.5,0.136
2734.8,774,0.136
2737.6,774.5,0.136
2740.4,775,0.136
2743.2,775.5,0.136
2746,776,0.136
2748.9,776.5,0.135
2751.7,777,0.135
2754.6,777.5,0.135
2757.5,778,0.133
2760.5,778.5,0.132
2763.4,779,0.131
2766.3,779.5,0.130
2769.3,780,0.130
2772.2,780.5,0.130
2775.3,781,0.130
2778.3,781.5,0.130
2781.3,782,0.130
2784.4,782.5,0.129
2787.4,783,0.129
2790.5,783.5,0.129
2793.6,784,0.129
2796.7,784.5,0.129
2799.7,785,0.129
2802.9,785.5,0.129
2806,786,0.128
2809.2,786.5,0.128
2812.2,787,0.128
2815.4,787.5,0.128
2818.5,788,0.128
2821.6,788.5,0.128
2824.7,789,0.127
2827.8,789.5,0.127
2830.9,790,0.127
2834,790.5,0.127
2837.1,791,0.127
2840.1,791.5,0.127
2843.2,792,0.127
2846.2,792.5,0.127
2849.3,793,0.127
2852.3,793.5,0.127
2855.4,794,0.127
2858.4,794.5,0.127
2861.4,795,0.126
2864.4,795.5,0.126
2867.4,796,0.126
2870.4,796.5,0.126
2873.3,797,0.126
2876.3,797.5,0.126
2879.3,798,0.125
2882.2,798.5,0.125
2885.2,799,0.125
2888.1,799.5,0.125
2891.1,800,0.125
2894,800.5,0.125
2896.9,801,0.124
2899.8,801.5,0.124
2902.8,802,0.124
2905.7,802.5,0.124
2908.7,803,0.124
2911.6,803.5,0.124
2914.6,804,0.124
2917.5,804.5,0.124
2920.4,805,0.124
2923.4,805.5,0.124
2926.3,806,0.123
2929.3,806.5,0.123
2932.2,807,0.122
2935.1,807.5,0.121
2938.1,808,0.121
2941.1,808.5,0.121
2944.1,809,0.120
2947,809.5,0.120
2950,810,0.120
2953,810.5,0.120
2955.9,811,0.119
2958.9,811.5,0.119
2961.9,812,0.119
2964.9,812.5,0.119
2967.9,813,0.119
2970.9,813.5,0.119
2974,814,0.119
2977,814.5,0.119
2980,815,0.118
2983,815.5,0.117
2986,816,0.117
2989.1,816.5,0.117
2992.1,817,0.116
2995.1,817.5,0.116
2998.2,818,0.116
3001.2,818.5,0.116
3004.2,819,0.116
3007.3,819.5,0.116
3010.3,820,0.116
3013.3,820.5,0.115
3016.3,821,0.115
3019.4,821.5,0.114
3022.4,822,0.114
3025.4,822.5,0.114
3028.5,823,0.114
3031.5,823.5,0.114
3034.5,824,0.114
3037.6,824.5,0.114
3040.5,825,0.113
3043.6,825.5,0.112
3046.6,826,0.112
3049.6,826.5,0.112
3052.6,827,0.112
3055.6,827.5,0.112
3058.6,828,0.112
3061.6,828.5,0.112
3064.5,829,0.112
3067.6,829.5,0.112
3070.5,830,0.112
3073.6,830.5,0.112
3076.5,831,0.112
3079.5,831.5,0.112
3082.5,832,0.112
3085.5,832.5,0.112
3088.5,833,0.112
3091.5,833.5,0.112
3094.4,834,0.112
3097.4,834.5,0.112
3100.4,835,0.112
3103.4,835.5,0.112
3106.4,836,0.112
3109.4,836.5,0.112
3112.4,837,0.111
3115.3,837.5,0.111
3118.3,838,0.111
3121.3,838.5,0.111
3124.3,839,0.111
3127.3,839.5,0.111
3130.3,840,0.111
3133.2,840.5,0.111
3136.3,841,0.111
3139.3,841.5,0.111
3142.3,842,0.111
3145.3,842.5,0.111
3148.2,843,0.111
3151.2,843.5,0.111
3154.2,844,0.111
3157.2,844.5,0.111
3160.3,845,0.111
3163.3,845.5,0.111
3166.2,846,0.110
3169.3,846.5,0.110
3172.3,847,0.110
3175.3,847.5,0.110
3178.3,848,0.110
3181.3,848.5,0.109
3184.3,849,0.109
3187.3,849.5,0.108
3190.3,850,0.107
3193.3,850.5,0.107
3196.3,851,0.107
3199.3,851.5,0.107
3202.3,852,0.107
3205.4,852.5,0.106
3208.4,853,0.106
3211.4,853.5,0.106
3214.3,854,0.105
3217.4,854.5,0.105
3220.4,855,0.104
3223.4,855.5,0.103
3226.4,856,0.102
3229.4,856.5,0.102
3232.4,857,0.101
3235.4,857.5,0.101
3238.4,858,0.101
3241.4,858.5,0.101
3244.4,859,0.101
3247.4,859.5,0.101
3250.4,860,0.101
3253.4,860.5,0.101
3256.4,861,0.101
3259.4,861.5,0.101
3262.4,862,0.101
3265.4,862.5,0.101
3268.4,863,0.101
3271.3,863.5,0.100
3274.4,864,0.100
3277.4,864.5,0.099
3280.4,865,0.099
3283.3,865.5,0.099
3286.3,866,0.099
3289.3,866.5,0.099
3292.3,867,0.098
3295.3,867.5,0.098
3298.3,868,0.098
3301.3,868.5,0.098
3304.3,869,0.098
3307.3,869.5,0.097
3310.3,870,0.097
3313.3,870.5,0.097
3316.3,871,0.097
3319.3,871.5,0.096
3322.3,872,0.096
3325.3,872.5,0.096
3328.3,873,0.096

File: Wood/Calibration_Data/UQ/UQ_Wood_TGA_O2-21_10K_R3.csv
Time (s),Temperature (K),Mass (mg)
0,325,5.426
4.3,325.5,5.418
8.4,326,5.411
12.1,326.5,5.404
15.8,327,5.397
19.3,327.5,5.390
22.6,328,5.383
25.9,328.5,5.380
29,329,5.377
32,329.5,5.374
35,330,5.369
37.8,330.5,5.367
40.6,331,5.364
43.4,331.5,5.361
46.1,332,5.359
48.7,332.5,5.356
51.3,333,5.355
53.8,333.5,5.352
56.3,334,5.350
58.8,334.5,5.347
61.3,335,5.347
63.7,335.5,5.345
66.1,336,5.344
68.5,336.5,5.343
70.8,337,5.342
73.1,337.5,5.341
75.5,338,5.339
77.8,338.5,5.338
80.1,339,5.337
82.3,339.5,5.335
84.6,340,5.334
86.8,340.5,5.333
89.1,341,5.332
91.3,341.5,5.330
93.6,342,5.329
95.8,342.5,5.327
98,343,5.326
100.3,343.5,5.326
102.5,344,5.324
104.7,344.5,5.323
106.9,345,5.322
109.2,345.5,5.321
111.4,346,5.320
113.7,346.5,5.320
115.9,347,5.319
118.1,347.5,5.318
120.4,348,5.317
122.6,348.5,5.317
124.9,349,5.316
127.2,349.5,5.315
129.5,350,5.315
131.8,350.5,5.314
134.1,351,5.313
136.4,351.5,5.312
138.7,352,5.311
141.1,352.5,5.311
143.4,353,5.310
145.8,353.5,5.309
148.2,354,5.308
150.6,354.5,5.308
153,355,5.306
155.3,355.5,5.305
157.8,356,5.305
160.3,356.5,5.305
162.7,357,5.305
165.2,357.5,5.304
167.7,358,5.304
170.2,358.5,5.303
172.7,359,5.303
175.3,359.5,5.302
177.9,360,5.301
180.5,360.5,5.301
183.1,361,5.301
185.7,361.5,5.300
188.4,362,5.300
191,362.5,5.299
193.7,363,5.299
196.3,363.5,5.299
199.1,364,5.298
201.9,364.5,5.298
204.6,365,5.297
207.4,365.5,5.297
210.2,366,5.297
212.9,366.5,5.297
215.7,367,5.297
218.6,367.5,5.296
221.4,368,5.296
224.3,368.5,5.296
227.2,369,5.295
230.1,369.5,5.295
233.1,370,5.295
235.9,370.5,5.295
238.9,371,5.294
241.9,371.5,5.293
244.9,372,5.292
247.8,372.5,5.292
250.9,373,5.291
253.8,373.5,5.291
256.8,374,5.290
259.9,374.5,5.290
262.9,375,5.289
265.9,375.5,5.289
268.9,376,5.289
272,376.5,5.288
275.1,377,5.287
278.2,377.5,5.286
281.2,378,5.285
284.4,378.5,5.284
287.4,379,5.284
290.5,379.5,5.283
293.6,380,5.283
296.7,380.5,5.282
299.7,381,5.282
302.8,381.5,5.281
305.8,382,5.281
308.9,382.5,5.280
312.1,383,5.281
315,383.5,5.280
318.2,384,5.280
321.2,384.5,5.280
324.3,385,5.279
327.4,385.5,5.279
330.4,386,5.278
333.5,386.5,5.278
336.6,387,5.277
339.6,387.5,5.277
342.7,388,5.277
345.8,388.5,5.277
348.7,389,5.277
351.8,389.5,5.276
354.9,390,5.277
357.9,390.5,5.277
361,391,5.277
364.1,391.5,5.277
367,392,5.276
370,392.5,5.276
373.1,393,5.275
376.1,393.5,5.275
379.1,394,5.275
382.2,394.5,5.275
385.2,395,5.275
388.1,395.5,5.275
391.2,396,5.275
394.1,396.5,5.274
397.2,397,5.274
400.1,397.5,5.274
403.2,398,5.274
406.2,398.5,5.274
409.1,399,5.274
412.2,399.5,5.274
415.1,400,5.273
418.1,400.5,5.273
421.2,401,5.273
424.2,401.5,5.272
427.1,402,5.272
430.1,402.5,5.272
433.1,403,5.271
436.1,403.5,5.272
439.1,404,5.271
442.1,404.5,5.271
445.1,405,5.272
448,405.5,5.272
451,406,5.272
454,406.5,5.272
457,407,5.272
460,407.5,5.271
463,408,5.270
466,408.5,5.270
468.9,409,5.269
472,409.5,5.270
474.9,410,5.271
477.9,410.5,5.271
480.9,411,5.271
483.9,411.5,5.271
486.8,412,5.270
489.8,412.5,5.270
492.8,413,5.269
495.7,413.5,5.269
498.7,414,5.269
501.7,414.5,5.268
504.7,415,5.267
507.7,415.5,5.266
510.6,416,5.266
513.6,416.5,5.265
516.6,417,5.265
519.5,417.5,5.264
522.5,418,5.263
525.5,418.5,5.263
528.5,419,5.262
531.5,419.5,5.262
534.4,420,5.262
537.4,420.5,5.262
540.4,421,5.261
543.4,421.5,5.261
546.4,422,5.261
549.4,422.5,5.260
552.4,423,5.260
555.4,423.5,5.259
558.3,424,5.258
561.4,424.5,5.258
564.4,425,5.257
567.3,425.5,5.257
570.3,426,5.256
573.3,426.5,5.255
576.3,427,5.255
579.3,427.5,5.255
582.3,428,5.254
585.3,428.5,5.254
588.3,429,5.254
591.3,429.5,5.254
594.3,430,5.253
597.3,430.5,5.253
600.3,431,5.253
603.3,431.5,5.252
606.3,432,5.251
609.3,432.5,5.250
612.3,433,5.249
615.3,433.5,5.249
618.3,434,5.249
621.3,434.5,5.249
624.3,435,5.248
627.3,435.5,5.248
630.4,436,5.248
633.3,436.5,5.247
636.3,437,5.247
639.3,437.5,5.246
642.4,438,5.245
645.4,438.5,5.243
648.4,439,5.243
651.4,439.5,5.243
654.4,440,5.242
657.4,440.5,5.242
660.4,441,5.242
663.4,441.5,5.241
666.4,442,5.240
669.4,442.5,5.239
672.4,443,5.237
675.4,443.5,5.236
678.5,444,5.235
681.4,444.5,5.235
684.4,445,5.234
687.4,445.5,5.233
690.4,446,5.232
693.4,446.5,5.231
696.4,447,5.230
699.4,447.5,5.230
702.4,448,5.229
705.4,448.5,5.229
708.4,449,5.229
711.4,449.5,5.228
714.4,450,5.228
717.4,450.5,5.227
720.4,451,5.226
723.4,451.5,5.225
726.4,452,5.224
729.4,452.5,5.223
732.3,453,5.222
735.4,453.5,5.221
738.3,454,5.220
741.3,454.5,5.217
744.3,455,5.215
747.3,455.5,5.214
750.3,456,5.214
753.3,456.5,5.213
756.3,457,5.212
759.2,457.5,5.210
762.2,458,5.209
765.2,458.5,5.208
768.2,459,5.207
771.2,459.5,5.207
774.1,460,5.205
777.1,460.5,5.204
780.2,461,5.203
783.2,461.5,5.201
786.2,462,5.199
789.1,462.5,5.198
792.2,463,5.197
795.1,463.5,5.196
798.1,464,5.195
801,464.5,5.194
804,465,5.193
807,465.5,5.191
810,466,5.189
813.1,466.5,5.188
816,467,5.187
819.1,467.5,5.186
822,468,5.185
825,468.5,5.185
828,469,5.184
831,469.5,5.182
834,470,5.181
837,470.5,5.179
840,471,5.177
843,471.5,5.176
846,472,5.174
849,472.5,5.173
852,473,5.171
855,473.5,5.170
858,474,5.168
861,474.5,5.168
864,475,5.167
867,475.5,5.166
869.9,476,5.165
872.9,476.5,5.163
875.9,477,5.161
878.9,477.5,5.160
882,478,5.159
884.9,478.5,5.157
888,479,5.155
891,479.5,5.153
894,480,5.151
896.9,480.5,5.148
900,481,5.147
903,481.5,5.146
906,482,5.145
908.9,482.5,5.143
912,483,5.140
915,483.5,5.138
918,484,5.137
920.9,484.5,5.135
924,485,5.133
926.9,485.5,5.131
929.9,486,5.130
932.9,486.5,5.129
936,487,5.126
938.9,487.5,5.124
942,488,5.122
945,488.5,5.119
947.9,489,5.117
950.9,489.5,5.116
954,490,5.114
957,490.5,5.112
960,491,5.110
962.9,491.5,5.108
966,492,5.105
968.9,492.5,5.102
972,493,5.101
974.9,493.5,5.099
977.9,494,5.097
980.9,494.5,5.095
983.9,495,5.093
986.9,495.5,5.090
990,496,5.088
993,496.5,5.086
995.9,497,5.084
998.9,497.5,5.082
1001.9,498,5.079
1004.9,498.5,5.077
1007.9,499,5.075
1010.8,499.5,5.073
1013.9,500,5.070
1016.9,500.5,5.067
1019.8,501,5.065
1022.9,501.5,5.062
1025.9,502,5.059
1028.9,502.5,5.056
1031.9,503,5.053
1034.8,503.5,5.051
1037.8,504,5.047
1040.9,504.5,5.043
1043.8,505,5.040
1046.8,505.5,5.037
1049.8,506,5.034
1052.9,506.5,5.031
1055.8,507,5.028
1058.8,507.5,5.024
1061.8,508,5.020
1064.8,508.5,5.018
1067.8,509,5.015
1070.8,509.5,5.010
1073.8,510,5.007
1076.7,510.5,5.003
1079.8,511,4.999
1082.8,511.5,4.996
1085.8,512,4.992
1088.8,512.5,4.989
1091.7,513,4.986
1094.8,513.5,4.981
1097.8,514,4.977
1100.8,514.5,4.973
1103.8,515,4.970
1106.7,515.5,4.966
1109.8,516,4.961
1112.8,516.5,4.957
1115.8,517,4.952
1118.8,517.5,4.948
1121.8,518,4.944
1124.8,518.5,4.939
1127.8,519,4.935
1130.8,519.5,4.930
1133.8,520,4.925
1136.8,520.5,4.921
1139.8,521,4.917
1142.8,521.5,4.912
1145.8,522,4.908
1148.8,522.5,4.903
1151.8,523,4.898
1154.8,523.5,4.892
1157.8,524,4.886
1160.8,524.5,4.881
1163.8,525,4.876
1166.8,525.5,4.872
1169.8,526,4.866
1172.8,526.5,4.861
1175.9,527,4.856
1178.8,527.5,4.851
1181.8,528,4.846
1184.8,528.5,4.841
1187.7,529,4.835
1190.7,529.5,4.830
1193.7,530,4.824
1196.7,530.5,4.819
1199.7,531,4.812
1202.7,531.5,4.806
1205.7,532,4.801
1208.7,532.5,4.795
1211.7,533,4.788
1214.7,533.5,4.782
1217.7,534,4.775
1220.7,534.5,4.769
1223.6,535,4.763
1226.6,535.5,4.756
1229.7,536,4.749
1232.6,536.5,4.743
1235.6,537,4.737
1238.6,537.5,4.730
1241.6,538,4.722
1244.6,538.5,4.717
1247.6,539,4.710
1250.6,539.5,4.703
1253.5,540,4.695
1256.5,540.5,4.689
1259.5,541,4.681
1262.6,541.5,4.672
1265.5,542,4.664
1268.5,542.5,4.656
1271.5,543,4.647
1274.5,543.5,4.639
1277.5,544,4.632
1280.5,544.5,4.623
1283.5,545,4.615
1286.5,545.5,4.606
1289.5,546,4.598
1292.5,546.5,4.590
1295.5,547,4.581
1298.5,547.5,4.573
1301.6,548,4.565
1304.5,548.5,4.557
1307.5,549,4.549
1310.5,549.5,4.541
1313.5,550,4.532
1316.5,550.5,4.523
1319.5,551,4.513
1322.5,551.5,4.504
1325.5,552,4.495
1328.5,552.5,4.486
1331.5,553,4.476
1334.5,553.5,4.465
1337.5,554,4.456
1340.5,554.5,4.447
1343.5,555,4.437
1346.5,555.5,4.427
1349.4,556,4.418
1352.4,556.5,4.409
1355.4,557,4.399
1358.5,557.5,4.389
1361.5,558,4.378
1364.4,558.5,4.369
1367.4,559,4.358
1370.4,559.5,4.348
1373.4,560,4.338
1376.4,560.5,4.328
1379.4,561,4.317
1382.3,561.5,4.307
1385.3,562,4.296
1388.3,562.5,4.284
1391.3,563,4.273
1394.3,563.5,4.262
1397.3,564,4.250
1400.3,564.5,4.238
1403.3,565,4.226
1406.3,565.5,4.215
1409.3,566,4.203
1412.3,566.5,4.191
1415.3,567,4.178
1418.2,567.5,4.167
1421.3,568,4.154
1424.2,568.5,4.142
1427.2,569,4.130
1430.2,569.5,4.116
1433.2,570,4.103
1436.2,570.5,4.089
1439.1,571,4.075
1442.2,571.5,4.057
1445.2,572,4.039
1448.2,572.5,4.025
1451.2,573,4.012
1454.2,573.5,3.999
1457.2,574,3.986
1460.2,574.5,3.973
1463.2,575,3.959
1466.2,575.5,3.945
1469.3,576,3.927
1472.3,576.5,3.906
1475.3,577,3.888
1478.2,577.5,3.872
1481.3,578,3.857
1484.3,578.5,3.841
1487.3,579,3.824
1490.2,579.5,3.808
1493.2,580,3.791
1496.3,580.5,3.775
1499.3,581,3.759
1502.3,581.5,3.741
1505.3,582,3.720
1508.3,582.5,3.701
1511.2,583,3.682
1514.3,583.5,3.664
1517.3,584,3.646
1520.3,584.5,3.628
1523.3,585,3.610
1526.3,585.5,3.592
1529.3,586,3.571
1532.3,586.5,3.552
1535.3,587,3.534
1538.3,587.5,3.514
1541.3,588,3.494
1544.3,588.5,3.474
1547.4,589,3.453
1550.4,589.5,3.432
1553.3,590,3.411
1556.4,590.5,3.389
1559.4,591,3.367
1562.4,591.5,3.344
1565.3,592,3.320
1568.3,592.5,3.296
1571.4,593,3.272
1574.3,593.5,3.248
1577.3,594,3.222
1580.3,594.5,3.195
1583.3,595,3.169
1586.3,595.5,3.142
1589.3,596,3.113
1592.2,596.5,3.083
1595.2,597,3.052
1598.2,597.5,3.020
1601.2,598,2.988
1604.2,598.5,2.955
1607.2,599,2.920
1610.1,599.5,2.884
1613.1,600,2.847
1616,600.5,2.809
1618.9,601,2.770
1622,601.5,2.730
1624.9,602,2.688
1627.9,602.5,2.646
1630.8,603,2.603
1633.8,603.5,2.560
1636.8,604,2.517
1639.8,604.5,2.475
1642.7,605,2.433
1645.6,605.5,2.392
1648.6,606,2.351
1651.6,606.5,2.311
1654.5,607,2.272
1657.5,607.5,2.235
1660.5,608,2.200
1663.4,608.5,2.169
1666.3,609,2.141
1669.3,609.5,2.115
1672.3,610,2.089
1675.3,610.5,2.068
1678.2,611,2.048
1681.2,611.5,2.031
1684.2,612,2.015
1687.2,612.5,2.001
1690.2,613,1.989
1693.2,613.5,1.979
1696.2,614,1.968
1699.2,614.5,1.957
1702.3,615,1.948
1705.4,615.5,1.938
1708.5,616,1.929
1711.6,616.5,1.921
1714.6,617,1.913
1717.7,617.5,1.906
1720.8,618,1.899
1723.9,618.5,1.892
1727,619,1.886
1730,619.5,1.879
1733.2,620,1.872
1736.3,620.5,1.866
1739.4,621,1.860
1742.5,621.5,1.854
1745.6,622,1.849
1748.7,622.5,1.844
1751.8,623,1.838
1754.8,623.5,1.833
1757.9,624,1.827
1761,624.5,1.822
1764.1,625,1.816
1767.1,625.5,1.812
1770.2,626,1.807
1773.3,626.5,1.802
1776.3,627,1.796
1779.4,627.5,1.791
1782.4,628,1.787
1785.5,628.5,1.782
1788.4,629,1.777
1791.4,629.5,1.772
1794.5,630,1.768
1797.5,630.5,1.764
1800.5,631,1.759
1803.5,631.5,1.754
1806.5,632,1.749
1809.5,632.5,1.746
1812.5,633,1.741
1815.5,633.5,1.737
1818.4,634,1.733
1821.4,634.5,1.728
1824.4,635,1.723
1827.4,635.5,1.720
1830.3,636,1.715
1833.3,636.5,1.712
1836.3,637,1.708
1839.3,637.5,1.704
1842.2,638,1.700
1845.2,638.5,1.695
1848.2,639,1.692
1851.2,639.5,1.688
1854.1,640,1.683
1857.2,640.5,1.679
1860.1,641,1.674
1863.1,641.5,1.670
1866.1,642,1.666
1869.1,642.5,1.662
1872.1,643,1.658
1875.1,643.5,1.654
1878.1,644,1.650
1881.1,644.5,1.646
1884.1,645,1.642
1887,645.5,1.637
1890,646,1.633
1893,646.5,1.630
1896,647,1.625
1899,647.5,1.621
1902,648,1.616
1905,648.5,1.612
1908,649,1.608
1911,649.5,1.603
1914,650,1.600
1917,650.5,1.596
1920,651,1.592
1923,651.5,1.588
1926,652,1.584
1929,652.5,1.580
1932.1,653,1.576
1935,653.5,1.572
1938.1,654,1.568
1941.1,654.5,1.563
1944.1,655,1.558
1947.1,655.5,1.554
1950,656,1.550
1953,656.5,1.546
1956.1,657,1.542
1959.1,657.5,1.537
1962.1,658,1.533
1965.1,658.5,1.528
1968.1,659,1.525
1971.1,659.5,1.520
1974.1,660,1.516
1977.1,660.5,1.512
1980.1,661,1.508
1983.1,661.5,1.504
1986.1,662,1.499
1989.1,662.5,1.495
1992,663,1.490
1995.1,663.5,1.485
1998.1,664,1.481
2001,664.5,1.477
2004,665,1.472
2007,665.5,1.469
2010.1,666,1.465
2013,666.5,1.461
2016,667,1.456
2019,667.5,1.453
2022,668,1.449
2025,668.5,1.444
2027.9,669,1.441
2030.9,669.5,1.437
2033.9,670,1.432
2036.9,670.5,1.428
2039.9,671,1.424
2042.9,671.5,1.419
2045.9,672,1.415
2048.9,672.5,1.410
2051.8,673,1.405
2054.8,673.5,1.401
2057.9,674,1.397
2060.9,674.5,1.392
2063.8,675,1.388
2066.8,675.5,1.383
2069.8,676,1.378
2072.8,676.5,1.374
2075.7,677,1.370
2078.8,677.5,1.366
2081.8,678,1.361
2084.7,678.5,1.357
2087.7,679,1.352
2090.7,679.5,1.348
2093.7,680,1.344
2096.7,680.5,1.338
2099.7,681,1.334
2102.7,681.5,1.329
2105.6,682,1.324
2108.6,682.5,1.319
2111.6,683,1.314
2114.6,683.5,1.310
2117.6,684,1.306
2120.6,684.5,1.302
2123.6,685,1.297
2126.6,685.5,1.292
2129.6,686,1.288
2132.6,686.5,1.283
2135.6,687,1.278
2138.6,687.5,1.273
2141.5,688,1.269
2144.5,688.5,1.265
2147.5,689,1.259
2150.6,689.5,1.255
2153.5,690,1.249
2156.5,690.5,1.244
2159.5,691,1.239
2162.5,691.5,1.233
2165.5,692,1.227
2168.5,692.5,1.221
2171.5,693,1.216
2174.5,693.5,1.210
2177.5,694,1.204
2180.5,694.5,1.199
2183.4,695,1.195
2186.4,695.5,1.190
2189.4,696,1.184
2192.4,696.5,1.180
2195.4,697,1.175
2198.4,697.5,1.169
2201.4,698,1.164
2204.4,698.5,1.158
2207.4,699,1.153
2210.4,699.5,1.147
2213.4,700,1.141
2216.4,700.5,1.135
2219.3,701,1.129
2222.3,701.5,1.123
2225.3,702,1.117
2228.4,702.5,1.111
2231.3,703,1.105
2234.4,703.5,1.099
2237.3,704,1.093
2240.3,704.5,1.086
2243.3,705,1.080
2246.3,705.5,1.074
2249.3,706,1.067
2252.4,706.5,1.060
2255.3,707,1.053
2258.4,707.5,1.048
2261.4,708,1.042
2264.4,708.5,1.036
2267.4,709,1.029
2270.4,709.5,1.023
2273.4,710,1.017
2276.4,710.5,1.011
2279.4,711,1.004
2282.5,711.5,0.998
2285.5,712,0.992
2288.5,712.5,0.985
2291.5,713,0.979
2294.6,713.5,0.972
2297.5,714,0.966
2300.6,714.5,0.960
2303.6,715,0.953
2306.6,715.5,0.946
2309.6,716,0.940
2312.5,716.5,0.933
2315.6,717,0.926
2318.6,717.5,0.920
2321.6,718,0.914
2324.6,718.5,0.908
2327.6,719,0.901
2330.6,719.5,0.894
2333.6,720,0.888
2336.6,720.5,0.882
2339.7,721,0.874
2342.6,721.5,0.869
2345.6,722,0.862
2348.6,722.5,0.856
2351.6,723,0.848
2354.7,723.5,0.842
2357.6,724,0.835
2360.6,724.5,0.829
2363.5,725,0.821
2366.5,725.5,0.815
2369.5,726,0.808
2372.5,726.5,0.801
2375.5,727,0.793
2378.5,727.5,0.786
2381.4,728,0.779
2384.4,728.5,0.772
2387.4,729,0.765
2390.3,729.5,0.758
2393.4,730,0.751
2396.3,730.5,0.744
2399.3,731,0.737
2402.3,731.5,0.729
2405.3,732,0.723
2408.2,732.5,0.715
2411.2,733,0.709
2414.2,733.5,0.701
2417.2,734,0.693
2420.1,734.5,0.685
2423.2,735,0.677
2426.1,735.5,0.669
2429.1,736,0.661
2432.1,736.5,0.652
2435.1,737,0.645
2438.2,737.5,0.638
2441.1,738,0.631
2444.1,738.5,0.623
2447.1,739,0.615
2450.1,739.5,0.607
2453.1,740,0.598
2456.1,740.5,0.590
2459.1,741,0.581
2462.1,741.5,0.572
2465.2,742,0.562
2468.1,742.5,0.554
2471.1,743,0.545
2474.1,743.5,0.537
2477.1,744,0.529
2480.1,744.5,0.521
2483.1,745,0.513
2486.1,745.5,0.504
2489.1,746,0.495
2492,746.5,0.485
2495.1,747,0.476
2498,747.5,0.467
2500.9,748,0.459
2503.9,748.5,0.449
2506.8,749,0.440
2509.7,749.5,0.431
2512.6,750,0.420
2515.5,750.5,0.410
2518.3,751,0.399
2521.2,751.5,0.389
2524,752,0.377
2526.9,752.5,0.365
2529.7,753,0.352
2532.7,753.5,0.341
2535.6,754,0.329
2538.7,754.5,0.318
2541.9,755,0.308
2545.1,755.5,0.298
2548.6,756,0.291
2552.1,756.5,0.285
2555.6,757,0.281
2559.2,757.5,0.277
2562.9,758,0.274
2566.5,758.5,0.271
2570.1,759,0.269
2573.6,759.5,0.266
2577.2,760,0.265
2580.6,760.5,0.264
2584,761,0.263
2587.3,761.5,0.262
2590.6,762,0.261
2593.7,762.5,0.261
2596.9,763,0.260
2599.9,763.5,0.259
2602.9,764,0.259
2605.9,764.5,0.258
2608.9,765,0.258
2611.8,765.5,0.258
2614.7,766,0.258
2617.5,766.5,0.258
2620.3,767,0.258
2623.1,767.5,0.258
2625.9,768,0.258
2628.6,768.5,0.258
2631.4,769,0.258
2634.1,769.5,0.258
2636.8,770,0.258
2639.6,770.5,0.258
2642.3,771,0.258
2645,771.5,0.258
2647.7,772,0.258
2650.4,772.5,0.258
2653.1,773,0.258
2655.9,773.5,0.258
2658.6,774,0.258
2661.4,774.5,0.258
2664.1,775,0.258
2666.9,775.5,0.258
2669.7,776,0.258
2672.5,776.5,0.258
2675.3,777,0.258
2678.1,777.5,0.258
2680.9,778,0.257
2683.8,778.5,0.256
2686.7,779,0.255
2689.6,779.5,0.255
2692.6,780,0.255
2695.5,780.5,0.255
2698.4,781,0.255
2701.4,781.5,0.255
2704.4,782,0.255
2707.4,782.5,0.255
2710.5,783,0.255
2713.6,783.5,0.255
2716.6,784,0.255
2719.7,784.5,0.254
2722.8,785,0.254
2725.9,785.5,0.254
2729,786,0.254
2732.1,786.5,0.254
2735.3,787,0.254
2738.4,787.5,0.254
2741.5,788,0.254
2744.7,788.5,0.254
2747.8,789,0.254
2750.9,789.5,0.254
2754.1,790,0.254
2757.1,790.5,0.254
2760.2,791,0.254
2763.3,791.5,0.254
2766.4,792,0.254
2769.5,792.5,0.254
2772.6,793,0.254
2775.6,793.5,0.254
2778.6,794,0.253
2781.7,794.5,0.253
2784.7,795,0.253
2787.7,795.5,0.253
2790.7,796,0.253
2793.8,796.5,0.253
2796.7,797,0.253
2799.7,797.5,0.253
2802.7,798,0.253
2805.7,798.5,0.253
2808.6,799,0.253
2811.6,799.5,0.253
2814.5,800,0.253
2817.4,800.5,0.253
2820.4,801,0.253
2823.3,801.5,0.254
2826.2,802,0.254
2829.2,802.5,0.253
2832.2,803,0.253
2835.1,803.5,0.253
2838,804,0.253
2840.9,804.5,0.253
2843.8,805,0.253
2846.8,805.5,0.253
2849.7,806,0.253
2852.7,806.5,0.253
2855.6,807,0.253
2858.5,807.5,0.253
2861.5,808,0.253
2864.4,808.5,0.253
2867.4,809,0.253
2870.4,809.5,0.253
2873.3,810,0.253
2876.3,810.5,0.253
2879.3,811,0.253
2882.3,811.5,0.253
2885.3,812,0.253
2888.3,812.5,0.253
2891.3,813,0.253
2894.3,813.5,0.253
2897.3,814,0.253
2900.3,814.5,0.253
2903.3,815,0.252
2906.3,815.5,0.251
2909.3,816,0.251
2912.4,816.5,0.251
2915.4,817,0.250
2918.4,817.5,0.250
2921.4,818,0.250
2924.4,818.5,0.250
2927.5,819,0.250
2930.5,819.5,0.250
2933.6,820,0.250
2936.6,820.5,0.250
2939.6,821,0.250
2942.6,821.5,0.250
2945.6,822,0.250
2948.7,822.5,0.250
2951.7,823,0.250
2954.8,823.5,0.250
2957.8,824,0.250
2960.8,824.5,0.250
2963.8,825,0.250
2966.8,825.5,0.250
2969.9,826,0.250
2972.8,826.5,0.250
2975.9,827,0.250
2978.9,827.5,0.250
2981.9,828,0.250
2984.9,828.5,0.250
2987.9,829,0.250
2990.9,829.5,0.250
2993.9,830,0.250
2996.9,830.5,0.250
2999.9,831,0.250
3002.9,831.5,0.250
3005.9,832,0.250
3008.9,832.5,0.250
3011.9,833,0.250
3014.8,833.5,0.249
3017.8,834,0.249
3020.8,834.5,0.249
3023.8,835,0.249
3026.8,835.5,0.248
3029.7,836,0.248
3032.7,836.5,0.248
3035.7,837,0.248
3038.7,837.5,0.248
3041.7,838,0.248
3044.6,838.5,0.248
3047.6,839,0.248
3050.6,839.5,0.248
3053.6,840,0.248
3056.6,840.5,0.248
3059.6,841,0.248
3062.6,841.5,0.248
3065.6,842,0.248
3068.6,842.5,0.248
3071.5,843,0.248
3074.5,843.5,0.248
3077.5,844,0.248
3080.5,844.5,0.248
3083.5,845,0.248
3086.5,845.5,0.248
3089.5,846,0.248
3092.5,846.5,0.248
3095.6,847,0.248
3098.5,847.5,0.248
3101.5,848,0.248
3104.5,848.5,0.247
3107.5,849,0.247
3110.5,849.5,0.247
3113.6,850,0.247
3116.6,850.5,0.246
3119.6,851,0.246
3122.5,851.5,0.246
3125.6,852,0.246
3128.6,852.5,0.246
3131.7,853,0.246
3134.6,853.5,0.246
3137.6,854,0.246
3140.7,854.5,0.245
3143.7,855,0.245
3146.7,855.5,0.245
3149.7,856,0.245
3152.7,856.5,0.245
3155.7,857,0.245
3158.7,857.5,0.245
3161.7,858,0.245
3164.7,858.5,0.244
3167.7,859,0.244
3170.7,859.5,0.244
3173.7,860,0.244
3176.7,860.5,0.244
3179.7,861,0.244
3182.7,861.5,0.244
3185.7,862,0.244
3188.7,862.5,0.244
3191.7,863,0.244
3194.7,863.5,0.243
3197.7,864,0.243
3200.7,864.5,0.242
3203.7,865,0.242
3206.7,865.5,0.242
3209.7,866,0.242
3212.6,866.5,0.242
3215.7,867,0.242
3218.7,867.5,0.242
3221.7,868,0.242
3224.7,868.5,0.241
3227.7,869,0.241
3230.7,869.5,0.241
3233.7,870,0.241
3236.6,870.5,0.241
3239.6,871,0.241
3242.6,871.5,0.241
3245.7,872,0.241
3248.6,872.5,0.241
3251.7,873,0.241
