Repository: MaCFP/matl-db

# matl-db

#### Welcome to the MaCFP Condensed Phase Subgroup database!

The MaCFP Condensed Phase Working Group was organized to enable the fire safety science research community to make significant progress towards establishing a common framework for the selection of experiments and the methodologies used to analyze these experiments when developing pyrolysis models. Key objectives of this effort include:
- Cataloguing current approaches used to parameterize pyrolysis models;
- Developing standard data set formats for experimental data on pyrolysis;
- Developing requirements for data set quality and establishing a data review committee;
- Quantifying the inter-laboratory variability for comparable experimental datasets; and
- Assessing the impact of the variability of model parameters on fire growth predictions

#### In preparation for MaCFP-4, please read the following:

[Guidelines for Participation in the MaCFP-4 Workshop (2026)](https://github.com/MaCFP/macfp-db/releases/download/macfp-4.0/MaCFP-4_Guidelines_for_Participation.pdf)

[Presentation of Target Experiments and Modeling Guidelines for the upcoming MaCFP-4 Workshop (meeting recording and presentation slides)](https://github.com/MaCFP/macfp-db/releases/tag/macfp-4.0)

Please visit our [wiki pages](https://github.com/MaCFP/matl-db/wiki/How-to-Contribute) for additional details, including how to contribute (experimentalists and modelers).

### Contributor
Name: Coppalle Alexis
Institution: CORIA INSA Rouen
Country: France

------------------ Calibration of the thermal degradation of pine wood

with experimental dataset  ‘Test case : UMET_Wood_TGA_N2_10K_R3’

Optimisation sofware : DAKOTA, Version: 18
Optimisation algorithm : NL2SOL
(Dennis J.E., Gay M., ACM Transactions on Mathematical Software (ACM), Algorithm 573: NL2SOL—An Adaptive Nonlinear Least-Squares, 1981)

kinetic mechanism of wood decomposition
- Dry wood
-Three reactions in parallel , corresponding of the three pseudo-components hemicellulose, cellulose and lignin.
-For each reaction (i=1 hemicellulose, i=2 cellulose, i=3 lignin)
	component i===> ni char + (1-ni) gaz
ni stoechiometric coefficient od reaction

-Proportions, in %weight in virgin wood,  for hemicellulose, cellulose and lignin
(Márquez‑Montesino, Reaction Kinetics, Mechanisms and Catalysis Reaction Kinetics, Mechanisms and Catalysis (2021) 132:1057–1074, https://doi.org/10.1007/s11144-021-01954-5)
P1=0.163
P2=0.544
P3=0.293

-With the nomenclature of eq. 1 of the document ‘Guidelines_for_Particpation_MaCFP-4.pdf’




i=3, j=1
ns,i,j =1 for i=1-3 (reaction order 1)
nt,i,j = 0 (no explicit temperature dependence)

===> Application of the NL2SOL algorithm
For each progress variable  ai  of the 3 decomposition reactions
		dai dt = Ai,1 (1- ai ) exp(- Ei / Rts)
and
		d(m/m0)cal/dt = S Pi (1- ni )  dai dt

with m the total mass of the solid, and m0 the initial value

The fitness function F is calculated by the following sommation over time (0-1500s)

### Results E (J/mole), A (1/s), n (-)
E1=9.3268E+04	A1= 5.3243e6	n1= 0.281
E2= 1.004E+05	A2= 1.3981E6	n2= 0.001
E3= 2.768E+04	A3= 1.2942E-1	n3=0.164

------------------ material properties of pine wood

-with experimental dataset ‘TIFP+UCT_Wood_Gasification_30kW_hor_parallel_R1’

-Simulation of the degradation and pyrolysis under N2: PATOx
(J. Lachaud et al: A generic local thermal equilibrium model for porous reactive materials
submitted to high temperatures, International Journal of Heat and Mass Transfer 108 (2017) 1406–1417)

- radiation exhnage at the top
- gradient(T)=0 at the bottom
- no convection at the top and bottom

see attached picture: 1Dcalculation-geometrie.png




Optimisation sofware: DAKOTA, Version: 18
Optimisation algorithm: NL2SOL
(Dennis J.E., Gay M., ACM Transactions on Mathematical Software (ACM), Algorithm 573: NL2SOL—An Adaptive Nonlinear Least-Squares, 1981)

The fitness function F is calculated by the following sommation over time (0-1500s)

		F=   S [(m/m0)cal – (m/m0)exp]2

with m the total mass of the solid, and m0 the initial value

kinetic mechanism of wood decomposition
The one obtained by optimsation on ATG dataset.
- Dry wood
-Three reactions in parallel , corresponding of the three pseudo-components hemicellulose, cellulose and lignin.

Optimised parameters : assumed to be constant
heat capacity (K/kg/K): virgin-wood (cpv), char (cpc)
thermal conductivity (W/m/K) : virgin-wood (kv), char (kc)
convective coefficient at the top (w/m²) : hTop

known parameters  for wood: from litterature
emissivity : 0.75 for virgin wood, 0.9 for char
absorptivity : 0.9 for virgin wood, 0.9 for char
Rq : the emissivity and absorptivity of virgin wood have a low influence on the 1D calculation results under 30kw/m2

known parameters  for isolant: from litterature
heat capacity (K/kg/K): 840
thermal conductivity (W/m/K) : 0,05
emissivity: 0.9
absorptivity: 0.9

File: Wood/Calibration_Results/CORIA/CORIA_Wood_TGA_N2_100K.csv
Time (s),Temperature (K),Mass (mg)
0.0,300.0,5.0
1.0,301.6666666666667,4.999997503142899
2.0,303.33333333333337,4.999994849411117
3.0,305.00000000000006,4.999992030825215
4.0,306.66666666666674,4.999989039102903
5.0,308.3333333333334,4.9999858656519045
6.0,310.0000000000001,4.9999825015627755
7.0,311.6666666666668,4.999978937601654
8.0,313.3333333333335,4.999975164202924
9.0,315.00000000000017,4.999971171461803
10.0,316.66666666666686,4.999966949126826
11.0,318.33333333333354,4.999962486592225
12.0,320.0000000000002,4.999957772890178
13.0,321.6666666666669,4.999952796682921
14.0,323.3333333333336,4.999947546254689
15.0,325.0000000000003,4.999942009503476
16.0,326.66666666666697,4.999936173932578
17.0,328.33333333333366,4.999930026641889
18.0,330.00000000000034,4.999923554318919
19.0,331.666666666667,4.99991674322949
20.0,333.3333333333337,4.999909579208075
21.0,335.0000000000004,4.999902047647703
22.0,336.6666666666671,4.999894133489416
23.0,338.33333333333377,4.999885821211177
24.0,340.00000000000045,4.999877094816177
25.0,341.66666666666714,4.999867937820463
26.0,343.3333333333338,4.999858333239791
27.0,345.0000000000005,4.999848263575614
28.0,346.6666666666672,4.999837710800108
29.0,348.3333333333339,4.999826656340089
30.0,350.00000000000057,4.999815081059723
31.0,351.66666666666725,4.999802965241878
32.0,353.33333333333394,4.999790288567935
33.0,355.0000000000006,4.999777030095921
34.0,356.6666666666673,4.99976316823676
35.0,358.333333333334,4.999748680728423
36.0,360.0000000000007,4.999733544607768
37.0,361.66666666666737,4.999717736179807
38.0,363.33333333333405,4.999701230984151
39.0,365.00000000000074,4.999684003758303
40.0,366.6666666666674,4.999666028397527
41.0,368.3333333333341,4.999647277910891
42.0,370.0000000000008,4.9996277243731475
43.0,371.6666666666675,4.999607338872028
44.0,373.33333333333417,4.999586091450501
45.0,375.00000000000085,4.999563951043517
46.0,376.66666666666754,4.999540885408727
47.0,378.3333333333342,4.999516861050609
48.0,380.0000000000009,4.9994918431374025
49.0,381.6666666666676,4.999465795410183
50.0,383.3333333333343,4.999438680083404
51.0,385.00000000000097,4.99941045773613
52.0,386.66666666666765,4.999381087193157
53.0,388.33333333333434,4.999350525395155
54.0,390.000000000001,4.999318727256894
55.0,391.6666666666677,4.999285645512569
56.0,393.3333333333344,4.999251230547129
57.0,395.0000000000011,4.999215430212497
58.0,396.66666666666777,4.99917818962745
59.0,398.33333333333445,4.999139450959838
60.0,400.00000000000114,4.999099153189785
61.0,401.6666666666678,4.999057231852365
62.0,403.3333333333345,4.999013618758196
63.0,405.0000000000012,4.998968241690253
64.0,406.6666666666679,4.998921024075147
65.0,408.33333333333456,4.998871884626955
66.0,410.00000000000125,4.9988207369616005
67.0,411.66666666666794,4.998767489179669
68.0,413.3333333333346,4.998712043415383
69.0,415.0000000000013,4.998654295349371
70.0,416.666666666668,4.998594133682694
71.0,418.3333333333347,4.998531439569484
72.0,420.00000000000136,4.998466086005358
73.0,421.66666666666805,4.998397937168667
74.0,423.33333333333474,4.998326847711432
75.0,425.0000000000014,4.9982526619967
76.0,426.6666666666681,4.998175213278841
77.0,428.3333333333348,4.998094322823156
78.0,430.0000000000015,4.998009798960991
79.0,431.66666666666816,4.997921436076327
80.0,433.33333333333485,4.997829013519676
81.0,435.00000000000153,4.99773229444488
82.0,436.6666666666682,4.997631024564219
83.0,438.3333333333349,4.997524930817041
84.0,440.0000000000016,4.997413719946899
85.0,441.6666666666683,4.997297076982001
86.0,443.33333333333496,4.997174663613512
87.0,445.00000000000165,4.99704611646611
88.0,446.66666666666833,4.996911045254913
89.0,448.333333333335,4.996769030822716
90.0,450.0000000000017,4.996619623051276
91.0,451.6666666666684,4.996462338640138
92.0,453.3333333333351,4.99629665874633
93.0,455.00000000000176,4.996122026478056
94.0,456.66666666666845,4.995937844235293
95.0,458.33333333333513,4.995743470890087
96.0,460.0000000000018,4.995538218799134
97.0,461.6666666666685,4.995321350641115
98.0,463.3333333333352,4.995092076071127
99.0,465.0000000000019,4.9948495481844715
100.0,466.66666666666856,4.9945928597819895
101.0,468.33333333333525,4.994321039429087
102.0,470.00000000000193,4.994033047300653
103.0,471.6666666666686,4.993727770804072
104.0,473.3333333333353,4.9934040199727
105.0,475.000000000002,4.993060522622298
106.0,476.6666666666687,4.992695919263199
107.0,478.33333333333536,4.992308757761265
108.0,480.00000000000205,4.991897487741141
109.0,481.66666666666873,4.991460454725781
110.0,483.3333333333354,4.990995894006867
111.0,485.0000000000021,4.990501924241462
112.0,486.6666666666688,4.989976540771158
113.0,488.3333333333355,4.989417608660957
114.0,490.00000000000216,4.9888228554564025
115.0,491.66666666666885,4.988189863658811
116.0,493.33333333333553,4.987516062920102
117.0,495.0000000000022,4.986798721960545
118.0,496.6666666666689,4.986034940214831
119.0,498.3333333333356,4.9852216392142505
120.0,500.0000000000023,4.9843555537154
121.0,501.66666666666896,4.983433222588877
122.0,503.33333333333564,4.982450979484715
123.0,505.00000000000233,4.981404943295096
124.0,506.666666666669,4.9802910084389715
125.0,508.3333333333357,4.979104834997857
126.0,510.0000000000024,4.977841838737077
127.0,511.6666666666691,4.9764971810523235
128.0,513.3333333333358,4.975065758887487
129.0,515.0000000000024,4.97354219467632
130.0,516.666666666669,4.971920826367792
131.0,518.3333333333356,4.970195697602756
132.0,520.0000000000023,4.9683605481180475
133.0,521.6666666666689,4.966408804463192
134.0,523.3333333333355,4.96433357112465
135.0,525.0000000000022,4.962127622162832
136.0,526.6666666666688,4.9597833934781494
137.0,528.3333333333354,4.957292975833846
138.0,530.000000000002,4.954648108775531
139.0,531.6666666666687,4.951840175599841
140.0,533.3333333333353,4.948860199537675
141.0,535.0000000000019,4.94569884133069
142.0,536.6666666666686,4.942346398393125
143.0,538.3333333333352,4.938792805764431
144.0,540.0000000000018,4.935027639071286
145.0,541.6666666666684,4.931040119730271
146.0,543.3333333333351,4.9268191226343125
147.0,545.0000000000017,4.922353186576793
148.0,546.6666666666683,4.917630527676427
149.0,548.333333333335,4.912639056073239
150.0,550.0000000000016,4.907366396170732
151.0,551.6666666666682,4.901799910700946
152.0,553.3333333333348,4.895926728887018
153.0,555.0000000000015,4.8897337789712525
154.0,556.6666666666681,4.883207825364913
155.0,558.3333333333347,4.8763355106579525
156.0,560.0000000000014,4.869103402702013
157.0,561.666666666668,4.861498046947076
158.0,563.3333333333346,4.8535060241703185
159.0,565.0000000000013,4.845114013683979
160.0,566.6666666666679,4.836308862046322
161.0,568.3333333333345,4.827077657225298
162.0,570.0000000000011,4.817407808077273
163.0,571.6666666666678,4.8072871289025345
164.0,573.3333333333344,4.796703928724702
165.0,575.000000000001,4.785647104812223
166.0,576.6666666666677,4.77410623981699
167.0,578.3333333333343,4.762071701748045
168.0,580.0000000000009,4.749534745828239
169.0,581.6666666666675,4.736487617100039
170.0,583.3333333333342,4.722923652455496
171.0,585.0000000000008,4.708837380567468
172.0,586.6666666666674,4.694224617998358
173.0,588.333333333334,4.6790825595632395
174.0,590.0000000000007,4.663409860832106
175.0,591.6666666666673,4.647206710477517
176.0,593.3333333333339,4.630474890016817
177.0,595.0000000000006,4.613217818371007
178.0,596.6666666666672,4.5954405785748556
179.0,598.3333333333338,4.57714992393515
180.0,600.0000000000005,4.558354260957199
181.0,601.6666666666671,4.5390636064548335
182.0,603.3333333333337,4.519289516437341
183.0,605.0000000000003,4.499044984638452
184.0,606.666666666667,4.47834430892692
185.0,608.3333333333336,4.457202924322824
186.0,610.0000000000002,4.435637201943365
187.0,611.6666666666669,4.4136642139179125
188.0,613.3333333333335,4.391301465141662
189.0,615.0000000000001,4.368566593672625
190.0,616.6666666666667,4.345477042603941
191.0,618.3333333333334,4.322049707342819
192.0,620.0,4.298300563371486
193.0,621.6666666666666,4.274244280720608
194.0,623.3333333333333,4.249893832510846
195.0,624.9999999999999,4.225260105966672
196.0,626.6666666666665,4.200351525226478
197.0,628.3333333333331,4.175173696009207
198.0,629.9999999999998,4.14972908269439
199.0,631.6666666666664,4.124016728575239
200.0,633.333333333333,4.098032029904714
201.0,634.9999999999997,4.071766573832052
202.0,636.6666666666663,4.045208049395085
203.0,638.3333333333329,4.018340239380836
204.0,639.9999999999995,3.9911430991027026
205.0,641.6666666666662,3.96359292599835
206.0,643.3333333333328,3.9356626214841652
207.0,644.9999999999994,3.9073220437893315
208.0,646.6666666666661,3.8785384476378826
209.0,648.3333333333327,3.8492770037719777
210.0,649.9999999999993,3.8195013885492797
211.0,651.666666666666,3.7891744313435547
212.0,653.3333333333326,3.758258805369466
213.0,654.9999999999992,3.7267177459672327
214.0,656.6666666666658,3.6945157794249637
215.0,658.3333333333325,3.6616194451589
216.0,659.9999999999991,3.627997994547548
217.0,661.6666666666657,3.5936240509122315
218.0,663.3333333333323,3.558474216994016
219.0,664.999999999999,3.5225296186891835
220.0,666.6666666666656,3.485776376626308
221.0,668.3333333333322,3.4482060002209525
222.0,669.9999999999989,3.409815701935112
223.0,671.6666666666655,3.3706086324017557
224.0,673.3333333333321,3.330594039668364
225.0,674.9999999999987,3.28978735791463
226.0,676.6666666666654,3.2482102324983613
227.0,678.333333333332,3.20589048902094
228.0,679.9999999999986,3.162862054275513
229.0,681.6666666666653,3.119164836497154
230.0,683.3333333333319,3.0748445713708166
231.0,684.9999999999985,3.029952638902327
232.0,686.6666666666652,2.9845458546731205
233.0,688.3333333333318,2.9386862373405083
234.0,689.9999999999984,2.8924407526618827
235.0,691.666666666665,2.8458810329423168
236.0,693.3333333333317,2.799083069727981
237.0,694.9999999999983,2.7521268768553266
238.0,696.6666666666649,2.705096120644445
239.0,698.3333333333316,2.6580777140887673
240.0,699.9999999999982,2.611161372310482
241.0,701.6666666666648,2.564439127271745
242.0,703.3333333333314,2.5180048006958993
243.0,704.9999999999981,2.4719534352974604
244.0,706.6666666666647,2.4263806856842516
245.0,708.3333333333313,2.3813821716256394
246.0,709.999999999998,2.3370527977307565
247.0,711.6666666666646,2.293486044910944
248.0,713.3333333333312,2.250773240278453
249.0,714.9999999999978,2.2090028133300144
250.0,716.6666666666645,2.1682595473527617
251.0,718.3333333333311,2.1286238359451586
252.0,719.9999999999977,2.090170955340809
253.0,721.6666666666644,2.0529703638311054
254.0,723.333333333331,2.017085039976314
255.0,724.9999999999976,1.9825708714469497
256.0,726.6666666666642,1.9494761062234611
257.0,728.3333333333309,1.9178408774811584
258.0,729.9999999999975,1.8876968127832776
259.0,731.6666666666641,1.8590667371895786
260.0,733.3333333333308,1.831964478561301
261.0,734.9999999999974,1.8063947817161141
262.0,736.666666666664,1.7823533361807535
263.0,738.3333333333306,1.759826920137844
264.0,739.9999999999973,1.7387936608128096
265.0,741.6666666666639,1.7192234090536855
266.0,743.3333333333305,1.7010782232888926
267.0,744.9999999999972,1.6843129554818144
268.0,746.6666666666638,1.6688759292191457
269.0,748.3333333333304,1.6547096977584212
270.0,749.999999999997,1.641751867805058
271.0,751.6666666666637,1.6299359730725622
272.0,753.3333333333303,1.619192380375527
273.0,754.9999999999969,1.609449210175543
274.0,756.6666666666636,1.6006332531916057
275.0,758.3333333333302,1.5926708649259413
276.0,759.9999999999968,1.5854888207490547
277.0,761.6666666666634,1.579015115516339
278.0,763.3333333333301,1.5731796935116893
279.0,764.9999999999967,1.5679150967671491
280.0,766.6666666666633,1.5631570224075786
281.0,768.33333333333,1.5588447825145741
282.0,769.9999999999966,1.554921662981232
283.0,771.6666666666632,1.5513351808194558
284.0,773.3333333333298,1.5480372422644673
285.0,774.9999999999965,1.5449842066836732
286.0,776.6666666666631,1.5421368636378008
287.0,778.3333333333297,1.5394603323781453
288.0,779.9999999999964,1.5369238945339092
289.0,781.666666666663,1.534500771712339
290.0,783.3333333333296,1.532167860192778
291.0,784.9999999999962,1.5299054348610737
292.0,786.6666666666629,1.5276968340444597
293.0,788.3333333333295,1.5255281360309096
294.0,789.9999999999961,1.5233878368684806
295.0,791.6666666666628,1.5212665376265233
296.0,793.3333333333294,1.5191566477529406
297.0,794.999999999996,1.5170521095686806
298.0,796.6666666666626,1.5149481473837811
299.0,798.3333333333293,1.512841043267884
300.0,799.9999999999959,1.5107279402168188
301.0,801.6666666666625,1.5086066723633096
302.0,803.3333333333292,1.506475621005
303.0,804.9999999999958,1.5043335945717051
304.0,806.6666666666624,1.5021797302171092
305.0,808.333333333329,1.5000134144780797
306.0,809.9999999999957,1.4978342203693789
307.0,811.6666666666623,1.4956418583407833
308.0,813.3333333333289,1.4934361386834338
309.0,814.9999999999956,1.4912169432004918
310.0,816.6666666666622,1.488984204224394
311.0,818.3333333333288,1.4867378893447747
312.0,819.9999999999955,1.4844779904880538
313.0,821.6666666666621,1.4822045162478852
314.0,823.3333333333287,1.4799174865962361
315.0,824.9999999999953,1.4776169293032808
316.0,826.666666666662,1.4753028775593262
317.0,828.3333333333286,1.4729753684252556
318.0,829.9999999999952,1.4706344418423378
319.0,831.6666666666619,1.468280140011884
320.0,833.3333333333285,1.4659125070142847
321.0,834.9999999999951,1.4635315885796618
322.0,836.6666666666617,1.4611374319524384
323.0,838.3333333333284,1.458730085812785
324.0,839.999999999995,1.4563096002316915
325.0,841.6666666666616,1.4538760266454305
326.0,843.3333333333283,1.4514294178409033
327.0,844.9999999999949,1.448969827946911
328.0,846.6666666666615,1.4464973124285052
329.0,848.3333333333281,1.4440119280828723
330.0,849.9999999999948,1.4415137330358934
331.0,851.6666666666614,1.4390027867389266
332.0,853.333333333328,1.4364791499655982
333.0,854.9999999999947,1.4339428848084756
334.0,856.6666666666613,1.4313940546755721
335.0,858.3333333333279,1.4288327242866494
336.0,859.9999999999945,1.4262589596693231
337.0,861.6666666666612,1.4236728281549422
338.0,863.3333333333278,1.4210743983742635
339.0,864.9999999999944,1.418463740252901
340.0,866.6666666666611,1.41584092500656
341.0,868.3333333333277,1.4132060251360596
342.0,869.9999999999943,1.4105591144221292
343.0,871.666666666661,1.4079002679199952
344.0,873.3333333333276,1.4052295619537496
345.0,874.9999999999942,1.4025470741105002
346.0,876.6666666666608,1.3998528832343053
347.0,878.3333333333275,1.3971470694199006
348.0,879.9999999999941,1.3944297140061983
349.0,881.6666666666607,1.3917008995695852
350.0,883.3333333333273,1.3889607099169976
351.0,884.999999999994,1.3862092300787903
352.0,886.6666666666606,1.3834465463013883
353.0,888.3333333333272,1.380672746039731
354.0,889.9999999999939,1.3778879179495047
355.0,891.6666666666605,1.3750921518791626
356.0,893.3333333333271,1.3722855388617439
357.0,894.9999999999937,1.3694681711064756
358.0,896.6666666666604,1.3666401419901741
359.0,898.333333333327,1.3638015460484416
360.0,899.9999999999936,1.360952478966651
361.0,901.6666666666603,1.358093037570739
362.0,903.3333333333269,1.3552233198177843
363.0,904.9999999999935,1.3523434247863986
364.0,906.6666666666601,1.3494534526669049
365.0,908.3333333333268,1.3465535047513288
366.0,909.9999999999934,1.3436436834231857
367.0,911.66666666666,1.340724092147079
368.0,913.3333333333267,1.3377948354580997
369.0,914.9999999999933,1.3348560189510372
370.0,916.6666666666599,1.3319077492693983
371.0,918.3333333333266,1.328950134094239
372.0,919.9999999999932,1.3259832821328073
373.0,921.6666666666598,1.323007303107004
374.0,923.3333333333264,1.3200223077416584
375.0,924.9999999999931,1.3170284077526206
376.0,926.6666666666597,1.3140257158346802
377.0,928.3333333333263,1.3110143456493006
378.0,929.999999999993,1.3079944118121833
379.0,931.6666666666596,1.3049660298806554
380.0,933.3333333333262,1.3019293163408874
381.0,934.9999999999928,1.298884388594943
382.0,936.6666666666595,1.2958313649476594
383.0,938.3333333333261,1.292770364593363
384.0,939.9999999999927,1.2897015076024272
385.0,941.6666666666594,1.2866249149076632
386.0,943.333333333326,1.2835407082905592
387.0,944.9999999999926,1.2804490103673611
388.0,946.6666666666592,1.2773499445750018
389.0,948.3333333333259,1.2742436351568787
390.0,949.9999999999925,1.2711302071484836
391.0,951.6666666666591,1.2680097863628919
392.0,953.3333333333258,1.2648824993761014
393.0,954.9999999999924,1.2617484735122375
394.0,956.666666666659,1.258607836828618
395.0,958.3333333333256,1.2554607181006872
396.0,959.9999999999923,1.2523072468068108
397.0,961.6666666666589,1.2491475531129526
398.0,963.3333333333255,1.2459817678572134
399.0,964.9999999999922,1.2428100225342575
400.0,966.6666666666588,1.2396324492796118
401.0,968.3333333333254,1.2364491808538496
402.0,969.999999999992,1.233260350626662
403.0,971.6666666666587,1.2300660925608153
404.0,973.3333333333253,1.2268665411960007
405.0,974.9999999999919,1.2236618316325805
406.0,976.6666666666586,1.2204520995152306
407.0,978.3333333333252,1.2172374810164848
408.0,979.9999999999918,1.214018112820181
409.0,981.6666666666584,1.21079413210482
410.0,983.3333333333251,1.207565676526829
411.0,984.9999999999917,1.2043328842037422
412.0,986.6666666666583,1.2010958936972982
413.0,988.333333333325,1.1978548439964565
414.0,989.9999999999916,1.1946098745003397
415.0,991.6666666666582,1.1913611250011014
416.0,993.3333333333248,1.188108735666723
417.0,994.9999999999915,1.184852847023747
418.0,996.6666666666581,1.181593599939947
419.0,998.3333333333247,1.1783311356069355
420.0,999.9999999999914,1.1750655955227185
